Repository: yonghoon7153-source/Yonghoon-DEM-DFT

# 📚 LITDB — 문헌 단일 시스템 (**SE·DFT 축 + DEM·MPM 축, 두 트랙**)

> **앞으로 논문은 여기서만 본다.** 여러 곳(db/literature, kb/papers, db/properties, Excel)에 흩어진 문헌을 한 곳에서 생각·참고·비교하기 위한 통합 MD 시스템.

## 왜 트랙이 둘인가
`INDEX.md` 는 argyrodite 전해질 축이라 접촉역학·MPM·건식전극 digest 가 들어갈 자리가
없다. 그래서 한때 64편이 **어느 인덱스에도 없었다**(open_items #7). 축을 나눠 그 구멍을
닫았고, 한 분모로 세면 “159편 중 98편 미언급” 같은 **가짜 미결**이 나온다
(`comparison_vs_ours.md:8`). 분리는 실측 근거가 있는 결정이다 — 합치지 말 것.

⚠ 이 표의 **편수는 적지 않는다.** 손으로 쓴 수는 반드시 낡는다(README 자신이 세 번 틀렸다).
현재값은 `python3 tools/litdb/build_index.py --check` 로 본다.

File: litdb/papers/gan2026_defective_carbon_orr_selectivity_review.md (part 2 of 2)
<!-- digest 초판 2026-09-29 (논문 에이전트).
- `Fig. 5a` (실독, PED-CF-x, ref 38): 위 = 링 전류(0–1.2 mA cm⁻²) / 디스크 전류(0 ~ −3 mA cm⁻²) vs E 0.1–1.0 V · onset figure-read ≈ 0.75–0.78 V. 아래 = H₂O₂ % (60–100) · n (2.0–3.0) vs 0.1–0.7 V. **figure-read ≈: CF(무결함 탄소섬유) 91–93 % · PED-CF-1 65–69 % (0.62 V 부근부터 60 % 아래) · PED-CF-2 81–87 % · PED-CF-3 90–95 % · PED-CF-4 93–98 % · PED-CF-5 90–97 %** / n: PED-CF-1 ≈ 2.63–2.9 · PED-CF-2 ≈ 2.25–2.4 · CF·PED-CF-4 ≈ 2.05–2.2. ⚠ **무결함 CF 가 이미 91–93 %** 이고, 5각 공학의 **선택도 이득은 몇 %p** 다. 진짜 차이는 **전류(활성)** — 링 전류 @0.1 V figure-read ≈ 0.85 (CF) vs ≈ 1.1 (PED-CF-4) mA cm⁻². 그리고 **PED-CF-1·-2 는 CF 보다 선택도가 낮다**(비단조) — 리뷰는 이걸 언급하지 않는다 (§10-⑧).
- `Fig. 5b` (실독, PD/N-C vs N-GNS, ref 21): 링 전류 @0 V figure-read ≈ 0.47 vs 0.28 mA · 디스크 ≈ −3.1 vs −2.5 mA cm⁻² · onset ≈ 0.6 V. flow cell 막대(−0.8 → 0.2 V vs RHE): 수율 figure-read ≈ **2980 · 2920 · 1700 · 1000 · 420 · 150 mg L⁻¹ h⁻¹**, FE(별) ≈ **89 · 100 · 98 · 98 · 100 · 97 %**. 본문 "−0.6 V 에서 2923 · FE ~100 % · −0.8 V 까지 > 89 %" 와 일치.
- `Fig. 5c` (실독, ref 55): 링 전류 NiSA ≈ 0.108 > CuSA ≈ 0.085 > NC ≈ 0.072 > FeSA ≈ 0.026 mA · 디스크는 CuSA 가 가장 큼(≈ −3.45 mA cm⁻² @ 0.05 V). **선택도 vs 0.05–0.35 V: NiSA-NC figure-read ≈ 61 % (0.05 V) → 81 % (0.35 V)** · NC ≈ 48–52 % · CuSA ≈ 41–54 % · FeSA ≈ 20–25 %. ⚠ **"81.0 %" 는 스캔 끝점(0.35 V)의 값**이다 — `Table 1` 은 전위 조건 없이 81.0 % 로 적는다 (§10-⑨).
- `Fig. 5d` (실독, VP/CNs, ref 10): LSV — VP/CNs 한계 ≈ −5.8 · Pt/C ≈ −5.5 mA cm⁻² · N/CNs 는 매우 약함(onset ≈ 0.65 V). n: VP/CNs figure-read ≈ **3.95 (0.2 V) → 4.0 (≥ 0.4 V)** · Pt/C ≈ 3.97–3.99. H₂O₂: VP/CNs ≈ **3.1 % (0.2 V) → 0.5 % (0.8 V)**. 본문 §4.1 "n 3.97–3.99 · H₂O₂ < 3 %" · `Table 2` "3.98–4.00" 과 **서로 조금씩 다르다** (§10-⑫).
- `Fig. 5e` (실독, P/S-pC, ref 43): LSV — P/S-pC 한계 ≈ −5.75 · Pt/C ≈ −5.65 · P-pC ≈ −5.2 · S-pC·pC ≈ −4.75 mA cm⁻² · E₁/₂ P/S-pC ≈ 0.89 > Pt/C ≈ 0.85 V (figure-read). 레이더 5축(E_onset · E₁/₂ · j_L · j_K · n)에서 P/S-pC 가 가장 바깥.
- `Fig. 5f` (실독, ref 61): LSV — Fe_sac-PDC 와 Fe-NC 가 거의 겹침(한계 ≈ −5.0), PON 은 기울어진 plateau ≈ −3.0 ~ −3.4, PDN ≈ −2.0 ~ −2.35. 막대(그림 인쇄값): E₁/₂ **0.866 / 0.792 / 0.678 / 0.859 V** · J_k @ 0.8 V **20.50 / 2.9 / 0.44 / 13.33 mA cm⁻²** (PDC / PON / PDN / Fe-NC). ⚠ **Fe–N₄ 기준물과의 E₁/₂ 차는 7 mV** — J_k 는 1.5 배 차 (§10-⑩).
- `Table 1` (2e⁻ 11종) · `Table 2` (4e⁻ 13종, 18 → 19 쪽 이어짐) — 수치는 §3b · §3c. ⚠ onset 기준전극이 **RHE · SCE(G100-BM-96 −0.30 V) · NHE(본문 CNC-700 ~0.11 V)** 로 섞이고, 전해질·셀 형식이 행마다 다르다.

### 5.11 §4 활성 자리 → 소자 (`Fig. 1` 일부 · §3d)

- 머리말: 회전전극의 좋은 활성·선택도가 **소자 성능으로 그대로 옮겨지지 않는다** (ref 64). ZAB 분석에서 **E₁/₂ 와 5–20 mA cm⁻² 방전전압 사이 선형 상관 없음** (ref 65). 소자 조건(고담지 · 고전류 · 기–액–고 삼상 계면)에서는 자리 접근성 · O₂ 수송 · 전자/이온 전도 · 젖음 · 생성물 제거 · 구조 안정이 유효 속도를 정한다 (refs 66–68).
- 4e⁻ 는 전압 · 출력 · 용량 · rate · 수명으로, 2e⁻ 는 **부분전류 · FE · 농도 · 순도 · 생산속도 · 연속 운전**으로 평가해야 한다.
- **§4.1 ZAB**: VP/CNs(해리형 · 2D 나노시트 · 계층 기공) · P/S-pC(결합형 · 비동기 조절 · 중공 나노케이지 · 네 계 중 최고 출력) · Cu-N-CV-1000(공공 조절 Cu–N₃ · 거의 완전한 Zn 이용) · FNC-900(F 유도 전하 재분배 · **5300 h 는 RuO₂ 복합 공기극 전체의 내구**이지 FNC-900 단독 이기능성이 아니라고 리뷰가 스스로 단서). 결론: 155.1–204.9 mW cm⁻² · 이론 Zn 용량 근접 · *"연속 방전과 충방전 사이클은 다른 내구를 잰다 — 구분해서 비교하라"*.
- **§4.2 H₂O₂ · 환경**: RRDE 선택도는 **기본 요건**일 뿐 (ref 73). D10-vulcan(상용 탄소 + NH₄Cl · 가스확산 flow cell · 공기 · 400 mA cm⁻² · 200 h · 저산소·고농도에서도 선택도 유지 = 재환원 안 됨) · PD/N-C(산성 · 가압 O₂ 3.2 wt% · 염료 제거) · CFDC-3(폐깃털 · 고체전해질 반응기 6.65 wt% · 태양광) · P-PBC-4(미세기공 ↔ 생성 · 메조기공 ↔ 분해 물질전달). 리뷰의 요약: 산성 운전은 H₂O₂ 저장과 고급산화공정 결합에 유리(강알칼리에서의 빠른 분해 회피).
- **§4.3 하이브리드**: ZAB → CDI (NJUST → NPC-Zn: 자리 수보다 **자리 이용률**) · Xia *Science* 2019 (ref 19) 고체전해질 반응기 — ⚠ 리뷰 스스로 *"특정 위상결함을 활성점으로 해상하지 않았다"* 고 적는다 · Liu (ref 76) C-O/TS-1 탠덤 — 역시 *"고유 공공·위상결함을 독립적으로 동정하지 않았다"*. 즉 §4.3 의 두 편은 **결함 탄소 사례가 아니라 산소 작용기 탄소** 사례다.

### 5.12 §5 결론 · 전망 (`Fig. 6`)

- **중심 결론**: ORR 선택도는 결함 밀도나 도펀트 정체 하나로 정해지지 않는다 — 결함 정체 · 국소 기하 · 공간 근접 · 배위 환경 · 그 결과의 전자구조가 **집단으로** 정한다. 설계는 "총 결함/도펀트 최대화" 에서 **"정의된 활성 자리 구성과 국소 반응 환경의 정밀 조절"** 로 옮겨야 한다 (ref 39: 구조가 다른 결함은 등가 촉매 개체가 아니다).
- 2e⁻: \*OOH 를 **적정 결합 창**에 두고 O–O 과활성화를 막고 H₂O₂ 를 빨리 떼야 한다. 가장자리 결함 밀도를 올리면 **강흡착 4e⁻ 자리와 이웃 2e⁻ 자리가 동시에** 생겨 겉보기 선택도가 전위 · 자리 접근성 · 체류시간의 복합 함수가 된다 (ref 24). 동적으로 생긴 **카르보닐 수식 5각(C5=O)** 이 운전 중 실제 활성점이라는 결과(ref 77)는 정적 활성점 패러다임에 도전한다.
- 4e⁻: 공간 결합 자리의 해리형 흡착 또는 결합형 \*OOH 절단. 지그재그 가장자리 · 인접 5각 · 공공–5각이 side-on/가교 흡착과 O₂ 반결합 궤도로의 전하이동을 돕는다. 헤테로원자는 **비동기 조절**로 말기 \*OH 과흡착을 완화. *"금속 도입도 결함 생성도 그 자체로 2e⁻/4e⁻ 를 정하지 않는다"* (refs 78 · 79). **순수 열역학 서술자(ΔG\*OOH)는 불충분 — 전위 · 양성자 친화도 · 명시적 용매 · 속도론 장벽이 \*O–OH vs O–OH 절단 경쟁을 바꾼다** (ref 80).
- **§5.1**: Raman · XPS 는 앙상블 평균이라 특정 원자 구성의 기여를 못 가른다 → 양전자 소멸 수명 분광(PALS, 공공형 결함) · 원자분해 전자현미경 · XAS 를 모델 촉매·단순화 라이브러리와 결합 (refs 81 · 82). 반응 전후 구조 ≠ 운전 중 구조 → in situ/operando Raman · FTIR · XAS · 전기화학 주사탐침. 사례: Wu et al. (ref 77) — 산소 수식 결함 그래핀의 작용기가 활성화 중 재분배, in situ ATR-IR · Raman + 진동 계산으로 \*OOH 포착 · **C5=O** 가 지배 활성 구성. 제안 인과 사슬: *초기 구조 → 운전 중 재구성 → 중간체 결합 → 경로 선택도*.
- **§5.2**: 기존 DFT 는 ΔG\*OOH · ΔG\*OH · 국소 전하 · d/π-band center 로 성능을 상관시켜 왔지만 **정적 구조 · 고정 전하 · 단순 암시적 용매**에 기대고, 실제는 전위 의존 고–액 계면(요동하는 표면 전하 · 명시적 물 네트워크 · 동적 양성자 이동 · 구조 진화)이다. Zhao & Liu (ref 80) → **정전위 모델링 · 명시적 용매 AIMD · 미시속도론**으로 가야 한다. ML 은 기전 이해의 대체가 아니라 **숨은 다차원 상관 발굴 · 해석 가능한 서술자 순위 · 후보 가속**이 쓰임새 (ref 83). 탄소 전기촉매는 합성 변수가 결함 밀도 · 헤테로원자 종 · 기공 · 표면화학과 **함께 움직여** 교란 편향이 크다 → 직교 라이브러리 · "catalyst passport" 메타데이터 · 다변량 통계 · 설명가능 ML (ref 84). 이상: operando 검증 구조 + 해석 가능한 서술자 + 현실적 계면 시뮬레이션 + **불확실도 인지 데이터 분석**의 닫힌 고리.
- **§5.3**: 무작위 열처리 대신 **방향성 결함 변환**(graphitic-N → C585 · pyridinic-N → 떨어진 5각 · pyrrolic-N → 인접 5각, ref 39) · C₆₀ 조각 간 거리가 재구성을 정한다(구속 → 조각 간 sp³ · 개방 → 가장자리 재연결 sp² 시트, ref 85) · 5각 나노아키텍토닉스(분자 조립 · 선택적 도펀트 제거 · 플라즈마 · 주형, ref 86) · ref 87. 목표는 장거리 주기 격자가 아니라 **재현 가능한 활성 모티프**. 벤치마크: 2e⁻ = H₂O₂ 부분전류 · FE · 누적 농도 · 에너지 소비 · 장기 운전 / 4e⁻ = 셀 전압 · 출력 · 에너지 효율 · 전셀 내구.
- `Fig. 6` (실독): 가운데 결함 그래핀 조각(가장자리 5각 · pyrrolic N 5각 · pyridinic N · 4 N 배위 금속 "M"), 위에서 O₂ 가 들어와 아래로 H₂O₂(2e⁻) · H₂O(4e⁻). 네 상자 — Precise defect identification(원자 수준 구조 인식) · Operando/in situ tracking(실시간 활성점 진화, 오른쪽 위 flow cell 도식 = ref 21) · Theory and data-driven design(DFT + ML) · Controllable synthesis(무질서 → 정렬 구조, FeCl₃ + L-aspartic acid + DCD → 정렬 Fe–N₄). 캡션과 일치.

---

## 6. Figure set ★

| Fig | 내용 | 우리 활용 |
|---|---|---|
| 1 | 이중 가지 연대기 로드맵 — 가운데 시간축(2013 → 2026), 왼쪽 2e⁻ 9개 · 오른쪽 4e⁻ 9개 항목. 캡션은 ref 18개를 나열할 뿐 패널 대응 없음 | 참고만. ⚠ 4e⁻ 가지 맨 위가 2e⁻ 항목(N 도핑 나노혼 2013), 2e⁻ 가지의 H₂+O₂ 고압 합성은 비전기화학 (§10-⑬) |
| 2a | D1–D8 이중공공 유래 위상결함 모델 8종, 분홍 원 = 활성 자리 (ref 16) | 결함 모델 카탈로그. ⚠ 이 해상도로는 링 크기 판독 불가 · 캡션에 D5 없음 · 본문과 대응 불일치 (§10-⑭) |
| 2b | PED-CF-4 AC-TEM + FFT 맞춤 — 가장자리 5각 4개 표시(figure-read) (ref 38) | 참고만 |
| 2c | MWCNT 산화 unzipping → 리본 가장자리 노출 도식 (ref 12) | 참고만 |
| 2d | 탄소 나노케이지 도식 + 국소 구조 삽입 4개 (ref 8) | 참고만 |
| 2e | TG-MS 3종(NH₃ m/z 17 · HCN m/z 27, 200–1150 °C) + AC-HAADF-STEM 삽입 C585 · S-C5 · A-C5 (ref 39) | "전구체 N 종 → 결함 종" 1:1 대응의 실측 근거. NH₃ 방출 시작 figure-read ≈ 800 / 550 / 250 °C |
| 2f | HDPC FFT-filtered HRTEM — 5각(노랑) 4개 · 6각(흰) ≈ 12개, 0.5 nm 막대 (ref 9) | ⚠ "결함 간 거리 0.57 nm" 의 정의 불명 (§10-⑥) |
| 3a | 통계 Raman I_D/I_G vs Γ_2D, 4 시료 (ref 18) | ★ **I_D/I_G 가 결함 밀도에 비단조**인 교재 그림 — 본문 순서는 Γ_2D 와 맞고 I_D/I_G 와 반대 (§10-④). 점착 트랙 탄소(Ag–C 인터레이어 · VGCF)의 Raman 을 읽을 때 같은 함정 |
| 3b | KB@pPTN(본문 표기 pPNT) XPS O1s · N1s · P2p + Raman I_D/I_G 0.94/1.05/1.20 (ref 45) | 참고만. ⚠ 시료명 표기 불일치 |
| 3c | PD/N-C vs N-GNS Raman 5밴드 분해 + N1s (ref 21) | ⚠ D3 높이비 figure-read ≈ 0.47 vs 0.45 — "크게 증가" 가 안 보임 (§10-⑤) |
| 3d | 그래핀 나노리본의 N 도핑 · 위상결함 모델 (PR · Q · PN · QN · C5 · C7 · C5+7) (ref 26) | 결함·도핑 명명 카탈로그 (DFT 모델 설계용) |
| 3e | NDC 800–1100 °C N1s (N1–N5) + Raman (D3 · D1 · D2 · G) (ref 46) | 참고만 |
| 3f | P/S-pC p-band center 도식 — S-pC −4.37 · P/S-pC −4.07 · P-pC −3.74 · pC −3.71 eV (그림 인쇄값), "Optimal" 꼭짓점 (ref 43) | p-band center 서술자. liu2024(argyrodite S p-band)와 **이름만 같다** — 기준 에너지 미기재 · 수치 비교 금지 |
| 4a | Ni K-edge XANES · FT-EXAFS · R 공간 피팅 (Ni–N₃O₂) (ref 55) | 참고만 |
| 4b | D3/G 면적비 0.5 / 1.0 / 1.4 / 1.6 (ref 56) | 본문과 정확히 일치 |
| 4c | Co–N₄ 슬랩 모델 5종 (G · ACG · AC-edge · ZZG · ZZ-edge, 가장자리 H 종단) (ref 57) | ★ **"위치만 바꾸는" 대조 모델 설계** — 같은 모티프를 기저면/리본 내부/가장자리에 둬서 가장자리 효과를 분리. 우리 슬랩 종결·위치 대조 설계와 같은 발상 |
| 4d | Fe K-edge XANES/EXAFS + 피팅 + Fe–O₄ 모델 (CNT-D-O-Fe) (ref 58) | 참고만 |
| 4e | Cu-N-C_V LSV 내구 · KSCN 피독 ΔE₁/₂ = 20 mV · ECSA 정규화 j_k (ref 59) | 활성점 귀속을 위한 **대조 실험 설계**(피독 · 정규화)의 예 |
| 4f | 가장자리 Fe–N₄ 형성 도식 (FeCl₃ + DCD + L-aspartic acid → 열분해 → 정제) (ref 60) | 참고만 |
| 4g | Fe_sac-PDC/PON/PDN · FePc · Fe 박막 XANES/EXAFS (Fe–C 경로만으로 CN 5) (ref 61) | 참고만 |
| 5a | PED-CF-x RRDE + H₂O₂ % + n (ref 38) | ⚠ 무결함 CF 선택도 figure-read ≈ 91–93 % — 선택도 이득은 몇 %p, 차이는 활성 (§10-⑧) |
| 5b | PD/N-C vs N-GNS RRDE + flow cell 수율 · FE (−0.8 … 0.2 V vs RHE) (ref 21) | 수율 figure-read ≈ 2980/2920/1700/1000/420/150 mg L⁻¹ h⁻¹ · FE ≈ 89–100 % — 본문과 일치 |
| 5c | NC · FeSA · NiSA · CuSA-NC RRDE + 선택도 (0.05–0.35 V) (ref 55) | ⚠ "81.0 %" 는 0.35 V 끝점값 · 0.05 V 에선 ≈ 61 % (§10-⑨) |
| 5d | VP/CNs vs N/CNs vs Pt/C LSV + n + H₂O₂ 수율 (ref 10) | n figure-read ≈ 3.95 → 4.0 · H₂O₂ ≈ 3.1 % → 0.5 % |
| 5e | pC · S-pC · P-pC · P/S-pC · Pt/C LSV + 레이더 5축 (ref 43) | 참고만 |
| 5f | Fe_sac-PDC/PON/PDN/Fe-NC LSV + E₁/₂ · J_k@0.8 V 막대 (0.866/0.792/0.678/0.859 V · 20.50/2.9/0.44/13.33 mA cm⁻², 그림 인쇄값) (ref 61) | ⚠ Fe–N₄ 대비 E₁/₂ 차 7 mV (§10-⑩) |
| 6 | 전망 도식 4축 (결함 정밀 동정 · operando 추적 · 이론/데이터 설계 · 제어 합성) | 서론·전망 문장 참고 |
| Table 1 | 2e⁻ 촉매 11종 요약 (활성 자리 · 선택도 · 수율 · 안정성 · onset · 전해질 · ref) | 수치는 PDF 텍스트 기준 (§3b). ⚠ 조건 혼재 · 81.0 % 처럼 전위 없는 값 |
| Table 2 | 4e⁻ 촉매 13종 요약 (18 → 19 쪽 이어짐 — 손 재크롭으로 합쳤다) | 수치는 PDF 텍스트 기준 (§3c). ⚠ SCE 기준 1행 · onset 정의 비통일 (§10-⑪) |

---

## 7. 우리 DFT 대비 (comp1 / modelc) → `../our_dft_baseline.md`

**요약: 물성 4축 모두 비교 대상 없음.** 억지로 연결하지 않는다.

| 축 | 이 리뷰 | 우리 | 판정 |
|---|---|---|---|
| A. 이온전도 (σ · Ea · D) | 없음 (Li⁺ 수송 0) | comp1 Ea 0.253 · modelc 0.224 eV (MLIP-MD, 상대차로만) | **n/a** |
| B. 산화 안정성 (ESW) | "산소 환원"은 O₂ 의 환원이지 전해질 산화가 아니다. 전위는 전부 **vs RHE (수계)** | onset 2.256 V **vs Li⁺/Li** (grand-potential, S²⁻-limited, 층①) | **n/a** — 전위 눈금이 다르다. ⛔ 같은 표 금지 |
| C. 기계 (E · B · G · C_ij) | 탄성상수 0. 유일한 기계 서술은 HOPG 결함 영역의 **~0.6 % 인장 → 전류 ~35 %↑** (ref 42) = 기계화학 반응성 | E_VRH 22.06 / 27.66 GPa · B₀ 26.23 / 21.71 GPa | **n/a** |
| D. 전자구조 (gap · VBM/CBM) | 수치 0 — "밴드갭 축소" 정성 서술 2건(refs 50 · 60) · d/p-band center 는 **촉매 자리의 PDOS 모멘트** | gap 2.066 / 2.099 eV (PBE fixed-occ nscf) · VBM = S 3p | **n/a** — 다른 양 |

**방법 연결 (수치 이식 0 — 규약·도구만)**

| 우리 쪽 | 리뷰 쪽 | 관계 |
|---|---|---|
| 수계 Zn 트랙 **C3 — CHE ΔG_H\*** (`kb/projects/zn_alzib_dft_md_contribution_2026_09_03.md` §C3 · `comparison_vs_ours.md` §K-8 · §K-11) | CHE 서술자 ΔG\*OOH/\*O/\*OH + §5.2 의 한계 목록 (정적 · 고정 전하 · 암시적 용매 · 속도론 없음 → 정전위 · 명시적 용매 AIMD · 미시속도론, ref 80) | ⭕ **같은 틀, 같은 한계 목록.** 우리 C3 카드 "못 하는 것"(속도론 · pH · EDL 전기장)의 외부 근거가 하나 더 생긴다 — 단 **원전(Zhao & Liu 2021 *JACS* 143, 9423)은 미확보**, 이 리뷰의 요약만 있다 |
| **보고량 규율** (CLAUDE.md · SDCP 교훈 `db/properties/sdcp_neutral_closed_2026_08_28.json`) | 결함 탄소(자성 가장자리 · 공공) + 라디칼 중간체(\*OOH · \*OH) + 스핀 규약 0 | 🟡 **규율의 분야 규모 적용 사례.** "ΔG\*OOH(지그재그 가장자리)" 는 자기 상태 선택 규칙 없이는 스칼라로 정의되지 않는다 |
| **p-band center** (`papers/liu2024_pband_center_sbo_dual_interface.md` · comparison §D "산화 onset ≈ 음이온 p-band 깊이") | 탄소 p-band center −3.71 ~ −4.37 eV (`Fig. 3f`, 그림 인쇄값) | 🟡 이름만 같은 서술자 — 계 · 기준 에너지 · 목적이 다르다. ⛔ 수치 비교 금지 |
| **LOBSTER ICOHP** (우리 Li–Cl −1.86 / −2.10) | Co–O ICOHP 를 2e⁻ 활성 서술자로 평가 (ref 62) | 도구만 같다. 결합·계 다름 ⛔ 수치 비교 금지 |
| **Bader** (`tools/electronic/bader_summary_zval.py` 등) | Fe 1.15 e vs 1.07 e (ref 61) · HDPC · KB@pPNT Bader | 도구만 같다 |
| **도핑 슈퍼셀의 농도 효과** (우리 Nd/O 치환 등) | HDPC "근접효과" 1.2 → 0.5 nm 에서 과전압 −40 mV (ref 9) | 🟡 **반면교사** — 주기 셀에서 결함 간 거리를 줄이는 것은 곧 결함 농도(셀 크기)를 바꾸는 것이다 (§10-⑦) |
| DEM 탄소 도전재 | 결함 과다 ROCNT σ < 70 S m⁻¹ (ref 12) | ✗ 정성 한 줄 · 입력값 부적합 |

---

## 8. Post-processing ★

- **무엇 (원전들이 쓴 것, 리뷰가 옮긴 범위)**: 자유에너지 도표 · 이론 과전압/한계전위(refs 9 · 38 · 48 · 58 · 59 · 61) · 2e⁻ 활성 화산도(ref 16, 기준 PtHg₄) · **Bader 전하**(refs 9 · 45 · 61) · **d-band center**(refs 56 · 59 · 61 · 62) · **p-band center**(ref 43) · **LDOS**(ref 40, 지그재그 가장자리) · **ICOHP** · 결합길이 · 전하이동 ΔQ(ref 62) · 스케일링 관계 분석(ref 43) · 진동 계산으로 in situ IR/Raman 귀속(ref 77) · 정전위 + 명시적 용매 + AIMD(ref 80) · ML 서술자 학습(ref 83).
- **도구**: **전부 n/a** — 코드·후처리 프로그램 이름이 한 번도 안 나온다.
- **수치화 · 플롯 · 기록 방식**: 단일 스칼라(ΔG\*OOH · εd · 이론 과전압)를 "최적값" 에 대어 말한다. 전위 조건을 밝힌 것은 ref 59 의 "at 1.23 V" 하나. **오차막대 · 불확실도 · 수렴 검사 · 모델 앙상블 산포는 0 건** (ref 62 의 39 모델도 산포는 안 옮긴다). §5.2 가 "uncertainty-aware data analysis" 를 전망으로 요구하면서 본문에는 그것이 하나도 없다.

---

## 9. 적용 인사이트 ★ (우리 작업에)

1. **기준 규약을 안 쓰면 같은 이름의 숫자가 0.70 eV 어긋난다.** "최적 ΔG\*OOH" 가 4.22 eV(§2.1)와 3.52 eV(§3)로 공존하고, 차이는 정확히 O₂/H₂O₂ 평형전위다. 4.28 eV(Ni–N₃O₂)를 3.52 옆에 두면 "0.76 eV 벗어남" 으로 보이지만 제 규약에서는 0.06 eV 다. ⇒ **우리 C3(ΔG_H\*)를 쓰게 되면 기준 상태(½H₂ · U = 0 V vs RHE · ZPE/TS 포함 여부)를 값 옆에 박는다** — 이미 우리 보고량 규율이 요구하는 것이고, 이 리뷰는 그걸 안 한 분야가 어떻게 보이는지의 실례다.
2. **열린 껍질 + 자성 기판 = 상태 선택 규칙부터.** 결함 탄소 ORR 문헌(이 리뷰가 요약한 범위)은 스핀 상태를 한 번도 선언하지 않는다. 지그재그 가장자리의 가장자리 자기 상태, 공공의 국소 모멘트, \*OOH/\*OH 라디칼 — SDCP 에서 우리가 여덟 번 만에 배운 *"여러 허용 상태 + 선택 규칙 없음 → 스칼라 미정의"* 가 분야 규모로 방치된 모습이다. ⇒ 우리가 도핑/결함 탄소 위 흡착(예: 점착 트랙의 탄소 인터레이어, 도전재|SE 계면)을 계산하게 되면 **자기 상태 정책(자유 바닥상태 or 선언된 제약)을 보고량 카드 §1 에 먼저** 쓴다.
3. **주기 셀의 "거리 효과" 는 농도 효과와 분리되지 않는다.** HDPC 의 5각 간격 1.2 → 0.5 nm (과전압 −40 mV) 는 주기 DFT 에서 곧 결함 농도·셀 크기 변화다. ⇒ 우리 도핑 슈퍼셀에서 "도펀트 뭉침 / 도펀트 간 거리" 를 말할 때 **같은 셀 크기 안에서 배치만 바꾼 대조**(Fig. 4c 의 "위치만 바꾸기" 설계처럼)로 분리해야 한다.
4. **I_D/I_G 는 결함 밀도에 단조가 아니다** — 리뷰 자신의 `Fig. 3a` 가 보여준다(결함 최소 시료가 I_D/I_G 최고, 순서는 Γ_2D 가 맞춘다). 점착 트랙에서 탄소 인터레이어·VGCF 의 Raman 을 결함 지표로 인용할 일이 생기면 **단계(stage) 판정 없이 I_D/I_G 를 "결함 많음" 으로 읽지 않는다.**
5. **CHE 의 한계를 우리 C3 카드와 같은 목록으로 적는 외부 목소리가 하나 더 있다** (리뷰 §5.2 → Zhao & Liu 2021). 우리 C3 를 "열역학 하나뿐" 이라고 적어 둔 것이 분야 관점에서도 정확하다는 뜻이다 — 단 원전 미확보.

---

## 10. 비판 — 이 리뷰의 약한 곳 ★

① **"최적 ΔG\*OOH" 의 기준 규약이 두 개 섞여 있고, 어디에도 밝히지 않는다.** §2.1 은 "≈ 4.22 eV", §3.1.1 · §3.2.1 · §3.3.1 은 "3.52 eV" 를 최적값으로 부른다. 차이 0.70 eV = O₂/H₂O₂ 평형전위이고, 3.52 는 CHE 2e⁻ 식의 H₂O₂ 선 상수(2 × 1.76 eV)이기도 하다 (§4b, 교과서 배경 · 우리 추론). 개별 값도 각자 원전의 규약을 따른다 — Ni–N₃O₂ **4.28**(4.22 규약으로 보임, ref 55) · PED-CF **3.56** · NOS14 **3.52** · Fe–O₄ **3.46**(3.52 규약, refs 38 · 48 · 58). **두 규약의 숫자를 같은 축에 놓으면 0.70 eV 가 통째로 날아간다.** 게다가 네 값이 전부 **제 최적값 ±0.06 eV 안**에 몰려 있다 — 리뷰가 "최적에 가깝다" 는 결과만 골라 옮긴 인상이고, 이 폭은 범함수·용매 보정만 바꿔도 흔히 움직이는 크기보다 작다(배경 지식 — 이 리뷰에 없는 내용) → **"누가 더 최적에 가깝다" 는 순위는 의미가 없다.**

② **계산 조건 전면 부재.** 범함수 · vdW · PAW · k · 컷오프 · 셀 · +U · 스핀 · 용매 · 전위 보정 · ZPE/TS — 원전 어느 편의 것도 한 줄 안 옮긴다. 그런데 §3 의 기전 설명은 거의 전부 그 계산 수치(ΔG\*OOH · εd · p-band · 이론 과전압 · Bader)에 서 있다. ⇒ **표 · 본문의 계산 수치를 행끼리 가로 비교할 근거가 없다.** 원전마다 조건이 다를 수 있고, 리뷰는 그 차이를 통제하지 않았다.

③ **스핀 규약 0.** "local charge and spin densities" 를 기전어로 4 회 쓰면서(§1 · §3.1.1 · §3.1.2 × 2) 스핀 편극 계산 여부 · 자기 배열(가장자리 FM/AFM) · 흡착에 의한 모멘트 소멸을 한 번도 다루지 않는다. 지그재그 가장자리 · 공공 · 라디칼 중간체가 주인공인 분야에서 이는 **보고량이 정의되지 않은 상태**다 (우리 규율 기준 · §9-2).

④ **`Fig. 3a` 가 본문 서술과 겉보기로 반대다.** 본문: 면내 결함 밀도 oxo-G < oxo-G/H₂O₂ < GO < GO/H₂O₂. 그림: I_D/I_G 는 그 순서로 **대체로 내려가고**(≈ 3 → ≈ 1.4 → ≈ 1.5 → ≈ 1.0), Γ_2D 가 ≈ 80 → ≈ 350 cm⁻¹ 로 단조롭게 올라간다 (figure-read). Raman 결함 지표는 저결함 영역에서 I_D/I_G 가 오르다가 결함 간 거리가 수 nm 아래로 가면 다시 내려가는 **비단조**라서(배경 지식), 순서를 정하는 것은 Γ_2D 다 — 그림은 맞고 **설명이 없다**. 문제는 리뷰가 **다른 곳에서는 I_D/I_G 를 단조 결함 지표로 쓴다**는 것이다: CNC-700 "최고 결함 밀도(I_D/I_G = 2.29)" (ref 8) · KB@pPNT "중간 결함(0.94)" (ref 45) · CNT-D-O-Fe 1.045 (ref 58). 한 리뷰 안에서 같은 지표를 두 방향으로 읽는다.

⑤ **`Fig. 3c` 의 "D3 기여 크게 증가" 가 그림에서 안 보인다.** 2× 확대로 읽어도 D3 높이는 PD/N-C ≈ 0.47 × G · N-GNS ≈ 0.45 × G (figure-read) 로 거의 같다 — 원전이 면적비로 비교했을 가능성은 남는다. 그리고 **D3(≈ 1500 cm⁻¹)를 "5각 결함" 신호로 읽는 귀속 자체**가 리뷰 안에서 검증 없이 반복된다(refs 21 · 43 · 56) — 통상 5밴드 분해에서 D3 는 비정질 탄소 성분으로 귀속된다(배경 지식). "D3/G ↔ 성능 상관" 이 5각을 가리킨다는 논리는 그 귀속에 전부 기대고 있다.

⑥ **HDPC 의 결함 밀도와 결함 간 거리가 서로 어떻게 이어지는지 없다.** 2.46 × 10¹³ cm⁻² 를 표준 Raman 관계 n_D = 10¹⁴/(π L_D²) 에 넣으면 L_D ≈ 1.14 nm 이고 "~0.57 nm" 는 정확히 **L_D/2** 다 (우리 산수). 균일 분포라면 평균 간격은 1/√n ≈ 2.0 nm 다. 어느 정의인지 리뷰에 없다. 또 L_D ≈ 1 nm 는 Raman 결함 정량식이 교정된 저결함 영역 밖이다(배경 지식) — 원전이 이 밀도를 어떻게 얻었는지 리뷰로는 확인 불가.

⑦ **"근접효과" 40 mV 는 셀 크기 효과와 얽혀 있다.** 5각 간격 1.2 → 0.5 nm 에서 이론 과전압 0.46 → 0.42 V (ref 9). 주기 DFT 에서 결함 간 거리를 줄이는 것은 곧 **결함 농도를 올리거나 셀을 줄이는 것**이라 "가까워서" 인지 "많아서/셀이 작아서" 인지가 분리되지 않는다. 같은 셀에서 배치만 바꾼 대조가 있었는지 리뷰는 말하지 않는다. 40 mV 자체도 ① 의 방법 폭보다 작다.

⑧ **`Fig. 5a`: 무결함 CF 의 선택도가 이미 ≈ 91–93 % 다.** PED-CF-4 는 ≈ 93–98 % (figure-read) — 5각 공학의 **선택도 이득은 몇 %p** 이고 진짜 차이는 전류(활성)다. 그런데 §3 말미는 *"intrinsic pentagonal defects (PED-CF-4) … deliver improved H₂O₂ selectivity and activity"* 로 둘을 한데 묶는다. 또 **PED-CF-1(≈ 65–69 %)·-2(≈ 81–87 %)는 CF 보다 낮다** — 열처리 시간에 따른 비단조를 리뷰는 언급하지 않는다.

⑨ **`Fig. 5c`: NiSA-NC 의 "81.0 %" 는 스캔 끝점(0.35 V vs RHE)의 값**이고 0.05 V 에서는 ≈ 61 % 다 (figure-read). `Table 1` 은 전위 없이 81.0 % 로 적는다. 게다가 DFT 는 ΔG\*OOH 4.28 eV — CHE 로 이론 과전압 ≈ 0.06 V (우리 산수, 4.22 규약 가정) — 인데 실측 onset 은 ≈ 0.45 V vs RHE 로 평형 0.70 V 보다 0.25 V 낮다. **"열역학 서술자가 최적 근처" 와 "실측이 좋다" 사이의 간극**을 리뷰는 §5.2 에서 일반론으로만 말하고, 자기가 인용한 사례에서는 짚지 않는다.

⑩ **Fe_sac-PDC 가 Fe–N₄ 기준물을 "substantially surpassed" 했다는 서술이 E₁/₂ 로는 7 mV 차다** (0.866 vs 0.859 V, `Fig. 5f` 그림 인쇄값) — RDE 측정 재현성과 같은 차수다(배경 지식). J_k(20.50 vs 13.33 mA cm⁻²)는 1.5 배 차라 그쪽이 근거가 된다. PON · PDN 대비 우위는 확실하다.

⑪ **onset 정의 · 기준전극이 통일되지 않았다.** `Table 2` 의 VP/CNs **1.08 V** · P/S-pC **1.12 V vs RHE** 인데, 같은 촉매의 LSV(`Fig. 5d,e`)에서 곡선이 0 을 떠나는 지점은 figure-read ≈ 1.0 V 로 옆의 Pt/C 와 비슷하다 — 전류 문턱 정의가 원전마다 다를 것이다. G100-BM-96 은 **−0.30 V vs SCE**, 본문 CNC-700 은 **~0.11 V vs NHE**. 표에서 onset 열을 가로로 읽을 수 없다.

⑫ **같은 촉매의 수치가 본문 · 표 · 그림에서 조금씩 다르다.** VP/CNs n = 3.97–3.99 (§4.1) vs 3.98–4.00 (`Table 2`) vs figure-read ≈ 3.95 @ 0.2 V (`Fig. 5d`) · H₂O₂ "< 3 %" vs figure-read ≈ 3.1 % @ 0.2 V. 작지만, 리뷰가 원전 수치를 옮기는 과정이 일관되지 않다는 신호다.

⑬ **`Fig. 1` 로드맵의 가지 배정.** 캡션은 "왼쪽 2e⁻ / 오른쪽 4e⁻" 인데 오른쪽 맨 위가 *"Schematic representation of selective 2e⁻ ORR to H₂O₂ on N-doped carbon nanohorns. 2013"* 이고, 왼쪽의 *"Synthesis of H₂O₂ using diluted H₂ and O₂ under high pressure, 2019"* 는 촉매 현탁액 직접합성(전기화학 ORR 아님) 그림이다. 캡션은 ref 18개를 나열할 뿐 패널 대응이 없어 연도 표기(2013 등)의 출처를 추적할 수 없다.

⑭ **`Fig. 2a` 캡션.** D1–D8 여덟 패널에 대해 캡션은 *"D2–D4 · D7–D8 = (555-777 · 55-8-55 · 55-77 · 5555-6-7777)"* — 이름 4개로 패널 5개 — 이고 **D5 는 언급이 없다**. 본문은 D1 = 555-6-777 이중공공 · D2/D4 = 555-777 선결함 · D3 = 555-777 이중공공 이라고 해 캡션(D1 · D6 = 555-6-777 내 활성 자리)과도 대응이 어긋난다.

⑮ **표기 · 인용 위생.** `Fig. 3b` 그림 속 시료명 "KB@pPTN" ↔ 본문·캡션 "KB@pPNT" · 역사 서술의 **Gong et al. (2009)** 에 ref 번호 없음(참고문헌 87 개에 없음) · KB@pPNT 의 "중간 결함" 0.94 가 그림의 세 값 중 최저.

⑯ **A-CoPt-NC 의 Pt 는 상대전극에서 녹아 나온 것이다** (ref 63). ORR/HER 전기촉매 문헌에서 Pt 상대전극 용출은 보통 **활성 과대평가의 오염원**으로 경계하는 경로다(배경 지식). 리뷰는 이를 "top-down 전기화학 활성화 전략" 의 일부로 소개하고, 통제 실험(비-Pt 상대전극 대조) 유무를 말하지 않는다. "Pt/C 의 267 배 질량활성" 은 Pt 0.16 wt% 로 나눈 값이라 Pt 정량 오차에 매우 민감하다.

⑰ **"스케일링 관계 이탈" 의 크기가 없다.** P/S-pC 가 ΔG\*OOH − ΔG\*OH ≠ 3.2 eV 라는데 실제 값을 안 준다(ref 43). 스케일링 관계 자체가 계 사이에 산포를 가지므로(배경 지식), 이탈을 주장하려면 그 산포보다 큰지 보여야 한다.

⑱ **"barrier" 라는 말이 두 뜻으로 쓰인다.** 활성화 장벽(ref 62 의 0.31 eV "kinetic barrier")과 특정 전위의 **열역학 ΔG 계단**(ref 59 "thermodynamic energy barrier … 0.57 → 0.39 eV at 1.23 V" · ref 61 "thermodynamic barrier … 0.345 eV")이 같은 낱말을 쓴다. 뒤의 둘에 "thermodynamic" 을 붙여 둔 것은 좋지만, ref 46 의 **"theoretical reaction barrier 0.56 eV"** 는 어느 쪽인지 알 수 없다. 속도 논의에 열역학 계단을 끌어오면 차수가 틀어진다(§3a 차수 감각 참조).

⑲ **d-band 이동 방향이 사례마다 반대인데 조정하지 않는다.** 2e⁻ 쪽에서 ref 56 은 5각 결함이 Co εd 를 **올려서**(−1.231 → −1.080 eV) 좋아졌다 하고, ref 62 는 인접 공공이 Co εd 를 **내려서**(≈ −1.885 eV) 좋아졌다 한다. 둘 다 "최적화" 로 서술될 뿐, 기준(E_F?) · 계산 조건이 같은지, 어느 쪽이 화산도의 어느 편인지 말하지 않는다.

⑳ **선택 편향 · 구성.** 사례는 거의 전부 긍정 결과다(음성은 C585 → HER · 결함 과다 → 전도도 저하 · §4.3 두 편이 결함 탄소가 아니라는 자기 단서 정도). 인용 87 개 중 21 개(≈ 24 %)가 2025–2026 이고 자기 그룹 사례가 5건 들어 있다. 이것만으로 결론이 틀렸다고 할 수는 없지만, **"결함이 활성점" 서사의 반례 탐색은 리뷰의 범위 밖**이다.

---

## 11. 인용 가능 문장 (영문 초안)

> ⚠ 이 리뷰는 우리 원고의 물성 논증에 쓸 자리가 없다. 쓸 수 있는 것은 **방법론적 서술**뿐이고, 그것도 원전(ref 80 등)을 확보한 뒤 원전을 인용하는 편이 낫다.

- "Static computational-hydrogen-electrode descriptors have well-recognised limitations — fixed charge states, implicit solvation, and the absence of kinetic barriers — which recent reviews of carbon electrocatalysis also emphasise (Gan et al., *Chem. Commun.* 2026, citing Zhao & Liu, *J. Am. Chem. Soc.* 2021)." (⚠ Zhao & Liu 원전 확보 후 원전을 직접 인용)
- "Because published 'optimal' ΔG\*OOH values for the two-electron pathway appear under at least two reference conventions (≈4.22 eV and 3.52 eV, differing by the 0.70 V O₂/H₂O₂ equilibrium potential), we report all free energies together with their reference state and applied potential." (방법 절 규약 문장 — 우리 보고 형식의 근거로)
- ⛔ 이 리뷰의 촉매 성능 수치 · ΔG · d/p-band 값을 우리 문맥에 인용하는 문장은 만들지 않는다.

---

## 12. 주의 / 한계 (인용 규율)

- ⛔ **A–D 물성 4축 표에 행을 만들지 않는다** — 겹치는 물성값 0 건. `comparison_vs_ours.md` 는 §J-51 (방법 원전) · §K-14 (C3 상호참조) 만.
- ⛔ **ORR 전위(vs RHE, 수계)와 우리 ESW(vs Li⁺/Li, 고체)를 같은 표에 놓지 않는다.**
- ⛔ **ΔG\*OOH · εd · p-band center · 이론 과전압을 가로로 비교하지 않는다** — 계산 조건 미기재 · 기준 규약 혼재(4.22 vs 3.52).
- ⛔ **"최적 ΔG\*OOH" 를 인용할 때 규약(U = 0 기준 4.22 / 3.52 문맥)을 같은 문장에 적는다.** 규약 없이 3.52 나 4.22 만 옮기지 않는다.
- ⛔ **리뷰 속 수치는 2차 소환값이다** — 인용이 필요하면 원전 번호를 달고, 가능하면 원전을 확보해 원전에서 옮긴다.
- ⛔ **장벽을 인용하면 홉 수 검산 한 줄을 같이 싣는다** (`D-2026-09-27-barrier-hop-count`) — 그리고 **열역학 ΔG 계단은 장벽으로 인용하지 않는다** (refs 59 · 61 의 "thermodynamic barrier" 와 ref 56 의 탈착 자유에너지는 계단이다 · ref 46 의 0.56 eV 는 정체 불명).
- ⚠ `Table 1` 의 NiSA-NC 81.0 % · `Table 2` 의 onset 열은 조건이 빠지거나 정의가 섞였다 — 그대로 옮기지 않는다.
- ⚠ I_D/I_G 를 결함 밀도로 옮길 때 단계 판정(Γ_2D 등) 없이 "많다/적다" 로 읽지 않는다 (`Fig. 3a`).

---

## 13. 기법 용어 미니사전

- **ORR (oxygen reduction reaction)**: O₂ 를 전기화학적으로 환원. **4e⁻** 는 O₂ → H₂O(산성)/OH⁻(알칼리) — 연료전지·금속–공기 전지의 양극 반응. **2e⁻** 는 O₂ → H₂O₂ — 과산화수소를 현장에서 만드는 경로. 평형전위 1.23 V(4e⁻) · 0.70 V(2e⁻) vs RHE.
- **RHE (가역 수소 전극)**: pH 를 따라 움직이는 기준전극 눈금. RHE 기준 전위는 pH 가 달라도 같은 반응에 같은 숫자를 준다. SCE · NHE 는 pH 보정이 따로 필요하다 — 이 리뷰의 표에 셋이 섞여 있다.
- **PCET**: 양성자·전자 동시 이동. ORR 의 각 단계가 (H⁺ + e⁻) 한 쌍씩 받는다.
- **CHE (계산 수소 전극)**: (H⁺ + e⁻) 의 자유에너지를 ½H₂ 로 놓고 전위는 −eU 로 더하는 계산 규약. 전위 U 를 계산 뒤에 붙이므로 싸지만, 표면 전하·전기장·용매 재배열이 빠진다. 식 풀이는 §4b.
- **한계전위 U_L · 이론 과전압 η**: 모든 단계가 내리막이 되는 가장 높은 전위가 U_L, 평형전위와의 차가 η. 2e⁻ 에서 U_L = min(4.92 − ΔG\*OOH, ΔG\*OOH − 3.52).
- **스케일링 관계**: \*OH · \*OOH 는 둘 다 O 한 개로 표면에 붙어 흡착에너지가 같이 움직인다 → ΔG\*OOH ≈ ΔG\*OH + 3.2 eV. 이 고정 간격 때문에 4e⁻ 최소 과전압이 생긴다. "깬다" = 두 흡착을 따로 조절한다(P/S-pC 주장).
- **화산도 (volcano)**: 서술자(예: ΔG\*OOH) vs 활성을 그리면 너무 약하게도 너무 강하게도 붙지 않는 꼭대기가 생긴다(Sabatier 원리). PtHg₄ 가 2e⁻ 화산 꼭대기의 기준 금속 촉매.
- **d-band center / p-band center**: 활성 원자의 d(또는 p) 궤도 PDOS 의 에너지 가중 평균. 페르미 준위에서 멀어질수록(하향) 흡착 결합이 약해진다는 것이 d-band 모형. **기준 에너지를 꼭 확인할 것**(이 리뷰는 안 적는다).
- **Bader 전하**: 전자밀도의 영흐름면으로 원자 영역을 나눠 원자별 전자수를 세는 방법. "탄소 → Fe 1.15 e" 같은 말이 이것.
- **ICOHP**: 결합 쌍의 COHP(궤도 겹침 가중 DOS)를 페르미 준위까지 적분한 값. 음수가 클수록 결합이 강하다. 우리 LOBSTER 축과 같은 도구.
- **LDOS**: 특정 위치(원자)의 국소 상태밀도. 지그재그 가장자리 C 는 페르미 준위 근처에 가장자리 상태가 있다.
- **위상결함**: 육각망에 5 · 7 · 8각이 끼는 결함. **Stone–Wales** = C–C 결합 하나를 90° 돌려 육각 4개를 5-7-7-5 로. **5-8-5(C585)** = 이중공공이 재구성. **555-777 · 5555-6-7777** = 이중공공·선결함의 다른 재구성. **A-C5 / S-C5** = 인접 / 떨어진 5각.
- **지그재그 · 암체어 가장자리**: 그래핀 가장자리의 두 방향. 지그재그는 가장자리 상태(스핀 편극 가능)를 가진다 — 이 리뷰가 다루지 않는 스핀 문제의 출처.
- **N 종 (XPS N1s)**: pyridinic(육각 가장자리, 전자쌍 하나) · pyrrolic(5각 속) · graphitic/quaternary(육각망 안 3배위) · oxidized. graphitic-center / graphitic-valley 는 가장자리 오목부(valley)에 있는 graphitic N 을 가른 것(ref 46).
- **M–N–C · 단원자 촉매(SAC)**: 탄소 속 금속 원자 하나가 N(또는 O · C)에 배위된 자리. Fe–N₄ 가 대표. 이 리뷰는 배위(N₃O₂ · O₄ · C₅ · N₃)와 인접 결함이 선택도를 바꾼다고 정리한다.
- **XANES · EXAFS**: X선 흡수단 근처 모양(산화수·대칭)과 그 너머 진동(이웃 원자 거리·배위수). FT-EXAFS 에서 금속–금속 봉우리가 없으면 "원자 분산" 의 증거로 쓴다.
- **AC-HAADF-STEM**: 수차보정 고각 환형 암시야 주사투과전자현미경. 무거운 원자일수록 밝아 단원자 금속이 점으로 보이고, FFT 필터로 탄소 고리를 그려낸다.
- **Raman D · G · 2D 밴드**: G(≈ 1580 cm⁻¹) = sp² 신축 · D(≈ 1350) = 결함이 켜는 모드 · 2D = D 의 배음. **I_D/I_G** 는 저결함에서 결함과 함께 오르다 고결함에서 내려간다(비단조) → **Γ_2D**(2D 반치폭)나 다른 지표로 단계를 먼저 판정해야 한다. 5밴드 분해의 **D3(≈ 1500)** 는 통상 비정질 탄소 성분으로 귀속된다.
- **RRDE (회전 링-디스크 전극)**: 디스크에서 ORR, 바깥 링에서 새어 나온 H₂O₂ 를 다시 산화해 센다. 링·디스크 전류와 수집효율로 **H₂O₂ 선택도**와 **전자수 n** 을 계산한다(n = 2 면 전부 H₂O₂, 4 면 전부 H₂O).
- **E_onset · E₁/₂ · j_L · j_k**: 전류가 시작하는 전위(정의가 논문마다 다름) · 한계전류의 절반이 되는 전위(가장 널리 비교되는 활성 지표) · 물질전달 한계전류 · 물질전달을 걷어낸 동역학 전류(Koutecký–Levich).
- **FE (Faraday 효율)**: 흘린 전하 중 목표 생성물(H₂O₂)로 간 비율.
- **TOF**: 자리 하나당 초당 전환 수. 자리 수를 어떻게 세느냐(전체 금속 vs 피독 가능한 자리)에 따라 크게 바뀐다.
- **KSCN 피독**: SCN⁻ 가 금속 자리에 붙어 막는다. 막았을 때 활성이 떨어지면 금속 자리가 활성점이라는 증거.
- **EC-SHINERS · EC-SEIRAS · ATR-IR**: 전극 계면 중간체(\*OOH · \*O–O\* 등)를 운전 중에 보는 표면 증강 Raman · 적외선 분광.
- **PALS**: 양전자가 공공에 갇혀 소멸하는 시간으로 공공형 결함을 세는 분광.
- **정전위(constant-potential) 계산**: 전자수를 고정하지 않고 전위를 고정해 계산 — 전극 표면 전하가 반응 중에 변하는 것을 넣는다. CHE 의 한계를 넘는 방향.
- **미시속도론(microkinetics)**: 각 단계의 속도상수로 연립 속도식을 풀어 전류·선택도를 예측. 열역학 계단만 보는 CHE 보다 한 단계 위.
- **ZAB (아연–공기 전지)**: Zn 음극 + 공기 양극(ORR 촉매). 이론 Zn 용량 820 mAh g_Zn⁻¹ (리뷰 명시).
- **CDI (축전식 탈염)**: 다공 탄소 전극에 이온을 전기이중층으로 흡착해 물을 탈염. ZAB 전압(≈ 1.4 V)으로 직접 구동하는 것이 §4.3.
- **catalyst passport**: 촉매 합성·특성화·측정 조건을 표준 메타데이터로 붙여 데이터셋 간 교란을 줄이자는 제안(ref 84).
