Repository: yonghoon7153-source/Yonghoon-DEM-DFT

# 📚 LITDB — 문헌 단일 시스템 (**SE·DFT 축 + DEM·MPM 축, 두 트랙**)

> **앞으로 논문은 여기서만 본다.** 여러 곳(db/literature, kb/papers, db/properties, Excel)에 흩어진 문헌을 한 곳에서 생각·참고·비교하기 위한 통합 MD 시스템.

## 왜 트랙이 둘인가
`INDEX.md` 는 argyrodite 전해질 축이라 접촉역학·MPM·건식전극 digest 가 들어갈 자리가
없다. 그래서 한때 64편이 **어느 인덱스에도 없었다**(open_items #7). 축을 나눠 그 구멍을
닫았고, 한 분모로 세면 “159편 중 98편 미언급” 같은 **가짜 미결**이 나온다
(`comparison_vs_ours.md:8`). 분리는 실측 근거가 있는 결정이다 — 합치지 말 것.

⚠ 이 표의 **편수는 적지 않는다.** 손으로 쓴 수는 반드시 낡는다(README 자신이 세 번 틀렸다).
현재값은 `python3 tools/litdb/build_index.py --check` 로 본다.

File: litdb/papers/ge2022_xct_initial_structure_dem_calendering_nmc333.md (part 2 of 2)
- 힘 망 (Fig 9): 선 굵기 = F_i / max(F_1…F_Nc) (식 35) — **상태마다 자기 최대로 정규화** → 그림 사이 굵기로 절대 힘을 견줄 수 없다 [카드 관찰].  원문: *"With increased calendering stress, the particle contact force becomes more obvious, and force chains are formed. Calendering affects the particle contact distributions, and more homogeneous inter-particle contacts can be generated with increased calendering levels"* (p.6) — 균질도의 숫자 없음.
- 직물 텐서 편차 대각 [판독 · 래스터 xref 118 · 눈금 직선 맞춤 잔차 ≤ 0.0002]:
| 압력 | Φ′xx | Φ′yy | Φ′zz | Φzz = 1/3 + Φ′zz [카드 산술] |
- **없는 것**: 입자 형상 소성 · 공극 메움 흐름 · AM 파괴 · 탈압 · SE.  저자 스스로 *"cannot be captured by current DEM simulations"* (p.7) 라 적은 몫 = 우리 MPM 몫 (frame[5] 의 또 한 번의 독립 확인 — 같은 계보 zhang2026 · he2026 · song2025 · du2025 · lyu2026 · xu2023 과 같다).

---

## 8. ★ 자세한 분석 — 우리 계획에 무엇을 주나
(이름 = 정독 지시서 3 절.  우리 값 = CLAUDE.md: DEM 18 배 연화 · E_eff 1.35 GPa · 순수 SE Heckel P_y 138 MPa / MPM E 1.53 GPa · σ_y 0.30 GPa · ν 0.49 (K 25.5 GPa) / 랩 표준 = 순수 SE 300 MPa 기공 10–13 % · 진밀도 1.64 g/cm³ — 고정 · 판정 대상 아님.)

| 이름 | 이 논문이 주는 것 | 못 주는 것 · 한정어 |
|---|---|---|
| **단계 0** (기공 연산자 · 판정 기준 결과 전 등록) | ★ (1) 겹친 구의 공극 = 점 세기 합집합 (Monte Carlo · 격자) — 오차 대 점 수 표 (§3-5: 9.8 × 10⁵ 점에서 격자 2.07 % · MC 0.027 %) = 우리 정확 union MC 의 표본 수 · 격자 간격 규칙의 근거 (2) **정의 칸**: 'AM 밖 전부 (CBD = 빈 곳)' ↔ 'CBD 조밀 고체' 가 같은 구조에서 0.10–0.16 갈린다 (3) **상태 칸**: DEM (누른 채로 읽힘) ↔ CT (뺀 뒤) 를 한 그림에 놓은 예 — 등록 때 상태를 칸으로 (4) **상자 점검**: φ·h 가 0 bar 만 24–32 % 어긋남 (§3-4) — 고체 보존 점검을 결과 전 칸으로 (5) **응력 칸**: 부피 평균 σ 는 판 반력과의 비를 같이 (§7-3) | 진밀도 분모 · 질량 기준 공극 없음 · SE 없음 |
| **단계 1** (3D 메모리 · 장 수) | DEM 5106 구 (EDEM · 상용) · TauFactor 복셀 0.5 µm × 150 × 150 µm × 30–70 µm = **5.4–12.6 M 복셀** [카드 산술] — 크기 감각뿐 | 시간 · 메모리 [미확인] · MPM 장 아님 |
| **단계 2 · 3** (2D MPM · 접촉 표현 비교) | 없음 | — |
| **단계 4** (3D 순수 SE · σ_y 하나를 실험 기공에 맞춤) | 없음 (SE 없음) — 방법 교훈만: 결합 두 값을 '보정' 했다면서 대상을 적지 않은 사례 = 맞춤 대상 · 검증 대상 분리를 결과 전에 적어야 하는 이유 | 값 0 |
| **단계 5** (3D 복합 압밀) | ★ (1) **실측 출발 상태** 경로: 분할 · 표지된 CT → 구 (부피 같은 구 · *"some volume loss"*) → 무른 상 부피만큼 결합 (ζ_b 1.67 · λ_b 0.5) → 주기 옆면 · 판 압축 (2) 습식 전극은 *"AM particles are spaced further apart"* — 출발 공극 0.6 (AM 밖) · 가상 충전과 다른 출발점 (3) 판 0.01 m s⁻¹ = 우리 DEM 판 속도의 1000 배 [카드 산술] — 같은 '출발 상태 → 판 압축' 을 할 때 속도 · 준정적 점검을 등록 칸으로 | 건식 AM + SE 분말에 바로 못 쓴다 (CT 분할 · SE 표지 필요) · 영역 크기 · 시간 간격 [미확인] |
| **단계 6** (탈압 · 되돌아옴) | 없음 — EEPA 제하 가지 (k2 · δp) 는 법칙에만 · 같은 자료로 제하를 한 것은 zhang2026 (탄성 Hertz–Mindlin · 200 MPa 에서 0.152 → 0.319 [다른 카드]) | 되돌아옴 표적 없음 |
| **단계 7** (형상 · 피복 · 수송) | ★ (1) DEM 구조 ↔ CT 구조를 같은 연산자로 (TauFactor · 0.5 µm) 견주면 τ 0.95–1.05 배 · 공극 −0.010 … +0.029 (2) 막는 상 (바인더) 을 넣으면 τ 1.37–2.34 배 · 2000 bar 에서 f = 0.067 (3) 대표 부피 20–100 % 에서 τ < 5 % — 우리 STEP3 · 접촉망 RVE 크기 시험의 문헌 꼴 (4) 'tortuosity factor' = tau2 의 또 하나의 사례 | 액체 기공 상 · SE 없음 · 접촉 저항 없음 (영상 확산) |
| **후보 D0** (지금 DEM) | 같은 부류 (구 · 점접촉 · 겹침 대리) 의 한계 문장 넷 (§4-4 (i)) — '구 근사 → 부피 손실' · '겹침 → 공극 비자명' · '소성 · 파괴 · 비구형 미포착' | E · 연화 대조값 없음 (AM 은 실제 E 144) |
| **후보 A′-0** (판 · 벽 · AM 자리 접촉 규칙) | 판 = EDEM 재료 목록 강철 208 / Al 68.9 GPa · 주기 옆면 | 판–입자 마찰 · 점착 [미확인] |
| **후보 A · A′** (MPM 강체 AM / 입자별 속도장) | 없음 | — |
| **후보 B** (입자별 FE) | 없음 | — |
| **후보 C** (MDR) | 없음 | — |
| **후보 C′** (항복 캡 · 탄소성 접촉 DEM) | EEPA 식 (4)–(6) 의 꼴 (적재 · 제하 · 점착 세 가지 · λp) — 탄소성 접촉 DEM 의 한 형식 | ⚠ λp · f0 · k_adh 값이 없어 **보정된 세트로 못 쓴다** — he2026 등이 이 논문에 단 EEPA 값들은 원문에 없다 (§0-1) |
| **후보 M0** (균질화 압밀) | 네 점의 공극 대 판 압력 (DEM · CT) · 두께 네 점 — 습식 LIB 골격의 압축 곡선 한 벌 | 상태가 섞인 점 (DEM 누른 채 ↔ CT 뺀 뒤) · SE 없음 |
| **U0–U6** | **공극 연산자 단위 시험의 꼴** (겹치지 않는 구 · 해석 합 · 점 수 사다리 · Fig 4) — 우리 union MC · ε_sphere 연산자의 U0 꼴 시험으로 그대로 옮길 수 있다 · 격자 0.8–0.4 µm 에서 오차가 평평 (§3-5) = '격자를 줄이면 준다' 를 가정하지 말 것 | 해상도 수렴 (U6) 은 공극뿐 · 역학 해상도 아님 |
| **R1–R7** | **R2** (미끄럼 · 분리): μ 0.25 · 결합 파단 (σ_n 300 MPa) · **R4** (탈압): 없음 · **R5** (맞추는 값 하나): 결합 두 값 + 대상 미기재 = R5 를 못 지킨 예 · **R6** (SE 형상): 없음 (AM 도 구) · **R7** (AM 파괴): 없음 — 저자 한계 문장 (p.9) | R1 · R3 없음 (상이 하나) |
| **결과 전 대조 항목** | Ebner CT 의 AM 밖 공극 0.599 · 0.611 · 0.559 · 0.419 · τ 1.35 · 1.36 · 1.44 · 1.66 (≈0 · 30 · 60 · 200 MPa · 압연 뒤) — **우리 계산의 대조 대상 아님** (LIB · SE 없음) · 방법 대조 (같은 연산자 DEM ↔ CT) 로만 | — |

- **재료 · 차원 · 조건 차이**: NMC333 + CBD (액체계) ↔ 우리 NCM811 + LPSCl (건식) · 둘 다 3D · 판 압축 (평판 근사 압연) ↔ 우리 다이 압축 · 200 ↔ 300 MPa · 판 속도 1000 배 · 상태 미기재 ↔ 우리 가압 중 · 바인더 결합 ↔ SE 연화 구.

## 9. 적용 인사이트 (내 연구에 어떻게)
1. **공극 연산자에 정의 · 상태 두 칸** — 같은 구조에서 'AM 밖 전부' 와 'CBD 조밀' 이 0.10–0.16 갈리고 (§3-3), 한 그림에 누른 채 (DEM) 와 뺀 뒤 (CT) 가 섞였다 → 우리 인계 공극에도 정의 (ε_sphere · union · AM 밖) 와 상태 (가압 중 · 제하 뒤) 를 칸으로 (단계 0).
2. **부피 평균 응력은 판 반력과의 비를 같이** — σzz 가 명목의 0.38–0.46 인데 원문은 말이 없다 (§3-7 · §7-3) — 우리 MPM wallP 전환 · DEM LW 점검과 같은 함정.  비가 1 이 아니면 V · 벽 · 결합 몫을 먼저 적는다.
3. **점 세기 공극의 오차 표** — 9.8 × 10⁵ 점 격자 2.07 % ↔ MC 0.027 % · 격자 0.8–0.4 µm 에서 평평 (§3-5) — 우리 정확 union MC 의 표본 수 · 시드 규칙을 이 꼴로 시험 (U0).
4. **'출발 상태 = 실측' 의 비용** — 남이 분할한 자료를 쓰면 입도 (Fig 1c ↔ 색 막대 28 µm) · 영역 크기 · 두께 (0 bar φ·h 어긋남) 가 서로 맞는지부터 점검해야 한다 (§3-4 · §3-9).
5. **인용 고리 점검** — he2026 · du2025 가 이 논문에 단 EEPA 값 다섯 · COR 0.25 는 원문에 없다 (§0-1) — 접촉 매개변수의 출처를 2 차 인용으로 받지 않는다.

## 10. 인용 가능 문장 (deck/paper용 — 표지 그대로)
- "Ge et al. imported 5106 NMC333 particles of an uncalendered electrode characterised by synchrotron X-ray tomography (Ebner et al. 2013) into an EEPA + bonded-particle DEM, compressed it with a plate moving at 0.01 m s⁻¹ to 30–200 MPa, and found the AM-excluded volume fraction (pore + binder) within −0.010 … +0.029 of the tomography (Powder Technol. 403 (2022) 117366; digitized from Fig. 7)."
- "The authors state that 'spherical particle approximations were used in this work, and the effect of particle fracture is not considered. These limitations may affect model prediction, especially under high calendering pressures' (Ge et al., Powder Technol. 403 (2022) 117366, p.9)."
- 국문: *"실측 CT 출발 상태의 압연 DEM 도 입자는 구 · 접촉 소성은 겹침으로 대리하며, 저자는 AM 의 소성 변형 · 파쇄 · 비구형을 '현재 DEM 이 잡지 못한다' 고 적는다 (Ge 2022, p.7 · p.9)."*
- 국문: *"Ge 2022 의 부피 평균 응력 σzz 는 명목 판 압력의 0.38–0.46 이다 (Fig 11 판독) — 원문은 판 압력과 견주지 않는다."*

## 11. 주의/한계 (over-claim 방지 · 원문 비판)
1. **결합 '보정' 의 대상 미기재** — *"calibration results as illustrated in the following Fig. 4"* 인데 Fig 4 는 공극 계산법 오차 그림 (p.4).  대상이 공극 곡선이면 Fig 7 은 검증이 아니다.
2. **그림 번호 착오 둘** — 위 1 · *"τPore+binder … presented in Fig. 7"* (p.7 · τ 는 Fig 12).
3. **'0 bar to 400 bar'** (p.5) — 400 bar 상태 없음 (300 의 오기로 보인다 [추정]).
4. **'mono-sized spherical particle packing'** (p.8) ↔ 다분산 입도 (Fig 1c · Fig 6 색 막대 1.07–28 µm).
5. **같은 양 두 값** — Fig 12 DEM τ (1.74 @2000 bar) ↔ Fig 13c 파랑 (1.63) [판독].
6. **상태 혼합** — DEM 판 압력 도달 구조 (제하 없음) ↔ CT 압연 뒤 구조를 '같은 압력' 으로 견줌.
7. **응력 텐서의 V** — σzz 0.38–0.46 × 명목 (§3-7).
8. **두께 ↔ 공극 상자** — φ·h 0 bar 27.9 ↔ 21.1–22.5 µm (§3-4) · 복셀 부피 두께 '∼30–70 µm' ↔ h_c 36.5–75 µm.
9. **입도의 정체** — Fig 1c 가 [12] 표지 · 꼬리 ≈41 µm ↔ DEM 색 막대 최대 28 µm.
10. **EEPA 값 미인쇄** — λp · f0 · k_adh · 표면에너지 · ζ_tm · σ_t · k_t,b · 판–입자 접촉 값 (다른 논문들이 이 논문에 값을 귀속 — §0-1).
11. **식 (22) · (24) 단위** — A_b · I_b (J_b) 곱 · 식 (26) 비틀림에 I_b · 식 (17) 설명 'tangential' · Nomenclature 단위 (k_n,b 'N m⁻¹' ↔ 본문 N m⁻³ · 밀도 'm3 kg−1' · I_b 'kg m2' · 'number pf particles').
12. **E 144 GPa 의 출처** — [19] 142 · [27] 138.73 GPa [다른 카드] 어느 것과도 같지 않다.
13. **Fig 4 문장** — '1 × 10⁶ 점이면 2 % 아래' ↔ 0.50 µm 점 2.07 % [판독] · '0.1 µm → < 1 %' 는 그림 밖.
14. **'agrees' 의 폭** — τ_Pore 맞춤 ÷ [28] 실험 0.73–1.15 [카드 산술] · [28] 은 다른 전극.
15. **표기**: Fig 13c 범례 'Briggeman' · Fig 7 축 'e_Pore+binder' (ε 이 e 로) · Fig 3 캡션 'light green' (그림은 하늘색) · 'Schreiner et a.' · 'Hertizan' (p.2) · S 단위 µm² ↔ O µm.
16. ⚠ **판독 값**은 벡터 (Fig 4 · 7) 는 그리기 좌표라 넷째 자리 · 래스터는 ±1 px (Fig 11 ≈ ±0.14 MPa · Fig 12 ≈ ±0.0014) — 그래도 [판독] 표지로만 인용.

## 12. 참고문헌 — 우리가 더 볼 것 (원문 목록 서지 그대로 + 이유 한 줄)
| # | 서지 (원문 그대로) | 왜 | 정본 카드 |
|---|---|---|---|
| 12 | M. Ebner, F. Geldmacher, F. Marone, M. Stampanoni, V. Wood, X-ray tomography of porous, transition metal oxide based lithium ion battery electrodes, Adv. Energy Mater. 3 (7) (2013) 845–850. | 처음 구조 · CT 공극 · τ 의 원 자료 · 압연 방식 · 입도 정체 | 없음 (후보 표 N-66 차례) |
| 16 | R. Ge, M. Ghadiri, T. Bonakdar, Q. Zheng, Z. Zhou, I. Larson, K. Hapgood, Deformation of 3D printed agglomerates: multiscale experimental tests and DEM simulation, Chem. Eng. Sci. 217 (2020) 115526. | 표 1 μ_p,s 0.25 의 이 논문 쪽 출처 (EEPA 보정 계보 · 질문 e) | 없음 (papers/ ls · grep '115526') |
| 37 | Luca Orefice, Johannes G. Khinast, Deformable and breakable DEM particle clusters for modelling compression of plastic and brittle porous materials — Model and structure properties, Powder Technology 368 (2020) 90–104. | 공극 계산법 (이 논문 [37]) · 변형 · 파괴 가능한 DEM 입자 묶음 (질문 l · 후보 C 류) | 없음 |
| 26 | D.O. Potyondy, P. Cundall, A bonded-particle model for rock, Int. J. Rock Mech. Min. Sci. 41 (8) (2004) 1329–1364. | 결합 모델 원전 (식 22 · 24 · 26 꼴 대조) | 없음 |
| 35 | B.L. Trembacki, D.R. Noble, M.E. Ferraro, S.A. Roberts, Mesoscale effects of composition and calendering in lithium-ion battery composite electrodes, J. Electrochem. Energy Convers. Stor. 17 (4) (2020). | 수준집합 바인더 생성 (식 39) | 없음 |
| 28 | F.L. Usseglio-Viretta, A. Colclasure, A.N. Mistry, K.P.Y. Claver, F. Pouraghajan, D.P. Finegan, T.M. Heenan, D. Abraham, P.P. Mukherjee, D. Wheeler, Resolving the discrepancy in tortuosity factor estimation for Li-ion battery electrodes through micro-macro modeling and experiment, J. Electrochem. Soc. 165 (14) (2018) A3403. | Fig 13c 실험 다섯 점 · τ 추정 불일치 | 없음 — wishlist L75 에 이미 있음 |
| 20 | A. Stershic, S. Simunovic, J. Nanda, Modeling the evolution of lithium-ion particle contact distributions using a fabric tensor approach, J. Power Sources 297 (2015) 540–550. | 직물 텐서 선행 · μ 0.25 의 다른 출처 | 없음 (후보 표 N-69 차례) |
| 22 | I. Srivastava, D.S. Bolintineanu, J.B. Lechman, S.A. Roberts, Controlling binder adhesion to impact electrode mesostructures and transport, ACS Appl. Mater. Interfaces 12 (31) (2020) 34919–34930. | 점착 · 응집으로 미세구조를 설계한 DEM (수송 연결) | 없음 |
| 25 | S.C. Thakur, H. Ahmadian, J. Sun, J.Y. Ooi, An experimental and numerical study of packing, compression, and caking behaviour of detergent powders, Particuology 12 (2014) 2–12. | EEPA 원전 | `thakur2014_eepa_adhesive_elastoplastic_dem` |
| 19 · 21 | C.S. Giménez, B. Finke, C. Schilde, L. Froböse, A. Kwade, … Powder Technol. 349 (2019) 1–11 · C. Sangrós Giménez, C. Schilde, L. Froböse, S. Ivanov, A. Kwade, … Energy Technol. 8 (2) (2020) 1900180. | E 출처 · 결합 부피 = CBD 부피 방법 | `sangros2019_dem_calendering_lib_electrode` · `sangros2020_lib_electrode_dem_mech_elec_ionic` |
| 27 | L.S. de Vasconcelos, R. Xu, J. Li, K. Zhao, Grid indentation analysis of mechanical properties of composite electrodes in Li-ion batteries, Extreme Mech. Lett. 9 (2016) 495–502. | E 출처 한쪽 | `devasconcelos2016_grid_indentation_nmc532_cbpvdf_composite_electrode` |
| 29 | S. Cooper, A. Bertei, P. Shearing, J. Kilner, N. Brandon, TauFactor: an open-source application for calculating tortuosity factors from tomographic data, SoftwareX 5 (2016) 203–210. | τ 도구 | `taufactor_tortuosity_factor_tomography_tool` |
| 5 · 6 · 23 · 24 | Lu 2020 Joule 4 2746 · Meyer 2017 J. Mater. Process. Technol. 249 172 · Ngandjong 2021 J. Power Sources 485 229320 · Schreiner 2020 Proc. CIRP 93 149 | 압연 실험 · DEM 계보 | `lu2020_…` · `meyer2017_…` · `ngandjong2021_…` · `schreiner2020_…` |
- **같은 그룹 후속 (이 논문이 인용하지 않음 · 다른 카드가 인용)**: R. Ge, A.M. Boyce, Y. Shui Zhang, P.R. Shearing, D.J. Cumming, R.M. Smith, Chem. Eng. J. 465 (2023) 142749 (`song2025_…` [12] · `lyu2026_…` [16] · `xu2023_dem_bonded_…` [32] · wishlist L326) — he2026 [39] 의 EEPA 값 귀속을 가르려면 he2026 원문 목록과 이 2023 논문을 함께 봐야 한다.

---

## [미확인] 목록
- 결합 k_b · σ_n 의 보정 대상 · 절차 · EEPA λp · f0 · k_adh · 표면에너지 · ζ_tm · 결합 σ_t · k_t,b · 판–입자 접촉 매개변수 · 시간 간격 · 레일리 비 · 계산 시간 · 시드.
- DEM 부분 영역의 가로 · 세로 크기 · 결합 수 · 접촉 수 · 배위수 · 결합 파단 수.
- 저장 구조의 상태 (판 압력 도달 순간인가 · 이완 뒤인가) · 응력 텐서 식 (38) 의 V · 벽 접촉 · 결합 힘 포함 여부.
- h_c ≈75 µm (0 bar) 와 공극 계산 영역의 관계 · 복셀 부피 두께 '∼30–70 µm' 의 정의.
- Fig 1c 입도의 대상 (부분 영역 ↔ Ebner 전체) · Fig 12 ↔ Fig 13c τ 차이의 원인 · τ 계산 방향.
- Ebner 실험의 압연 방식 · 장비 · 속도 · '≈300 · 600 · 2000 bar' 의 정의 (선하중 환산인가).

## 원문 대조 기록 (이 카드 작성 중 직접 확인한 것 · 2026-11-16)
- 서지: 후보 표 = 'Ge 2022 (zhang2026_xct ref 18 · 성 · 연도만)' · 1저자 메모 (R. Ge, D. J. Cumming, R. M. Smith · 제목 · Powder Technol. 403 (2022) 117366 · DOI) = 원문 첫 쪽 · 머리글 · PDF 메타데이터와 같음 · zhang2026 원문 참고문헌 18 (*"R. Ge, D.J. Cumming, and R.M. Smith, Powder Technol. 403, 117366 (2022)"*) 과 같음 · 다른 점 없음.  SI · 부록 안내 없음.
- 숫자: 텍스트 층 + 렌더로 대조 — 300 · 600 · 2000 bar · 90:5:5 · 15 mm · 55 °C · 24 h · 0.7 mm · 0.37 µm · Np 5106 · n 1.5 · ζ_b 1.67 · λ_b 0.5 · EDEM 2021 · 0.01 m s⁻¹ · 1.5 × 10¹⁴ N m⁻³ · 3 × 10⁸ Pa · 표 1 열 셋 · 2–30 µm · 50 µm · 0.5 µm · 1 × 10⁶ · 2 % · 0.1 µm · 1 % · 1 × 10⁸ · 150 µm × 150 µm · ∼30–70 µm · −0.018 · −0.04 · 20–100 % · 5 % · O 30 µm · x 5 · 4.7 · 2 · 1.78 · 표 2 · 1.02 · −0.53 · 0.885 · −1.068 · 90 % · Fig 6 h_c 넷 · 색 막대 1.07e-06 · 2.80e-05 — 전부 위치 확인.
- 낱말 전수: 'unload' 2 회 (둘 다 EEPA 제하 강성 정의 · Nomenclature) · 'relax' · 'releas' · 'recover' · 'retract' · 'surface energy' · 'pull-off' · '0.96' · '0.014' · 'Supplement' · 'Appendix' 0 회 · 'fracture' 는 결론의 'frac-ture' (줄바꿈) 1 회.
- 판독 보정: Fig 4 · 7 = 벡터 그리기 좌표 (눈금 글자 중심 직선 맞춤 · Fig 7 DEM 점이 표 2 의 1 − φ_Par 와 0.001 안) · Fig 10 · 11 · 12 · 13c · 1c = 원본 래스터 (xref 118 · 119 · 133 · 134 · 54 · 300 dpi) 눈금 직선 맞춤 · Fig 10 대각합 · Fig 13c ε ↔ 표 2 로 재현성 점검.
- 그림 크롭: 도구가 Fig 1–13 · 표 1–2 를 다 찾음 → 15 장 전부 다시 자름 (원본 래스터 10 · 쪽 렌더 3 · 표 2 장 = 쪽 전체 → 표만) · Fig 5 는 원본 래스터에 L₀ · L_e 덧그림이 없어 쪽에서 렌더 · 패널 10 · 식 40 · 근거 문단 19 손 크롭 — 84 장 모두 열어 확인.  도구가 바꾼 남의 카드 `_sources.json` 항목 다섯은 되돌림.
- 정본 중복 확인: papers/ 목록 (ge20* 없음 — malifarge2017 만 낱말 겹침) · DOI · '117366' · 제목 낱말 grep — 카드 없음 (du2025 · lyu2026 · song2025 · xu2023 · zunker2025 · zhang2026_xct · he2026 은 인용만).
- 인용한 쪽 원문 대조: zhang2026 원문 PDF (같은 inbox) p.2 · p.4–5 · 참고문헌 18 — §0-1.

## 🔗 관련 카드
- 이 논문을 인용한 카드: `zhang2026_xct_dem_cathode_calendering_peel_calibration` (ref 18 · 같은 Ebner 자료) · `he2026_dem_calendering_inhomogeneity_areal_density` ([39] · EEPA 값 — §0-1 카드 문제 ①) · `du2025_dem_fem_force_chain_collector_damage_calendering` ([25] · COR — 카드 문제 ②) · `lyu2026_two_layer_gradient_electrode_calendering_dem_fem` ([60] · 마찰 0.25) · `song2025_insitu_ct_dem_cathode_calendering_nominal_stress_breakage` ([22]) · `xu2023_dem_bonded_particle_fracture_calendering` ([31]) · `zunker2025_dem_large_deformation_compaction` (출판본 결론 [65–67]).
- 같은 계보 압연 DEM (구 · 접촉 수준 소성): `sangros2019_dem_calendering_lib_electrode` · `sangros2020_lib_electrode_dem_mech_elec_ionic` · `ngandjong2021_dem_calendering_digital_twin` · `schreiner2020_dem_calendering_lib` · `lippke2023_dem_drying_structure_formation_lib`.
- 접촉 법칙 원전: `thakur2014_eepa_adhesive_elastoplastic_dem` (EEPA).
- 영상 기반 수송 · τ: `taufactor_tortuosity_factor_tomography_tool` · `lu2020_insitu_nanoct_calendering_microstructural_evolution` · `kodama2020_high_pressure_insitu_xct_sulfide_se_voxel_simulation` (CT 영상 → 복셀 계산의 황화물 판).
- 압연 실험 · 모델: `meyer2017_calendering_compaction_resistance_line_load_exponential_model`.

## 🗨️ Q&A 로그
<!-- "Q&A 작성해줘" 트리거 시 직전 질문/답 누적 -->
