Repository: yonghoon7153-source/Yonghoon-DEM-DFT

# 📚 LITDB — 문헌 단일 시스템 (**SE·DFT 축 + DEM·MPM 축, 두 트랙**)

> **앞으로 논문은 여기서만 본다.** 여러 곳(db/literature, kb/papers, db/properties, Excel)에 흩어진 문헌을 한 곳에서 생각·참고·비교하기 위한 통합 MD 시스템.

## 왜 트랙이 둘인가
`INDEX.md` 는 argyrodite 전해질 축이라 접촉역학·MPM·건식전극 digest 가 들어갈 자리가
없다. 그래서 한때 64편이 **어느 인덱스에도 없었다**(open_items #7). 축을 나눠 그 구멍을
닫았고, 한 분모로 세면 “159편 중 98편 미언급” 같은 **가짜 미결**이 나온다
(`comparison_vs_ours.md:8`). 분리는 실측 근거가 있는 결정이다 — 합치지 말 것.

⚠ 이 표의 **편수는 적지 않는다.** 손으로 쓴 수는 반드시 낡는다(README 자신이 세 번 틀렸다).
현재값은 `python3 tools/litdb/build_index.py --check` 로 본다.

File: litdb/papers/german2014_coordination_number_powder_densification.md (part 2 of 2)
### 3-6. ★ 압밀이 배위수를 바꾸는 크기 — 기울기 (원문에 숫자 없음 · 전부 [카드 산술])
| f (기공률) | 식 (9) N_C | dN_C/df = 22f | 1 %p 당 | 1 %p 당 상대 변화 | 식 (10) 1 %p 당 | Arzt 1982 식 (16) 1 %p 당 |
|---|---|---|---|---|---|---|
| 0.55 (45 %) | 5.33 | 12.1 | **0.121** | 2.3 % | 0.151 | — (D₀ 0.64 아래) |
| 상별 Z | 없음 | real_14: AM_P **329** · AM_S **43.3** · SE **5.29** (그중 SE–SE **4.41** = 2 × 72,405 / 32,832 [카드 산술]) (nadeem2023 카드) · LHS-130 `am_am_cn` 중앙 3.91 · 4.92 · 5.36 @ AM 70 · 80 · 85 wt% (비교 문서 E 절 park2025 줄) | 원문으로는 상별 값을 견줄 수 없다 — 이원 같은 크기면 Z_pq ≈ Z · f_q (martinbouvard2003 카드 그림 4) · 크기비가 있으면 Pinson 류 부분 배위수 (후보 N-117) |
| 압분 방식 | 다이 · CIP 나란히 (차 ≤ 0.3) · 원문은 견주지 않음 | DEM 일축 판 압축 · 주기 x–y | 일축 ↔ 등압 차를 원문에서 끌어낼 수 없다 |
| 차원 | 3D (2D 자료는 식 2 로 환산) | DEM 3D · MPM 2D / 3D | 2D 단면 계수 (kawaguchi2018 카드 3.17 · 1.04 · 0.57) 는 3D Z 가 아니다 — 환산식이 필요 |
| 재료 | 금속 · 세라믹 · 유리 · 아크릴 · 소금 · 모의 | LPSCl SE (연질) + NCM (강체) | 재료 다름 — 값 전이 없음 |
| 소성 · 형상 | 다면체 · 평면 결합 (그림 1) | DEM 형상 불변 · 겹침 프록시 / MPM J2 형상 소성 (입자 경계 없음) | 원문의 '면 수' 는 DEM 에서 겹침 수, MPM 에서는 정의 불가 |

### 7-2. ★ litdb 안의 다른 Z(φ) 법칙과 나란히 (재료 · 차원 칸을 꼭 본다 · 판정 없음 · 다른 카드는 고치지 않는다)
| 카드 | 법칙 · 값 | 계 · 차원 | 이 논문과의 관계 |
|---|---|---|---|
| **이 논문** | N_C = 2 + 11f² (전 범위) · −2.8 + 15.1f (0.50–0.80) · 14 − 10.4(1 − f)^0.4 (압분 청동에 가장 가까움 [카드 산술]) | 문헌 113 쌍 · 3D · 평균 Z | — |
| `arzt1982_…` | 식 (4) Z = 7.3 + 15.5[(D/0.64)^1/3 − 1] (소결 한계 · D = 1 에서 9.79) · 식 (11) 압밀 한계 → **13.69** · 식 (16) 근사 (D < 0.85: 7.3 + 9.5(D − 0.64)) | 단분산 무작위 조밀 · 해석 · 3D | 이 논문 식 (4) 는 Arzt 식 (4) 의 **1 차 근사** (§7-3) · Arzt 식 (11) 은 표 6 에 없다 |
| `martinbouvard2003_…` | Z = Z₀ + C[(D/D₀)^1/3 − 1] (Z₀ 7.3 · C 15.5 · D₀ 0.64) · Z = 12D · DEM 초기 Z ≈ 6.2 @ D₀ ≈ 0.637 · Z_pq/f_q → Z (같은 크기 이원) | 3D DEM 4000 구 · 연질 + 경질 · 같은 크기 | 이 논문 모델 4 (12f) · 무작위 조밀 6.7 @ 0.63 (식 9 → 6.46 @ 0.637) |
| `cantor2020_…` | Z − Z₀ = k(φ − φ₀)^α · α ≃ 0.5 · k ≃ 5.1 · 마찰 무관 (Z₀ ≈ 3.9 · φ₀ ≈ 0.81 은 그림 역산) | **2D** 초탄성 원판 NSCD+FE | 꼴이 다르다 (√ 꼴 ↔ f²) · 2D |
| `cardenasbarrantes2022_…` | Z − Z₀ = ψ√(φ − φ₀) · ψ ≈ 8.5 · Z₀ ≃ 3.5 · φ₀ 0.50–0.51 (벽 · 크기 효과) · 가장 조밀한 상태 ≈9.2 · **Hertz DEM 의 Z − Z₀ 도 같은 선 위 (φ − φ₀ 0.45 까지)** | 3D 탄성 구 50 · 100 개 NSCD+FE + Hertz DEM | ★ "압력은 틀려도 Z(φ) 는 갈리지 않는다" (그 카드) — 점접촉 DEM 의 Z(f) 를 실측 · 식과 견줄 근거 |
| `cardenasbarrantes2020_…` | ξ ≈ 5.1 · α ≈ 0.5 · κ · μ 무관 | 2D 강체 + 변형 원판 혼합 | 혼합 비율에 무관한 Z(φ) (2D) |
| `park2025_…` | XCT NCM–NCM 배위수 평균 4.8 · 6.5 · 7.4 (NCM : LPSCl 70:30 · 80:20 · 85:15 · 300 MPa 2 분 조립) | 실측 복합 양극 · 3D · **부분 (AM–AM)** | 상별 실측 — 이 논문이 못 주는 칸 |
| `yano2023_…` | DEM 배위수 누른 채 8.94–9.30 · 뺀 뒤 4.16–4.25 (EEPA · NCM 물성 · 400 MPa) | 3D DEM 이원 크기 | 상태 (누른 채 ↔ 뺀 뒤) 가 Z 를 두 배 바꾼다 |
| `kawaguchi2018_…` | AM–AM 2D 단면 접촉 수 3.17 · 1.04 · 0.57 (혼합법 셋 · 360 MPa) | 실측 2D 단면 · 부분 | 2D ≠ 3D (식 (2) 같은 환산 필요) |

### 7-3. ★ arzt1982 카드의 식과 같은가 / 다른가
- **같은 상수 · 다른 출처 표기**: 이 논문 식 (4) 의 7.3 · 15.5 = Arzt 1982 의 Z₀ · C (무작위 조밀 충전 RDF 선형화) — 그런데 원문은 식 (4) 를 **[29] Jagota · Dawson · Jenkins 1988** 에 귀속하고, Arzt 1982 [22] 는 선형 식 묶음 [19–23,…] 안에만 있다.
- **같은 기하의 1 차 근사** [카드 산술]: Arzt 의 '셀 고정 · 구 성장' (R′ = (D/D₀)^1/3) 을 1/R′ 로 줄이면 '구 고정 · 중심 접근' 이 되고 선 수축 ΔL/L₀ = 1 − 1/R′ = 1 − (D₀/D)^1/3 = 이 논문 식 (5).  Arzt 식 (4) 의 R′ − 1 = x/(1 − x) (x = ΔL/L₀) 이므로 **이 논문 식 (4) 는 Arzt 식 (4) 의 x 1 차 근사** — D 0.64 → 1 에서 9.44 (이 논문 식 4 + 5) ↔ 9.79 (Arzt 식 4).
- **압밀 한계 (Arzt 식 11 · 13.69)** 는 이 논문 표 6 · 7 에 **없다** — 이 논문이 '모델 6' 으로 시험한 것은 Arzt 가 *"소결 한계 · 배위수 하한"* 이라 부른 쪽이다.
- **자료가 겹친다**: 이 논문 표 4 의 청동 다이 [71] = Arzt 그림 4 ● 의 [3] (같은 Fischmeister · Arzt · Olsson 1978) · 표 3 의 13.5 [71] · CIP [118] = Fischmeister & Arzt 1983 (Arzt [8] *"To be published"* 의 후보 · [미확인]).
- **값의 차**: f 0.85 · 0.90 · 0.95 · 1.00 에서 식 (9) 9.95 · 10.91 · 11.93 · 13.00 ↔ Arzt (11) 9.30 · 10.01 · 11.11 · 13.69 [카드 산술] — 0.65–0.90 높다가 f → 1 에서 0.69 낮아진다.  압분 청동 자료는 Arzt (11) 쪽 (§3-7).

### 7-4. frame[5] — 어느 반쪽을 가졌나
- **가진 것**: 접촉망 쪽 (DEM 쪽) 관측량 하나 — **평균 배위수 ↔ 상대밀도** 의 문헌 띠 (±1) 와 고정점 · 압분 금속의 실측 Z.  우리 DEM 의 Z(f) 가 순수 SE (단분산) 에서 이 띠에 드는지 보는 **외부 대조선** (맞추는 데 쓰지 않는다 · frame[4]).
- **없는 것**: 상별 · 다분산 Z · 하중 아래 측정 · 탈압 · 형상 소성의 계산 · 수송 식.  MPM (한 속도장) 은 입자 경계가 없어 Z 를 정의하지 못한다 — 비교 문서 C 절 (2026-11-09 줄): *"배위수 Z · 입자간 응력 σℓ · 접촉 길이 · 마찰 μ 의존은 입자 경계가 있어야 정의된다"* → 후보 A′ · B 에서만 이 관측량이 선다.

---

## 8. ★ 자세한 분석 — 우리 계획에 무엇을 주나
(이름 = 정독 지시서 3 절.  우리 값: DEM 18 배 연화 · E_eff 1.35 GPa · 순수 SE Heckel P_y 138 MPa / MPM E 1.53 GPa · σ_y 0.30 GPa · ν 0.49 / 랩 표준 = 순수 SE 300 MPa 기공률 10–13 % · LPSCl 진밀도 1.64 g/cm³ — 고정 · 판정 대상 아님.  이 논문 재료 = 단분산 위주 금속 · 세라믹 · 유리 · 모의 — 모든 행에 "재료 다름".)

| 이름 | 이 논문이 주는 것 | 못 주는 것 · 한정어 |
|---|---|---|
| **단계 0** (기공 연산자 · 판정 기준 결과 전 등록) | ★ 배위수를 결과 전 대조 항목으로 쓸 때 **같이 등록할 칸**: 접촉 판정 (겹침 > 0 · 틈 문턱 · 면) · 차원 (3D / 2D 단면 + 환산식) · 상태 (누른 채 / 뺀 뒤) · 평균의 가중 (입자 수 · 상별) · 밀도 규약 (f = 1 − ε_sphere) — 원문 자료가 이 칸을 섞어 ±1 산포를 냈다 · 대조선 셋을 함께: 식 (9) ± 1.0 · 압분 청동 (다이 · CIP) · Arzt (11) | 기공 연산자 · 압력 축 · 판정 문턱 |
| **단계 1** (3D 메모리 · 장 수) | [카드 해석] 입자별 속도장 (A′) 에서 한 입자가 동시에 닿는 이웃 수의 크기 감각 — f 0.85–0.90 에서 평균 ≈10–11 · 완전 치밀 ≈14 (단분산) | 다분산 큰 입자의 이웃 수 (real_14 AM_P 329) 는 이 식으로 못 낸다 |
| **단계 2** (2D MPM 코드 · 단위 시험) | 없음 | — |
| **단계 3** (2D 접촉 표현 비교) | 2D 의 이웃 수는 3D 와 다르다 (완전 치밀 2D 6 · 단면 5.85 변 ↔ 3D 14 · 식 (2) 환산) → 2D 비교 시험의 Z 는 **2D 끼리만** 견준다 | 2D Z(φ) 기준 값 없음 (cantor2020 이 2D 법칙) |
| **단계 4** (3D 순수 SE · σ_y 하나를 실험 기공에 맞춤) | ★ 랩 표준 기공 10–13 % 를 f 로 옮기면 0.87–0.90 — 그 밀도의 단분산 기대 Z: 식 (9) **10.3–10.9** (±1) · 압분 청동 0.88–0.89 → **9.0–9.2** · Arzt (11) **9.6–10.0** [카드 산술] → 순수 SE DEM (단분산 SE) 의 Z 를 이 셋과 같은 축에 (σ_y 맞춤과 무관한 독립 관측량) | 맞춤 표적 아님 · 금속 자료 · 압력 축 없음 · MPM 은 Z 를 못 냄 |
| **단계 5** (3D 복합 압밀) | 평균 Z 가 밀도로 움직이는 크기 = 1 %p 당 0.19–0.20 (f 0.84–0.90 · 식 9) — 복합 팔 사이 기공 차가 있으면 Z 차가 이만큼 섞인다 · 보고창에 φ (ε_sphere) · 상별 Z_i 를 같이 (nadeem2023 §8-③ 그대로) | 상별 Z · 다분산 · 단단 + 무름 혼합의 Z(f) 없음 · real_14 수 평균 6.12 ↔ 식 (9) 9.84 (단분산 식을 쓰지 말 것) |
| **단계 6** (탈압 · 되돌아옴) | 없음 — [카드 해석] 원문 압분 Z 는 뺀 뒤 금속 (면 접촉 유지) · 탄성 DEM 은 빼면 접촉을 잃는다 (yano2023 카드) → 뺀 뒤 DEM Z 를 원문과 견주면 접촉 유지 기전 차가 섞인다 | 탈압 Z · 회복 |
| **단계 7** (형상 · 피복 · 수송) | *"compact strength or electrical conductivity depend on the coordination number"* (초록) · 우리 σ_ionic 축약식의 CN² 항 (CLAUDE.md σ_ionic T1) 에 밀도 → Z 몫이 들어간다는 크기 감각 (평균 Z 1 %p 당 ≈2 % → Z² ≈4 % [카드 산술]) · 14 면 가정을 f 0.80 에 쓰면 안 된다 (실측 — 본문 8.0 · 표 4 의 같은 출처 [25] 8.5) → 접촉 면적 상한 (arzt1982 카드 LHS-25 의 TKD β) 은 **완전 치밀 한계** 로만 | 수송 식 · 상별 Z (우리 CN 은 SE–SE 부분) |
| **후보 D0** (지금 DEM) | 표 1–4 의 DEM 13 행이 식 (9) ±1 안 (평균 +0.05 · RMS 0.46 [카드 산술]) · 원문 한계 문장 *"uncertain effects such as particle sliding, work hardening"* (p.373) · cardenasbarrantes2022 카드: Hertz DEM 의 Z − Z₀ 가 입자 변형 계산과 같은 선 → **새 런 0**: 기존 DEM 압축 궤적에서 Z(f) 를 뽑아 대조 (비교 문서 F 절 2026-11-09 줄의 "D0 압축 궤적의 배위수–기공률" 과 같은 일) | 그 DEM 들의 접촉 법칙 · 판정 [미확인] · 연화 E 의 영향 없음 |
| **후보 A′-0** (판 · 벽 · AM 자리 접촉 규칙) | 없음 | — |
| **후보 A** (MPM 강체 AM · SE 한 속도장) | 없음 — SE 끼리 융합해 Z 정의 불가 | — |
| **후보 A′** (입자별 속도장) | Z 가 정의되는 순간 이 논문의 띠 · 고정점 (≈14 상한) 이 외부 관측량이 된다 | 연속체 접촉 판정 (격자 셀 겹침) 과 '면' 의 대응 [미확인] |
| **후보 B** (입자별 FE + 접촉) | 다면체로 가는 형상 (그림 1 · 2) 과 Z 의 함께 오름 — 결과 전 대조 항목 | 값 표 · 압력 축 없음 |
| **후보 C** (큰 변형 접촉 DEM · MDR 류) | [카드 해석] f 0.9 → 1 의 Z 급상승 (식 (9) 10.9 → 13.0 · Arzt (11) 10.0 → 13.7 · 식 (7)) 을 접촉 부피 회계 (A_free/A_tot) 가 함께 내는지 볼 대조선 | 원문에 MDR · 접촉 법칙 없음 |
| **후보 C′** (항복 캡 · 다접촉 보정) | [카드 해석] 다접촉 보정이 커지는 영역 (f > 0.7) 에서 이웃 수가 7.4 → 10.9 (f 0.70 → 0.90 · 식 9) 로 오른다는 크기 | 보정 식 · 값 없음 |
| **후보 M0** (균질화 압밀) | Z(D) 를 넣는 압밀 식 (Arzt P_eff = 4πp/(aZD) 류) 에 식 (9) 를 쓰면 Arzt (11) 대비 Z 비만큼 P_eff 가 바뀐다 (f 0.85: 9.95 ↔ 9.30 → 7 % [카드 산술]) · *"The link between coordination number and density is critical to mathematical treatments in sintering, pressure-assisted consolidation, and compaction"* (초록) | Heckel · 캡 식 없음 · Heckel 원전 [63] 은 참고문헌에만 |
| **U0–U6** | **U6** (작은 조밀 충전 압축의 해상도 수렴) 의 관측량 후보 = Z(f) (평균 · 분포 폭 · 그림 4 처럼) | U0–U5 없음 |
| **R1–R7** | **R3** (SE 입자 경계 기억): 완전 치밀에서도 결정립 면이 남는다 (*"The number of faces is the coordination number"*) — 경계를 지우는 모델은 이 관측량을 잃는다 · **R6** (형상 변형): 점접촉 → 평면 결합 → 다면체 · **R2** (미끄럼): 미끄럼 · 재배열이 모의를 불확실하게 한다 (p.373) | R1 · R4 · R5 · R7 없음 |
| **결과 전 대조 항목** | ① 순수 SE DEM (단분산 SE) 의 Z vs f (= 1 − ε_sphere) — 식 (9) ± 1 · 압분 청동 (다이 · CIP) · Arzt (11) 셋과 함께 (값 맞춤 금지) ② 입자별 Z 분포 폭 — 그림 4 (f 0.69 · 평균 7.0 · 표준편차 ≈1.4 [판독]) ③ 믹싱 · 압밀 팔의 기공 차 → 평균 Z 차 예상 (1 %p 당 0.12–0.20) 를 등록 | 복합 · 상별 · LPSCl 값으로 옮기지 않는다 |

- **재료 · 차원 · 조건 차이**: 재료 다름 (금속 · 세라믹 · 유리 · 아크릴 · 소금 · 모의 ↔ LPSCl + NCM) · 단분산 위주 ↔ 12 : 4 : 1 · 평균 Z ↔ 상별 · 3D (같음) · 압력 축 없음 (밀도 축만) · ex situ ↔ 우리 DEM 누른 채 · 소결 자료 섞임 (우리 공정은 냉간 압분).

## 9. 적용 인사이트 (행동)
1. **압밀 팔의 Z 보고에 기공을 공변량으로 (단계 5 · 흐름 밖: 믹서 지표)** — 평균 Z 는 상대밀도 1 %p 당 0.12–0.14 (느슨 · f 0.55–0.64) · 0.19–0.20 (압분 · f 0.84–0.90) 움직인다 [카드 산술 · 식 9] → nadeem2023 §8-③ 의 "보고창에 porosity 와 Z_i 같이" 를 지지 · 단 E_XY 는 균일 배율 변화에 상쇄되므로 **상별 Z_i 실측**이 판단 근거 [카드 해석].
2. **순수 SE DEM 의 Z(f) 를 대조선 셋과 한 그림에 (단계 4 · 후보 D0 · 새 런 0)** — 식 (9) ± 1 · 청동 다이 · CIP (표 4) · Arzt (11).  같은 그림에 압축 궤적 전체 (붓기 → 300 MPa) 를 그리면 출발 충전 (식 9: 0.58–0.64 → 5.7–6.5) 과 최종이 함께 보인다.
3. **'LPS' 약자 함정 (보고 방식)** — 이 논문 · 소결 문헌의 LPS = liquid phase sintering.  황화물 문헌의 LPS (Li₂S–P₂S₅) 와 섞어 인용하지 않는다.
4. **완전 치밀 14 면 가정을 중간 밀도로 끌어오지 않는다 (단계 7 · 피복 면적 상한)** — f 0.80 에서 실측 8.0 (*"octahedral"* · 본문 값 — 표 4 의 같은 출처 [25] 행은 8.5 · §3-10 ⑧) · 깎은 팔면체 (14 면) 기하는 f → 1 의 한계로만 (arzt1982 카드 LHS-25 의 β 와 같은 경고).
5. **2D 단면 계수를 3D Z 로 부르지 않는다 (단계 3 · 결과 전 대조)** — 식 (2) 처럼 환산식이 있어야 하고, 환산은 미세구조 (이면각 · 면 크기) 에 걸린다 → kawaguchi2018 류 2D AM–AM 계수와 DEM 3D Z 를 같은 표에 둘 때 차원 칸을 꼭.
6. **압분 전용으로는 식 (9) 보다 압분 자료 (청동) 가 가깝다** — 식 (9) 는 과정 섞인 평균이라 냉간 압분 청동에서 약 1 높다 (f 0.79–0.96 · [카드 산술]) · 압분 맥락에서 '문헌 Z' 를 말할 때는 압분 자료 또는 Arzt (11) · 식 (7) 을 함께 적는다.

## 10. 인용 가능 문장 (deck/paper용 — 표지 그대로)
- "Compiling 113 literature data pairs spanning minimum stable packings, random packings, compacted, sintered and liquid-phase-sintered structures and simulations, German (2014) fitted the mean coordination number of a powder to N_C = 2 + 11f² (f = fractional density), with a standard error of 1.0 that matches the ±1 experimental uncertainty; this passes through ≈3 contacts at f ≈ 0.31, 6–7 at f 0.58–0.64 and ≈13 at full density (measured terminal average 13.9) (R. M. German, *Powder Technol.* 253 (2014) 368–376)."
- "The same compilation notes that 'packing density decreases as adhesion or interparticle friction increase with a simultaneous decrease in coordination number', and that 'simulations fail to shed light on the problem, in part since they have uncertain effects such as particle sliding, work hardening, and in sintering grain growth during densification'."
- 국문 (표지와 함께): *"분말의 평균 배위수는 상대밀도의 제곱을 따라 오른다 (N_C = 2 + 11f², 문헌 113 쌍 · German 2014) — 300 MPa 압분 영역 (f 0.84–0.90) 에서 상대밀도 1 %p 가 평균 배위수 약 0.2 를 바꾼다 [우리 산술 · 단분산 평균 · 상별 값 아님]."*

## 11. 주의/한계 (over-claim 방지)
**원문이 스스로 적은 한계**
1. 자료 대부분이 무거운 큰 입자 · 보통 중력 (p.374) · 저중력 · 점착 · 고마찰은 *"no basis for suggesting … significantly deviate"* — 확인이 아니라 판단.
2. *"Such data are difficult to extract so there is considerable scatter"* · ±0.03 · ±1 (p.372) · 평균만 표에 (분포는 그림 4 한 예).
3. 모의는 미끄럼 · 가공경화 · 결정립 성장의 효과가 불확실 (p.373) · free-volume 모의 값이 실험보다 낮다 (p.370).
4. 14 면 가정을 f 0.80 까지 쓰는 소결 모형의 잘못 · *"Better grain shape models are needed"* (p.371).
5. 식 (10) 은 0.50–0.80 에서만 쓸 만하다 (p.374).

**카드가 본 한계 · 원문 안 어긋남**
6. **과정 섞인 평균** — 압분 · 소결 · 액상 소결 · 붓기 · 모의를 한 식으로 맞췄고 과정별 잔차를 내지 않았다 · 압분 청동만 보면 식 (9) 가 약 1 높다 [카드 산술].
7. **부분 배위수 · 크기비 · 혼합 없음** — 2 배 지름 납 구 완전 치밀 한 줄이 크기 분포의 전부.
8. **하중 아래 측정 · 압력 축 · 탈압 없음** — 밀도 축만.
9. **113 ↔ 115 · 표 6 의 18.4 · 그림 5 캡션 Eq. (10) · '상관' = r²** (§3-10).
10. **그림 6 은 순환** — 가로축이 녹체 밀도를 식 (9) 로 바꾼 값 (§3-9).
11. **접촉 판정이 출처마다 다르다** — *"touching and close neighbors"* [37] 같은 느슨한 판정과 면 수가 한 표에 있다.
12. **전이 한계**: 우리 다분산 · 다상 · 연화 탄성 DEM 침대의 상별 Z 에 식 (9) 의 값을 쓰지 않는다 — 순수 SE (단분산) 의 평균 Z 대조선으로만.

## 12. 참고문헌 — 우리가 더 볼 것 (원문 목록 서지 그대로 + 이유 한 줄)
| 번호 | 서지 (원문 목록 그대로) | 왜 |
|---|---|---|
| [118] | H.F. Fischmeister, E. Arzt, Densification of powders by particle deformation, Powder Metall. 26 (1983) 82–88. | ★★ 표 4 의 청동 CIP Z(f) 자료 · arzt1982 카드 [8] (*"To be published"* · impingement · 가공경화 냉간 압밀 완전 이론) 의 출판판 후보 [미확인] — 카드 없음 |
| [71] | H.F. Fischmeister, E. Arzt, L.R. Olsson, Particle deformation and sliding during compaction of spherical powders: a study by quantitative metallography, Powder Metall. 21 (1978) 179–187. | ★★ 냉간 다이 압분 청동의 Z(f) 0.63–0.97 · 완전 치밀 13.5 · 미끄럼 정량 (arzt1982 카드 [3]) — 카드 없음 |
| [134] | A. Marmottant, L. Salvo, C.L. Martin, A. Mortensen, Coordination measurements in compacted NaCl irregular powders using X-ray microtomography, J. Eur. Ceram. Soc. 28 (2008) 2441–2449. | ★ 냉간 압분한 비구형 (소금) 분말의 CT 배위수 + DEM (0.63–0.89 · 완전 치밀 14.0) — XCT ↔ DEM Z 대조법 (park2025 대조 선례) — 카드 없음 |
| [25] | A. Vagnon, J.P. Riviere, J.M. Missiaen, D. Bellet, M. Di Michiel, C. Josserond, D. Bouvard, 3D statistical analysis of a copper powder sintering observed in situ by synchrotron microtomography, Acta Mater. 56 (2008) 1084–1093. | in situ CT 의 Z(f) (표 4 의 7 행 · f 0.72–0.87 → 7.8–8.9) · 본문 'f 0.80 에서 8.0 (팔면체)' 의 근거 (표의 f 0.80 행은 8.5 · §3-10 ⑧) — 카드 없음 |
| [93] | D. Bouvard, F.F. Lange, Relation between percolation and particle coordination in binary powder mixtures, Acta Metall. Mater. 39 (1991) 3083–3090. | 이원 혼합의 부분 배위수 · 퍼콜레이션 (bouvard2000 · martinbouvard2003 카드가 인용만) — 카드 없음 |
| [22] | E. Arzt, The influence of an increasing particle coordination on the densification of spherical powders, Acta Metall. 30 (1982) 1883–1890. | 정본 카드 있음 (`arzt1982_…`) |
| [29] | A. Jagota, P.R. Dawson, J.T. Jenkins, An anisotropic continuum model for the sintering and compaction of powder packings, Mech. Mater. 7 (1988) 255–269. | 식 (4) 의 귀속처 |
| [63] | R.W. Heckel, Density–pressure relationships in powder compaction, Trans. TMS-AIME 221 (1961) 671–675. | Heckel 원전 (본문 [61–71] 묶음 인용) — 이미 wishlist 에 있음 |
| [157] | N.A. Fleck, On the cold compaction of powders, J. Mech. Phys. Solids 43 (1995) 1409–1431. | 선형 Z(f) 묶음의 하나 · 냉간 압분 이론 (M0) |
| [128] · [129] | M. Suzuki, T. Oshima, Estimation of the coordination number in a two component mixture of cohesive spheres, Powder Technol. 36 (1983) 181–188 · … in a multi-component mixture of spheres, Powder Technol. 35 (1983) 159–166. | 다성분 · 점착 혼합의 배위수 추정 (우리 12 : 4 : 1) |
| [62] · [68] | E.B. Matzke, Volume–shape relationships in lead shot …, Am. J. Bot. 26 (1939) 280–295 · J.W. Marvin, The shape of compressed lead shot …, Am. J. Bot. 26 (1939) 280–288. | 2 배 지름 납 구 혼합 13.0–13.8 · 압축 납 구 다면체 (두 서지의 시작 쪽이 같다 — §3-10) |
| [101] | C. Song, P. Wang, H.A. Makse, A phase diagram for jammed matter, Nature 453 (2008) 629–632. | *"seem low compared to experiment"* 의 대상 모의 |
| [160] | B. Henrich, A. Wonisch, T. Kraft, M. Moseler, H. Riedel, Simulations of the influence of rearrangement during sintering, Acta Mater. 55 (2007) 753–762. | 모의 한계 문장의 근거 |

## 13. [미확인] 목록 (원문 9 쪽 전수에 없음)
1. 113 쌍이 표 1–5 의 115 행 가운데 어느 것인지 (§3-5 의 재구성은 추정).
2. 표 2 의 느슨 ↔ 조밀 구분 위치 (구분선 미인쇄).
3. 선형 (a, b) 넷이 묶음 [19–23,118,137,157] 의 어느 논문 것인지.
4. 표 1–4 DEM · 모의 행의 접촉 법칙 · 접촉 판정 · 입자 수.
5. 압분 자료 (다이 · CIP · 소금) 의 압력 · 측정 상태 (누른 채 / 뺀 뒤 — 금속조직 단면이면 뺀 뒤 [카드 해석]).
6. 그림 3 의 'packing density' 가 겉보기 · 탭 · 침전 가운데 무엇인지 · 각 점의 출처 대응.
7. '상관' 0.887 · 0.854 가 r 인지 r² 인지 (숫자는 r² 와 같은 크기 [카드 산술]).
8. 식 (9) 계수의 신뢰구간 · 과정별 잔차.
9. 참고문헌 [62] · [68] 의 시작 쪽 (둘 다 280).
10. [118] Fischmeister & Arzt 1983 이 arzt1982 의 [8] 과 같은 논문인지.

## 원문 대조 기록 (이 카드 작성 중 직접 확인한 것 · 2026-11-16)
- PDF 9 쪽 (학술지 p.368–376) 을 글자 층 추출 + 쪽 · 식 영역 렌더로 읽음.  서지 = 첫 쪽 머리글 · 쪽 아래 DOI · PDF 메타 (제목 · 저자 · *"Powder Technology, 253 (2014) 368-376. doi:10.1016/j.powtec.2013.12.006"*).  SI 없음.
- 표 1–5 의 115 행 (f · N_C) 을 PDF 글자 층의 단어 위치로 다시 묶어 옮긴 값과 대조 — **115/115 같음**.
- 크롭 **43 장** = 도구 13 (그림 1–6 그대로 · **표 1–7 전부 다시 자름** — 도구 크롭이 거의 쪽 전체) + 손 30 (식 10 · 근거 문단 20).  43 장 전부 열어 확인 · 그림 1 의 figures.json 캡션은 다음 본문 문단이 붙어 있어 인쇄 캡션으로 잘랐다 (`caption_fix`).  `figures.json` 의 `recrop` · `manual_crop` · `note_manual`.
- 판독: 그림 3 · 4 · 5 · 6 원본 래스터 (xref 13 · 17 · 22 · 27) 화소 — `digitized.csv` 52 행.
- 2 차 인용 대조: nadeem2023 (L57–60 · L250–256 · L494 · L538–546) · arzt1982 (L46 · L204 · L453) · martinbouvard2003 (L24) · 후보 표 N-74 — 고치지 않았다 (§0-1 · 정독 출력 batch_113 의 "카드 문제" 절).
- 정본 litdb 중복 확인: `litdb/papers/` 파일 목록 (german* 없음 · egermann1983 은 다른 저자) + DOI (powtec.2013.12.006) · 제목 · 저자 이름 grep — 카드 없음 (인용만: nadeem2023 · yano2023 은 같은 저자의 다른 논문 (Adv. Powder Metall. 1992) 인용) (2026-11-16).

## 🔗 관련 카드
- 같은 축 (배위수 ↔ 치밀화): `arzt1982_particle_coordination_densification_spheres` (식 (4) 의 상수 · 압밀 한계 13.69 · 같은 청동 자료) · `martinbouvard2003_dem_composite_cold_compaction` (Z = 12D · DEM 검증 · 같은 크기 이원 부분 Z).
- 압분 접촉 기하 (이론 + 접촉 평면 실측): `kakar1967_deformation_theory_hot_pressing`.
- 큰 변형 입자의 Z(φ) 법칙: `cantor2020_compaction_model_highly_deformable_particles` (2D) · `cardenasbarrantes2020_rigid_deformable_mixture_compaction_nscd` (2D) · `cardenasbarrantes2022_soft_spheres_3d_compaction_nscd` (3D · Hertz DEM 의 Z 도 같은 선).
- 복합 양극 · DEM 의 배위수 실측 · 상태: `park2025_high_loading_cathode_cam_ratio_coordination_chemomechanics` (XCT AM–AM) · `kawaguchi2018_dry_coating_model_se_particle_powtec` (2D 단면) · `yano2023_eepa_bimodal_size_plasticity_compression_dem` (누른 채 ↔ 뺀 뒤).
- 이 논문을 인용한 카드: `nadeem2023_gnn_mixing_index` ([40] · §8-③).
- 충전 · 크기비: `mcgeary1961_bimodal_sphere_packing` · `onoda1990_random_loose_packing_uniform_spheres_dilatancy_onset` · `bouvard2000_hard_soft_powder_densification`.

## 🗨️ Q&A 로그
<!-- "Q&A 작성해줘" 트리거 시 직전 질문/답 누적 -->
