Repository: yonghoon7153-source/Yonghoon-DEM-DFT

# 📚 LITDB — 문헌 단일 시스템 (**SE·DFT 축 + DEM·MPM 축, 두 트랙**)

> **앞으로 논문은 여기서만 본다.** 여러 곳(db/literature, kb/papers, db/properties, Excel)에 흩어진 문헌을 한 곳에서 생각·참고·비교하기 위한 통합 MD 시스템.

## 왜 트랙이 둘인가
`INDEX.md` 는 argyrodite 전해질 축이라 접촉역학·MPM·건식전극 digest 가 들어갈 자리가
없다. 그래서 한때 64편이 **어느 인덱스에도 없었다**(open_items #7). 축을 나눠 그 구멍을
닫았고, 한 분모로 세면 “159편 중 98편 미언급” 같은 **가짜 미결**이 나온다
(`comparison_vs_ours.md:8`). 분리는 실측 근거가 있는 결정이다 — 합치지 말 것.

⚠ 이 표의 **편수는 적지 않는다.** 손으로 쓴 수는 반드시 낡는다(README 자신이 세 번 틀렸다).
현재값은 `python3 tools/litdb/build_index.py --check` 로 본다.

File: litdb/papers/gonzalez2012_nonlocal_contact_confined_granular.md (part 2 of 2)
# 비국소(nonlocal) 접촉 정식화 — 구속된 입상계에서 "접촉은 서로 독립"이라는 Hertz 가정을 깨다 — Gonzalez & Cuitiño (J. Mech. Phys. Solids 2012)
| 소재 | 고무·유기분말 | **LPSCl + NMC811** | **직접 수치 전이 불가**, 무차원(ν, ε, ρ_R)만 |

### 10.8 우리 프레임과의 정합 (frame [1]–[5])

- **frame [1]/[2]**: 이 논문은 **강체-구 DEM 계열**의 **탄성 정밀화**다. 형상소성이 없으므로
  **frame[1] LIMITS 를 그대로 물려받는다** — porosity floor 를 소성으로 깨는 능력이 없다.
  실제로 **~20 % 강체구 floor 아래로 가는 어떤 메커니즘도 이 논문에 없다.**
- **frame [4] (cross-fit 금지)**: 이 논문은 **DEM 도 MPM 도 아닌 제3의 해석 기준**이라
  우리 어느 쪽과도 **cross-fit 위험이 없다** — 순수한 외부 자(ruler)로 쓸 수 있다.
  그리고 **자유변수 0** 이라 "맞춰서 맞은 것"이 원리적으로 불가능하다. ★ 이 성질이 이 논문의 가장 큰 값이다.
- **frame [5] (분업)**: 이 논문이 소유한 절반 = **역학(힘-변위·벽응력)**. 빠진 절반 = **전달 σ 전부**
  (이온·전자·열 어느 것도 계산하지 않는다) + **형상 morphology** + **소성**.
  ⇒ **frame[5] 재확인**: 2012년 JMPS 급 접촉역학 논문조차 σ 를 내지 않는다.

---

## 11. 적용 인사이트 — 우리가 실제로 할 수 있는 것

### ① ★★★ **DEM 재실행 없이, 기존 덤프만으로 Δ 를 측정한다** (최우선, 비용 거의 0)
우리는 이미 접촉력 네트워크를 갖고 있다 (`pair/gran/local` contact dump 또는 atom dump).
접촉 ea 마다 **양쪽 입자의 다른 접촉력 P_i 와 각도 θ_i** 를 뽑아 식 (5) 로 `g_NL` 을 한 번만 계산하면,
- **Δ 의 분포** (평균이 아니라 히스토그램) — 우리 침대가 논문의 어느 배치에 가까운지;
- **`a/a_Hertz = (1+Δ)^{1/3}` 분포** → 우리 Holm 망 σ 의 보정 상한;
- **`g + g_NL > 0` 인데 `g ≤ 0` 인 쌍의 개수** = **우리가 놓치고 있을 수 있는 접촉 수**;
- **AM-쉴딩된 SE 접촉 vs pure-SE 접촉**의 Δ 차이 (= 배치 의존성의 우리-특이 측정).
이건 **후처리 한 번**이고 LIGGGHTS 코드를 한 줄도 안 고친다. **사전등록해서 돌릴 것.**
⚠ **판정선은 런 전에 등록**하고, 결과가 나오면 "Δ 는 이 침대에서 x % 이며 그것은 σ 를 y % 올린다" 는
**측정 서술**로만 쓴다 (보정 적용은 별건, §10.5 의 이중계상 경고 참조).

### ② ★★ **연화 배수는 이 축에서 하한이다** — 원고 문장 하나
지금까지 18× 는 "필요한 만큼" 이었지 "충분한 만큼" 이 아니었다.
비국소 탄성이 실재한다면(Tatara 실험 + FEM 이 지지) **우리가 빠뜨린 뻣뻣함이 있고**,
그것을 넣으면 **연화를 더 해야 한다**. ⇒ 원고에서 18× 를 방어할 때
*"이 값은 비국소 탄성 결합을 무시한 하한이다"* 라고 **한 줄 붙이면 방어가 강해진다** (약해지지 않는다).

### ③ ★★ **2·3차 접촉 개시를 우리 침대에서 재고 문헌 값과 대조**
논문은 BCC 라는 **이상 격자**에서 정수압 0.95 / 다이 0.780 / 3차 0.96 을 준다.
우리는 무질서 다분산 침대라 값 자체는 다를 것이다. 하지만 **"압밀 곡선의 꺾임 = 새 접촉 배위의 활성화"**
라는 **판독법**은 그대로 쓸 수 있고, 우리 **Heckel P_y = 138 MPa 무릎**의 물리적 해석 후보가 하나 늘어난다
(기존 해석: 탄성→소성 전이. 새 후보: **2차 접촉 활성화**). ⇒ **두 후보를 구분하는 실험 설계 가치.**

### ④ ★ **다짐/압밀 국면 분리를 우리 압력 sweep 에 도입**
논문 §4.2: **재배열 지배 구간에서는 Hertz 와 비국소가 같고, 변형 지배 구간에서 갈라진다.**
⇒ 우리 다압력 런(100/200/300/600 MPa)에서 **재배열 지표**(입자 변위 vs 겹침 증가의 비)를 뽑아
어느 압력에서 국면이 바뀌는지 표시하면, **어느 압력 구간의 결과가 접촉법칙에 민감한지**를 미리 알 수 있다.
낮은 압력 결과는 접촉법칙 선택에 **둔감**할 것이다 — 이건 우리 결론의 **강건성 논거**가 된다.

### ⑤ ★ **횡반력(벽응력)** — f_AM 하중분담 트랙에 새 각도
Hertz 는 단일 구속 구에서 **횡반력을 0 으로 준다**. 실제로는 유한하고 FEM 이 확인했다 (Fig 8, 14, 17).
우리 `f_AM` 운용규약 두 개(contact-network-only vs phase-virial)는 **접촉망 응력의 배분**을 다투는데,
비국소 항은 **접촉력 자체를 바꾸므로** 그 배분도 바꾼다. ⇒ **f_AM 불확실성 구간에 항목 하나 추가.**

### ⑥ **Harthong 2009 를 위시리스트에** — 이 논문의 **소성판**
논문 §1 이 인용: *"Harthong et al. (2009) fitted, from finite-element simulations of simple periodic lattices,
contact laws that account for **nonlocal-deformation effects during high-density compaction of elasto-plastic
particles**."* (Int. J. Solids Struct. 46, 3357–3364).
⇒ **비국소 + 소성 + 고밀도** = 우리가 실제로 필요한 조합. **litdb 미보유. 확보 1순위 후보.**
⚠ 단 그쪽은 **FEM 에서 fitting** 하므로 자유변수가 있고 격자별 case-by-case 특성화가 필요하다
(이 논문 §1 이 그 한계를 지적한다).

**★ 같이 확보할 것 — Brodu, Dijksman & Behringer (2015), *Phys. Rev. E* 91, 032201** (= Giannis 의 "MC-strain").
이 논문과 **같은 변위-보정 축의 유일한 경쟁 모델**인데 **litdb 미보유**다.
확보하면 축 B 가 **세 점(자유변수 0 / γ / β)** 으로 완성되어, "결합을 얼마나 물리에서 유도했나" 를
**정량 비교**할 수 있다. 보너스로 **광탄성 하이드로겔 구 패킹 실측 데이터**(Barés 2020 [50] 포함)가 딸려 있어
**다입자 접촉력망 검증 앵커**가 생긴다 — 이 논문에는 없는 것이다.

### ⑦ **Mesarović & Fleck 2000 카드에 한 줄 추가**
우리는 이미 `papers/mesarovicfleck2000_dissimilar_elastoplastic_indentation.md` 를 보유.
이 논문 §1 이 그것을 **비국소 선행 연구**로 인용한다: *"studied elasto-plastic spheres and concluded that
the **assumption of independent contacts only holds in the early stages of compaction**."*
⇒ 그 카드에 **"독립접촉 가정의 유효구간을 소성 구에 대해 명시한 최초 문헌"** 이라는 각도가 빠져 있으면 보강.

---

## 12. LIGGGHTS 이식 가능성 (요청 항목 #6) — **냉정한 평가**

**논문 주장**: *"this is the only modification required for implementing the nonlocal contact formulation
in existing codes"*, 오버헤드 **O(n̄ N_c)**.

**우리 판단 — 주장보다 어렵다. 세 가지 구조적 마찰이 있다.**

| # | 문제 | 왜 LIGGGHTS 에서 비싼가 |
|---|---|---|
| 1 | **한 타임스텝 안의 수렴 반복** | LIGGGHTS 힘 계산은 이웃 리스트를 **1회 통과**하는 구조다. `while Error ≥ TOL` 은 **매 스텝 이웃리스트를 여러 번 통과**하게 만든다. 반복마다 `g_NL` 을 **MPI reverse+forward comm** 해야 한다 (고스트 입자의 접촉이 필요) |
| 2 | **입자별 접촉 리스트 + 각도** | pair 스타일은 쌍 단위라 "이 접촉에 인접한 다른 접촉들"을 자연히 갖고 있지 않다. `fix` 로 per-particle 접촉 배열을 쌓아야 하고, 그 배열이 **고스트 영역까지** 필요 → **halo 확장** |
| 3 | **`plausible` 간선 집합** | 겹침 0 접촉이 가능하므로 후보 쌍이 **기하 접촉보다 넓다** → cutoff/skin 을 키워야 하고 그만큼 이웃 수가 는다 |

**실용 경로 (우리 권고, 3단계 — 뒤로 갈수록 비쌈)**:
- **P0 — 후처리 진단 (권고 시작점, §11 ①)**: 시뮬레이션은 그대로, **덤프에서 `g_NL` 을 사후 계산**만.
  코드 변경 **0**, 비용 **1회 O(n̄ N_c)**. 우리가 실제로 얼마나 영향받는지 먼저 잰다.
- **P1 — 명시적 1-반복 근사**: 이전 스텝의 `g_NL` 을 그대로 쓰고 스텝당 **딱 1회**만 갱신
  (명시적 DEM 은 Δt 가 작으므로 사실상 수렴한다). `while` 루프 제거 → 구조 훼손 최소.
  비용: 힘 커널이 **~2n̄ 배** (우리 Z ≈ 6–10 → 힘 루프 **1자릿수** 증가; 힘 커널이 전체의 일부이므로
  **총 ~3–10× 느려짐**으로 추정). ⚠ **이 배수는 우리 추정이고 논문에 벽시계 수치가 없다** (§3.5 n/a).
- **P2 — 완전 구현**: `while` 수렴 + halo 확장 + `g+g_NL>0` 접촉 생성/소멸. C++ 개발 수 주 이상.
  ⚠ **접촉 생성/소멸이 반복 안에서 일어나면** 에너지/모멘텀 보존과 접촉 이력(hysteresis 상태)이 꼬인다 —
  우리 hooke/hysteresis 는 **이력 변수**를 갖고 있어 특히 위험. **P2 는 지금 권하지 않는다.**

**⇒ 권고: P0 만 즉시. P1 은 P0 결과가 "Δ 가 유의하다"고 나올 때만. P2 는 보류.**

---

## 13. 인용 가능 문장 (deck/paper 용)

- "Gonzalez and Cuitiño (JMPS 2012) removed the classical *independent-contacts* restriction of Hertz theory by
  superposing the nonlocal mesoscopic deformations that every other contact force induces at a given contact
  interface, yielding a **parameter-free** closed-form law `P(g) = n_H (g + g_NL)^{3/2}` that reduces exactly to
  Hertz when `g_NL → 0`."
- "Their discrepancy measure depends only on the deformation and the Poisson's ratio — **not on Young's modulus
  or particle size** — which is what makes their rubber-sphere calibration transferable in principle to a
  micrometric sulfide electrolyte."
- "Because the nonlocal coupling **stiffens** the contact (up to ~40 % at 10 % deformation for ν → 1/2, and ~200 %
  near full compaction of a BCC lattice), the effective-modulus softening we apply to reproduce experimental
  porosity is, on this axis, a **lower bound**: including nonlocal elasticity would require *more* softening,
  not less."
- "The nonlocal formulation predicts load-bearing contacts at **zero centre-to-centre approach** (their Eq. 13),
  a configuration for which Hertz theory returns exactly zero force — a direct warning that overlap-based
  contact detection can undercount the conducting network in a confined bed."
- ⚠ **금지**: 이 논문을 "소성 압밀 모델" 로 인용하지 말 것. **탄성 전용**이며 저자들이 소성을 미래 과제로 명시한다.

---

## 14. 주의 / 한계 (over-claim 방지)

1. **탄성 전용.** 소성·점착·마찰·중력·점탄성·bonding 전부 없음 (초록·§1·§5 에서 3회 반복 명시).
   우리 300 MPa 압밀에 **직접 적용 불가**.
2. **부호가 우리 필요와 반대.** 뻣뻣하게 만든다. **연화의 대체재가 아니다.**
3. **소재 전이 제한.** 검증은 **고무구 1개**(E=1.85 MPa), 침대는 **유기 제약분말 유사**(E 7/19 GPa).
   **배터리 소재·황화물 SE·NMC 없음.** 무차원량(ν, ε, ρ_R)으로만 옮길 것.
4. **다입자 실험 검증 없음.** 125-입자 계산은 **실현 1개**로 보인다. 오차막대 없음 → **추세 전용**.
5. **식 (17)/(18) 은 절단급수** — ε ≳ 5 % 에서 **하한**이다 (논문 §5 요약값 40 % vs 급수 25 %).
   그 급수를 물리상수처럼 인용하지 말 것.
6. **Δ 는 배치 의존이고 부호가 바뀔 수 있다** (우리 유도 §4.4: θ < θ\* ≈ 70–88° 접촉은 **무르게** 만든다).
   **하나의 보편 배수로 취급 금지.** 특히 bimodal AM-rich 침대의 SE 접촉 각도분포는 1D 사슬과 다르다.
7. **접촉면 안의 압력분포는 여전히 Hertz 가정**이다. 접촉면적이 매우 커지면(a/R ≳ 0.4) 그 가정 자체가 흔들린다
   (Zhupanska 의 6 % 오차 진술은 a/R < 0.40 조건부).
8. **`a = √(R*(g+g_NL))` 와 `a/a_Hertz = (1+Δ)^{1/3}`, 각도 가중표, θ\*, 등방평균, ν별 Δ 표는 전부 우리 유도**다.
   논문에 그 형태로 적혀 있지 않다 (단 식 (11)·(14) 특례로 대수 검증됨). **stated 로 인용하지 말 것.**
9. **정적 해석만.** 동적 확장을 *"straightforward"* 라고 적었지만 **수행하지 않았다**.
   우리 LIGGGHTS 는 명시적 동역학 → 관성·감쇠와의 상호작용은 **미검증 영역**.
10. **소프트웨어/비용 수치 부재.** 코드명·반복횟수·벽시계 시간 전부 **n/a**.
    §12 의 "3–10× 느려짐" 은 **우리 추정**이지 논문 값이 아니다.
11. **⚠ 정정 이력 (지우지 않고 남김)**: 이 카드의 초안은 *"이 논문 = Giannis 가 말한 strain-based multi-contact
    model"* 이라고 판정했는데 **틀렸다**. 정본 `giannis2021_stress_based_multicontact_dem.md` 확인 결과
    그 baseline 은 **Brodu 2015 (PRE 91, 032201)** 이고, 이 논문은 Giannis 의 **참고문헌 [24]** 로만 등장한다 (§10.2).
    **계보 축(non-binary) 분류는 맞았고, "어느 논문이 그 이름표를 받았나"가 틀렸다.**
    ⚠ Brodu·Giannis 관련 서술은 전부 **우리 다른 카드 경유**다 — 두 원문 모두 미열람. **Brodu 2015 는 litdb 미보유.**
12. **그림 digitize 0.** 이 세션에 렌더 도구가 없었다. Fig 10–13, 16–17, 19 의 곡선값은 **읽지 않았다** —
    필요해지면 PDF 를 렌더해 별도 digitize 할 것.

---

## 15. 기술 용어 미니 사전 (이 카드를 처음 읽는 사람용)

| 용어 | 뜻 | 이 논문에서 |
|---|---|---|
| **independent contacts** | 한 입자의 각 접촉이 서로 영향을 주지 않는다는 가정 | **이 논문이 깨는 대상** |
| **nonlocal (비국소)** | 어떤 점의 응답이 그 점 근방만이 아니라 **먼 곳의 하중**에도 의존 | 접촉면 변형이 **반대편 접촉력**에 의존 |
| **mesoscopic deformation** | 접촉면(micro)보다 크고 침대(macro)보다 작은 **입자 한 개** 스케일의 변형 | `g_NL` 의 물리적 정체 |
| **Boussinesq 해** | 반무한 탄성체 표면의 **집중력**에 대한 고전 해 | 접촉면 **밖** 변위의 출발점 (식 3) |
| **Love (1929) 퍼텐셜 해** | 원판 위 분포압력에 대한 반무한체 해 (Newtonian + 로그 퍼텐셜) | Case II 의 출발점 (식 26–29) |
| **Fredholm 적분방정식 2종** | `φ(x) = f(x) + λ∫K(x,y)φ(y)dy` 꼴 | Zhupanska 정해가 귀착하는 형태 |
| **dual series equation** | 혼합 경계조건(접촉/무하중)을 급수 두 벌로 쓰는 기법 | Zhupanska 정해의 도구 |
| **superposition (중첩원리)** | 선형계에서 여러 하중의 해 = 각 해의 합 | **비국소 결합의 유일한 정당화 근거.** ⇒ **비선형(소성)이면 무너진다** |
| **simplicial complex** | 꼭짓점+간선(+…)으로 된 조합 위상 구조 | 입자=꼭짓점, 접촉쌍=간선 (Fig 5) |
| **incident edges** | 한 간선과 꼭짓점을 공유하는 간선들 | "이 접촉에 영향 주는 다른 접촉들" |
| **fixed point iteration** | `x ← F(x)` 를 반복해 해를 찾는 방법 | `g_NL` 이 P 에, P 가 `g_NL` 에 의존하므로 필요 |
| **ballistic deposition** | 입자를 하나씩 떨어뜨려 붙이는 패킹 생성법 | 무질서 침대 초기조건 (ρ_R = 0.42) |
| **relative density ρ_R** | 고체부피 / 전체부피 (= 1 − porosity) | 식 (19). BCC 미변형 0.68 |
| **die compaction** | 측벽 고정, 한 방향만 압축 (= 우리 cold-press BC) | Fig 15/17 |
| **hydrostatic compaction** | 세 방향 동일 압축 | Fig 15/16 |
| **neo-Hookean** | 고무류의 대표적 초탄성(hyperelastic) 구성식 | FEM 재료 (식 15) |
| **EAM (embedded-atom method)** | 원자계 퍼텐셜 = pair 항 + many-body 항 | 논문 §5 가 든 개념적 유비 |
| **θ\* (부호전환각)** | `W(θ,ν) = 0` 인 각도 | **우리가 도입한 용어** — ν=0→88.2°, 0.5→70.5° |

---

## 16. 계보 — 이 논문이 어디에 서 있나

```
Hertz (1882) / Johnson 1985           국소·독립 접촉
        │
        ├─ Tatara 1989 (JEMT 111, 163)          2구 축방향, 비국소 최초 인식 + 실험
        │       └─→ 이 논문 식 (11)–(12) 가 Tatara 를 극한으로 포함 (각주 1: 3항에 오타 추정)
        │
        ├─ Mesarović & Fleck 2000 (IJSS 37, 7071)  ★ litdb 보유
        │       "독립접촉 가정은 압밀 초기에만 성립" (탄소성 구)
        │
        ├─ Harthong 2009 (IJSS 46, 3357)         ⛔ litdb 미보유 — 확보 1순위
        │       FEM 주기격자에서 **비국소 + 탄소성 + 고밀도** 접촉법칙을 fitting
        │
        ├─ Zhupanska 2011 (IJES 49, 576)          비-소형 접촉면 정해 (Fredholm)
        │       └─→ 이 논문의 근사 검증 기준
        │
        └─★ Gonzalez & Cuitiño 2012 (이 논문)     일반 N-접촉 비국소, **닫힌형, 자유변수 0, 탄성**
                     = Giannis 2021 의 참고문헌 **[24]** (선행 4계열 중 하나; **비교 baseline 아님**)

  ── 별개 가지 (변위 기반 multi-contact) ──
        Brodu, Dijksman & Behringer 2015 (PRE 91, 032201)   = Giannis 가 "MC-strain" 이라 이름 붙인 것
        ⛔ litdb 미보유 · prefactor γ · O(C²) · 반복 필요
                │
                └─→ Giannis 2021 (MC-stress, 응력기반, prefactor β)   ★ litdb 보유 `giannis2021_*`
                        └─→ Varkey 2026 (Adv. Powder Tech.)  ★ litdb 보유 — halide SE separator/양극 DEM
                            (= 축 A Thornton–Ning 항복캡 × 축 B MC-stress 동시 적용의 유일 사례)
```
★ **독립 가지 — Zunker & Kamrin 2024 I·II / 2025** (★ litdb 보유 3부작, 2026-08-25 동시 등재):
MDR(차원축소법) 기반 **점착 탄소성** 접촉 + **겉보기반경 R 성장 + 잘린 구관** = 정본이 **층 (2.75)** 로 신설한 칸.
그들 표의 **층 (2.5) 다중이웃 결합**은 *"기하·부피보존 결합(평균장 아님)"* 으로 채워져 있지만,
**Part II 가 "원거리(far-field) 응력 결합 미고려" 를 Fig 5c 불일치의 원인으로 스스로 인정**한다.
⇒ ★ **이 논문이 정확히 그 구멍**이다 (해석적·자유변수 0). **소성 형상(Zunker) × 원거리 탄성 결합(이 논문) = 보완 관계.**

★ 접촉 의존성을 다룬 **선행 4계열** (Giannis 가 묶은 목록, 우리 `giannis2021_*` 카드 경유):
**Gonzalez–Cuitiño [24](이 논문) · Frenning [25](truncated sphere + 법선응력합×접촉면적) ·
Celigueta [26](고려 접촉에 수직인 접촉만 결합) · GEM/Karanjgaokar [27](다목적 최적화로 입자간 힘 역산)**.
⇒ **litdb 에는 이 4계열 중 이 카드가 유일**하다.
같은 그룹의 인접 연구 (논문이 인용):
- **Zheng & Cuitiño 2002** (KONA 20, 168) — 다분산 입자의 **혼합 이산-연속 접근**.
- **Koynov, Akseli, Cuitiño 2011** (Int. J. Pharma. 418, 273) — **입자 bonding 에 의한 압분체 강도**의
  하이브리드 이산-연속 모델. ⇒ 이 그룹은 **quasi-discrete 멀티스케일** 계보이며,
  우리 **DEM(이산) + MPM(연속) scaffold 커플링**과 **문제의식이 같고 도구가 다르다**.

경쟁 접근 (논문 §1 이 정리한 대안들):
- **전 입자를 FEM 으로**: Gethin 2003, Procopio & Zavaliangos 2005 — 정확하나 **입자 수가 제한**된다.
- **FEM 에서 접촉법칙을 뽑아 DEM 에**: Harthong 2009 — **쌍 상호작용을 case-by-case 특성화**해야 한다.
- **연속체 구성모델**: Drucker–Prager 1952, Borja & Lee 1990 (Cam-clay) — 효율적이나 **case-by-case 실험보정 후에만
  예측적**. ⇒ 우리 `cap_compaction_heckel.py` (homogenized-REV DPC) 가 정확히 이 칸이고,
  **"case-by-case 보정 후에만 예측적"** 이라는 이 논문의 지적은 우리 DPC 사용 규약(**ABSOLUTE 전용, dip 없음**)과 정합.

---

## 🗨️ Q&A 로그
<!-- "Q&A 작성해줘" 트리거 시 직전 질문/답 누적 -->
