Repository: yonghoon7153-source/Yonghoon-DEM-DFT

# 📚 LITDB — 문헌 단일 시스템 (**SE·DFT 축 + DEM·MPM 축, 두 트랙**)

> **앞으로 논문은 여기서만 본다.** 여러 곳(db/literature, kb/papers, db/properties, Excel)에 흩어진 문헌을 한 곳에서 생각·참고·비교하기 위한 통합 MD 시스템.

## 왜 트랙이 둘인가
`INDEX.md` 는 argyrodite 전해질 축이라 접촉역학·MPM·건식전극 digest 가 들어갈 자리가
없다. 그래서 한때 64편이 **어느 인덱스에도 없었다**(open_items #7). 축을 나눠 그 구멍을
닫았고, 한 분모로 세면 “159편 중 98편 미언급” 같은 **가짜 미결**이 나온다
(`comparison_vs_ours.md:8`). 분리는 실측 근거가 있는 결정이다 — 합치지 말 것.

⚠ 이 표의 **편수는 적지 않는다.** 손으로 쓴 수는 반드시 낡는다(README 자신이 세 번 틀렸다).
현재값은 `python3 tools/litdb/build_index.py --check` 로 본다.

File: litdb/papers/grasselli2025_uncertainty_era_ml_atomistic.md (part 2 of 2)
# Uncertainty in the era of machine learning for atomistic modeling — Grasselli et al. (*Digital Discovery* 2025)
| 5 | **전이성 시험 도식.** 훈련 = Phase α @ **T = 300 K**. 시험 = ① Phase β, γ ② **T = 500 K** ③ 조성(`Ratio` = 화학량비 · `Elem. Composition` = 새 원소, 갈색 원자로 표시) | **★ 우리 UMA 사용을 이 3분류로 정직하게 서술할 틀.** 우리는 세 갈래를 **동시에** 밟는다(§10) |
| 6 | **능동학습 루프 예시.** y = Energy (eV/atom) ≈ −5.25..−4.90, x = Time (ps) 0..50 공유. Iteration 1: ~10 ps 에서 빨간 점선, 이후 불확실도 띠가 `figure-read ≈ 0.02 → 0.05–0.08 eV/atom` 로 벌어지고 **20 ps 에서 종료**. Iteration 2: 점선 ~20 ps, **30 ps 종료**. Iteration n: **50 ps 완주**, 띠가 내내 좁음 | **"불확실도 문턱으로 MD 를 중단"의 표준 그림.** ⚠ **합성 데이터**다 — eV/atom 값을 물리로 읽지 말 것 |
| 7 | **베이지안 최적화 3반복.** 축 = Energy vs Descriptor(**단위 없음, 도식**). 파랑 True PES · 주황 Prediction · 검은 점 Data · 노랑 불확실도 · 회색 점선 Global Min. Iter 1(점 3개)은 예측 극소가 참 전역최소와 어긋나고, **Iter 3(점 6개)에서 곡선이 겹치고 점선이 참 전역최소로 이동** | AL(모델 개선) vs BO(목적 최적화)의 차이 예시. 우리 cascade 의 획득함수 논의 배경 |
| 8 | **특징 센터링의 효과.** 축 feature 1/2 각 −6..8. 파란 점군 중심 ≈(1,2)(파란 마름모), 분홍 마름모 = 원점(0,0), ★ ≈(3,−3.5). 두 개의 타원(데이터중심 vs 원점중심). 인쇄값: **`σ_★/α` centered **3.95** vs original **3.03**** | **Appendix C 의 미결 문제.** ⇒ 우리가 마지막층 UQ 를 구현하면 **센터링 여부를 반드시 기록**해야 한다 (~30 % 차이) |

---

## 9. Post-processing ★

**우리 관례의 post-processing (NEB/Bader/COHP/DOS/ELF/grand-potential) 은 **하나도 없다.**
이 논문의 "후처리"는 전부 **UQ 후처리**다. 우리가 실제로 쓸 수 있는 형태로 정리하면:

| 무엇 | 도구/구현 | 수치화·기록 방식 |
|---|---|---|
| 위원회 분산 | 식 (18) — 이미 `tools/ionic/mlip_committee.py` 에 있다 | ⚠ **M≥4 아니면 캘리브레이션 불가** |
| 마지막층 Laplace | 식 (14) — 모델의 `∂ỹ/∂w_L` 훅 필요 | `F` 를 참조 구조집합으로 쌓고, `α²` 는 라벨 검증셋에서 |
| **α² 캘리브레이션** | 식 (26)/(27) | **`N_val` · `M` · 사용한 식 번호를 반드시 같이 기록** |
| 채점 | **log–log parity plot + ENCE**(식 28) + Pernot 층화 | bin 수 명시. `α²` 는 log–log 에서 강체이동이므로 **선형성부터** 본다 |
| 열역학 평균 전파 | 식 (31) reweighting (+ cumulant 안정화) | 평균 퍼텐셜로 궤적 1개 → 사후 M개 `⟨a⟩` → 표준편차 |
| OOD 판정 | 적응 k-NN 밀도(식 32) + **TwoNN 내재차원** / GMM NLL(NequIP 잠재공간) / 하우스도르프 거리 | 표현 의존성을 같이 기록 |
| 능동선택 | MIG(식 42) ≡ D-optimality(식 45,46) ≡ 최대 σ | **γ 문턱**: `γ≲1` in-dist, `γ≫1` 강한 OOD |

---

## 10. ★★ 우리 좌표 — 이 논문 어휘로 쓴 우리 상황 한 문단

> 우리는 **단일 파운데이션 모델(UMA-s-1p1, OMat24 학습, 고정 사전학습 체크포인트)** 로 MLIP-MD 를 돌리고,
> 보고량은 **`D_rel = D*(design)/D*(host)` @600 K · MSD 창 2–50 ps · cell-conditioned** 라는 **비(ratio)** 다.
> 이 논문의 분류로 옮기면 — 우리가 지금 정량하는 것은 **④ 표집(statistical) 불확실도 하나뿐**이고
> (600 K 3-seed → `Ea 0.197 ± 0.032 eV`, §2.8 의 *"the statistical one due to a poor sampling"*),
> **① epistemic 은 캘리브레이션된 형태로 전혀 안 재고 있다.** 우리가 가진 유일한 모델측 지표인
> **force_contrast (UMA/MACE-MP-0/SevenNet-0, M=3)** 는 §2.2 의 "동등한 모델들의 앙상블"이 아니라
> **서로 다른 아키텍처·서로 다른 훈련 코퍼스**의 대조이므로, 식 (18) 의 분산은 UMA 의 epistemic σ 가 아니라
> **③ 모델 오설정(model-form) 차이**에 가깝고, 실질 용도는 §3.2 계열의 **위원회 기반 OOD 프록시**다.
> 게다가 **M = 3 은 식 (27) 의 편향보정 캘리브레이션이 원리적으로 성립하지 않는 영역**(하한 M=4)이라
> 단위 있는 오차막대를 붙일 수 없다 — 이것이 우리 "절대 σ 인용 금지" 규율의 **식(式) 수준 근거**다.
> DFT 라벨은 결정론적이므로 **② aleatoric 칸은 우리 계에 애초에 없다**(Heid 단서). 그리고 우리 보고량
> `D_rel` 은 **수송계수**여서, 저자들이 *"rigorous theory 가 없다"* 고 명시한 **시간의존 관측량 전파**의
> 정확히 그 자리에 놓인다 — 우리가 쓰는 멀티시드가 곧 그들이 말한 *"time-consuming brute-force"* 이고,
> **그것이 현재 문헌이 아는 전부**다. 전이성 축(§3.3)으로 보면 우리는 **상(결정↔무질서/융해 경계)·
> 온도(600–1000 K)·조성(도판트 30종 = 화학량비 + 새 원소)** 세 갈래를 **동시에** 밟고 있고, 세 번째가
> 저자들이 *"맞춤 기법 없이는 상당히 어렵다"* 고 한 바로 그 외삽이다. 이것이 우리 봉인 규칙
> (`mlip_applicability` = *"UMA 내부 순위로만 서술"*)이 옳았던 이유를 문헌 어휘로 설명해 준다.

### 10-1. 이 논문 기준 — **지금 할 수 있는 것**

- ✅ **용어 정정 (계산 0회)**: `force_contrast` 를 *"epistemic uncertainty"* 가 아니라
  **"위원회 기반 OOD 프록시 / model-form 대조"** 로 부른다. 우리 시드는 **MD 시드**이고
  §2.2 의 **훈련 시드**가 아님을 문서에 명시.
- ✅ **`M=3` 의 원리적 한계를 규율로 승격**: 식 (27) 인용 한 줄로 "절대 σ 금지"의 근거를 교체
  (지금은 경험적 관례로만 적혀 있다).
- ✅ **전이성 3분류(`Fig. 5`)로 우리 UMA 사용을 자기서술**: 상·온도·조성 세 갈래 중 어디를 밟는지
  캠페인마다 표로 밝힌다. 저자들의 관찰 *"고온→저온 일반화는 잘 된다"* 는 우리 600/800/1000 K 에
  **유리한 방향**이다(우리는 고온에서 표집한다).
- ✅ **`D_rel` 이 비(ratio)라는 것을 §2.8(c) 상관 논증으로 방어**: 설계와 host 를 같은 모델로 계산하므로
  오차가 상관되고 비의 불확실도는 절대 D 보다 작다 — ⚠ **유추임을 밝히고**.
- ✅ **정적 관측량에는 지금 당장 위원회 오차막대를 붙일 수 있다**: 식 (31) reweighting 은 궤적 하나면 된다.
  RDF·Li 배위수·⟨E⟩ 에 적용 가능 (D 에는 불가).
- ✅ **J-1 벤치의 구멍을 이 논문 언어로 명명**: *"critical subdomain underrepresented"* (Cl 부재).

### 10-2. 이 논문 기준 — **못 하는 것**

- 🔴 **`D_rel` 에 모델 불확실도 오차막대를 붙이는 것** — 이론이 없다. 시드를 늘려도 안 된다.
- 🔴 **UMA 의 epistemic σ 를 지금 구성 그대로 뽑는 것** — M=3 비동등 위원회로는 불가.
- 🔴 **캘리브레이션된 절대 σ (eV/Å)** — 식 (27) 하한 미달.
- 🔴 **식 (25) MoE 전파를 UMA 에 적용** — 전문가별 `G⁽ᵏ⁾`·`α⁽ᵏ⁾`·`p_k` 의 의미가 UMA 에서
  Zeni 식 구성과 같은지 **이 논문이 답하지 않는다**(§13-3).
- 🔴 **"UMA 가 Matbench/PET-MAD 벤치에서 좋다"에서 우리 D_rel 신뢰도를 유도하는 것** —
  저자들이 커뮤니티 벤치마크가 불확실도·전파를 안 본다고 못 박았다.
- 🔴 **convex hull 로 "우리 조성이 훈련분포 안"이라고 주장** — 고차원에서 무의미(`Fig. 4` 아래줄).

### 10-3. 하려면 무엇이 필요한가 (우선순위)

| # | 목표 | 필요한 것 | 난이도 |
|---|---|---|---|
| **1** | **UMA 에 마지막층 Laplace UQ 붙이기** (§4.1 처방, 식 14) | ① fairchem 에서 `∂ỹ/∂w_L` 잠재특징 훅 ② 참조 구조집합으로 `F` 축적 ③ **라벨 있는 검증셋으로 `α²`** — 후보: `db/properties/mlip_bench_li3ps4_uma.json` (PET-MAD Li₃PS₄ 243구조, PBEsol). ④ 센터링 여부 기록(`Fig. 8`) | 중 — **추론 비용 거의 0** 이 이 방법의 셀링포인트 |
| **2** | force_contrast 를 **M ≥ 4** 로 | 4번째 엔진 추가. ⚠ **동등성 문제는 그래도 안 풀린다** — 캘리브레이션의 필요조건일 뿐 | 하 |
| **3** | **캘리브레이션 채점 도구** | log–log parity + ENCE(식 28) + Pernot 층화. `tools/mlip/bench_against_dft.py` 확장 (새 파일 금지 규율) | 하 |
| **4** | **정적 관측량 위원회 오차막대** | 식 (31) reweighting: 평균 퍼텐셜 궤적 1개 + 사후 재가중. RDF·배위수부터 | 중 |
| **5** | **밀도 기반 OOD 판정** (convex hull 대체) | 적응 k-NN(식 32) + TwoNN 내재차원. UMA 잠재공간 또는 SOAP 류 표현 위에서 | 중 |
| **6** | **cascade 도판트 화학의 UMA vs DFT 힘 대조** | 봉인의 `mlip_applicability.재개_조건` 이 이미 지정. 도구 있음(`generate_dft_inputs.py --from_traj` + `mlip_committee.py force_contrast`) | 상 (DFT 비용) |
| 7 | `D_rel` 모델 불확실도 | ⛔ **문헌에 방법이 없다.** 열지 말 것 | — |

---

## 11. 적용 인사이트 (깊게)

1. **우리 규율 두 개가 이 논문으로 "관례"에서 "정리(theorem)"로 승격된다.**
   - *"절대 σ 인용 금지"* → **식 (27) 의 M≥4 하한**.
   - *"UMA 내부 순위로만 서술"* → §2.9 오설정: **점수와 검증이 같은 퍼텐셜이면 둘이 함께 틀리고
     불확실도는 인위적으로 작아진다.** 우리 봉인 노트(*"UMA 가 계통적으로 틀리면 상관은 오히려 좋아진다"*)와
     **글자 그대로 같은 논증**이다 — 우리가 독립적으로 도달한 것이 문헌 표준이었다.

2. **`D_rel` 을 "비"로 정의한 것이 방법론적으로 옳았다.** §2.8(c): ML 모델의 오차는 가까운 배치들에 대해
   고도로 상관돼 있어서 **차이/비의 불확실도가 절대값보다 훨씬 작다.** 우리가 절대 D 를 못 인용하면서
   비는 인용하는 구조가 이 논증과 정확히 맞는다. ⚠ 다만 저자들이 그 논증을 편 대상은 **에너지 차이**이고
   **수송계수 비가 아니다** — 인용할 때 유추임을 밝힌다.

3. **다음 계산 1건을 고른다면 "마지막층 Laplace"다.** 앙상블·재훈련 없이, **추론 비용 거의 0** 으로
   단일 UMA 에 σ 를 붙이는 유일한 인용 처방이고(§4.1), 우리에게 **이미 라벨 검증셋이 있다**
   (PET-MAD Li₃PS₄). 성공하면 우리 축 ①이 처음으로 비게 아니게 된다.

4. **`Fig. 4` 아래줄(도넛)은 우리 cascade 조성공간에 대한 직접 경고다.** 도판트 30종의 특징분포가
   비볼록(중앙에 구멍)일 때 볼록껍질 판정은 **구멍 안을 안전하다고 말한다.** 밀도 기반으로 가야 한다.

5. **`Fig. 5` 전이성 3분류는 우리 캠페인 자기서술의 표준 양식이 될 수 있다.** 특히
   *"조성 외삽(새 원소)은 맞춤 기법 없이는 어렵다"* 가 도판트 30종 캠페인의 정직한 한계 문장이다.

---

## 12. 인용 가능 문장 (deck/paper 용)

- "Grasselli 등(*Digital Discovery* 2025)은 선형회귀·GPR·NN 마지막층·D-optimality 외삽등급이 모두
  `σ²_★ = α² f_★ᵀ G f_★` 라는 **하나의 마할라노비스 형태**로 귀착됨을 보였다."
- "같은 리뷰는 앙상블 기반 불확실도의 캘리브레이션 상수가 멤버 수 M 에 대해 편향돼 있고,
  **편향보정된 추정량은 최소 M = 4 를 요구한다**고 명시한다(식 27)."
- "저자들은 ML 불확실도와 **표집 부족에 의한 통계 불확실도를 분리해야** 하며,
  *'ML 에 의한 불확실도를 문턱 아래로 낮출 수 없다면 아주 긴 MD 를 도는 것은 무의미하다'* 고 적는다."
- "⚠ **핵심 인용**: 같은 리뷰는 **스펙트럼과 수송계수 같은 시간의존 관측량에 대한 엄밀한 불확실도 전파
  이론이 아직 없으며**, 현재로서는 여러 궤적을 돌리는 무차별 대입만이 가능하다고 열린 문제로 남긴다."
- "파운데이션 모델의 UQ 에 대해 저자들이 인용한 유일한 실행 가능 처방은 **마지막층 근사(식 14)** 이며,
  원 예측 추론 대비 **추가 계산부담이 거의 없다**고 기술된다."
- "저자들은 **커뮤니티 벤치마크와 검증 관행이 불확실도와 그 전파를 거의 다루지 않는다**고 지적한다."
- "모델 오설정 상황에서는 **앙상블 멤버 전원이 같은 틀린 예측에 합의**할 수 있어 불확실도가 인위적으로
  낮아지고, **전역 캘리브레이션으로 해결되지 않는다**(§2.9)."

⛔ **인용하면 안 되는 것**: 이 리뷰가 요약한 **다른 논문의 수치**(전이성 10 meV/atom·100 meV/Å,
γ 문턱, 앙상블 5–10, Kellner–Ceriotti N·√N 등)를 원 논문 확인 없이 1차 근거로 쓰기.

---

## 13. 비판 / 주의 / 한계 (over-claim 방지)

**13-1. "통합"의 범위가 실제보다 크게 들린다.** 제목·초록은 UQ 일반을 표방하지만, 통합의 실체는
**식 (1) 로 환원되는 계열**(선형·GPR·Laplace·D-optimality·MIG)이다. **conformal prediction(§2.5)·
MCMC(§2.1.4)·미분엔트로피(§3.5.3)** 는 그 틀 밖이거나(CP 는 분포무가정) 오히려 **비판 대상**으로만 다뤄진다.
"모든 UQ 가 마할라노비스"가 아니라 **"직접공식 계열이 마할라노비스"** 다.

**13-2. NTK 방어가 현대 아키텍처를 커버하지 않는다.** §2.1.3 은 Wenger 의 *"깊이보다 자릿수만큼 넓어야"*
경고를 인용한 뒤, **DeePMD(3층×240)·Behler–Parrinello(2층×40)** 각주로 *"원자 학습은 실제로 그렇다"* 고
넘어간다. 그런데 **이 리뷰가 §4.1 에서 다루는 파운데이션 모델들(MACE·UMA 계열)은 깊은 등변 메시지패싱
GNN** 이고 각주의 두 예시와 구조가 다르다. **마지막층 근사의 정당화를 uMLIP 으로 옮기는 다리가 본문에 없다.**
⇒ 우리가 §10-3 #1 을 실행할 때 **"왜 UMA 에서 LL 근사가 타당한가"는 스스로 검증해야 한다.**

**13-3. ★ UMA 를 mixture-of-experts 로 넣은 것은 한 줄 언급이고, 식 (25) 로 이어지지 않는다.**
§2.3.2 는 UMA(ref 40)를 MoE 사례로 들지만, 이어지는 식 (22)–(25) 는 **Zeni 식 구성**을 전제한다:
전문가 k 마다 **자기 데이터셋·중심(centroid)·계량 `G⁽ᵏ⁾`·캘리브레이션 `α⁽ᵏ⁾`** 가 있고,
`p_k` 는 *"이 입력이 어느 데이터셋에 속하나"* 를 재는 거리/밀도 기반 가중치다.
**UMA 의 전문가 라우팅이 그 구조인지 이 논문은 확인해 주지 않는다** (우리도 이 digest 로는 확인 못 했다).
⇒ ⛔ **식 (25) 를 "UMA 의 UQ 공식"으로 인용하지 말 것.** 리뷰가 UMA 를 MoE 목록에 넣었다는 사실과,
MoE 일반 공식이 UMA 에 적용된다는 주장은 **다른 것**이다.

**13-4. 내부 긴장 — 센터링.** §2.1.3 단서 (2) 는 *"LL 잠재특징은 초기화에서 0중심 동일분포이므로
추가 센터링이 결과를 바꾸지 않아야 한다"* 고 하는데, **Appendix C + `Fig. 8`** 은 센터링이
`σ_★/α` 를 **3.03 → 3.95 (~30 %)** 로 바꾼다고 보여 준다. 저자들은 **미해결로 남기고 조정하지 않는다.**
⇒ 우리가 구현할 때 **센터링 여부는 반드시 명시적 선택으로 기록**해야 한다.

**13-5. §2.6 의 출처 귀속이 어긋나 보인다 (우리 지적).** 본문은 *"**Tran et al.** compared the accuracy
and uncertainty of **multiple machine learning approaches**"* 라며 첨자 **51** 을 단다. 그런데
ref 51 = **K. Tran & Z. W. Ulissi, *Nat. Catal.* 2018, 1, 696** (금속간화합물 능동학습)이고,
"여러 UQ 방법 비교"에 해당하는 것은 **ref 46 = K. Tran, W. Neiswanger, J. Yoon, Q. Zhang, E. Xing,
Z. W. Ulissi, *MLST* 2020, 1, 025006** 이다. **46↔51 혼동으로 보인다.** ⚠ 두 원 논문을 직접 안 봤으므로
**단정하지 않는다** — 다만 **이 CNN+GPR 결론을 인용하려면 ref 46 을 직접 확인해야 한다.**

**13-6. §2.7 첨자 오식 (우리 지적).** *"Kellner and Ceriotti**41**"* → ref 41 은 **Musil et al.** 이고
Kellner & Ceriotti 는 **ref 37**. 참고문헌 목록으로 확인한 명백한 오식.

**13-7. 인용 편중.** 저자 소속·공저 네트워크(EPFL COSMO / Ceriotti 계열)의 논문이
핵심 자리(refs 11·14·15·37·41·88·142)를 채운다. **shallow ensemble·prediction rigidity·마지막층 근사·
파운데이션 모델 UQ** 가 전부 그 그룹 결과다. 리뷰 자체가 *"의도적으로 제한된 수의 대표 연구에 집중"* 이라고
밝혔으니 부정직한 건 아니지만, **"필드의 합의"로 읽으면 안 된다.**

**13-8. 정량적 비교가 0건이다.** 어느 UQ 방법이 어느 계에서 얼마나 잘 캘리브레이션되는지에 대한
**저자 자신의 수치 비교가 없다.** §2.6 이 "합의가 없다"고 인정하는 자리인데, 그 자리에서
**저자들이 벤치마크를 만들지는 않았다.** ⇒ **"이 리뷰가 방법 A 가 낫다고 했다"는 인용은 전부 잘못이다.**

**13-9. 우리가 확인 못 한 것 (정직 목록)**
- ref 142 (Mazitov et al., arXiv 2503.14118) 가 **PET-MAD 논문인지 확정 못 했다** — 이 리뷰의 참고문헌에
  제목이 없다. 저자 구성으로 미룬 추정이다.
- **UMA(ref 40)의 MoE 라우팅 구조** — 원 논문 미확인 (§13-3).
- §2.6 의 Tran 귀속 (§13-5) — 원 논문 2편 미확인.
- 전이성 관행 문턱(10 meV/atom, 100 meV/Å)이 **어느 논문에서 온 것인지** 이 리뷰는 출처를 안 단다.
- `Fig. 6`·`Fig. 7` 이 **실제 계산인지 합성 데이터인지** 캡션이 명시하지 않는다 — 우리는 축 범위·매끄러움으로
  **합성으로 판단**했으나 확인은 못 했다. ⇒ 그 eV/atom 값은 인용하지 않는다.
- **`Fig. 4` 는 자동 크로핑이 놓쳐 수동으로 잘랐다** — 영역 경계는 우리가 정한 것이다(캡션 위 이미지 bbox 기준).

**13-10. 우리 쪽 오용 위험 (제일 중요)**
⛔ **이 논문으로 "우리 UMA 결과가 신뢰할 만하다"를 주장할 수 없다.** 이 논문은 **어떻게 재는지**를 말하지
**우리 모델이 몇 점인지**를 말하지 않는다. 오히려 반대 방향으로 쓰인다 — **우리가 지금 ①모델 불확실도를
안 재고 있다는 사실을 정확히 드러낸다.**

---

## 14. 🎤 talk·문헌 교차 — γ(외삽등급) 원전 문제에 대한 외부 증언

`litdb/talks/lee2026_skku_mlip_materials_design.md` §99-10 3b′ 가 *"γ 원전이 Shapeev 2016 이 아니라
Podryabinkin & Shapeev 2017 아닌가"* 를 열어 두고 있고, `papers/shapeev2016_moment_tensor_potentials.md` 는
**Shapeev 2016 본문에 γ 가 0회**임을 전수검색으로 확인했다.

**이 논문 §3.5.2 가 독립적인 외부 증언을 준다** (⚠ **리뷰 경유 · 우리 표의 1차 근거 아님**):
> *"The **original paper by Podryabinkin and Shapeev**¹⁰⁸ suggests that a threshold of γ ≲ 1 corresponds
> to prediction in in-distribution regime, and γ ≫ 1 would correspond to strong out-of-distributions
> regimes."* (ref 108 = *Comput. Mater. Sci.* **140**, 171–180, 2017)

⇒ **Grasselli 등도 γ 문턱의 "원 논문"으로 Podryabinkin & Shapeev 2017 을 지목한다.** 우리 재귀속이 옳은 방향.
⚠ **비선형 일반화의 귀속은 갈린다**: 이 리뷰는 **Gubaev, Podryabinkin & Shapeev, *J. Chem. Phys.* 2018,
148, 241727 (ref 113)** 을 든다. 우리 `tools/ionic/mlip_committee.py` docstring 은
**Gubaev 2019, *Comput. Mater. Sci.* 156, 148** 을 든다. **서로 다른 두 논문**이다 —
둘 다 그 내용을 담고 있을 수 있으나, **우리 도구의 귀속을 이 리뷰로 바꾸지 않는다**(원문 미확인).

---

## 15. 기법 용어 미니사전

| 용어 | 뜻 (이 논문 맥락) |
|---|---|
| **Aleatoric uncertainty** | 데이터 자체의 무작위성/잡음에서 오는 불확실도. **데이터를 더 모아도 안 준다.** MV 모델이 직접 출력. ⚠ DFT 라벨처럼 잡음 없는 관측에서는 "모델 편향"으로 봐야 한다(ref 34) |
| **Epistemic uncertainty** | 지식(데이터·파라미터) 부족에서 오는 불확실도. **데이터를 더 모으면 준다.** 위원회 멤버 간 분산 |
| **Model misspecification (오설정)** | 가정한 모델 **형태**가 참 데이터생성 과정과 다른 것. 계통오차. ⛔ 앙상블·캘리브레이션으로 안 잡힌다 |
| **Mahalanobis distance** | 공분산으로 정규화한 거리 `√(fᵀ G f)`. 유클리드와 달리 **훈련 분포가 좁은 방향으로 나가면 훨씬 멀다**(`Fig. 2`) |
| **Calibration constant α²** | 식 (1) 의 전역 스칼라. 분산에 **올바른 단위**를 주고 검증셋에서 맞춘다. log–log parity plot 에서는 **강체 평행이동**으로 작용 |
| **ENCE** | Expected Normalized Calibration Error. bin 별 `|RMV−RMSE|/RMV` 의 평균 (식 28) |
| **Consistency vs Adaptivity** (Pernot) | 예측 σ 에 대한 조건부 캘리브레이션 vs 입력 특징에 대한 조건부 캘리브레이션. **별개이고 상보적** |
| **Conformal prediction** | 분포무가정 예측구간. 캘리브레이션셋의 비순응 점수 `|y−ỹ|` 의 (1−α) 분위수를 **전역 문턱**으로 씀. OOD 에서 무효화 |
| **Laplace approximation** | 가중치 사후분포를 MAP 주변 다변량 가우시안으로 근사. 공분산 = 손실 헤시안의 역 |
| **Gauss–Newton approximation** | 헤시안을 1차 도함수만으로 근사 (식 11). 역전파로 얻는다 |
| **Last-layer (LL) approximation** | 마지막 은닉층 가중치에 대한 기울기만으로 `f` 를 구성 (식 13,14). ★ **파운데이션 모델 UQ 의 표준 처방** |
| **NTK (Neural Tangent Kernel)** | 무한폭 극한에서 NN 을 커널회귀로 보는 형식론. LL 근사의 이론적 근거. ⚠ *"깊이보다 자릿수만큼 넓은"* 아키텍처를 요구 |
| **Shallow ensemble** | 나머지 가중치는 공유하고 **마지막층만 M벌** 두는 값싼 앙상블 (`Fig. 3b`) |
| **Mean-variance (MV) model** | 예측과 그 분산을 **동시에 출력**하도록 NLL 손실로 학습 (식 19) |
| **Deep ensembles** | MV 모델들의 위원회. `σ²_tot` = 멤버 퍼짐(epistemic) + 예측분산 평균(aleatoric) (식 20) |
| **Mixture of Experts (MoE)** | 입력의존 가중치 `p_k(x)` 로 K개 모델을 섞는 구조 (식 21). UMA(ref 40)가 이 목록에 언급됨 |
| **Convex hull (기하적 OOD)** | 훈련점을 모두 담는 최소 볼록집합. ⛔ 고차원에서 붕괴 + **비볼록 분포의 구멍을 in-distribution 으로 오판**(`Fig. 4`) |
| **TwoNN** | 데이터의 **내재차원(intrinsic dimensionality)** 추정기. 밀도 기반 OOD 의 부피 계산에 필요 |
| **Prediction rigidity (PR)** | `1/[(f°)ᵀH_o⁻¹ f°]` — 예측이 데이터에 얼마나 단단히 묶였나. **캘리브레이션 상수가 없어 UQ 지표가 아니다.** 국소(LPR)·성분별(CPR) 확장 |
| **D-optimality / γ (외삽등급)** | `det(F̃ᵀF̃)` 최대화로 대표부분집합을 뽑고, 새 점의 `γ = √(f★ᵀ(F̃ᵀF̃)⁻¹f★)` 로 외삽 정도를 잼. `γ≲1` in-dist · `γ≫1` 강한 OOD |
| **MIG / MMIG** | 최대 정보이득 / 평균 주변 정보이득. **불확실도가 큰 곳을 라벨링하라**가 정보이론에서 유도됨 (식 42,44) |
| **Reweighting (식 31)** | 위원회 **평균 퍼텐셜로 궤적 1개**만 돌리고, `w⁽ⁱ⁾=exp[−β(V⁽ⁱ⁾−V̄)]` 로 사후 재가중해 **열역학 평균의 위원회 오차막대**를 얻는 기법 |
| **Size extensivity of σ** | 불확실도가 계 크기 N 에 따라 커지는 방식. 완전상관 `∝N` ~ 무상관 `∝√N` 사이 |
| **Transferability (3분류)** | **Phase / Temperature / Compositional**(화학량비 · 새 원소=alchemical) (`Fig. 5`) |
| **Activity cliff** | 구조적으로 매우 비슷한데 타깃이 크게 다른 쌍. 학습을 어렵게 만든다 |
