Repository: yonghoon7153-source/Yonghoon-DEM-DFT

# 📚 LITDB — 문헌 단일 시스템 (**SE·DFT 축 + DEM·MPM 축, 두 트랙**)

> **앞으로 논문은 여기서만 본다.** 여러 곳(db/literature, kb/papers, db/properties, Excel)에 흩어진 문헌을 한 곳에서 생각·참고·비교하기 위한 통합 MD 시스템.

## 왜 트랙이 둘인가
`INDEX.md` 는 argyrodite 전해질 축이라 접촉역학·MPM·건식전극 digest 가 들어갈 자리가
없다. 그래서 한때 64편이 **어느 인덱스에도 없었다**(open_items #7). 축을 나눠 그 구멍을
닫았고, 한 분모로 세면 “159편 중 98편 미언급” 같은 **가짜 미결**이 나온다
(`comparison_vs_ours.md:8`). 분리는 실측 근거가 있는 결정이다 — 합치지 말 것.

⚠ 이 표의 **편수는 적지 않는다.** 손으로 쓴 수는 반드시 낡는다(README 자신이 세 번 틀렸다).
현재값은 `python3 tools/litdb/build_index.py --check` 로 본다.

File: litdb/papers/guan2026_feco_vs_in2s3_li2s_electrocrystallization.md (part 2 of 2)
<!-- digest 표준 양식 (paper-level STANDALONE) · 깊이 기준 = zuo2022_chlorination_cathode_interface.md
1. **'Li₂S' 가 붙은 촉매 문헌 숫자는 우리 Li₂S NEB 와 같은 양이 아니다** — 분자 사다리의 끝점은 (논문 자기 U_eq 로) 벌크 Li₂S 보다 ≈ 2.3 eV / f.u. 위에 있다. 우리 벌크 반형석 모델은 그 '격자 쪽' 을 재고, 이 문헌은 '분자 쪽' 을 잰다. 원고·발표에서 Li₂S 숫자를 나란히 놓을 일이 생기면 이 구분을 같은 문장에 적는다.
2. **Li₂S 분해 (산화) 의 계산 근거는 이 논문에 없다** — 'Li₂S 분해 장벽' 을 찾는 목적이면 이 편은 빈손이다.
3. 우리가 Li₂S/SEI 반응 사다리 (CHE 식) 를 그릴 일이 생기면 §11-1 의 30 초 감사를 먼저 건다.

---

## 8. Post-processing ★

- **무엇 (계산)**: 단계 반응에너지 사다리 (식 7–11) · U 의존 사다리 (ΔE_i + n_i eU) · 한계전위/이론 과전압 · '개념 볼케이노' (점 3 개 + 손으로 그은 추세선) · 최단 Fe/Co–S 거리 표. **DOS · PDOS · Bader · COHP · ELF · 전하밀도차 · NEB · MD 없음.**
- **무엇 (실험)**: Randles–Sevcik · GITT (단순 평면 확산식) · Tafel (대칭셀 · LSV) · EIS 등가회로 (R_s–CPE∥(R_ct–W_o), 사이클 후 R1–CPE2 추가) · DRT (비음수 Tikhonov) + 2D DRT 지도 · S–H 무차원 곡선 (+ 2DI/2DP 를 같은 축에) · in situ XRD 등고선 · UV-vis · XPS 피팅 (C 1s 284.8 eV) · EPR · BET/BJH · ICP · EDS 정량.
- **도구**: VASP · VESTA (슬랩 제작). EIS 피팅 · DRT 역변환 · XPS 피팅 소프트웨어는 이름 미기재.
- **수치화·기록 방식**: 그림 속 인쇄값 위주 (대조군 값 다수가 본문에 없고 그림에만 있다) · 원자료·구조 파일 비공개 · 반복 수·오차막대 0 · 감쇠율은 복리식으로 정의 (SI p.4 — 이 점은 명시적이라 좋다) · 에너지밀도 장부 (`Table S6`) 는 질량 항목·분모 정의·포장 제외 값을 모두 적었다.

---

## 9. Figure set ★

| Fig | 내용 | 우리 활용 |
|---|---|---|
| Scheme 1 | (미독) 용매열 → Ar 소성 → 자립 나노섬유 양극 통합 모식 | — |
| 1 | (미독) FeCo-Vs SEM (a,b) · TEM (c,d) · HRTEM 격자 섭동·무질서 가장자리 (e–g) · SAED (h) · 격자 간격 0.269/0.324/0.189 nm (i,j) · 매핑 (k) | 논문 스스로 "HRTEM 만으로 공공 동정 불가" — 공공 증거로 쓰지 않는다 |
| S1 | (미독) In₂S₃ · Vs · FeCo-In₂S₃ SEM + Vs 매핑 | 형태가 시료마다 다르다는 근거 (면적 교락) |
| S2 | EDS 스펙트럼 + wt%/at% 막대 (In 40.4 · S 56.89 · Fe 1.2 · Co 1.51 at%) | S 결손 근거의 실체 — 한 시료 · 네 원소 정규화 · ≈ 2.1 keV 봉우리를 S 와 묶어 표시 (§10-⑪) |
| Table S1 | ICP Fe/Co (mmol kg⁻¹) | Fe +28 % vs Co +9 % (소성 전후) — 정량 재현성의 눈금 |
| 2a–d | XRD · FTIR · Raman · N₂ 등온선 (BET 99.9 / 38.3 / 45.3) | **비표면적 2.2–2.6 배** — 이 논문 모든 질량 기준 동역학의 교락 변수 |
| 2e–i | XPS In 3d · S 2p · Fe 2p · Co 2p · EPR g = 2.006 | '전자 재구성' 의 실험 근거 전부 — 정성 · 수치 없음 |
| S3 | (미독) 기공 분포 · XPS survey | — |
| 3a,b | CV 0.1 mV s⁻¹ · Randles–Sevcik 겉보기 D 막대 (Peak 1 산화 7.4 · Peak 2/3 환원 0.6/3.1 ×10⁻⁷) | **본문–그림 배정 반대** (§10-⑨) · 겉보기 D 는 GITT 와 10⁶ 차 |
| S4 | 피크 전위 막대 (peak 3 은 FeCo-Vs 가 최저) · ΔE/Q_L/Q_H 막대 · 사이클 전후 Nyquist + 등가회로 | 순위가 뒤집히는 지표도 있다는 실례 (논문도 인정) |
| S5 | (미독) 주사속도 CV · I_p–v^½ | — |
| 3c | 1 C 충방전 (1160.6 / 1076.2 / 981.1) · Q_H/Q_L 영역 표시 | 그림 속 E/S 5 vs 캡션 8 (§10-⑫) |
| Table S2 | 사이클 전 EIS 피팅 (R_ct 15.96 / 66.33 / 82.93 Ω) | — |
| Table S3 | 사이클 후 EIS 피팅 (R_ct 3.22 / 3.31 / 15.77 Ω) | 'the lowest' 의 실체 = 3 % 차 |
| 3d–l | in situ EIS (OCV→1.7 V) · DRT P1–P8 · 2D DRT 지도 | **P8 은 측정 주파수 창 밖** (log τ ≈ 2 > 1.2) — DRT 를 쓸 때 창 경계 점검 교재 |
| 4a,b | FeCo-Vs rate 곡선 · rate 막대 (0.1–3 C) | 1587.2 = 첫 사이클 · 그림 속 E/S 5 |
| S6 | (미독) 대조군 rate 곡선 · 1 C 210 사이클 (857.5) | — |
| 4c–e | Li₂S₆ 흡착 사진·UV-vis · 흡착 전후 In 3d / S 2p | 흡착 순위는 정성으로 유효 · XPS 0.1 eV 는 분해능 안 · S 2p 쌍 면적비 제약 없음 |
| 4f,g | 0.5 C 500 사이클 (740.2 · 46.5 %) · 5/6/8 mg 고로딩 (조건 제각각) | 감쇠율 복리식 정의 · 로딩별 율속·E/S 가 달라 로딩 효과 분리 불가 |
| 5a,b | 대칭셀 CV · Tafel 기울기 (48.47–102.77 mV dec⁻¹, 메탄올 LSV) | 매질이 다른 측정 — 셀 동역학으로 옮기지 않는다 |
| S7 | 대칭셀 Tafel (교환전류 1.41×10⁻² 등) · 메탄올 LSV | 맞춤 구간이 평탄부 |
| 5c,d | Li₂S 핵생성 과전압 (10.0 / 14.3 / 38.4 mV) · 산화 개시 (2.197 / 2.205 / 2.213 V) | DFT η (0.68–1.09 V) 와 1–2 자릿수 다르다 (§10-⑤) |
| 5e,f | GITT 겉보기 D (D̄ 3.55 / 2.54 / 1.72 ×10⁻¹³) · 내부저항 | **D̄ 평균 구간 미정의** — 골짜기 점만의 평균으로 보인다 |
| S8 | GITT 전압 곡선 + ΔiR inset (0.035–0.073 V) + log D | log D 분포가 `Fig. 5e` 와 다르다 |
| 5g–i | 정전위 Li₂S 용해 (494 s · 2.2 mA · 520.98 mAh g⁻¹ 등) | 패널마다 척도 다름 — 수치는 인쇄값으로만 |
| 5j,k | 셔틀 전류 · 자가방전 6000 min | 말기 전압은 셋 다 같다 — 차이는 평탄부 유지 시간 |
| S9 | in situ XRD 등고선 + 1D 적층 (α-S₈ 소멸 · "Li₂S" 27.4° · "β-S₈") | **"Li₂S 27.4°" = 같은 논문의 In₂S₃ (109)** · 색 척도 제각각 — Li₂S 결정화의 정량 근거 아님 |
| 6 | 모식도 · 정전위 Li₂S 석출 (1245 / 847 / 530 s) · S–H 무차원 곡선 | **일치 순위는 피크 뒤 구간에서만** · 3D 제곱식과 2D 비제곱식을 한 축에 (§10-⑦) |
| 7a,b | 세 표면의 \*S₈→\*Li₂S 단계 ΔE 사다리 · 단계별 막대 (RDS 0.68 / 0.91 / 1.08) | 숫자는 인쇄값 · 영점이 모델마다 달라 *S₈ 높이 = E_ads(S₈) 로 보인다 · 분자 끝점 (벌크보다 ≈ 2.3 eV 위) |
| 7c | FeCo-Vs U = 0 / 1.0 / 1.5 / 2.15 V 사다리 | **단계마다 2 e⁻ — SI 식은 0 e⁻** · U_eq 에서 총 +19.5 eV (§4d) — CHE 사다리 감사 교재 |
| 7d | 이론 과전압 vs E_ads '개념 볼케이노' (점 3 · 오른쪽 가지 빈칸) | **x 값이 본문 서술과 반대** (§10-②) |
| 7e | 띠 모식도 (In₂S₃ → Vs → FeCo-Vs "ultra-narrow bandgap") | 계산·측정 0 — 띠틈 서술 인용 금지 · 진공 준위 위치 오류 |
| Table S4 | 최단 Fe–S 2.09–2.11 · Co–S 2.06–2.08 Å (6 중간체) | 직접 결합 — 흡착 세기 (≈ 0?) 와의 어긋남 의문 |
| 8a–c | 파우치·드론 사진 · 0.2 C 충방전 · ΔE/Q_L/Q_H 막대 (179 mV · 2.69) | — |
| 8d–f | 파우치 핵생성 과전압 (19.5 / 21.2 / 24.4 mV) · 산화 개시 · EIS | 파우치에서는 차이가 mV 수준으로 준다 |
| Table S5 | 파우치 EIS 피팅 (R_ct 0.366 / 1.414 / 1.986 Ω) | — |
| 8g | 파우치 0.2 C 사이클 (65 / 82 / 158 회) | 대조군은 붕괴 없이 끝난다 — 종료 기준 미정의 · FeCo-Vs CE ≈ 89 % 로 끝 |
| 8h | 0.05 C 절대 용량 (2.3435 / 1.7488 / 1.1075 Ah) | S 당 1356 / 1349 / 1025 mAh g⁻¹ (우리 산수) — 로딩 비단조 |
| S10 | (미독) 6×18 cm 양극 치수 | — |
| S11 | (미독) 0.1 C · 0.2 C 절대 용량 | — |
| S12 | 대표 셀 라벨 사진 (370 Wh kg⁻¹ · 2.3435 Ah) · 저울 13.3305 g | — |
| Table S6 | 셀 설계·에너지밀도 장부 (370.89 · 434.62 Wh kg⁻¹) | **장부 형식 표본** (질량 항목 · 분모 정의) · 6.0610 g 줄은 양극 포함 |
| S13 | 드론 사진 · 모듈 26.5394 g · 문헌 레이더 차트 | 비행 조건 (전류·전력·기체 질량) 없음 |
| Table S7 | 문헌 파우치·드론 7 편 비교 | 에너지밀도는 2 편이 더 높다 |

---

## 10. 비판 — 이 논문의 약한 곳 ★

① **DFT 사다리의 전자 수가 안에서 맞지 않는다.** SI 식 (8)–(11) 의 2–5 단계는 Li 도 전자도 없는 S 압출 반응인데, `Fig. 7c` 는 단계마다 2 e⁻ 를 걸었다 (U = 1.0 · 1.5 · 2.15 V 세 곡선이 모두 figure-read 정밀도 안에서 재현되고, SI 식대로이거나 단계당 1 e⁻ 라면 수 eV 어긋난다 — §4d). 그 결과 논문 자신의 평형전위 2.15 V 에서 총 ΔG ≈ +19.5 eV 다. 보고 η 는 SI 정의 (U_eq − U_L) 로는 나오지 않고 'U = 0 의 최대 오르막 ΔE' 와 같다. 축 이름 'Free energy' 도 맞지 않는다 (ZPE·엔트로피 없음 — SI 가 스스로 적음). **식이 틀렸는지 그림이 틀렸는지 판별할 수 없다** — 어느 쪽이든 U 의존 서술 (p.15) 은 서지 않는다.

② **`Fig. 7d` 와 본문이 반대 방향을 말한다.** SI 규약 (음수 = 강한 흡착) 으로 In₂S₃ ≈ −1.22 eV 가 가장 강하고 FeCo-Vs ≈ −0.03 이 가장 약하다. 본문은 In₂S₃ 를 *"weak-binding side"*, Vs 를 *"strengthens adsorption"* 이라 부른다. `Fig. 7a` 도 같은 방향이다 — In₂S₃ 의 모든 중간체가 FeCo-Vs 보다 ≈ 0.5–2.4 eV 더 아래에 있다 (figure-read 누적 · \*Li₂S₆ 가 ≈ 0.5 로 가장 작고 \*Li₂S₈ 이 ≈ 2.4 로 가장 크다). 실험 UV-vis 순위 (FeCo-Vs 최강 흡착) 와도 반대다. '볼케이노' 는 점 3 개 · 오른쪽 가지 빈칸 · Vs 는 추세선에서 ≈ 0.2 V 이탈이고, Vs 와 FeCo-Vs 는 x 차 0.06 eV 에 η 차 0.23 V 라 **서술자가 η 를 설명하지 못한다.** 서술자 화학종도 적지 않았다.

③ **'Li₂S electrocrystallization' 의 계산 근거가 없다.** 사다리 끝은 흡착 Li₂S **분자**이고, 논문 자신의 U_eq 로 보면 벌크 Li₂S 보다 ≈ 2.3 eV / f.u. 위다 (FeCo-Vs, §4d). 핵생성 열역학 식 (r\*, ΔG\* = 16πγ³f(θ)/3ΔG_v²) 을 본문에 적어 놓고 γ · θ · ΔG_v 를 하나도 계산하지 않았다. Li₂S 클러스터·계면 모델·전이상태 0 건. 제목의 'electrocrystallization' 을 받치는 것은 실험 (S–H · 석출 곡선 · in situ XRD) 뿐이고, 그 셋도 §⑦⑧ 의 문제를 안고 있다.

④ **상태가 선언되지 않은 스칼라.** 열린 껍질 Fe·Co 를 한 슬랩에 넣고 spin-polarized PBE 로만 계산했다 — 자기 모멘트 · 스핀 배열 · +U · vdW · k 격자 · 셀 · 원자 수 · 도펀트 자리 · 구조 파일이 전부 없다. 우리 회신 N 기준으로 *자성 기판 + 산화환원 활성* 은 위험 신호 둘이고, 선택 규칙 없는 단일 배치의 E_ads·ΔE 는 **정의되지 않은 보고량**이다. 게다가 `Table S4` 는 S₈ 가 Fe (2.11 Å) · Co (2.06 Å) 에 직접 결합한다고 하는데, 서술자가 E_ads(S₈) 라면 그 흡착에너지는 ≈ −0.03 eV 다 — 결합 거리와 세기가 어울리지 않는다.

⑤ **차수가 맞지 않는다 (홉 수 검산 · §4d).** 1.08 eV 를 298 K 사건 장벽으로 읽으면 평균 대기 ≈ 50 h 인데 In₂S₃ 의 Li₂S 석출 피크는 1245 s 다. ΔΔE 0.40 eV 는 속도비 ≈ 6×10⁶ 을 뜻하는데 관측은 2.35 (피크 시간) · 1.76 (용량) 이다. η 0.68 V 는 실측 핵생성 과전압 10.0 mV 의 68 배, Δη 0.41 V 는 실측 차 28.4 mV (코인) 의 14 배 · 4.9 mV (파우치) 의 84 배다 (우리 산수). 논문은 "열역학 경향일 뿐" 이라 단서를 달았지만, 같은 문장에서 *"their trend agrees with the lower nucleation overpotential …"* (p.15) 라고 쓴다 — **크기가 1–2 자릿수 다른 것끼리의 '일치' 는 방향 일치일 뿐이다.**

⑥ **교락 변수와 빠진 대조.** FeCo-Vs 의 비표면적은 대조의 2.2–2.6 배이고 형태 (≈ 4 µm 촘촘한 구 vs 1–2 µm) 도 다르다. 모든 동역학 지표가 질량 기준이고 면적 정규화가 없다 — 촉매가 전극의 10 wt% 인 계에서 면적 2 배는 1 차 효과일 수 있다. '4 시료 대조 틀' 이라고 했지만 FeCo-In₂S₃ 는 XRD·BET·XPS·EPR·전기화학 어디에도 없다 → Fe/Co 단독 효과와 공공 효과가 **분리되지 않았다** (Fe 단독·Co 단독 부재는 논문 인정).

⑦ **Scharifker–Hills 판독.** (a) 순위 (In₂S₃ → 3DP · FeCo-Vs → 3DI) 는 **피크 뒤 감쇠 구간**에서만 나온다 — 피크 전 상승 구간에서는 In₂S₃·Vs 가 오히려 3DI 에 더 붙는다 (t/t_m = 0.5: ≈ 0.86 · ≈ 0.85 vs FeCo-Vs ≈ 0.78 · 3DI 0.85). 본문·SI 가 말하는 '초기 핵생성–성장 구간' 과 반대다. (b) y 축 'I/I_m' 에 3D 제곱식과 2D 비제곱식을 함께 그렸다. (c) 피크 뒤 꼬리는 빼낸 기준선 (Li₂S₆ 환원) 두께에 가장 민감한데, 빼기가 *"when necessary"* 이고 그림의 기준선 띠도 시료마다 다르다 — **판정을 가르는 구간이 처리 선택에 가장 민감한 구간이다.**

⑧ **in situ XRD 의 Li₂S 동정.** "Li₂S 관련 27.4°" 는 같은 논문이 In₂S₃ (109) 에 배정한 각이다. Li₂S (111) 은 ≈ 27.0° (일반 문헌값) · (200) ≈ 31.3° 는 보이지 않는다. 색 척도도 패널마다 다르다. 'stronger Li₂S signal' 은 정성 인상 이상이 아니다.

⑨ **겉보기 D 세 가지.** (a) `Fig. 3b` 와 본문의 산화/환원 배정이 반대 (7.4 가 산화). (b) 같은 논문의 두 '겉보기 D' 가 ≈ 2×10⁶ 배 다르다 (CV 10⁻⁷ vs GITT 10⁻¹³) — 둘 다 확산계수가 아니라는 뜻이다 (논문도 'apparent comparative' 라 적지만 본문은 *"improved coupled ion transport"* 근거로 쓴다). (c) GITT D̄ 의 평균 구간이 없고, 그림의 점 분포로는 골짜기만의 평균으로 보이며 그 골짜기에서 세 시료 점은 3.5 자릿수에 걸쳐 겹친다.

⑩ **XPS 해석의 분해능.** Li₂S₆ 흡착 뒤 In 3d 0.1 eV 이동은 C 1s 보정 불확도 (통상 ±0.1–0.2 eV — 우리 판단) 안이고 그림에서도 점선이 같은 자리다. S 2p 는 한 쌍으로만 맞추면서 2:1 면적비·같은 반치폭 제약을 안 건 것으로 보인다 (흡착 뒤 2p₁/₂ 가 2p₃/₂ 만큼 크다 — figure-read) → 새 화학종을 '이동' 으로 흡수했을 수 있다. 또 In ≈ 70 wt% 시료에서 Fe ≈ 1 wt% 의 Fe 2p 를 피팅하면서 In 3p₁/₂ (≈ 703 eV, 일반 문헌값) 와의 겹침을 언급하지 않는다 (확인 질문으로 둔다).

⑪ **S 결손의 정량 근거가 약하다.** EDS 는 FeCo-Vs **한 시료**뿐이라 계통 오차와 결손을 가를 원본 대조가 없다. S/In 6 % 차는 무표준 EDS 정확도 (통상 상대 ±5–10 % — 우리 판단) 안이다. 스펙트럼의 ≈ 2.1 keV 봉우리를 S 와 묶어 표시했고 ≈ 9.7 keV 봉우리가 있다 — Au 코팅 (Au Mα 2.12 · Lα 9.71 keV, 일반 문헌값) 으로 보인다 (추정). O 는 정량에서 뺐는데 FTIR 은 S–O 를 보인다. ICP 는 소성 전후 Fe +28 % · Co +9 % 로 엇갈리고, EDS (Fe < Co) 와 ICP (Fe > Co) 의 Fe:Co 방향도 반대다.

⑫ **그림–캡션 조건 불일치와 표기 오류.** `Fig. 3c` · `Fig. 4b` 의 그림 속 E/S 5 vs 캡션·SI 8 · `Fig. 3a` 단위 "0.1 mV⁻¹" · 대칭셀 축 "V vs. Li/Li⁺" (`Fig. 5a` · `Fig. S7a`) · EIS 범례 "Linear fitting" (`Fig. 8f` · `Fig. S4c,d`) · DRT 캡션 P1–P7 vs 그림 P1–P8 · `Fig. 7e` 진공 준위가 띠틈 안 · Vs η 0.92 (본문) vs 0.91 (`Fig. 7b` 인쇄값).

⑬ **'실용' 주장의 셀이 갈라져 있다.** 370.9 Wh kg⁻¹ 은 8 mg · E/S 3.5 · **0.05 C** 셀의 한 번 방전이고 (초록에 0.05 C 가 없다), 158 사이클은 6 mg · E/S 5 · 0.2 C 셀이다 — **에너지밀도 셀의 수명은 0 사이클 보고**. 사이클 '종료' 기준이 없고 대조군 곡선은 붕괴 없이 끝난다. S 이용률이 로딩에 비단조다 (5 mg 1025 vs 6·8 mg 1349·1356 mAh g⁻¹ — 우리 산수) 인데 논문은 *"absolute capacity increases with sulfur loading"* 만 쓴다. N/P · Li 총량 · 적층 배치가 없다 (Li 50 µm 만). 드론은 비행 중 전류·전력·소모 용량·기체 질량이 없고, 모듈 질량은 대표 셀 두 개와 0.12 g 다르다.

⑭ **작은 과장들.** 사이클 후 R_ct 'the lowest' = Vs 와 3 % 차 · DRT P8 은 측정 창 밖 · 자가방전 '말기 2.36 V' 는 셋 다 같다 · 1587.2 mAh g⁻¹ (초록·결론) 은 첫 사이클 (이후 0.1 C 는 ≈ 1220–1340) · 46.5 % 유지율의 Q₁ 도 첫 사이클 (≈ 1590) — 둘째 사이클 (≈ 1250) 기준이면 ≈ 59 % (우리 산수) · CE ≈ 100 % 는 LiNO₃ 1 wt% 가 받친다.

⑮ **통계 0.** 모든 전기화학 지표가 조성당 셀 1 개로 보이고 오차막대·반복 수·셀 간 산포가 없다. mV 단위 차이 (산화 피크 ≤ 6 mV · 파우치 핵생성 2–5 mV) 가 유의한지 판단할 근거가 없다.

---

## 11. 적용 인사이트 ★ (우리 작업에 — 날카로운 것 순)

1. **CHE 식 반응 사다리 30 초 감사 — 세 칸.** ① 적힌 반응식에서 단계별 전자 수를 센다 → 그림의 U 의존 기울기와 대조 · ② 평형전위 U_eq 에서 총 ΔG ≈ 0 인지 본다 · ③ 보고 η 가 정의식 (U_eq − U_L) 에서 나오는지 다시 계산한다. **이 논문은 세 칸 다 걸린다.** Li–S · SEI 문헌의 '자유에너지 사다리' 를 인용하기 전, 그리고 우리가 Li₂S/SEI 사다리를 그리게 되면 먼저 이걸 돌린다 (그림 하나로 된다).
2. **흡착 분자 Li₂S ≠ 결정 Li₂S.** 논문 자기 U_eq 로 사다리 끝이 벌크보다 ≈ 2.3 eV / f.u. 위다. 촉매 문헌의 'Li₂S₂→Li₂S 벌칙' 이나 'Li₂S 분해 장벽' 을 우리 Li₂S 벌크 NEB (`li2s_neb_cellconv_estimand_2026_10_09.json` · 값 인용 금지 상태) 옆에 놓는 일이 생기면, **같은 양이 아니라는 문장을 같이 쓴다.**
3. **홉 수 검산은 '반응에너지를 장벽처럼 읽는' 서술도 잡는다.** 1.08 eV → 298 K 평균 대기 ≈ 50 h vs 관측 20 min. [Wu26LiSRev] (3.78/4.10 eV) · [Cao26USF] 다음의 세 번째 Li–S/황화물 실례로 쓸 수 있다.
4. **SDCP 리뷰 답변용 외부 실례 (트랙: SDCP = 사용자 1저자).** 열린 껍질 Fe/Co 두 개가 들어간 슬랩 위 상태 미선언 단일 배치 E_ads 로 볼케이노를 그린 편 — `kb/methodology/estimand_before_running_2026_08_28.md` §4 *"남들은 쉽게 하는데"* 후보 목록에 [Sun26BDTT] 다음으로 붙일 수 있다. ⚖ 우리 C-12 도 한 자세·한 자기 배열이라 citable false — 차이는 계산이 아니라 **서술 범위**다.
5. **전고체 Li–S 로는 이 지표들이 넘어가지 않는다.** 핵생성 과전압 · S–H · 셔틀 · 자가방전 · 폴리설파이드 흡착은 전부 **용액 매개** 전환의 지표다. 전고체 Li₂S 전환은 고체–고체 (TPB) 라 이 논문의 '흡착–활성화 균형' 틀이 그대로 적용되지 않는다 — [Liu26Sn] · [Wu26LiSRev] 를 읽을 때 같은 구분을 건다.
6. (참고) **에너지밀도 장부 형식** (`Table S6`) 은 좋은 표본이다 — 질량 항목 · 분모 정의 · 포장 제외 값을 함께 적는다. 단 같은 셀의 수명을 같이 내지 않으면 '실용' 주장이 반쪽이 된다.

---

## 12. 인용 가능 문장 (영문 초안 — 조건 포함)

- "Guan et al. reported an Ah-level liquid-electrolyte Li–S pouch cell (8 mg cm⁻² sulfur, E/S = 3.5 µL mg⁻¹) that delivered 2.34 Ah and 370.9 Wh kg⁻¹ on a total-cell-mass basis at 0.05 C with Fe/Co-codoped, sulfur-deficient In₂S₃ as the cathode catalyst; cycling data were reported for a different pouch configuration (6 mg cm⁻², E/S = 5 µL mg⁻¹, 0.2 C, 158 cycles)."
- "Their DFT comparison (VASP-PBE slab models; no dispersion or Hubbard correction reported) placed the largest uphill step at Li₂S₂→Li₂S (1.08 eV on In₂S₃ versus 0.68 eV on the Fe/Co–vacancy surface). These are electronic reaction energies of adsorbed molecular species, not activation barriers and not crystallization energetics of Li₂S."
- "In that work, the Scharifker–Hills comparison was applied semiquantitatively to porous liquid-electrolyte cathodes, and the reported progressive-to-instantaneous shift is resolved mainly in the post-peak part of the normalized transients."
- ⚠ (조건부 — 우리 감사 결과를 쓸 때) "The potential-dependent free-energy profiles in that study apply two electrons to each step, whereas the stated reaction equations transfer electrons only in the first step; the profiles are therefore not used here."

---

## 13. 주의 / 한계 (인용 규율)

- ⛔ **0.68 / 0.91 / 1.08 eV 를 '장벽' 으로 인용하지 않는다** — 논문도 아니라고 적었다. 쓸 때는 홉 수 검산 한 줄 (ν₀ 10¹³ s⁻¹ 가정 · 298 K: 1.08 eV → 평균 대기 ≈ 1.8×10⁵ s) 을 같이 싣는다.
- ⛔ **이 숫자들을 우리 Li₂S NEB 값과 같은 표·같은 슬라이드에 놓지 않는다** (다른 양 · 우리 값은 BLOCKED/proposed).
- ⛔ **이론 과전압 η (V) 를 실측 과전압 (mV) 과 같은 축에 놓지 않는다** — η 는 'ΔE_RDS(U=0)/e' 다.
- ⛔ **`Fig. 7c` 의 U 의존 사다리를 인용하지 않는다** (전자 수 불일치).
- ⛔ **`Fig. 7d` 를 '볼케이노' 근거로 인용하지 않는다** (점 3 · 오른쪽 가지 빈칸 · 본문과 방향 반대).
- ⛔ **`Fig. 7e` 의 '띠틈 축소' 를 계산·측정 결과로 인용하지 않는다** (모식도). 우리 띠틈 규율 (fixed-occ nscf VBM/CBM) 과 같은 문장에 놓지 않는다.
- ⛔ **370.9 Wh kg⁻¹ 과 158 사이클을 한 문장에 놓지 않는다** (다른 셀). 쓸 때는 0.05 C 를 같이 적는다.
- ⛔ **'Fe/Co–공공 결합의 시너지' 를 확립된 사실로 쓰지 않는다** (FeCo-In₂S₃ 전기화학 · Fe/Co 단독 대조 없음 · 면적 교락).
- ⛔ **in situ XRD 를 Li₂S 결정화 정량 근거로 쓰지 않는다** (호스트 반사와 같은 각).
- ⚠ 겉보기 D 는 측정법마다 10⁶ 배 다르다 — 확산계수로 쓰지 않는다.
- ⚠ 1587.2 mAh g⁻¹ 은 첫 사이클 값이다. 액체 전해질 + LiNO₃ 1 wt% 조건이다.
- ⚠ 우리 hull 의 2.256 V (Li₂S → S + 2Li) 와 논문의 U_eq 2.15 V 를 '일치/불일치' 로 쓰지 않는다 — 출처·보정이 다르다 (`esw_e2b_li2s_correction_2026_10_03.json` · `our_dft_baseline.md` 산화 한 변 경고).

---

## 14. 기법 용어 미니사전

- **Li–S 2 단 방전**: 고전압 평탄부 (≈ 2.3 V, Q_H) = S₈ → 녹는 장쇄 폴리설파이드 (Li₂S₈ → Li₂S₄) · 저전압 평탄부 (≈ 2.1 V, Q_L) = Li₂S₄ → 고체 Li₂S₂/Li₂S. 이상적 Q_L/Q_H = 3 (S 당 전자 0.5 대 1.5). 고체가 생기는 저전압 쪽이 느리고, 절연체 Li₂S 가 표면을 덮으면 (부동태) 멈춘다.
- **E/S 비**: 주입 전해액 부피 (µL) ÷ 활물질 S 질량 (mg). 낮을수록 셀이 가볍지만 폴리설파이드 농도가 높아져 점도·분극이 커진다. 실용 목표는 대략 < 5.
- **셔틀 · 자가방전**: 녹은 폴리설파이드가 음극으로 건너가 환원되고 되돌아오며 전하를 헛돌리는 것. 정전위 유지 중 흐르는 정상 전류 (셔틀 전류) · 휴지 중 전압 하강 (자가방전) 으로 잰다. LiNO₃ 는 Li 표면을 막아 셔틀의 CE 손실을 가린다.
- **정전위 Li₂S 석출 · 용해 시험**: Li₂S₈ 용액을 넣은 셀을 Li₂S 가 석출되는 전위 (여기선 2.05 V) 에 붙잡아 두고 전류–시간 곡선을 본다. 피크가 빠르고 크면 핵생성·성장이 쉽다고 읽는다. 용해는 반대로 2.40 V 에서 Li₂S 를 산화시킨다.
- **Scharifker–Hills (S–H)**: 전석출의 3차원 핵생성–성장 모델. 무차원 (I/I_m)² vs t/t_m 을 두 극한과 비교한다 — **3DI (순간)** 는 계단 순간 자리가 다 켜지고 늘어나기만 한다 · **3DP (점진)** 는 시간이 가며 새 핵이 계속 생긴다. 원래 평평한 전극·확산 지배 성장용이라 다공 양극에서는 반정량이다.
- **핵생성 과전압**: 방전 곡선이 저전압 평탄부로 들어가기 직전에 생기는 전압 골의 깊이. 핵을 처음 만드는 데 드는 추가 구동력.
- **Randles–Sevcik**: CV 피크 전류가 v^½ 에 비례한다는 확산 지배 관계 (I_p = 268 600 n^1.5 A D^0.5 C v^0.5). 다공 전극·다단 반응에 쓰면 '겉보기 D' 다.
- **GITT**: 짧은 전류 펄스 + 긴 휴지를 반복하며 펄스 응답 (ΔE_t) 과 이완 뒤 변화 (ΔE_s) 로 D 를 낸다. 식이 단순 평면 확산·국소 선형을 가정해서 Li–S 처럼 상 전이가 있는 곳에서는 D 가 몇 자릿수 요동친다.
- **Tafel · 교환전류**: 과전압 η 와 log i 의 직선 구간 기울기 (mV dec⁻¹) 가 전하이동 동역학을, η = 0 외삽값 (교환전류) 이 평형에서의 반응 속도를 나타낸다. 직선 구간이 1 자릿수 이상이어야 의미가 있다.
- **DRT (이완시간 분포)**: 임피던스 스펙트럼을 이완시간 τ 분포 γ(τ) 로 역변환한다 (정칙화 필요). 봉우리마다 과정 하나로 읽지만 배정은 모델 의존이고, **측정 주파수 창 (τ ≈ 1/2πf) 밖의 봉우리는 경계 인공물**일 수 있다.
- **CHE 식 사다리 (계산 Li 전극)**: Li⁺ + e⁻ ↔ Li(벌크) 를 U = 0 V vs Li/Li⁺ 로 두고, 단계 i 의 ΔG_i(U) = ΔG_i(0) + n_i eU 로 전위를 건다 (환원 단계는 U 가 오르면 더 오르막). n_i 는 그 단계의 반응식에서 정해진다 — 반응식에 Li 가 없으면 n_i = 0.
- **한계전위 U_L · 이론 과전압 η**: 모든 단계가 내리막이 되는 가장 높은 전위가 U_L, η = U_eq − U_L. 사다리에서 '가장 큰 오르막 단계' (RDS) 가 U_L 을 정한다.
- **Sabatier 볼케이노**: 흡착이 너무 약하면 활성화가 안 되고 너무 세면 생성물이 안 떨어져서, 활성 (또는 −η) 이 흡착 세기에 대해 봉우리를 그린다는 원리. 양쪽 가지에 점이 있어야 '볼케이노' 다.
- **EPR g = 2.00x**: 짝 없는 전자의 공명. 황화물에서 g ≈ 2.003–2.006 신호는 흔히 S 공공에 갇힌 전자로 배정하지만 유일한 동정은 아니다 (다른 라디칼·결함도 비슷한 자리에 나온다).
- **비균질 핵생성 열역학**: 임계 반경 r\* = 2γ/|ΔG_v| · 장벽 ΔG\* = 16πγ³ f(θ)/(3ΔG_v²) · f(θ) 는 젖음각 함수 (잘 젖을수록 작다). 계면에너지 γ 를 낮추거나 젖음을 좋게 하면 장벽이 세제곱으로 준다.

---

## 15. 열린 질문 (토론용)

1. `Fig. 7d` 의 서술자는 어느 화학종의 E_ads 인가? E_ads(S₈) 라면 Fe–S 2.11 · Co–S 2.06 Å 결합에 ≈ −0.03 eV 가 어떻게 같이 나오는가?
2. 실제 계산은 SI 식 (8)–(11) (S 압출) 인가, 흔히 쓰는 Li 첨가식 (단계마다 Li 를 더하는 식 — 문헌 관행, 우리 판단) 인가? 후자라면 생성물 1 개 기준으로 정규화한 단계별 n_i 는 2 · 0.5 · 0.67 · 1 · 1 같은 분수가 되는데 `Fig. 7c` 는 전부 2 다.
3. Fe·Co 의 자기 모멘트와 스핀 배열은? 다른 스핀 상태에서 Li₂S₂→Li₂S 순위가 유지되는가?
4. 비표면적으로 정규화하면 (전류 ÷ 촉매 BET 면적) FeCo-Vs 의 우위가 남는가?
5. 370.9 Wh kg⁻¹ 셀은 몇 사이클을 가는가? N/P 와 Li 적층 배치는?
6. 우리 쪽 질문 — 전고체 Li₂S 양극 (argyrodite 복합) 에서 'Li₂S 활성화' 를 계산으로 말하려면, 흡착 분자 사다리 대신 무엇을 재야 하는가 (벌크 V_Li 홉 · Li₂S|SE 계면 탈리튬 에너지 · 분해 hull)? 이 논문은 그 답을 주지 않지만 '분자 사다리는 답이 아니다' 는 보여 준다.
