Repository: yonghoon7153-source/Yonghoon-DEM-DFT

# 📚 LITDB — 문헌 단일 시스템 (**SE·DFT 축 + DEM·MPM 축, 두 트랙**)

> **앞으로 논문은 여기서만 본다.** 여러 곳(db/literature, kb/papers, db/properties, Excel)에 흩어진 문헌을 한 곳에서 생각·참고·비교하기 위한 통합 MD 시스템.

## 왜 트랙이 둘인가
`INDEX.md` 는 argyrodite 전해질 축이라 접촉역학·MPM·건식전극 digest 가 들어갈 자리가
없다. 그래서 한때 64편이 **어느 인덱스에도 없었다**(open_items #7). 축을 나눠 그 구멍을
닫았고, 한 분모로 세면 “159편 중 98편 미언급” 같은 **가짜 미결**이 나온다
(`comparison_vs_ours.md:8`). 분리는 실측 근거가 있는 결정이다 — 합치지 말 것.

⚠ 이 표의 **편수는 적지 않는다.** 손으로 쓴 수는 반드시 낡는다(README 자신이 세 번 틀렸다).
현재값은 `python3 tools/litdb/build_index.py --check` 로 본다.

File: litdb/papers/jeong2024_operando_densification_chemomechanics_se_size_composite_cathode.md (part 2 of 2)
<!-- digest 표준 양식 확장 (paper-level STANDALONE). ★ = 이 묶음 ([DEM 우선 (수영)] 문헌 보강 · 1저자 11-12 후보 다섯 편의 4 번 · 후보 표 N-4) 에서 꼭 뽑으라고 한 항목.
| 식 크롭 10 (`eq_00` · `eq_S01`–`eq_S09`) · 근거 문단 13 (`txt_p*`) | c/a 식 · SI 식 (1)–(9) · 인용 문장 | 보고서 붙임 |

## 6. Post-processing ★
- **기공 · 부피비**: 분할 복셀 세기 (진밀도 불필요) · 대표 부피 100³ µm³ · 두께 방향 분율 (Fig. 2b).  질량 · 진밀도 기공 · 겹침 보정 없음.
- **SE 망**: 기공망 모형 (도구명 [미확인]) 배위수 · 연결 수.
- **크기 분포**: 등가 반지름 (부피 같은 구) 히스토그램 (기공 · 고체 군집).
- **tortuosity**: "measurements" (방법 [미확인]) · 모델 τ (직접 수치 모사 · Naik 2022).
- **압축**: 플런저 순응 뺀 하중–변위 · 응력 = 하중/면적 (0.283 cm²) [카드 해석] · 곡선 이동 (S → L 끝점).
- **EDXRD**: 'unit cell software' 최소제곱 [25] · 가중 평균 봉우리 · c/a 2 차식 → Li 함량 열지도 (보간 그림).
- **판독 (이 카드)**: 래스터 300 dpi · 눈금 최소제곱 · 표지 중심 · 색 막대 최근접 색 — digitized.csv note 열에 방법 전부.

---

## 7. 우리 DEM+MPM 대비 → `our_dem_baseline.md` (⚠ 정본 브랜치에서는 값 자리표시 상태 — 우리 수치는 CLAUDE.md 출처를 병기해 적는다)

### 7-1. 비교표 (모든 행에서 **측정 상태 · 연산자 · 재료 조건이 다르다**)
| 양 | 이 논문 | 우리 | 같은 / 다른 · 이유 |
|---|---|---|---|
| 복합 양극 기공 | XCT 분할 · **무하중** · 70 wt% NCM811 · SE ≈1 µm **11 %** / 3–5 µm **16 %** (성형압 [미확인] · 전기화학 셀 370 MPa) | real_14 DEM ε_sphere **15.6 %** (300 MPa 압축 뒤 판 고정 완화 · DEM 안 · 하중 제거 회복 없음) · 랩 표준 순수 SE 10–13 % (300 MPa) [우리 · CLAUDE.md] | **다른 양** — 무하중 분할 ↔ 판 고정 구 부피 합 · 해상도 (1 µm SE 가 복셀 1 개) · 조성 다름 → 절대값 대조 불가 |
| SE 입경 → 기공 방향 | 작은 SE → 기공 ↓ (70 wt% NCM) | DEM: AM 82 wt% 에서 큰 SE → 기공 ↑ (D0.5 16.1 → D1.5 20.1 %) · AM 62 wt% 에서는 반대 (21.2 → 5.7 %) [우리 · CLAUDE.md 표기 그대로] | **방향 같음 (AM 많은 쪽)** · 이 논문 70 wt% 는 우리 DEM 의 뒤집힘 구간 (62–82 wt%) 안 → 우리 DEM 의 결과 전 대조 표적 (방향만) |
| "임계압" ↔ Heckel | 재압축 곡선 수렴 **≈400 MPa** (선가압 370 MPa 뒤 · 복합) | 순수 SE DEM Heckel **P_y 138 MPa** (R² 0.965 · σ_y_eff 46 MPa) [우리] · MPM σ_y 0.30 GPa (Hencky 문턱 · 일축 0.318 GPa) [우리] | **정의가 다르다** — 변위 곡선의 수렴점 (이력 포함 · 기공 없음) ↔ Heckel 기울기의 역수 (기공 기반) ↔ 구성식 문턱 · 견주지 않는다 |
| SE 탄성 (모델 입력) | E_SE **22 GPa** · ν **0.27** (K 15.9 · G 8.7 GPa [카드 산술] · Naik 2023 인용) | DFT E_VRH 22.06 · B₀ 26.23 · ν 0.360 · G 8.11 GPa · DEM E_eff 1.35 · MPM 1.53 GPa (ν 0.49 · K 25.5) [우리] | E 숫자는 우리 DFT 와 같다 (출처 다름 · 우연 [카드 해석]) · **ν · K 가 다르다** (K 15.9 vs 26.2) · 그들 모델은 압밀이 없어 연화가 필요 없다 |
| AM 탄성 | E_AM **200 GPa** · ν 0.3 | DEM NCM 140 GPa [우리] | 다른 입력값 · 출처 Naik 2023 |
| SE 이온 σ₀ | k₀ **0.4 mS cm⁻¹** (0.04 S m⁻¹) | σ₀ 보고 **1.5** · 풀이기 3.0 mS cm⁻¹ [우리] | 3.75–7.5 배 낮은 입력 — 절대 σ_eff 비교 불가 |
| tortuosity | 식 (6) **k_eff = k ε/τ** → τ = 우리 **tau2 (수송 tortuosity) 자리** · 모델 τ_z 3.40 (S) · 3.90 (L) · "측정" 3.33 · 3.67 | ps45 Hertz tau2 5.03–7.24 · 같은 망 협착 뺀 CF 1.25–1.79 [우리 · CLAUDE.md 10-13] | 미세구조 · 조성 다름 · 그들 τ = 복셀 직접 모사 (접촉 저항 없음) — 숫자 대조 아님 · **이름 규약만** 맞춘다 (§7-4) |
| SE 망 배위수 | 기공망 SE 노드 CN **≈5** (둘 다) | DEM SE–SE 접촉 CN (구 접촉 수) [우리] | **다른 정의** — 같은 표에 넣지 않는다 |
| 두께 방향 리튬화 | EDXRD 10 µm 층 · 충전 끝 L 집전체 쪽 0.74 · S 0.52 [판독] | 우리 망 · 복셀 σ 는 정상 상태 · STEP4 (BV 반응 분포) 는 있으나 두께 방향 실측 대조 없음 [우리] | 결과 전 대조 표적 (흐름 밖 · STEP4) |

### 7-2. ★ 기공 11 vs 16 % 를 우리 계획에 들일 때
- 쓸 수 있는 것: **같은 조성에서 SE 를 작게 하면 무하중 분할 기공이 ≈5 %p 준다** (방향 · 크기 감각).
- 붙여야 할 꼬리표: 무하중 · 분할 (임계 + top-hat + watershed) · 복셀 0.92 µm · SE 1 µm = 복셀 1 개 · 성형압 [미확인] · 같은 논문 안 16 / 18 % · 뒤바뀐 문장.
- 쓰지 말 것: 우리 ε_sphere (압축 뒤 판 고정 · 구 부피 합) 나 랩 표준 (순수 SE · 진밀도 1.64) 과의 **차이를 모델 오차로** 읽는 것.

### 7-3. ★ "임계압 400 MPa" ↔ 우리 Heckel P_y 138 MPa
- 정의가 다르다 (§7-1).  덧붙여 400 MPa 는 **선가압 370 MPa 바로 위**이고 [카드 해석], "기공 거의 0" 은 측정이 아니다.
- 우리가 할 수 있는 검사 (흐름 안 · §8 단계 6): 우리 MPM · DEM 침대를 **370 MPa 까지 눌러 → 내리고 → 500 MPa 까지 다시** 누르면 재압축 곡선이 ≈370 MPa 에서 꺾이는지 (선행 압밀 효과) — 꺾이면 이 논문의 "임계압" 은 재료값이 아니라 이력 표지로 적는다.  ⚠ 시편 높이가 없어 변형률 대조는 불가 · 변위 비 (L/S ≈3) 와 꺾임 위치만.

### 7-4. τ 규약 (CLAUDE.md 2026-10-03 · "tortuosity factor = τ² (tau2) 에만")
- 이 논문 식 (6) 은 **k_eff = k ε/τ** — 우리 f = σ_eff/σ₀ = ε/tau2 와 같은 꼴 → 그들의 τ 는 **우리 tau2 (수송 tortuosity) 자리**다 (제곱근 τ 가 아니다).  보고 · 덱에 옮길 때 이름 = **수송 tortuosity** (정의 φ_SE·σ₀/σ_eff · 제곱근 아님).
- SI Table 1 "Tortuosity Measurements" 의 방법이 없어 그 값이 기하 τ (최단 경로) 인지 수송 τ 인지 [미확인] — **같은 이름 다른 양** 위험 (J 절).

### 7-5. frame[5] — 어느 반쪽을 가졌나
- 이 논문 = **실험 (무하중 구조 · 순응 · 전기화학 · operando 리튬화)** + **탄성 연속체 응력**.  우리 분업으로는 DEM 쪽 (기공 · 망 · tortuosity · 배위수) 의 **측정 쪽 짝**과, MPM 쪽 (응력장) 의 **탄성 한정판**이다.
- 없는 반쪽: 압밀 과정 (입자 재배열 · SE 소성 유동 · AM 하중 분담) · 탈압 · 접촉 잃음의 정량.

---

## 8. ★ 자세한 분석 — 우리 계획에 무엇을 주나
(이름 = 정독 지시서 3 절.  우리 값 = CLAUDE.md: DEM 18 배 연화 · E_eff 1.35 GPa · 순수 SE Heckel P_y 138 MPa · σ_y_eff 46 MPa / MPM E 1.53 GPa · σ_y 0.30 GPa · ν 0.49 (K 25.5 GPa) / 랩 표준 = 순수 SE 300 MPa 기공 10–13 % · 진밀도 1.64 g/cm³ — 고정 · 판정 대상 아님.  이 논문 재료 = NCM811 + Li₆PS₅Cl (NEI) 복합 — 계는 같지만 **상태 (무하중 분할) · 조성 · 입경이 다르다**.)

| 이름 | 이 논문이 주는 것 | 못 주는 것 · 한정어 |
|---|---|---|
| **단계 0** (기공 연산자 · 판정 기준 결과 전 등록) | ★ 반면교사 셋 — ① **분할 기공 ≠ 질량 기공**: 진밀도 없이 복셀을 센 값 · 복셀 0.92 µm ≈ SE 1 µm 라 작은 SE 사이 기공이 빠질 수 있다 → 우리 연산자 (ε_sphere · 합집합 · 질량 보존) 를 적을 때 **해상도 · 상태 (가압 중 / 무하중)** 칸을 둔다 ② **같은 시료의 기공이 한 논문 안에서 11 / 16 / 18 / 9.26 / 15.88 %** 로 흩어진다 → 결과 전 대조 항목에는 쪽 · 상태 · 연산자를 함께 등록 ③ **"이론 부피비와 맞다"** 는 검증 문장이 진밀도 없이 재현되지 않는다 → 분할 검증에는 진밀도 · 무게비 · 계산식을 같이 적는다 | 압력별 곡선 · 진밀도 기공 |
| **단계 1** (3D 메모리 · 장 수) | 크기 감각: XCT 대표 부피 100³ µm³ @0.92 µm ≈ 1.3 M 복셀 [카드 산술] · 모델 영역 60–65 µm 정육면체 | 입자별 장 · 메모리 숫자 없음 |
| **단계 2** (2D MPM 코드 · 단위 시험) | 없음 | — |
| **단계 3** (2D 접촉 표현 비교) | 없음 | — |
| **단계 4** (3D 순수 SE · σ_y 하나를 실험 기공에 맞춤) | 없음 (순수 SE 기공 · 항복 없음).  모델 탄성 입력 E_SE 22 · ν 0.27 은 우리 ν (DFT 0.360 · MPM 0.49) 와 다르다는 것만 | 맞춤 표적 아님 |
| **단계 5** (3D 복합 압밀) | ★ **결과 전 대조 항목 (방향)**: 70 wt% NCM811 에서 SE ≈1 µm vs 3–5 µm → 무하중 분할 기공 11 vs 16 % (차 ≈5 %p) · 재압축 순응 비 ≈3 (5→400 MPa [판독]) · 큰 SE 쪽이 SE 덩이 · 큰 기공 (6–12 µm) 이 많음 [판독 SI Fig. 2] → 우리 3D 복합 압밀이 **같은 방향**을 내는지 (우리 DEM: AM 82 wt% 에서 큰 SE → 기공 ↑) | 절대값 · 가압 중 기공 · AM 하중 몫 · 압력별 곡선 없음 |
| **단계 6** (탈압 · 되돌아옴) | ★ **선가압 → 재압축 검사의 실측 짝**: 370 MPa 3 분 → (다이 안 그대로) → 5→500 MPa (1 µm s⁻¹) · S 는 ≤370 MPa 에서 가파르고 370–400 MPa 에서 물러지는 꺾임 [판독] → 우리 MPM (J2 소성 기억) · DEM 침대에 **같은 이력**을 주면 꺾임이 선가압압에서 나오는지 시험 (조건 R3 · R4) | 내리는 곡선 · 회복량 · 시편 두께 없음 — 변형률 · 기공 대조 불가 |
| **단계 7** (형상 · 피복 · 수송) | 모델 활성 면적 a 1.854 · 1.785 × 10⁵ m² m⁻³ · τ (tau2 자리) 2.2–3.9 · SE 노드 CN ≈5 · ★ **두께 방향 리튬화 실측** (층 10 µm · 충전 끝 층별 값 [판독]) = STEP4 · 3D 전기화학의 결과 전 대조 (흐름 밖) | 접촉 단위 피복 · 접촉 면적 · σ 실측 (EIS) 없음 |
| **후보 D0** (지금 DEM) | SE 입경 방향 대조 (위 단계 5) · 우리 DEM 의 입경 뒤집힘 (AM 62 ↔ 82 wt%) 구간 안 (70 wt%) 의 실측 한 점 | DEM 이 무하중 분할 기공을 내지 않는다 — 비교 전에 연산자 · 상태를 맞춰야 |
| **후보 A′-0** (판 · 벽 · AM 자리 접촉 규칙) | 다이 재압축에서 플런저 순응만 뺐다는 사실 (벽 마찰 · 반경 순응 미보정) — 우리 판 · 벽 경계 규칙을 적을 때 실험 쪽 보정 범위의 예 | 마찰 · 분리 값 없음 |
| **후보 A · A′** (MPM 강체 AM · 입자별 속도장) | 선가압 이력 시험 (단계 6) 의 실측 짝 · AM 이 단단할수록 (E_AM 200) "기공 거의 0" 이 어렵다는 반대 증거 쪽 [다른 카드 · §3-3] | AM 하중 분담 · 접촉 미끄럼 값 없음 |
| **후보 B** (입자별 FE + 접촉) | 없음 — 그들의 메조 모델은 상 연속체 (입자 · 접촉 없음) | — |
| **후보 C** (큰 변형 접촉 DEM · MDR 류) | 없음 | — |
| **후보 C′** (항복 캡 탄소성 접촉 DEM) | 없음 | — |
| **후보 M0** (균질화 압밀 · 캡 소성 · Heckel) | 재압축 하중–변위 곡선 꼴 (두 SE 입경) — 캡 소성 균질화 모델이 같은 이력 (370 MPa → 재압축) 에서 꺾임 · 순응 비를 내는지의 정성 표적 | 시편 높이 · 밀도 · 탈압 없음 → 정량 맞춤 불가 |
| **U0–U6** | **U1** (해상도) 쪽 경고: 분할 복셀 0.92 µm 에서 1 µm SE 는 지름당 ≈1 칸 — 우리 규칙 (d_h/dx ≳ 3.5 · 지름당 셀 수) 의 실험판 반례 · U3 · U4 · U6 쪽 실측 없음 | U0 · U2 · U3 · U4 · U5 · U6 없음 |
| **R1–R7** | **R4** (탈압) — 무하중 상태 한 점 + 재압축 이력 · **R6** (SE 형상 변형) — 큰 SE 의 판상 덩이 (SEM) · 덩이 군집 (SI Fig. 2b) 은 있지만 변형 정량 없음 · **R7** (AM 파괴) — "intergranular cracks observed" 한 문장 (자료 없음) · 모델의 SE 인장 핫스팟 (SE 파괴 가능성 · 측정 아님) | R1 · R2 · R3 · R5 없음 |
| **결과 전 대조 항목** | ① 같은 조성 (70 wt% NCM811 · LPSCl) 에서 SE ≈1 vs 3–5 µm → **무하중 분할 기공 11 vs 16 %** (방향 · 차 ≈5 %p · 꼬리표: 무하중 · 분할 · 복셀 0.92 µm · 18 % 판본 있음) ② 선가압 370 MPa → 재압축 **5→400 MPa 변위 비 ≈3 (L/S)** · **S 의 꺾임 370–400 MPa** [판독] ③ 0.1C 충전 끝 층별 Li 함량 (L 집전체 쪽 0.56 / 0.66 / 0.74 · S 고름 0.50–0.52) [판독] — 맞추는 데 쓰지 않음 | 순수 SE 랩 표준 (10–13 % · 1.64) 과 같은 표에 넣지 않는다 |

- **재료 · 차원 · 조건 차이**: 재료 계는 같다 (LPSCl + NCM811) — 그러나 NEI 1 µm / 3–5 µm (우리 DEM r_SE 0.5 µm · 코퍼스 1.5 µm) · 70 : 27.5 : 2.5 wt% (탄소 있음) · 무하중 분할 (우리 = 압축 뒤 판 고정 · 하중 제거 회복 없음) · 3D 실물 · 성형압 360–370 MPa (우리 300 MPa) · 상온.

## 9. 적용 인사이트 (행동)
1. **결과 전 대조 항목 등록 (단계 5)**: "같은 70 wt% NCM811 복합에서 SE 를 ≈1 µm 로 줄이면 무하중 분할 기공이 ≈5 %p 준다 (Jeong 2024 · XCT · 복셀 0.92 µm)" 를 **방향 항목**으로 — 값은 대조에 쓰지 않는다.  우리 DEM 의 입경 뒤집힘 구간 (AM 62 ↔ 82 wt%) 안의 실측 방향 점.
2. **선가압 이력 시험 설계 (단계 6 · 조건 R3 · R4)**: 우리 MPM / DEM 침대를 370 MPa → 내림 → 500 MPa 재압축으로 돌려 꺾임이 선가압압에서 나는지 본다 — 나오면 문헌의 "임계압 ≈400 MPa" 를 **이력 표지**로 읽는 근거가 된다.  측정 쪽은 시편 높이 · 탈압 곡선을 같이 받아야 한다 (이 논문엔 없다).
3. **"임계압" 을 우리 P_y 138 MPa 옆에 놓지 않는다** — 정의가 다르고 (곡선 수렴점 ↔ Heckel 기울기), "기공 거의 0" 은 가설이다.
4. **기공 인용 꼬리표**: 문헌 기공을 받을 때 연산자 (분할 / 질량 / 구 부피) · 상태 (가압 중 / 무하중) · 해상도 (복셀 ↔ 입경) · 같은 논문 안 다른 판본 (16 · 18 %) 을 함께 적는다 — li2026 · lei2026 카드가 이 꼬리표 없이 옮겼다.
5. **τ 이름 (J 절)**: 식 (6) k_eff = k ε/τ 의 τ 는 우리 tau2 자리 — "수송 tortuosity" 로 옮긴다.  SI "Tortuosity Measurements" 는 방법 미상이라 기하 / 수송 구분 [미확인] 표지.
6. **흐름 밖 (STEP4 · 3D 전기화학)**: 0.1C 두께 방향 Li 함량 (EDXRD 10 µm 층) 은 STEP4 반응 분포의 실측 짝 — 단 EDXRD 셀은 로딩 28 mg cm⁻² (코인 셀의 2 배) · 360 MPa · 큰 SE 분리막이라 **셀 조건을 맞춰** 쓴다.

## 10. 인용 가능 문장 (deck/paper용 — 표지 그대로)
- "In NCM811–Li₆PS₅Cl–carbon composite cathodes (70:27.5:2.5 wt%), using ≈1 µm instead of 3–5 µm Li₆PS₅Cl lowered the X-ray-tomography void fraction from ≈16 to ≈11 vol% (segmented, unloaded, 0.92 µm voxels), and the fine-electrolyte cathode delivered 160.8 vs 132.4 mAh g⁻¹ at 0.05C and 94.26 vs 47.33 % retention at 0.1C (Jeong et al., *Adv. Energy Mater.* 14 (2024) 2304544)."
- "Operando EDXRD (10 µm layers) showed a stronger through-thickness lithiation gradient with the coarse electrolyte: the layers next to the current collector did not reach the charged state (Jeong et al., 2024)."
- 국문 (한정어와 함께): *"같은 조성 (70 wt% NCM811) 에서 SE 를 ≈1 µm 로 줄이면 무하중 단층 기공이 ≈16 → 11 % 로 준다 (Jeong 2024 · 분할 · 복셀 0.92 µm) — 이 논문의 '임계압 ≈400 MPa' 는 370 MPa 선가압 펠릿의 재압축 곡선이 만나는 점이고, 그 위 '기공 거의 0' 은 측정이 아닌 가설이다."*

## 11. 주의/한계 (over-claim 방지)
**원문이 스스로 적은 한계**: §3-8 의 ①–④.
**카드가 본 한계**
1. **압력별 기공이 없다** — 무하중 한 상태 · XCT 시편 성형압 미기재.  "임계압" 위 기공 · 탈압 · 가압 중 기공 없음.
2. **해상도**: 복셀 0.92 µm ≈ SE 1 µm — 작은 SE 사이 기공 · 접촉은 풀리지 않는다 (S 기공 과소평가 가능 [카드 해석]) · 원문은 해상도 한계를 말하지 않는다.
3. **같은 논문 안 기공 값 넷 (11 · 16 · 18 · 뒤바뀜)** + 모델 9.26 / 15.88 % — 어느 것을 인용했는지 늘 쪽과 함께.
4. **이론 부피비 0.58 : 0.42 재현 안 됨** (§3-1) — 분할 검증 문장을 그대로 믿지 않는다.
5. **"임계압 400 MPa" = 곡선 수렴점 · 선가압 370 MPa 바로 위** · "상대밀도 ~100 %" 가설 · 단단한 AM 70 wt% 복합의 실측과 맞지 않을 수 있다 (다른 카드).
6. **시편이 셋** (XCT · 압축 6 mm · 전기화학 10 mm 370 MPa 14 mg cm⁻² · EDXRD 6 mm 360 MPa 28 mg cm⁻²) — 결과를 한 사슬로 묶을 때 조건이 다르다.  EDXRD 셀의 방전 시간은 두 SE 가 비슷 (≈7.5 h [판독]).
7. **모델 = 선형 탄성** · 압밀 · 소성 · 접촉 · 박리 · 공극 처리 없음 / 미기재 · 영역 60–65 µm (실측 두께의 절반) · 물성은 인용값 · 격자 · 경계조건 [미확인] — 응력 크기 (±100 MPa 급) 는 정성으로만.
8. **인과 주장** ("작은 변위 → 덜 손상") 은 손상 측정 없이 연결된 것.
9. 그림 · 표기 결손 (§3-8 의 5–10).
10. **전이 한계**: 같은 계라도 무하중 분할 · 70 : 27.5 : 2.5 · NEI 입경 · 360–370 MPa · 상온 · 단일 시편.

## 12. 참고문헌 — 우리가 더 볼 것 (원문 목록 서지 그대로 + 이유 한 줄)
| 번호 | 서지 (원문 목록 그대로) | 왜 |
|---|---|---|
| [12] | A. Bielefeld, D. A. Weber, R. Rueß, V. Glavas, J. Janek, J. Electrochem. Soc. 2022, 169, 020539. | ★ "기공의 크기 · 분포가 가역 운전에 주는 영향" 의 이론 근거로 인용 (void overpotential) — 정본 bielefeld 카드는 2019 · 2020 판뿐 · 카드 없음 |
| [17] | P. Perrenot, P. Bayle-Guillemaud, C. Villevieille, ACS Energy Lett. 2023, 8, 4531 | ★ 치밀화 기전 · 사이클 중 기공 증가 의 인용처 — 카드 없음 (stavola2023 카드가 인용만) |
| [20] | P. Perrenot, A. Fauchier-Magnan, M. Mirolo, L. Lecarme, P.-H. Jouneau, A. Boulineau, P. Bayle-Guillemaud, C. Villevieille, Adv. Funct. Mater. 2023, 34, 2310739. | ★ "densification mechanisms[17,20]" — 입경이 치밀화 기전에 주는 영향 · 카드 없음 (thompson2026 카드가 인용만) |
| SI [1] | Naik, K. G.; Vishnugopi, B. S.; Mukherjee, P. P. Kinetics or transport: whither goes the solid-state battery cathode? ACS Applied Materials & Interfaces 2022, 14, 29754–29765. | 모델 τ · 활성 면적의 직접 수치 모사 방법 (식 6 의 τ 정의) — 카드 없음 |
| SI [3] | Naik, K. G.; Vishnugopi, B. S.; Mukherjee, P. P. Heterogeneities affect solid-state battery cathode dynamics. Energy Storage Materials 2023, 55, 312–321. | 표 S3 매개변수 (E_SE 22 · ν 0.27 · E_AM 200 · k₀ 0.04 S m⁻¹) 의 출처 — 카드 없음 |
| SI [2] | Koerver, R.; … Janek, J. Chemo-mechanical expansion of lithium electrode materials–on the route to mechanically optimized all-solid-state batteries. Energy & Environmental Science 2018, 11, 2142–2158. | AM 부피 변화 함수의 출처 — 같은 묶음 다른 트리에서 카드 진행 중 (후보 N-9) |
| [24] | F. Friedrich, B. Strehle, A. T. Freiberg, K. Kleiner, S. J. Day, C. Erk, M. Piana, H. A. Gasteiger, J. Electrochem. Soc. 2019, 166, A3760. | c/a → Li 함량 2 차식의 원전 (계수 대조 [미확인]) |
| [22] | Y. Sakka, H. Yamashige, A. Watanabe, A. Takeuchi, M. Uesugi, K. Uesugi, Y. Orikasa, J. Mater. Chem. A 2022, 10, 16602. | 복합 양극 미세구조 ↔ 반응 부피 (후보 표 N-44 와 같은 논문) |
| [16] | S. Farzanian, J. Vazquez Mercado, I. Shozib, N. Sivadas, V. Lacivita, Y. Wang, Q. H. Tu, ACS Appl. Energy Mater. 2023, 6, 9615. | 연속 접촉 · 균열 · 전류 집중 (li2026 카드가 인용) |
| [9] · [10] · [13] | Stavola 2023 · Shi 2020 · Schlautmann 2023 | 정본 카드 있음 (`stavola2023_…` · `shi2019_…` · `schlautmann2023_…`) |

## 13. [미확인] 목록 (본문 8 쪽 + SI 9 쪽 전수에 없음)
1. XCT 시편의 성형압 · 지름 · 두께 · 측정 때 압력 (*"without pressure"* 만).
2. 진밀도 (NCM811 · LPSCl · CB) · 질량 · 기하 기공 · 이론 부피비의 계산식.
3. 압축 시편 높이 · 밀도 · 다이 반경 순응 · 벽 마찰 · 내리는 곡선.
4. EDXRD 셀의 운전 적층압 · 대극 · 두께 실측.
5. NCM811 의 "D50 = 10" 단위 · 단결정 / 다결정.
6. SI Table 1 tortuosity 의 방법 · 상 · 두께 방향 축 · 기공망 도구.
7. 모델: 격자 · 풀이기 · 경계조건 · Ω · σ_AM · U_eq · 입자 반지름 · c_e 처리 · 공극 처리 · 미세구조 출처 · 1D / 3D 결합 방식.
8. "intergranular cracks observed" 의 자료.
9. Friedrich (Gasteiger) 원식과 c/a 2 차식 계수의 대조.
10. SI Fig. 4 의 시점 (캡션 "midpoint of discharge" ↔ 판독 충전 중간).

## 원문 대조 기록 (이 카드 작성 중 직접 확인한 것 · 2026-11-12)
- 본문 8 쪽 + SI 9 쪽을 글자 층 추출 + 전 쪽 렌더로 읽음.  서지 = 본문 첫 쪽 (제목 · 저자 12 명 · 소속 · DOI) · 쪽 머리 배너 (권 14 · 호 23) · p.8 접수 · 수정 · 출판일 · 감사 (DE-SC0023438).  SI 첫 쪽 = 같은 제목 · DOI.  원문 낱말 셈: DEM · discrete = 0 · plastic 1 (p.3) · linear elasticity 1 (SI p.5) · unload · springback = 0.
- 그림 크롭 **54 장** = 도구 13 (Fig. 1–5 · SI Fig. 1–5 · 표 S1–S3 — **SI Fig. 1 · 3 · 5 다시 자름**: 저자 · 이메일 줄 / SI Table 1 줄 / "Supporting Information." 줄이 섞임) + 손 크롭 41 (SI Table 1 · 패널 17 · 식 10 · 근거 문단 13).  본 뒤 다시 렌더한 것 = 패널 3a · 3b (이웃 패널 글자 조각을 흰색으로 지우고 축 눈금 '250' 을 살림) · 4a (두 번) · 4b · S2a · S2b · eq_00 · txt_p7 둘.  54 장 전부 Read 로 열어 확인.  `figures.json` 의 `recrop` · `manual_crop` · `note_manual`.
- 판독: digitized.csv 383 행 — 각 그림의 축 보정 · 표지 / 곡선 / 색 판독 방법을 note 열에.  Fig. 2b 기공 20 표지 → 평균 0.163 · 0.109 (인쇄 0.16 · 0.11 재현) · Fig. 3a · 3b · 3c 판독이 인쇄값 (160.8 · 132.4 · ICE · 94.26 · 47.33 · 율속 %) 을 재현 (§3-4) · SI Fig. 4 ↔ Fig. 4 열지도 충전 중간 ±0.02 (§3-6).
- 2 차 인용 대조: 정본 카드 li2026 (L18 · L72 · L104 · L135 · L153) · lei2026 (L26 · L28 · L128 · L173 · L204 · L214 · L244 · L251 · L262 · L279) · stavola2023 (L264 · L329) — 고치지 않았다 (카드 문제 = 정독 출력 batch_46 의 "카드 문제" 절).
- 정본 litdb 중복 확인: `litdb/papers/` 파일 목록 + DOI (aenm.202304544 · 2304544) · 제목 낱말 · 저자 (Naik) grep — 카드 없음 (인용만: lei2026 · li2026 · stavola2023 · `jeong2025_tough_adhesive_binder_shield_ncm811` 은 다른 논문) (2026-11-12).

## 🔗 관련 카드
- 같은 빔라인 · 두께 방향 리튬화: `stavola2023_thick_nmc111_lpscl_lithiation_gradient_tortuosity` · `kim2026_operando_neutron_thick_nmc811_interior_hotspot`.
- SE 입경 × 복합 양극: `schlautmann2023_se_particle_size_composite_transport` · `shi2019_high_am_loading_particle_size_assb` · `kawaguchi2026_se_size_soc_dependent_cathode_resistance` · `lin2025_submicron_lpscl_cathode_li_kinetics` · `tron2023_rational_cathode_composite_optimization_lpscl` · `otani2025_dem_se_dispersion_aggregation_compression` · `lei2026_se_particle_size_effects_review`.
- 복합 양극 기공 · 압력: `minnmann2024_microstructure_porosity_visualization` · `minnmann2021_jes_charge_transport_bottlenecks` · `miss2026_insitu_conductivity_porosity_pressure_compaction` · `miss2026_pressure_tortuosity_composite_cathode_coating` · `lee2025_heckel_argyrodite_powder_densification_nanoindentation`.
- 화학–역학 리뷰: `li2026_electrochemomechanical_coupling_asslmb_review`.
- 참고 [22] 의 원전 (2026-11-12 카드): [`sakka2022_operando_xct_pressure_porosity_tortuosity_anisotropy_ncm111_lgps`](sakka2022_operando_xct_pressure_porosity_tortuosity_anisotropy_ncm111_lgps.md) — LGPS + NCM111 복합 양극 누른 채 CT 0–100 MPa · 접촉 분율 ↔ R_ct (그 카드 §0-1 이 이 카드의 [22] 인용 문장을 대조).
- 🔗 **관련 카드 (2026-11-16 한 줄 추가)**: [`kang2026_stress_regulated_li_plating_ag_c_cnf_hybrid_anode`](kang2026_stress_regulated_li_plating_ag_c_cnf_hybrid_anode.md) — 같은 부류의 SE 선형 탄성 입력 (이 카드 E 22 · ν 0.27 ↔ 그 카드 E 22.1 · ν 0.33) · 그 논문의 FE 경계 변위 처방 인용 [31] 과 SI [S3] 가 같은 Naik · Hatzell · Mukherjee 계열 · 음극 쪽 operando 하중 셀 ΔP (스택 20 MPa).
- 🔗 **관련 카드 (2026-11-16 한 줄 추가)**: [`puls2024_interlab_benchmark_assb_cell_reproducibility_21_groups`](puls2024_interlab_benchmark_assb_cell_reproducibility_21_groups.md) — 같은 해 (2024) 이 카드의 Min-Gi Jeong · Hatzell · Vishnugopi · Mukherjee 가 공저자로 든 21 그룹 실험실 간 재현성 연구 (Nat. Energy 9, 1310 · 같은 MSE Li₆PS₅Cl D50 ≈1 µm · 단결정 NMC 622 · In–Li · 각자 조립 → 0.1 C 첫 방전 21–143 mAh g⁻¹ · 세 벌 보고 권고 · 그룹 문자와 랩의 짝은 원문 비공개).

## 🗨️ Q&A 로그
<!-- "Q&A 작성해줘" 트리거 시 직전 질문/답 누적 -->
