Repository: yonghoon7153-source/Yonghoon-DEM-DFT

# 📚 LITDB — 문헌 단일 시스템 (**SE·DFT 축 + DEM·MPM 축, 두 트랙**)

> **앞으로 논문은 여기서만 본다.** 여러 곳(db/literature, kb/papers, db/properties, Excel)에 흩어진 문헌을 한 곳에서 생각·참고·비교하기 위한 통합 MD 시스템.

## 왜 트랙이 둘인가
`INDEX.md` 는 argyrodite 전해질 축이라 접촉역학·MPM·건식전극 digest 가 들어갈 자리가
없다. 그래서 한때 64편이 **어느 인덱스에도 없었다**(open_items #7). 축을 나눠 그 구멍을
닫았고, 한 분모로 세면 “159편 중 98편 미언급” 같은 **가짜 미결**이 나온다
(`comparison_vs_ours.md:8`). 분리는 실측 근거가 있는 결정이다 — 합치지 말 것.

⚠ 이 표의 **편수는 적지 않는다.** 손으로 쓴 수는 반드시 낡는다(README 자신이 세 번 틀렸다).
현재값은 `python3 tools/litdb/build_index.py --check` 로 본다.

File: litdb/papers/jiang2022_se_doped_lpscl_high_throughput_dft.md (part 2 of 2)
# Se-doped Li₆PS₅Cl and Li₅.₅PS₄.₅Cl₁.₅ with improved ionic conductivity and interfacial compatibility: a high-throughput DFT study — Jiang et al. (J. Mater. Chem. **C** 2022)
컬러바가 −87 ~ −445 meV/atom(폭 358)인데 보여야 할 Se 효과는 **26 meV/atom** 이다. 그림에서는 Li₆ 계열 9칸이 거의 같은 색으로 보인다. **그림만 보면 "Se 는 계면에 영향 없다" 로 읽히는데 표는 단조 악화라고 말한다.**

### 10-8. ⛔ 축·표기 규약이 패널마다 다르다
`Fig. 3a` 는 y축이 0 에서 시작하고 `Fig. 3b` 는 **≈4.9 에서 시작**한다 `figure-read` — (b)의 향상이 시각적으로 과장된다. 색-원소 대응도 그림마다 다르다(`Fig. 1`: orange=Cl / `Fig. S1` 렌더: orange=Se / `Fig. S4` 캡션: red=Cl).

### 10-9. ⛔⛔ **SI 아레니우스 그림이 자기 범례와 어긋난다 — 가장 심각하다**

`Fig. S3e`(Cl-rich 계열)를 픽셀로 측정했다 (마커 6점의 x 좌표가 1000/T = 1.0·1.111·1.25·1.4286·1.6667·2.0 에 선형으로 맞는 것을 먼저 확인 → 축 보정).

| 계열(색) | **범례 Ea** | 1000/T=1.0 의 log D | 1000/T=2.0 의 log D | 낙차 | **그림에서 읽은 Ea** |
|---|---|---|---|---|---|
| Li₅.₅PS₄.₅Cl₁.₅ (초록) | 0.244 eV | ≈ −4.27 | ≈ −5.51 | 1.24 decade | ≈ **0.25 eV** ✓ 일치 |
| Li₅.₅PS₁.₅Se₃Cl₁.₅ (파랑) | **0.144 eV** | ≈ −3.81 | ≈ −5.37 | **1.56 decade** | ≈ **0.31 eV** ✗✗ |

**축 보정에 의존하지 않는 읽기**: 파랑은 1000 K 에서 초록보다 **0.45 decade 위**에 있고, 500 K 에서는 **0.14 decade 위**로 좁혀진다. 두 계열이 저온에서 수렴한다는 것은 **위쪽(파랑) 기울기가 더 급하다 = Ea 가 더 크다**는 뜻이다. 차이는 `(0.454−0.140) × 0.1984 = **+0.062 eV**` 이므로 **파랑의 Ea 는 초록보다 ~0.06 eV 높아야 한다.** 범례는 **0.10 eV 낮다**고 적는다 ⇒ **순부호 모순 ≈ 0.16 eV.**

같은 검사를 `Fig. S2f`(Li₆ 계열)에 하면 **Li₆PSSe₄Cl(초록 ▽)** 이 다시 문제다: 1000 K 에서 파랑(Li₆PS₂Se₃Cl)보다 0.14 decade 아래인데 500 K 에서는 **0.63 decade 아래**로 벌어진다 ⇒ 초록이 더 급한 기울기(Ea 더 큼)인데, 범례는 초록 0.203 < 파랑 0.217 이라고 적는다.

⇒ **두 SI 패널 모두에서, 논문이 "Ea 가 가장 낮다" 고 헤드라인으로 내세운 최대-Se 조성이 그림에서는 가장 급한 기울기다.**
⇒ ⛔ **Li₅.₅PS₁.₅Se₃Cl₁.₅ 의 Ea = 0.144 eV 와 Li₆PSSe₄Cl 의 0.203 eV 는 인용하지 않는다.** (셋 중 하나다: 범례 값이 다른 계산에서 왔거나, 그림에 다른 데이터가 그려졌거나, 피팅 구간이 다른데 미기재다. 논문은 셋 중 어느 것도 말하지 않는다.)

### 10-10. ⛔ Li₆PS₅Cl 의 D(900 K) > D(1000 K)
`Fig. S2f` 의 자홍 마름모: 1000/T = 1.0 에서 ≈ −5.50, 1.11 에서 **≈ −5.25**. **온도를 낮췄는데 확산이 빨라진다.** 비물리적이고, 그 점 하나가 자기 피팅선에서 0.4 decade 벗어나 있다. ⇒ 통계가 부족하다는 직접 증거(시드 1개·120 ps).

### 10-11. ⛔ 저온점이 확산영역이 아닌데 아레니우스에 들어갔다
`Fig. S2a` 에서 Li₆PS₅Cl 의 500 K MSD 는 평탄하고 끝에서 **내려간다**; 600 K 도 정체. `Fig. S4a` 는 같은 500 K 궤적이 **inter-cage 로 연결되지 않는다**는 것을 그림으로 보여준다. 그런데 500 K 와 600 K 가 6점 피팅에 그대로 들어간다. **우리 확산영역 게이트가 정확히 이 상황을 잡으라고 있는 것이다.**

### 10-12. ⛔ Nernst–Einstein 식이 틀리게 인쇄됐다
식 (2) 가 **σ = nq²/(k_B T)** — **D 가 없다**(렌더로 육안 확인). 차원이 안 맞는다. 계산 자체는 D 를 썼을 것이 거의 확실하지만, **재현하려는 독자에게 식이 쓸모없다.** 표기도 *"Nernest–Einstein"*(Nernst 오타).

### 10-13. ⛔ Table S1 이 뒤바뀌었다 (§11-1 에 산술 증명)

### 10-14. ⛔ 본문 ↔ SI 수치 불일치 2건
- 본문 §3.3: Li₅.₅PS₄.₅Cl₁.₅/Li₀.₅CoO₂ = **441.75** meV/atom ↔ Table S9 = **443.75**.
- 본문 §3.3: Li₆PS₅₋ₓSeₓCl/LiFePO₄ 상한 = **123.59** ↔ Table S10 = **118.59**.

### 10-15. ⛔ 제목이 결과와 어긋난다
*"…with improved ionic conductivity **and interfacial compatibility**"*. 자기 표에서 **Se 는 4개 양극 중 3개에서 계면을 단조 악화**시킨다. "improved" 는 오직 **LGPS·Li₃PS₄ 대비**이고, 그 비교는 **도핑 전 호스트도 통과한다**(Li₆PS₅Cl −302 < 340 < 405). ⇒ **Se 도핑이 계면을 개선했다는 증거는 이 논문에 없다.**

### 10-16. ⛔ 인용 위생
- ref 23 = Kresse & Furthmüller(VASP), ref 24 = Perdew/Burke/Ernzerhof(PBE) 인데, 본문은 **PBE 를 ref 23 으로**, **Verlet 알고리즘을 ref 24 로** 인용한다. 두 건 다 어긋난다.
- Supercell code 의 "입증된 도구" 근거로 refs 25–29 를 다는데, 그중 Xu et al. *Nat. Mater.* 2021(육방정 강유전체)·Alvarado *EES* 2019(액체전해질) 등은 argyrodite 무질서 열거와 무관하다. 실제 Supercell 원전은 ref 30 하나다.

### 10-17. ⛔ 방법 미기재 (재현 불가 목록)
탄성계수 계산법 · AIMD timestep · Nosé 질량 · MSD 창 · 피팅 구간 · 오차막대 정의 · 시드 수 · 열거된 배열 총수 · Haven 비 · VASP 버전 · Bader 코드.

### 10-18. ⚠ 우리 쪽 미해결도 같이 적는다 (대칭성)
저들만 탓할 수 없는 것들: 우리도 **단일 배열**(modelc), 우리도 **Haven=1**, 우리 comp1 Ea 는 **게이트 미평가**, 우리 modelc 갭은 **method_integrity_flag 미해소**, 우리 계면 ΔE_D 는 **레지스트리 미등록**. ⇒ **이 논문을 치는 칼날 대부분이 우리에게도 온다.** 차이는 우리가 그것을 원장에 적어 두었다는 것뿐이다.

---

## 11. ★8 SI 에만 있는 것

### 11-1. ★★ Table S1 — **두 열이 서로 뒤바뀌어 있다** (산술 증명)

인쇄된 표:

| Atom | Wyckoff | Occ (Li₆PS₅Cl) | Occ (Li₅.₅PS₄.₅Cl₁.₅) |
|---|---|---|---|
| Li1 | 48h | 0.456 | 0.440 |
| P1 | 4b | 1.000 | 1.000 |
| Cl1 | 4a | 0.615 | 0.370 |
| S1 | 4a | 0.385 | 0.630 |
| Cl2 | 4d | 0.834 | 0.630 |
| S2 | 4d | 0.166 | 0.370 |
| S3 | 16e | **0.618** | 1.000 |

`digest 계산` (4a·4d 는 f.u. 당 1자리, 16e 는 4자리, 48h 는 12자리):
- **"Li₆PS₅Cl" 열**: Cl = 0.615 + 0.834 = **1.449** · Li = 0.456 × 12 = **5.47** · S(16e 를 1.000 으로 고치면) = 0.385 + 0.166 + 4 = **4.551**
  ⇒ **Li₅.₄₇PS₄.₅₅Cl₁.₄₅** = **Adeli 2019 의 Li₅.₅PS₄.₅Cl₁.₅ 정련 조성 그 자체.**
- **"Li₅.₅PS₄.₅Cl₁.₅" 열**: Cl = 0.370 + 0.630 = **1.000** · S = 0.630 + 0.370 + 4 = **5.000**
  ⇒ 음이온 부격자가 **정확히 Li₆PS₅Cl 화학량론**이다.

⇒ **두 열이 서로 바뀌어 있다.** 추가로 ① "Li₆PS₅Cl" 열의 16e = **0.618 은 비물리적**(PS₄ 의 사면체 S 는 완전점유여야 한다 — 1.000 이어야 한다) ② "Li₅.₅PS₄.₅Cl₁.₅" 열의 48h = 0.440 은 Li 5.28/f.u. 로 Li₆PS₅Cl(0.500 필요)과도 안 맞는다.
⇒ **이 표는 구조를 어떻게 만들었는지 기록하는 유일한 문서인데, 그 문서가 자기 두 계를 서로 바꿔 적고 있다.** 계산 자체는 원자수(52 / "49")로 보아 의도한 조성으로 돌린 것 같지만, **논문에서 검증할 방법이 없다.**

### 11-2. Tables S2 · S3 — 열거 배열 10개의 전체에너지 + 격자상수
- ★ **배열 간 에너지 산포**의 유일한 출처 (§4.1 표).
- ★ **격자각이 87.14°–92.02° 로 흩어진다** — 무질서를 얹고 자유완화하면 입방 대칭이 깨진다는 직접 증거. `Fig. 1c,d` 의 삼사정계 k-path 와 정합.
- 최저: Li₆PS₅Cl = ID **7** (−216.87 eV) · Li₅.₅PS₄.₅Cl₁.₅ = ID **3** (−203.72 eV).

### 11-3. Tables S4 · S5 — Se-도핑 조성별 10배열 전체에너지
- 최저 배열: Li₆PS₄SeCl ID 9 · Li₆PS₃Se₂Cl ID 9 · Li₆PS₂Se₃Cl ID 9 · Li₆PSSe₄Cl ID 6 · Li₅.₅PS₃.₅SeCl₁.₅ ID 3 · Li₅.₅PS₂.₅Se₂Cl₁.₅ ID 2 · Li₅.₅PS₁.₅Se₃Cl₁.₅ ID 9.
- ⛔ Table S4 4번째 열 머리글이 1번째와 같다(`Li₆PS₄SeCl` 중복 — 실제로는 `Li₆PSSe₄Cl`) · ID 4 값 `212.76` 에 마이너스 누락 · Table S5 머리글이 전부 `Li₆…Cl`(→ `Li₅.₅…Cl₁.₅`).

### 11-4. Tables S6 · S7 — 최안정 Se-도핑 구조의 격자상수 + 부피
- **Li₆ 계열**: 1069.09 / 1110.71 / 1146.05 / **1193.13** Å³ (x=1→4). ⚠ x=3 은 a=10.67·b=10.05·c=10.70 로 **0.65 Å 이방성**, x=4 는 γ=92.64° — 셀이 상당히 뒤틀렸다.
- **Li₅.₅ 계열**: 1012.06 / 1045.94 / **1085.29** Å³ (x=1→3). 이쪽은 훨씬 등방(각이 89.4–90.2°).
- ⇒ **Li₆ 계열의 큰 부피 팽창(+25 %)에는 셀 뒤틀림이 섞여 있다.** 순수 화학적 팽창만이 아니다.

### 11-5. Tables S8–S11 — 상평형 + ΔE_D 전값 (§3-6)
- ★ **x_m(최소점 몰분율)까지 준다** (0.39–0.62). 우리도 이 값을 같이 기록하면 재현성이 올라간다.
- ★ **분해 산물 목록을 상 이름으로 전부 준다** — 히트맵보다 이쪽이 쓸모 있다.

### 11-6. Fig. S1 — Se 도핑 구조 7종 (§4.2 의 근거)
### 11-7. Fig. S2 · S3 — MSD 6온도 + 아레니우스 (§4.3, §10-9, §10-10, §10-11)
### 11-8. ★★★ Fig. S4 — 500 K Li 궤적밀도 (§4.3-2). **이 논문에서 우리에게 가장 값어치 있는 한 장.**

---

## 12. 결과 — 섹션별 상세 (본문 읽기)

### 12-1. §1 서론이 세운 틀
Li₆PS₅X 는 PS₄³⁻ 사면체 + Li 가 만드는 Frank–Kasper 케이지 구조다. 실험 σ 는 Li₆PS₅Cl 1.9 · Li₆PS₅Br 0.7 mS/cm(소환값). 개선 경로 두 가지가 알려져 있다 — **합성법**(Zhou 2019 용액공정 3.9 mS/cm; Yubuchi 2019 액상 Li₆PS₅Br 3.1 mS/cm)과 **도핑**. 도핑 선행연구는 전부 **이원자가 P 자리 치환**이다: Minafra Si⁴⁺→P⁵⁺(격자 팽창 + Li 증가 → 3배), Kraft Li₆₊ₓP₁₋ₓGeₓS₅I(음이온 무질서 유발 → 냉간가압 5.4±0.8, 소결 18.4±2.7 mS/cm), Zhang Si-doped Li₆₊ₓP₁₋ₓSiₓS₅I(1.10 mS/cm, Ea 0.19 eV). **여기서 이 논문의 빈틈 선언이 나온다**: *"등전자 치환으로도 개선이 되는가, 된다면 그 기원은?"* 그리고 Adeli 의 Li₅.₅PS₄.₅Cl₁.₅(냉간가압 ~9.4 mS/cm, Li₆PS₅Cl 의 거의 4배)를 두 번째 호스트로 채택한다.

### 12-2. §3.1 기저상태
- Cl-rich 쪽 공공이 더 많다(`Fig. 1a,b`) — Adeli 실험과 정합.
- E_f −1.15 / −1.09 eV/atom. 갭 2.16 / 1.99 eV → *"큰 갭 = 전자전도 낮음 = SSE 에 유리"*.
- 탄성: B 28.63 vs 16.16 → *"Li₆PS₅Cl 이 더 강하고 치수안정적"*. G 10.72 / 10.78 → *"Li 금속의 2배 ⇒ 덴드라이트 억제에 유효할 수 있다"*(Monroe–Newman 류 논거, Kato/Tatsumisago 인용). E 28.60 / 26.47 → *"둘이 비슷 ⇒ 기계적 열화 저항이 유사"*.
- ⚠ **논거가 자기모순적이다**: Tatsumisago 를 인용해 *"E 는 작아야 좋다"* 고 해 놓고, 결론은 *"B 가 큰 Li₆PS₅Cl 이 역학적으로 더 적합"* 이다. 두 기준이 반대 방향인데 어느 쪽이 지배적인지 논하지 않는다.

### 12-3. §3.2.1 무도핑 두 계의 수송
AIMD 500–1000 K → MSD(`Fig. S2`, `Fig. S3`) → D → σ, Ea. Li₆PS₅Cl 2.592 mS/cm · 0.28 eV; Li₅.₅PS₄.₅Cl₁.₅ 8.916 · 0.24 eV. Adeli 실험 2.5 / 9.4 mS/cm · 0.34 / 0.29 eV 와 대조하고 **불일치를 인정**한다 — 이유로 ① 실험 쪽 합성법·입계·측정 ② 계산 쪽 **고온 아레니우스 외삽**을 든다. **자기 한계를 정직하게 적은 것은 이 논문의 좋은 점이다**(다만 §7-3 이 보여주듯 진짜 구조는 더 복잡하다).
`Fig. S4` 로 이동경로를 보고 *"Li₆PS₅Cl 의 이동경로가 케이지형 다면체와 비슷하다"*, de Klerk 의 MD 와 유사하다고 쓴다. Cl-rich 의 우위는 *"공공 함량과 Cl/S²⁻ 비가 높아 이동 Li 와 주변 음이온의 상호작용을 약화시켜 에너지 지형을 바꾼다"*(Adeli 해석 차용).

### 12-4. §3.2.2 Se 도핑의 수송
- 먼저 **형성에너지·부피**(`Fig. 2`): Se 가 들어갈수록 덜 안정하고 더 팽창. 격자상수 변화는 "미미"하다고 하지만 Table S6 은 x=3,4 에서 큰 이방성을 보여준다.
- **σ·Ea**(`Fig. 3`): 위 표.
- **기전 4가지**를 제시한다 — ① 부피 팽창 → 통로 확장(Zeier 의 Li₆MLa₂Ta₂O₁₂ 이온반경-격자 선형관계 인용) ② **전기음성도** Se 2.55 < S 2.58 → Li–Se Coulomb 인력 약화 ③ **음이온 분극률** Se²⁻ > S²⁻ (황화물이 산화물보다 장벽 낮은 것과 같은 논리) ④ **전자밀도** — Bader(Table 2)와 Li PDOS(`Fig. 4d`, `Fig. 5d`).
- ⚠ ②는 **0.03 의 전기음성도 차**를 근거로 든다. Pauling 척도 0.03 차이는 어떤 의미 있는 효과도 지지하지 못한다. ③은 정성적으로 타당하나 정량화가 없다(분극률을 계산하지 않았다). ④는 §10-4 에서 무너진다. ⇒ **네 기전 중 실제로 데이터가 뒷받침하는 것은 ① 하나다.**

### 12-5. §3.3 계면
pseudo-binary 로 9 SSE × 4 양극. 논리 전개: Li₆PS₅Cl/LCO −302.12 < LGPS 340 < Li₃PS₄ 405 ⇒ *"argyrodite 가 LGPS·Li₃PS₄ 보다 LCO 와 잘 맞는다"*. 탈리튬 Li₀.₅CoO₂ 에서도 434.98 < 499 < 564 로 같은 순서. Se 를 넣으면 LCO 상대 반응에너지가 **커지지만 여전히 340 보다 작다** ⇒ *"도핑해도 좋은 계면 적합성을 유지한다"*. Cl-rich 는 LCO 에서 Li₆PS₅Cl 보다 나쁘지만 **LFP 에서는 더 좋다**.
⇒ **논증은 성립하지만 제목의 "improved" 는 이 논증에서 나오지 않는다** (§10-15).

### 12-6. §4 결론이 말하는 것 / 안 말하는 것
결론은 σ·Ea 개선과 *"LGPS·Li₃PS₄ 보다 나은 LCO 안정성"* 두 줄이다. **말하지 않는 것**: 갭 1 eV 감소 · Se 로 계면이 나빠진다는 자기 표 · E_hull 미검증 · 음극 쪽 미검증 · 배열 1개.

---

## 13. 기법 용어 미니사전

- **Supercell code** — 부분점유(occupancy < 1) 결정구조를 **대칭적으로 구별되는 모든 정수 점유 배열로 전수 열거**하는 프로그램(Okhotnikov 2016). 열거 후 보통 **Ewald(Coulomb) 에너지로 정렬**해 상위 몇 개만 DFT 로 넘긴다. SQS(특수준랜덤구조)와 다르다 — SQS 는 상관함수를 랜덤 극한에 맞추는 *한 개* 구조를 만들고, 열거는 *모든* 구조를 만든 뒤 고른다.
- **antisite disorder (4a/4d 또는 4a/4c)** — argyrodite 의 두 자유 음이온 자리에 S²⁻ 와 Cl⁻ 가 섞여 앉는 것. Cl 함량과 합성 이력에 따라 섞임 정도가 달라지고, **이온전도의 1차 변수**다. 자리 이름은 원점 선택에 따라 4d 또는 4c 로 표기된다.
- **16e 자리** — argyrodite 에서 PS₄³⁻ 사면체를 이루는 S. 자유 음이온 자리(4a/4d)와 화학적으로 전혀 다르다. 이 논문의 Se 는 여기에 들어간다.
- **등가원자가(isovalent) / 등전자(isoelectronic) 치환** — 형식전하가 같은 원소로 바꾸는 것(S²⁻ → Se²⁻). **전하보상(공공 생성·Li 삽입)이 필요 없다.** 반대로 이원자가(aliovalent) 치환(P⁵⁺ → Si⁴⁺)은 반드시 보상이 필요하고, 그 보상이 종종 σ 변화의 진짜 원인이다.
- **Nernst–Einstein 관계** — `σ = n q² D_σ / (k_B T)`. MD 의 MSD 는 **추적확산 D\***를 준다. 둘은 `D_σ = D* / H_R` 로 연결된다.
- **Haven ratio H_R** — `H_R = D*/D_σ`. **H_R < 1 은 협동(correlated) 이동**을 뜻한다. Adeli 2019 가 Li₆PS₅Cl 에서 ~0.3, Li₅.₅PS₄.₅Cl₁.₅ 에서 **0.23** 을 실측했다. MD 에서 H_R=1 을 가정하면 σ 를 **3.3–4.3× 과소평가**한다.
- **pseudo-binary 계면 모델** — SSE 와 전극을 몰분율 x 로 섞은 가상의 조성을 만들고, 그 조성의 **평형 상분해 에너지**와 섞기 전 에너지의 차 ΔE_D 를 x 에 대해 최소화한다. **명시적 계면 원자구조를 만들지 않는다** — 조성 수준 열역학 상한이다.
- **grand-potential 상평형도** — 원소(보통 Li)의 화학퍼텐셜 μ 를 열어 놓고 그린 상평형도. 전압을 μ_Li 로 바꿔 읽으면 전기화학 안정성 창이 나온다. 이 논문은 계면 ΔE_D 에만 쓰고 ESW 는 계산하지 않았다.
- **inter-cage vs intra-cage 호핑** — argyrodite Li 는 케이지 안에서의 빠른 회전(doublet·intracage)과 케이지 사이의 느린 도약(intercage)을 한다. **장거리 전도를 결정하는 것은 intercage** 다. `Fig. S4` 가 그 차이를 그림으로 보여준다.
- **확산영역(diffusive regime) 게이트** — MSD 가 시간에 선형인 구간에서만 D 를 뽑아야 한다는 규율. 우리 판정축은 **D_inc plateau · 창 안정성 · 홉 수**다(β 하드게이트 0.8–1.2 는 2026-08-27 폐기). 이 논문에는 그런 게이트가 없다.
- **`figure-read ≈`** — 우리 표기 관례. 본문·표에 인쇄되지 않고 **그림에서 눈금으로 읽은 값**임을 뜻한다. 본문 명시값과 구분한다.
