Repository: yonghoon7153-source/Yonghoon-DEM-DFT

# 📚 LITDB — 문헌 단일 시스템 (**SE·DFT 축 + DEM·MPM 축, 두 트랙**)

> **앞으로 논문은 여기서만 본다.** 여러 곳(db/literature, kb/papers, db/properties, Excel)에 흩어진 문헌을 한 곳에서 생각·참고·비교하기 위한 통합 MD 시스템.

## 왜 트랙이 둘인가
`INDEX.md` 는 argyrodite 전해질 축이라 접촉역학·MPM·건식전극 digest 가 들어갈 자리가
없다. 그래서 한때 64편이 **어느 인덱스에도 없었다**(open_items #7). 축을 나눠 그 구멍을
닫았고, 한 분모로 세면 “159편 중 98편 미언급” 같은 **가짜 미결**이 나온다
(`comparison_vs_ours.md:8`). 분리는 실측 근거가 있는 결정이다 — 합치지 말 것.

⚠ 이 표의 **편수는 적지 않는다.** 손으로 쓴 수는 반드시 낡는다(README 자신이 세 번 틀렸다).
현재값은 `python3 tools/litdb/build_index.py --check` 로 본다.

File: litdb/papers/jones2008_cohesive_adhesive_balance_carrier_dpi_performance_slightly_cohesive_optimum.md (part 2 of 2)
- [카드 판정] ★ **가장 못 흐르는 담체 (lactose · ff_c 4.79) 가 네 약물 모두에서 성능 1 위** 다 — 유동성으로는 성능이 설명되지 않는다 (§3-6 · §11-5).
### 3-5. Table 4 — 함량 균일도 RSD (%) [인쇄 p.7 · `tab_4.png`]
| | budesonide | FP | FFD | SX |
| 공정 | Turbula 46 rpm · 40 min (한 조건 · **일부러 저전단**) | 드럼 75.04 rpm · 2 바퀴 · Fr 0.0827 (`li2005_…` 카드 §7-1) | 둘 다 한 조건 · 그들은 '에너지를 적게 넣는다' 가 **설계 의도** |
| 혼합 품질 관측량 | 함량 RSD (10 시료 · 33 mg) → **CAB 와 무관** | Lacey M (16×16×4 · 12×12×3 · 8×8×2) · SE 군집 · AM–SE 접촉 분율 | ★ 그들의 '무관' 은 **우리 M 에도 걸릴 수 있는 경고** (칸 평균이 쌍 점착을 못 본다) |
| 하류 관측량 | FPD · FPF (기류에서 떼어 날리기) | 압축 뒤 기공 · 피복 · f_ion · 접촉망 (단계 7) | **기전이 다르다** — 항력 (∝ Φ²) · 충돌 (∝ Φ³) 로 덩어리를 깨는 과정이 우리에겐 없다 (300 MPa 가 눌러 부순다) |
| 최적의 존재 | CAB ≈ 1.1 에서 FPD 최대 (3/4 담체에서 내부 최대) | 논지 = 코팅 (γ_A = γ_S · CAB 등가 1.0) 이 분산에 **좋다** (단조 가정) | ★ 그들 자료에서 **CAB 1.0 은 최적의 바로 왼쪽** — '대비 0 이 최선' 과 '약간 응집이 최선' 이 갈린다 (§7-3) |
| 계산 | 없음 | DEM (SJKR · 소성 없음) · MPM | 비교 대상 아님 |
| 압밀 · 탈압 | 없음 | 300 MPa · 언로딩 | 없음 |

### 7-2. ★ CAB ↔ 우리 논지 판가름 수 — 같은 양으로 환산 [카드 산술]
- 이 논문 **CAB = F_coh(약물–약물) / F_adh(약물–담체)**, 둘 다 **같은 탐침 · 평판** 에서 재므로 (Begat I 식 3) 접촉 기하가 약분되어 **≈ W_dd / W_dc** (일 비) 다.
- 우리 논지 §2-3 은 **구–구 JKR** 에서 F ∝ W·R\* 이므로 SE 가 AM 에 붙는 힘 : SE–SE 힘 = (W_SA/W_SS) × **1.8** (AM_P · AM_S 는 1.6).
- ⇒ 두 규약을 잇는 식: **F_adh/F_coh (구–구) = 기하 인자 / CAB** .  이 논문 계의 기하 인자는 **1.94–1.96** [카드 산술 · Table 2] 이므로
  - CAB = 1.0 → 구–구 비 **≈ 1.95** (접착이 2 배 가까이 우세)
  - 인쇄 최적 CAB 1.07–1.16 → **1.68–1.83** (여전히 접착 우세)
  - 가장 접착 쪽 (lactose–FP CAB 0.22) → **8.8** · 가장 응집 쪽 (lactose–SX 2.39) → **0.82** (응집이 이기기 시작)
- ⇒ ★ **"약간 응집이 최적" 은 구–구 기준으로는 '접착이 아직 1.7–1.8 배 우세한 지점'** 이다.  우리 논지의 문턱 (구–구 비 = 1 ⇔ CAB = 1.8 (AM_P) · 1.6 (AM_S) ⇔ γ_A/γ_S = 0.31 · 0.39) 과 **같은 언어로 읽으면**: 이 논문의 최적은 **우리 문턱보다 접착 쪽** 에 있고, 우리 문턱 (CAB 1.8) 을 넘은 점은 16 중 **lactose–SX (2.39) 하나** 뿐이며 그 점의 FPD 는 최적의 **49 %** 로 떨어진다.
- ⚠ 한정: ① 그들의 '성능' 은 기류 분산 (우리 압밀과 기전이 다름) ② CAB 는 평판 비 · 우리 1.8 은 매끈한 구 가정 (돌기 지배면 1 로 간다 — `johnson1971_…` 카드 §7-4) ③ 모세관 항 (35 % RH) 이 그들 비에 섞여 있다 (Begat I 식 3 · 그 카드 §10-6).

### 7-3. ★ 우리 믹서 B 팔을 이 축에 놓으면 [카드 산술 · 분류일 뿐 예측이 아니다]
- 우리 덱의 γ 비 (논지 §2-3 · 기하평균 결합 규칙) → **CAB 등가 = √(γ_SE/γ_AM)**:
  - **B-U (비코팅 · γ_AM/γ_SE = 0.1)** → CAB_SE ≈ **3.16** — 이 논문 범위 (0.22–2.39) **밖** · lactose–SX (2.39 · FPD −51 %) 보다 더 응집 쪽 · Fig. 5 의 극단 점 (6.6 · 11.4) 쪽으로 간다.
  - **B-C (코팅 · γ_AM/γ_SE = 1)** → CAB_SE = **1.00** — 이 논문의 '최적 창 (1.07–1.16)' **바로 왼쪽** (접착 쪽).
- ⇒ [카드 판정] 이 논문의 규칙을 글자 그대로 옮기면 **우리 코팅 팔 (C) 이 최적 근처 · 비코팅 팔 (U) 이 '너무 응집' 쪽** 이다 — 논지 P2 (코팅이 분산을 좋게) 와 **방향이 같다**.  ⚠ 그러나 ① 기전이 다르고 (기류 항력 없음) ② 그들의 '성능' 은 분산이지 압밀 뒤 수송이 아니며 ③ 우리 B 팔의 절대 Bo (SE–SE 0.212 → 21.2) 와 그들의 힘 수준은 비교할 수 없다 (그들은 Bo 를 계산하지 않았다).
- ★ 우리에게 **새로 생기는 질문**: 우리 계에도 '너무 접착 쪽 (CAB ≪ 1) 이 오히려 나쁜' 구간이 있나?  이 논문에서는 CAB 0.22 (FP–lactose) 가 최적의 30 % 였다.  우리 축에서 그에 대응하는 것은 **γ_AM ≫ γ_SE (AM 이 SE 보다 훨씬 끈적)** 인데, 그 팔은 아직 돌린 적이 없다 (덱 U 는 반대쪽) → **결과 전 대조 항목** 후보 (§8).

### 7-4. ★ 우리 AFM 측정 설계에 옮길 절차 (1저자 11-23 질문 — SE 탐침 · NCM · 코팅 NCM 기판)
| 단계 | 이 논문 · 연작이 하는 법 | 우리 계로 옮길 때 (★ = 이 논문이 새로 주는 것) |
|---|---|---|
| ① 기판 | 용액 재결정 **단결정 주결정면** (Ra 0.7–2.3 nm · Begat I) · 이 논문은 담체 **입자 표면** 의 Ra 16–85 nm 도 따로 보고 | LPSCl 단결정은 어렵다 → 연마 펠릿 (Begat I p.1592 가 압밀 기판의 비정질화를 경고) · **기판 Ra 를 같이 보고** (이 논문처럼 10 × 10 µm × 3 곳) |
| ② 탐침 | 미분 약물 입자 1 개 (물질당 3 개 · Begat I) | SE 입자 (1 µm 은 붙이기 어렵다 → 큰 SE 입자) · NCM 2 차입자 · **같은 탐침으로 SE 평판 · NCM 평판 · 코팅 NCM 평판** |
| ③ 분위기 | 25 °C · 35 % RH (모세관 항 포함) | **건조 · 불활성 (Ar · 드라이룸)** → 모세관 항 0 · 정전기 확인 (Begat I 카드 §7-4) |
| ④ 비 | 같은 탐침의 자기/상대 평판 비 (기하 약분) | 같음 — **CAB_SE = F_SE–SE / F_SE–NCM** · CAB_NCM = F_NCM–NCM / F_NCM–SE |
| ⑤ ★ **기준면 감도** | Fig. 5: 응집 기준을 budesonide {002} ↔ {102} 로 바꾸면 **CAB ≈ 2.2 배** | **SE 응집 기준 표면 (어느 면 · 연마 조건 · 펠릿 압력) 을 하나로 고정하고 그 사실을 보고에 적는다** · 가능하면 두 조건으로 재서 배수를 보고 |
| ⑥ ★ 같은 배치 | *"Materials from the same batches as those used previously [29] were employed, to ensure that this comparison was valid"* (p.2) | AFM 시료와 믹싱 · 압밀 시료를 **같은 배치** 로 (우리 쪽 흔한 결손) |
| ⑦ ★ 두 가지 묶음 | 담체별 · 약물별 두 번 그려 보고 **한쪽만 관계가 보였다** (p.8–9) | 우리도 **'SE 고정 · AM 바꿈' 과 'AM 고정 · SE 바꿈'** 두 묶음을 미리 정하고, 어느 묶음에서 보는지를 결과 전에 적는다 |
| ⑧ ★ 교락 변수 보고 | 담체 입도 · 모양 · 거칠기 · 유동성을 **전부 재서** 표로 (Table 2 · 3) | 우리 NCM · 코팅 NCM 의 **입도 · 비표면적 · 거칠기 · 유동성** 을 같이 재 두지 않으면 '점착 비 때문' 을 주장할 수 없다 |

### 7-5. frame[5] — 어느 반쪽을 가졌나
- **가진 것**: 압밀 **전** 단계의 '쌍 점착 비 → 거시 결과' 사슬을 **실측 재료 16 쌍** 으로 채운 선례 · 측정 설계 (같은 배치 · 같은 공정 · 재료만 바꿈) · 관측량 분리의 교훈 (혼합 균일도 ↔ 하류 성능).
- **없는 것**: 입자 수준 관측 · 모사 · 압밀 · 탈압 · 수송 · 소성 · 공정 축 · 무기 재료.  **DEM · MPM 어느 쪽의 검증 표적도 아니다** — 우리 믹서 트랙 (Ⓒ) 의 **설계 · 보고 양식** 쪽에 쓴다.

---

## 8. ★ 자세한 분석 — 우리 계획에 무엇을 주나
(이름 = 정독 지시서 3 절.  우리 값 = CLAUDE.md: DEM 18 배 연화 · E_eff 1.35 GPa · Heckel P_y 138 MPa / MPM E 1.53 GPa · σ_y 0.30 GPa · ν 0.49 / 랩 표준 = 순수 SE 기공 10–13 % · 진밀도 1.64 g/cm³ — 고정 · 판정 대상 아님.  이 논문 재료 = 유기 약물 + 당 담체 — 모든 행에 "재료 다름 · 기전 다름".)

| 이름 | 이 논문이 주는 것 | 못 주는 것 · 한정어 |
|---|---|---|
| **단계 0** (관측량 · 판정 기준을 결과 전에) | ★★ 세 가지 — ① **관측량을 둘로 나눠 적는다**: 혼합 품질 (함량 RSD) 과 하류 성능 (FPD · FPF) 이 **같은 축이 아니다** (RSD ↔ CAB 무관 · 성능 ↔ CAB 유관) ② **묶는 축을 미리 정한다** (담체별 ↔ 약물별 — 한쪽에서만 보였다) ③ **교락 변수를 전부 재서 같이 싣는다** (입도 · 모양 · 거칠기 · 유동성) | 기공 연산자 · 압밀 판정선 없음 |
| **단계 1 · 2 · 3** (3D 메모리 · 2D MPM · 접촉 표현 비교) | 없음 | — |
| **단계 4** (3D 순수 SE · σ_y 하나 맞춤) | 없음 (항복 · 경도 · 밀도 없음) | — |
| **단계 5** (3D 복합 압밀) | 없음 — 압밀 자료가 없다 | 2500 Pa 전단 예압은 압밀이 아니다 |
| **단계 6** (탈압) | 없음 | — |
| **단계 7** (형상 · 피복 · 수송) | 간접 — '덩어리가 남는가' 가 하류를 가른다는 구조는 같지만, 그들의 하류는 **기류 분산** 이고 우리는 **압밀 뒤 망** 이다 | 피복률 · 접촉 분율 · 군집 크기 관측 없음 |
| **후보 D0** (지금 DEM) | 쌍 점착 입력을 **측정으로** 넣은 선례 (우리 γ 비 가정의 대안) · 다만 비 하나만 주고 절대 세기는 안 준다 | Bo · CED 환산 불가 (힘 절대값 없음) |
| **후보 A′-0 · A · A′ · B · C · C′ · M0** | 없음 | — |
| **U0–U6** | 없음 | — |
| **R1–R7** | 없음 (R6 · R7 에 닿는 변형 · 파괴 자료 없음) | — |
| **결과 전 대조 항목** | ★ ① **CAB(= 1/Λ) 축에서 '최적' 이 1 근처에 있을 수 있다** — 우리 믹서 V1 (코팅 ↔ 비코팅) 의 기대를 '단조' 로 적지 말고 **비단조 가능성** 을 결과 전에 적는다 ② **혼합 균일도 지표 (Lacey M) 가 쌍 점착과 무관할 수 있다** (이 논문 RSD 가 그랬다) → M 외에 **SE 군집 크기 · AM–SE 접촉 분율** 을 같이 등록 ③ 담체 넷의 교락 (미분 함량) 처럼 **우리 AM 쪽 교락 (코팅 두께 · 비표면적 · 잔류 미분)** 을 미리 적는다 | 숫자 표적은 옮기지 않는다 (재료 · 기전 다름) |
| **흐름 밖: Ⓒ 코팅 활물질 믹싱 (1저자 11-23 질문)** | ★ ① **'점착 비 기준' 의 선례와 읽는 법** (1 을 기준으로 · 평판 비 · 같은 탐침) ② **기준 결정면 하나로 CAB 가 2.2 배** → 우리 SE 기준면 고정 · 보고 ③ **저전단을 일부러 쓴 이유** (에너지를 많이 넣으면 점착 대비의 흔적이 지워진다) → 우리 rpm 사다리의 고 rpm 팔 해석에 반대 가설로 ④ **혼합 품질과 하류 성능의 분리** → P3 를 '보여야 하는 고리' 로 못 박는다 | 회전 속도 최적 · 입자 수준 맞교환 · 공정 × 재료 지도는 **없다** (§0-2 G3 · G4) |

- **재료 · 차원 · 조건 차이**: 유기 결정 (약물 1.4–1.8 µm) + 당 담체 (61–74 µm) ↔ LPSCl 1 µm + NCM 4 · 9 µm · 1.5 wt% ↔ 우리 SE ≈ 18 wt% · 25 °C / 35–44 % RH (모세관 항) ↔ 건조 · 불활성 · 기류 분산 (60 l/min) ↔ 300 MPa 압밀 · 관측량 (FPD · FPF) ↔ (기공 · 피복 · f_ion).

## 9. 적용 인사이트 (행동)
1. **믹서 등록에 관측량 둘을 나눠 적는다 (단계 0 · Ⓒ)** — '혼합 품질' (Lacey M · 함량 균일도류) 과 '하류 결과' (압축 뒤 SE 경로) 는 이 논문에서 **다른 축** 이었다 (RSD ↔ CAB 무관 · FPD ↔ CAB 유관).  우리 P3 를 "혼합이 좋으면 하류도 좋다" 로 쓰지 않는다 — **고리를 직접 보인다**.
2. **V1 (코팅 ↔ 비코팅) 의 기대를 단조로 적지 않는다** — 이 논문의 최적은 CAB ≈ 1.1 (약간 응집) 이고 양쪽으로 나빠졌다.  우리 코팅 팔 (CAB 등가 1.00) 은 그 최적의 **바로 왼쪽** 이다 [카드 산술 · §7-3] → '대비 0 = 최선' 이 자명하지 않다는 것을 결과 전에 적는다.
3. **AFM 측정 설계에 '기준면 · 배치 · 교락' 세 줄을 넣는다 (Ⓒ · G2)** — ① SE 응집 기준 표면 (면 · 연마 · 펠릿 압력) 고정 + 가능하면 두 조건 ② AFM 시료와 믹싱 · 압밀 시료는 **같은 배치** ③ NCM · 코팅 NCM 의 입도 · 거칠기 · 유동성을 같이 재서 표로 (이 논문 Table 2 · 3 꼴).
4. **우리 novelty 문장을 G2 쪽에서 좁힌다** — "따로 잰 점착 비로 결과를 미리 가른다" 는 **이미 제약 분체에 있다** (Begat 2004 I · II · Jones 2008 16 쌍 · 선행 2 연구).  우리가 새로 하는 것은 **무기 · 건조 · 압밀 뒤 수송 · 모델 (DEM) 입력으로의 직결** 이다.
5. **고 rpm 팔의 해석에 반대 가설을 등록한다** — 이 논문은 *"a relatively low shear blending procedure was employed to ensure that subtle differences in blend structure caused by varying CAB ratios would not be overcome by putting a large amount of energy into the formulation"* (p.7) 라고 **일부러 저전단** 을 썼다.  ⇒ 우리 고 rpm 팔에서 코팅 효과가 안 보이면 "효과 없음" 이 아니라 **"에너지가 대비를 지웠다"** 일 수 있다.
6. **'최적' 이라는 말의 근거 수준을 베끼지 않는다** — 이 논문의 최적은 **네 점 중 최대** 이고 하강 가지는 전체 3 점 (하나는 측정 SD 안) 이다 [카드 산술 · §3-7].  우리 보고에서 '최적' 을 쓰려면 **점 수 · 간격 · 오차** 를 같이 적는다.

## 10. 인용 가능 문장 (deck/paper용 — 표지 그대로)
- "Jones et al. (*Eur. J. Pharm. Biopharm.* 69 (2008) 496–507) measured the in-vitro performance of 16 carrier-based dry powder inhaler blends (4 micronised drugs × 4 sieved 63–90 µm carriers, 1.5 % w/w, identical low-shear blending) and plotted it against cohesion–adhesion balance (CAB) ratios obtained by colloid-probe AFM on the same material batches; for every carrier the fine particle dose was highest at a slightly cohesive CAB ratio (1.12, 1.16, 1.12 and 1.07 for erythritol, lactose, mannitol and trehalose) and fell off on both the more adhesive and the more cohesive side."
- "In the same study the blend content uniformity (RSD 1.4–8.9 %) showed no apparent relationship with the drug-carrier CAB ratio — blend homogeneity and downstream aerosolisation performance were not governed by the same balance."
- 국문 (한정어와 함께): *"제약 분체에서는 따로 잰 응집/접착 비 (CAB) 로 16 제형의 하류 성능을 가른 선례가 있고, 최적은 '비가 1 보다 살짝 큰 쪽' 이었다 (Jones 2008) — 단 그 최적은 담체당 네 점의 최대값이고, 혼합 균일도와는 관계가 없었다 (우리 재료 · 기전과 다르다)."*
- ⚠ §7-2 · §7-3 의 환산 (구–구 비 1.68–1.83 · 우리 B 팔의 CAB 등가 3.16 · 1.00) 은 **[카드 산술]** — 원문 값으로 인용하지 않는다.

## 11. 주의/한계 (over-claim 방지 · 원문 비판)
1. ★ **담체 패널의 네 점은 네 약물이다** — 담체 안에서 CAB 를 바꾸는 손잡이가 '약물 교체' 뿐이라, 약물 고유의 분산 성능이 CAB 축에 그대로 실린다.  lactose 의 최적 (115 µg) 은 **FFD 한 약물** 이 만들고 그 값은 다른 15 제형의 2–11 배다.
2. ★ **'최적' 은 적합이 아니라 arg max** 다 (네 점) · 응집 쪽 하강 가지는 전체 3 점 · mannitol 의 하강 (1.12 → 1.18) 은 **CAB 측정 SD 안** [카드 산술 · §3-7].
3. ★ **CAB 입력의 재현성** — 같은 기법 · 같은 명목 쌍 (budesonide 탐침 ↔ lactose 결정) 이 Begat I 에서 **3.84 (본문) / 4.54 (그림 회귀)**, 이 논문 Table 1 에서 **0.82** 다.  연구 · 배치 · 기준 결정면이 다르면 자릿수 가까이 움직인다 (§0-1 표 · §3-8).
4. ★ **Fig. 5 의 세로 점선이 캡션과 맞지 않는다** — 캡션은 '이 연구의 최적 CAB' 라 하는데 판독 위치는 **1.00 · 1.28** (세 패널 모두) 이고 인쇄 최적은 1.07–1.16 이다 [판독].
5. **담체 사이 성능 차이는 CAB 밖에서 설명된다** — lactose 가 네 약물 모두 1 위인 것은 미분 함량으로 돌린다 (p.8).  [카드 산술] 담체 미분 (% < 10 µm) 과 담체 평균 FPD 의 순위 상관 = **ρ ≈ 0.2 (n = 4)** — lactose 하나만 설명된다.  유동성 (ff_c) 으로는 설명이 **반대** 다 (가장 못 흐르는 lactose 가 1 위).
6. **CAB ↔ 성능에 통계가 없다** — 상관계수 · 회귀 · 검정이 없고 '그림 비교' 다 (p.8).  담체별 n = 4.
7. **혼합 · 장치 · 농도 각각 한 조건** — 46 rpm · 40 min · 1.5 wt% · Rotahaler · 60 l/min · 4 s.  저자도 더 센 전단 · 다른 조건을 남은 일로 적는다 (p.11).
8. **RH 35–44 %** — 모세관 항이 CAB 와 혼합 · 분산 모두에 섞여 있다 (건조계로 그대로 못 옮긴다).
9. **FPD · FPF 값이 본문 · 표에 없다** (그림만) → 이 카드의 모든 성능 숫자는 **[판독]** 이다 (방법 · 정밀도는 §3-6 · `digitized.csv`).
10. **선행 연구와의 통합 (Fig. 5) 은 외삽 포함** — 그 두 연구에는 '약간 응집' 점이 없다.  *"Extrapolation of the available data suggests…"* (p.10).
11. **전이 한계**: 의약 분말 · 기류 분산 기전 (항력 ∝ Φ² · 충돌 ∝ Φ³) · 담체 : 약물 34–51 배 · 1.5 wt% — 우리 황화물 복합 양극 (압밀 · 수송) 으로 숫자를 옮기지 않는다.

## 12. 참고문헌 — 우리가 더 볼 것 (원문 목록 서지 그대로 + 이유 한 줄)
| 번호 | 서지 (원문 목록 그대로) | 왜 |
|---|---|---|
| [29] | M.D. Jones, J.C. Hooton, M.L. Dawson, A.R. Ferrie, R. Price, An investigation into the dispersion mechanisms of ternary dry powder inhaler formulations by the quantification of interparticulate forces, Pharmaceutical Research, in press, doi:10.1007/s11095-007-9467-1. | ★ **Table 1 의 CAB 16 값을 실제로 잰 논문** — 탐침 수 · 곡선 수 · 습도 · 스프링 상수 · 기준 결정면 등 우리 AFM 설계에 필요한 숫자가 거기에 있다 (이 논문에는 없다) · 카드 없음 |
| [27] | P. Begat, D.A.V. Morton, J.N. Staniforth, R. Price, The cohesive-adhesive balances in dry powder inhaler formulations I: direct quantification by atomic force microscopy, Pharmaceutical Research 21 (2004) 1591–1597. | ✅ 정본 카드 `begat2004_cohesive_adhesive_balance_afm_colloid_probe` |
| [28] | P. Begat, D.A.V. Morton, J.N. Staniforth, R. Price, The cohesive-adhesive balances in dry powder inhaler formulations II: influence on fine particle delivery characteristics, Pharmaceutical Research 21 (2004) 1826–1833. | ✅ 정본 카드 `begat2004_cohesive_adhesive_balance_partII_fine_particle_delivery` |
| [7] | J.C. Hooton, M.D. Jones, R. Price, Predicting the behaviour of novel sugar carriers for dry powder inhaler formulations via the use of a cohesive-adhesive force balance approach, Journal of Pharmaceutical Sciences 95 (2006) 1288–1297. | Fig. 5 의 salbutamol 자료 (담체 5 종) · 'CAB 로 새 담체를 미리 고른다' 의 첫 판 — 카드 없음 |
| [12] | J.C. Hooton, M.D. Jones, R. Price, The effect of the use of a cohesive drug when predicting performance of dry powder inhalation formulations through the cohesive adhesive balance technique, in: Proceedings of Drug Delivery to the Lungs 16, Edinburgh, UK, 2005, pp. 143–146. | Fig. 5 의 budesonide {002} · {102} 자료 — **기준 결정면 선택** 의 원전 (학회 초록) · 카드 없음 |
| [20] | M.D. Jones, R. Price, The influence of fine excipient particles on the performance of carrier-based dry powder inhalation formulations, Pharmaceutical Research 23 (2006) 1665–1674. | 담체 미분 함량 효과 = 이 논문 담체 사이 차이의 **CAB 밖 설명** (교락) · 카드 없음 |
| [31] | F. Podczeck, Particle-particle adhesion in pharmaceutical powder handling, Imperial College Press, London, 1998. | Ra · Rq 식 (1) · (2) 의 출처 · 분체 접착 교재 |
| [32] · [37] | D. Schulze, Flow properties testing with ring shear testers RST-01.01, RST-01.pc and RST-XS, 2005. · D. Schulze, The behaviour of powders and bulk solids, 2004. | ff_c 규약 — 정본 카드들 (`alizadeh2018_…` · `coetzee2017_…` 등) 이 같은 출처를 쓴다 |
| [34] · [35] | T. Srichana, P. Brain, C. Marriott, G.P. Martin, … Chemical and Pharmaceutical Bulletin 48 (2000) 167–174. · X.M. Zeng, G.P. Martin, C. Marriott, Particulate interactions in dry powder formulations for inhalation, Taylor and Francis, London, 2001. | ACI 1 단 절단 지름 **6.18 µm** 의 출처 |

## 13. [미확인] 목록 (원문 12 쪽 전수에 없음)
1. **CAB 측정 조건 전부** — 탐침 입자 수 · 크기 · 힘 곡선 수 · 스프링 상수 · 누름 하중 · 습도 · 기준 결정면 (budesonide 를 어느 면에서 쟀는지) · SD 의 정의 (탐침 사이인지 곡선 사이인지).
2. 약물 · 담체의 **배치 번호** · 미분화 방법 (jet mill 여부) · 비표면적 · 진밀도.
3. **FPD · FPF · ED 의 숫자** (그림만 · 표 없음) · ACI 단별 침착 분포 (로그-확률 그림 'not shown').
4. 함량 균일도의 검정 (RSD 끼리의 유의차) · 혼합물 SEM · 피복률 · 덩어리 크기.
5. XRPD 패턴 · 모양 분포 그림 ('not shown') · AFM 지형 영상 ('not shown').
6. CAB ↔ 성능의 상관계수 · 회귀 · 최적점 불확실도.
7. HPLC 조건의 일부 (칼럼 치수 · 주입량) · ACI 온도 · 습도.
8. Fig. 5 세로 점선의 실제 의도 (판독 1.00 · 1.28 ↔ 캡션).

## 원문 대조 기록 (이 카드 작성 중 직접 확인한 것 · 2026-11-24)
- PDF 12 쪽 전수를 글자 층 (`pymupdf` text) + 쪽 렌더로 읽었다.  서지 = p.1 머리 (제목 · 저자 11 · 소속 · 접수 · 온라인 · 판권 줄 `0939-6411/$ … doi:10.1016/j.ejpb.2007.11.019`) · PDF 메타 제목도 같은 DOI.  SI 없음.
- **원문 낱말 셈** (글자 층 전수 · 대소문자 무시): `DEM` · `discrete element` · `simulation` · `simulated` · `finite element` · `model` · `modelling` · `yield stress` · `plastic` · `porosity` · `compaction` · `Bond number` = **0 회** · `yield` 2 회 (둘 다 ring shear 의 *yield locus* · *unconfined yield strength*) · `agglomerate(s)` 9 회 · `cohesive` 31 회 · `adhesion` 14 회 · `AFM` 6 회 (전부 담체 지형) · `CAB` 44 회.
- **그림 크롭 31 장** = 도구 9 (Fig. 1–5 · Table 1–4) 를 **전부 다시 자름** (도구 크롭은 그림 둘레에 빈 쪽 · 표는 쪽 전체 — Table 4 는 p.7 통째였다) + 손 크롭 22 (식 2 · 근거 문단 20).  31 장 전부 열어 확인 · `figures.json` 의 `recrop` · `manual_crop` · `viewed`.
- **판독** (`digitized.csv` 65 행): Fig. 4 (PDF 안 4817 × 3637 px 1-bit 래스터 · 800 dpi 렌더) 에서 표지 16 개 · 가로 세로 오차막대 → **인쇄 Table 1 의 CAB · SD 재현** (±0.002) · Fig. 3 (1182 × 830 px 래스터 · 600 dpi) 막대 32 개 → FPD 는 Fig. 4 와 0.01–0.56 µg 차 · FPF 16 값 · Fig. 5 (4822 × 3643 px · 600 dpi) 표지 13 + 점선 6.  **인쇄된 순위 목록 8 개를 판독값으로 전부 재현** (괄호 쌍 포함).
- 정본 litdb 중복 확인: `litdb/papers/` 622 파일 목록 + `git grep -i` (DOI `ejpb.2007.11.019` · `carrier-based dry powder` · `cohesive–adhesive force balance` · `Jones` + 2008) — 카드 없음 (2026-11-24).
- 2 차 인용 대조: Begat I · II 카드의 CAB · Λ 값과 이 논문 Table 1 을 맞췄다 (§0-1 끝 표) — 두 카드는 고치지 않았다 (정독 출력 `batch_154_findings.md` 의 '카드 문제' 절).

## 🔗 관련 카드
- 같은 연작 · 같은 방법: [`begat2004_cohesive_adhesive_balance_afm_colloid_probe`](begat2004_cohesive_adhesive_balance_afm_colloid_probe.md) (CAB 측정법 원전 · ref [27]) · [`begat2004_cohesive_adhesive_balance_partII_fine_particle_delivery`](begat2004_cohesive_adhesive_balance_partII_fine_particle_delivery.md) (Λ₁₂ = 1/CAB · 덩어리 기전 · ref [28]).
- 점착 비로 혼합 ↔ 분리를 가르는 이론 · 모사: [`figueroa2009_vdw_adhesion_mixing_segregation_bond_number_phase_diagram`](figueroa2009_vdw_adhesion_mixing_segregation_bond_number_phase_diagram.md) · [`li2003_cohesive_mixing_segregation_pairwise_bond_hierarchy`](li2003_cohesive_mixing_segregation_pairwise_bond_hierarchy.md) · [`li2005_cohesive_mixing_phase_diagrams_bond_ratio_dem_validation`](li2005_cohesive_mixing_phase_diagrams_bond_ratio_dem_validation.md) · [`li2006_cohesive_mixing_shear_cell_collision_number_phase_diagram`](li2006_cohesive_mixing_shear_cell_collision_number_phase_diagram.md) · [`chaudhuri2006_cohesive_mixing_tumbling_blender_bond_number_rotation_speed`](chaudhuri2006_cohesive_mixing_tumbling_blender_bond_number_rotation_speed.md) · [`jarray2019_cohesion_driven_mixing_segregation_drum`](jarray2019_cohesion_driven_mixing_segregation_drum.md).
- 용어 (ordered ↔ interactive) · 건식 코팅: [`hersey1975_ordered_mixing_concept`](hersey1975_ordered_mixing_concept.md) · [`egermann1983_ordered_vs_interactive_mixture_nomenclature`](egermann1983_ordered_vs_interactive_mixture_nomenclature.md) · [`pfeffer2001_dry_particle_coating_engineered_particulates`](pfeffer2001_dry_particle_coating_engineered_particulates.md) · [`nakamura2020_dry_coating_ncm_li3ps4_core_shell`](nakamura2020_dry_coating_ncm_li3ps4_core_shell.md).
- 접착 이론 · 우리 쪽 AFM: [`johnson1971_jkr_surface_energy_contact_elastic_solids`](johnson1971_jkr_surface_energy_contact_elastic_solids.md) · [`dmt1975_adhesion_contact_deformation`](dmt1975_adhesion_contact_deformation.md) · [`lee2026_mechanical_halogen_argyrodite_drycoating`](lee2026_mechanical_halogen_argyrodite_drycoating.md).

## 🗨️ Q&A 로그
<!-- "Q&A 작성해줘" 트리거 시 직전 질문/답 누적 -->
