Repository: yonghoon7153-source/Yonghoon-DEM-DFT

# 📚 LITDB — 문헌 단일 시스템 (**SE·DFT 축 + DEM·MPM 축, 두 트랙**)

> **앞으로 논문은 여기서만 본다.** 여러 곳(db/literature, kb/papers, db/properties, Excel)에 흩어진 문헌을 한 곳에서 생각·참고·비교하기 위한 통합 MD 시스템.

## 왜 트랙이 둘인가
`INDEX.md` 는 argyrodite 전해질 축이라 접촉역학·MPM·건식전극 digest 가 들어갈 자리가
없다. 그래서 한때 64편이 **어느 인덱스에도 없었다**(open_items #7). 축을 나눠 그 구멍을
닫았고, 한 분모로 세면 “159편 중 98편 미언급” 같은 **가짜 미결**이 나온다
(`comparison_vs_ours.md:8`). 분리는 실측 근거가 있는 결정이다 — 합치지 말 것.

⚠ 이 표의 **편수는 적지 않는다.** 손으로 쓴 수는 반드시 낡는다(README 자신이 세 번 틀렸다).
현재값은 `python3 tools/litdb/build_index.py --check` 로 본다.

File: litdb/papers/kato2016_high_power_assb_lsipscl_superionic.md (part 2 of 2)
<!-- digest 표준 양식 (paper-level STANDALONE). 깊이 기준 = papers/zuo2022_chlorination_cathode_interface.md · 바로 앞 편 = papers/kamaya2011_lgps_lithium_superionic_conductor.md (같은 그룹 · 같은 꼴)
🔑 **한 줄**: *"Ge 는 Li 금속 쪽 첫 반응에서 이미 합금 (LiGe · 금속성) 이고 Si 는 원소 Si (좁은 갭) 에서 멈춘다 — 그래서 cascade 축 ③ 은 Ge 설계에만 F1 을 붙였다. 그런데 Si 도 끝 (0 V) 산물은 Li₂₁Si₅ 합금이고 (`[Ong13]` · 우리 원장 '기록만'), 이 논문의 LSiPSCl 은 Li 쪽 첫 효율이 LGPS 보다도 낮다 (39 vs 61 %)."* — 이것은 **같은 양의 반대 결과가 아니다**: 우리 등급은 MP 닫힌계 **첫 반응 단계**의 산물 성격 (카드가 봉인한 보고량) 이고, 이 논문 값은 2 상 · Cl 포함 LGPS 형 시료의 **겉보기 첫 효율** 이다. 그러나 *"Si 설계의 축 ③ '중간' 등급은 첫 단계 기준이라 0 V 까지 가는 계면 (Li 과잉) 에서는 낙관적일 수 있다"* 는 질문은 남는다 — ⛔ 이것은 **재개 사유가 아니다** (마감 기록 5 ⛔ *"한 설계의 산물을 따로 다시 보는 것"*). 다음 묶음 카드를 쓸 때 '첫 단계 vs 끝 단계' 를 결과 전에 정하는 근거 하나로만 남긴다 (§12-③).

### 7d. 우리 셀 창 (2.5–4.25 V vs Li) 과의 관계 ★

| 셀 (이 논문) | 셀 전압 | 양극 전위 vs Li | 근거 |
|---|---|---|---|
| LiCoO₂/SE/Li (`Fig. 3`) | — | **2.68–4.26 V** (`figure-read ≈` 벡터) | Li 기준이라 그대로 |
| Li/LPS/LCO (`Fig. S4`) | — | **2.55–4.25 V** (눈대중) | 그대로 |
| LCO/LTO (일반 · 대전류형) | 1.0–2.6 V | **≈ 2.55–4.15 V** | 우리 산수 · LTO ≈ 1.55 V (가정) · 방전 끝 LTO 전위 상승은 무시 |
| LCO/흑연 (고전압형) | 2.5–4.1 V | **≈ 2.6–4.2 V** | 우리 산수 · 흑연 ≈ 0.1 V (가정) |

- **모든 셀이 우리 셀 작동창 2.5–4.25 V 와 같은 틀**에서 양극을 돌렸다. 티오인산염의 층① 산화 개시 (`[Zhu15]` LGPS 2.14 · 황화물 2–2.5 V · 우리 LPSCl 2.14–2.256 V) 는 **창 아래**라 창 전체가 열역학적 산화 구간이다 — 그래서 이 논문도 **LiNbO₃ 코팅 (인공 부동태 · `[Zhu15]` 코팅 창 2–4 V)** 없이 양극을 돌리지 않았다. CLAUDE.md 양극 쪽 판단 규율 ("안정은 창 안의 분해 산물 · 부동태로 판단") 의 실례다 (kamaya2011 §7f 에 이은 둘째).
- **음극 쪽**: LTO (≈ 1.55 V · 가정) 는 티오인산염 층① 환원 개시 (≈ 1.71 V) **바로 아래** — 얕은 환원 구간이고 합금화 전위 (통상 ≲ 0.6 V · 일반 문헌값 · 우리 가정) 보다 한참 위라 Ge · Si 합금 (MCI) 단계가 안 열린다. 흑연 (≈ 0.1 V) 옆에는 **부동태형 LPS** 만 둔 것과 합치면, 이 논문의 셀 배치는 *"Ge · Si 계는 합금화 전위 위에서만 · 낮은 전위는 P 만 있는 SE"* 라는 `[Zhu15]` 설계원리와 같은 꼴이다 (논문은 이 논리를 쓰지 않는다 — 경험적 배치).

### 7e. kamaya2011 · kato2018 와의 관계 (같은 그룹 계보) ★

| 축 | [Kamaya11] (2011) | **[Kato16] (이 논문)** | [Kato18] (2018) |
|---|---|---|---|
| 재료 | LGPS 발견 · 12 mS cm⁻¹ (500 °C 소결 total) · Ea 24 | LGPS 의 Ge → **Si + Cl** (LSiPSCl 25 mS cm⁻¹) · Ge-free **LPS** · LGPS 는 기준 | LGPS (냉간 3.2 · 소결 8.3) · 75Li₂S–25P₂S₅ 유리 · LiI 유리 |
| 창 · 안정 | CV '분해 > 5 V' (겉보기 — kamaya §5.2 벡터 판독으로 30–40 µA · 음극 전하 2.7 % 회수) | **첫 효율로 Li 쪽 순서 (LPS 90 > LGPS 61 > LSiPSCl 39)** — LGPS 의 Li 쪽 약점을 스스로 보임 | (창 논의 없음) |
| 셀 | LCO/LGPS/In · 1.9–3.6 V vs In (≈ 2.5–4.2 V vs Li) · 8 사이클 | LiNbO₃-LCO / LTO · 흑연 · 0.667 mAh cm⁻² 박막 (28 µm) + **308 µm 초후막 (≈ 7.4 mAh cm⁻²)** | **600 µm · 15.7 mAh cm⁻²** |
| 수송 해석 | 열인자 → 'c 축 1D' | 열인자 + MEM → **'3D'** · 시간대전류 → "고체는 확산 한계 없음 (t ∼1)" · "thick electrode … diffusion limitation was not seen" (SI `Table S6` 아래 글) | **t₊ ≈ 1 → 농도 구배 없음 → 옴 한계 반응대 식** 으로 율속 자료에서 κ_eff · tortuosity factor τ (양극 2.47) |
| 기준 상태 인자 | (소결 펠렛만) | LSiPSCl **90 % 펠렛 / 75 % 압분 = 1.81** | LGPS **소결 / 냉간 = 2.59** |

- **이 논문의 `Table S3` LGPS 행은 Kamaya 2011 을 출처로 달았지만 같은 자료가 아니다** (Ea 26 ≠ 24 · 밀도 95 % 는 Kamaya 미보고 · `Fig. 2a` 의 LGPS 온도 묶음 400 ~ −80 °C ≠ Kamaya 110 ~ −100 °C · CE 61 % 는 이 논문 `Fig. 3`) — 계보를 이을 때 LGPS 값의 출처를 "Kamaya 2011" 로 옮겨 쓰지 않는다.
- **kato2018 의 '초후막 · 확산 한계 없음' 서사의 첫 자료가 여기 있다** — `Fig. 5` (시간대전류) 와 `Table S6` 아래 글 ("thick electrode configuration is difficult to realise in conventional liquid electrolyte system due to diffusion limitation (SI ref 8 Fuller–Doyle–Newman) … in the all-solid-state configuration, this diffusion limitation was not seen"). kato2018 이 이걸 반응대 (ohmic limit) 모형으로 정식화했다. kato2018 digest 의 ref (8) 칸과 SI `Fig. S1` 판독 ('Kato 2016 ≈ 7.7 mAh cm⁻²') 이 이 digest 의 우리 산수 (≈ 7.4) 와 같은 급이다.

### 7f. 층위 표 (원고 · 발표용)

| 층 | 누가 보는가 | LGPS 계 (이 논문 · 문헌) | 우리 LPSCl |
|---|---|---|---|
| 층① 환원 개시 (열역학) | grand potential | Li₃PS₄ · LGPS 1.71 V (`[Zhu15]`) · Li₁₀SiP₂S₁₂ 0 V → Li₂₁Si₅ (`[Ong13]`) | 1.717 V (comp1 = modelc) |
| 부동태 / MCI (산물 성격) | 산물의 전자 성격 | LPS → Li₂S + Li₃P (절연 · 부동태) · LGPS → Li–Ge (MCI) · Si → Li₂₁Si₅ (끝 산물 합금) | Li₂S + LiCl + Li₃P (절연) · cascade Si 설계 = 첫 단계 원소 Si (중간) / Ge 설계 = LiGe (F1) |
| 겉보기 Li 쪽 지표 | 셀 첫 효율 | **LPS 90 · LGPS 61 · LSiPSCl 39 % (이 논문)** | 우리는 측정하지 않는다 |
| 셀 작동창 (양극) | 전지 | ≈ 2.5–4.25 V vs Li (모든 셀 · LiNbO₃ 코팅) | 2.5–4.25 V — 창 전체가 층① 산화 개시 위 |

### 7g. DEM 트랙 (후막 복합 양극) 과의 연결 ★
> 우리 DEM 기준값은 이 브랜치에 아직 없다 (`our_dem_baseline.md` = 자리표시) — 아래는 **정의 · 문헌 사례** 만이다.
- **기준 상태 인자 (σ₀ 를 무엇으로 잡나)**: LSiPSCl 펠렛 (90 %) / 압분 (75 %) **= 1.81** (같은 시료 · 같은 측정자) — kato2018 LGPS 소결 / 냉간 2.59 와 함께, 전극 모형의 σ₀ 를 "소결 펠렛 값" 으로 잡으면 냉간 압밀 복합체 전도를 1.8–2.6 배 과대평가하는 문헌 사례 한 쌍이 된다.
- **셀 안 분리막 유효 σ ≥ 6.5 mS cm⁻¹** (240 µm / R0 3.68 Ω cm² · 우리 산수) — 같은 LGPS 의 소결 표 값 (12) 의 0.54 배 · kato2018 냉간 펠렛 (3.2) 의 2 배. 셀 안의 실제 SE 층 상태는 '소결' 과 '냉간' 사이 어디쯤이라는 한 점 (R0 에 다른 옴 성분이 섞여 있으면 하한).
- **초후막 (308 µm) 이 이미 2016 년에 있었다** — 그러나 `Table S6` 산수가 맞지 않는다 (§10-⑨: (a) 25 µm 면 이론 밀도 111 % · (b) 97 %). 로딩 · 두께 · 밀도를 문헌에서 옮길 때 **세 값을 같이 검산**해야 하는 사례.
- **셀 질량 정규화**: 같은 셀이 LiCoO₂ 기준 297.7 → 셀 기준 16.4 Wh kg⁻¹ (×1/18) — 240 µm SE 분리막이 셀 질량의 절반 (우리 산수). 후막 · 박막 분리막이 왜 셀 수준 지표를 정하는지 보이는 표 (`Table S4`).
- 압밀 · 운전 압력이 **전혀 안 적혀 있어** 우리 압밀 축 (DEM) 의 대조점으로는 못 쓴다.

---

## 8. DFT / 계산 방법 ★

**없다.** code · functional · pseudo · k-point · supercell · DFT+U · AIMD · MLIP · 무질서 처리 전부 **n/a**.
- 이 논문의 "계산" 은 회절 해석 (Z-Rietveld) · MEM (Z-MEM · Sakata–Sato) · 등가회로 적합 (ZView) · Ragone 적분 (Eq. 1–2) · 쌍극 적층 두께 산수 (`Fig. S1`) 뿐이다.
- `Fig. 5` 의 분자 그림 (EC:DEC + LiPF₆ / LiCoO₂ 계면) 은 MD 스냅숏처럼 보이지만 **방법 · 힘장 · 계 크기가 어디에도 없다** → 개념도로만 읽는다.
- 무질서는 **평균 구조** (부분 점유 · 조화 열타원체) 로만 표현된다. LSiPSCl 의 4d 자리 Si 0.892 / P 0.108 · 음이온 자리 Cl 1.7–4.1 % 를 계산으로 다루려면 배열을 직접 골라야 한다 (`[Ong13]` 은 LGPS 를 Ewald 최저 배열 → DFT 바닥상태로 질서화했다).
⇒ 이 논문은 계산 논문들의 **검증 대상 (σ · 셀 순서)** 을 준 쪽이고, 여기서 계산 방법을 가져올 것은 없다.

---

## 9. Figure set ★

| Fig | 내용 | 우리 활용 |
|---|---|---|
| 1 | 방사광 XRD 세 패턴 (LPS · LSiPSCl · LGPS "ICSD#248307") · 2θ 3.5–16.5° · λ 0.6 Å · 같은 P4₂/nmc 지수 | LPS 의 넓은 봉우리 · 지수 없는 작은 봉우리 = 2 상 · 유리세라믹 신호 (`Table S2` 와 대조) · ⚠ 맨 아래 LGPS 가 측정인지 계산인지 표기가 갈린다 |
| 2a–c | **(a)** LGPS 족 12 조성 Arrhenius (log σ vs 10³/T) — `figure-read ≈` (벡터) LSiPSCl 6 점 25 ~ −30 °C · 25 °C **25.5** (반복 25.8 / 25.2) · Ea 재적합 **22.8 kJ mol⁻¹** · LPS 25 °C 1.26 · LGPS 28 °C 12.48 · 100 °C 69.4 mS cm⁻¹ **(b)** LSiPSCl 구조 + 열타원체 50 % **(c)** 25 °C Li MEM 핵밀도 (−0.06 fm Å⁻³) — 'c 축 1D + ab 2D = 3D' 의 근거 그림 | **(a)** total σ (가열 펠렛 · 밀도 73–95 % · 2 상 시료) 의 정의 — 우리 bulk NE σ 와 다른 양 · ⚠ LSiPSCl 은 25 °C 위 점 없음 · LGPS 점은 Kamaya 2011 과 다른 묶음 **(b,c)** LGPS 형 자리 표기 (16h · 8f · 4c · 4d · 2b) · '3D' 는 밀도 지도 (방향별 σ 아님) |
| 3 | LiCoO₂/SE/Li 첫 충방전 세 패널 — `figure-read ≈` (벡터) CE **89.0 · 59.6 · 38.5 %** (캡션 90 · 61 · 39) · 충전 0.610 / 0.552 / 0.813 mAh · 창 **2.68–4.26 V vs Li** | ★★ **"∼0 V 안정" 이 첫 효율이라는 원문 그림** — 겉보기 지표 vs 층① 을 가를 때 · 셀 창이 우리 창과 같다 · 순서 (P only > Ge > Si+Cl) 는 `[Zhu15]` 설계원리와 같은 방향 |
| 4a–f | **(a)** 100 / 25 °C 방전 곡선 — `figure-read ≈` (벡터) 100 °C 대전류형 1,500 C **56.0** · 900 C 84.1 · 150 C 118.7 · 고전압형 900 C 30.6 · 150 C 87.4 · 25 °C 대전류형 60 C **85.3** · 1.8 C 126.5 · 고전압형 60 C 38.2 · 1.8 C 106.2 mAh g⁻¹ **(b)** 25 °C 0.1 C 30 사이클 **(c,d)** 100 °C 18 C 곡선 **(e,f)** 용량 · 효율 vs 사이클 — 일반형 ≈500 회 **80.5 %** · ≈1,000 회 76.9 % · 대전류형 ≈500 회 **71.3 %** | 고출력의 근거 — **100 °C · 박막 (0.667 mAh cm⁻²) · 활물질 질량** 조건을 같이 적어서만 인용 · ⚠ 본문 '25 °C 150 C … `Fig. 4a`' 는 실제로 `Fig. S7` |
| 5a,b | **(a)** Cottrell · Li 이온 셀만 t > 3 s 직선 **(b)** 5 s 전류 vs 계단 — `figure-read ≈` (벡터) Li 이온 평탄 **≈ 22 mA cm⁻²** · 전고체 2.5 V 계단 ≈ 113 mA cm⁻² · 삽입 분자 그림 (방법 없음 · 개념도) | "고체 전해질은 농도 구배가 없다 (t ∼1)" 의 첫 실험 그림 — kato2018 옴 한계 모형의 전제 · ⚠ t ∼1 은 가정 |
| 6 | Ragone (LiCoO₂ 질량 기준) — 전고체만 E > 10² · P > 10 kW kg⁻¹ · 문헌 SC · LiB · Li-S · Li-O₂ · Na · Al · Mg | ⚠ **활물질 질량 지표** — 셀 질량 기준 (`Table S4`) 은 정반대 순서 · 화학계 간 정규화가 다르다 |
| S1 | 쌍극 적층 vs 단셀 적층 두께 · 부피비 (평균 2 V/셀) — 200–600 V 에서 V_ss/V_bps ≈ 4.5 (300 µm) · 2.2 (100 µm) | 전고체 쌍극 적층 논리의 그림 · *우리 산수* 그림 값은 집전체 둘 (T_sc ≈ 195 µm) 로 재현 |
| S2 | LSiPSCl 중성자 Rietveld (25 °C) · LGPS 형 + **아지로다이트** 2 상 · 제외 구간 여럿 | ★ 25 mS cm⁻¹ 시료의 **2 상 (19 wt% 아지로다이트)** 근거 — 우리 물질 계열이 섞여 있다 |
| S3 | LPS 중성자 Rietveld · LGPS 형 + β-Li₃PS₄ · d 2.0–2.4 Å 제외 · 넓은 배경 혹 | LPS 시료의 2 상 (36 wt%) · 비정질 몫 의심 |
| S4 | Li/LPS/LiNbO₃-LCO 25 °C 충방전 (0.045 mA cm⁻²) + 효율 삽입 — `figure-read ≈` 첫 87 % → 97–99 % · **2.55–4.25 V vs Li** | 우리 셀 창과 같은 창의 Li 금속 셀 · `Fig. 3` 의 90 % 와 다른 셀 |
| S5 | 전고체 셀 모식 + 층별 SEM (양극 · 분리막 · 음극) | 복합 전극 구성 그림 (DEM 쪽 참고) |
| S6 | 첫 전압 강하 vs 전류 (−30 · 25 · 100 °C) → 내부 저항 (`Table S4`) | 셀 저항 정의 (IR 강하 기울기) |
| S7 | 율속 전체 8 패널 (일반 · 대전류 · 고전압 · Li 이온 · −30 °C) | 25 °C 150 C · 100 °C 1,350–1,500 C · −30 °C 곡선 (눈대중 값 §3e) |
| S8 | LSiPSCl 셀 25 °C 1.8 C 1,000 회 + Nyquist 1 / 1,000 회 + LiNbO₃-LCO \| LSiPSCl · LTO \| LSiPSCl 계면 TEM · EDX 선분석 | 계면 확산 없음의 근거 · ⚠ 용량 ≈ 58–60 mAh g⁻¹ (`Fig. 4a` 의 절반) · SE 쪽 O ≈ 30–35 at.% (기원 미판정) |
| S9 | 단면 SEM — 전고체 vs Li 이온 셀 양극 · 음극 | 미세구조 비교 (정량 없음) |
| S10 | 등가회로 R0–(R1W1‖CPE1)–(R2W2‖CPE2) + 25 °C Nyquist | 셀 저항 분해의 틀 (값은 `Table S5`) |
| S11 | 0 · −30 °C Nyquist + R0 · R1 · R2 의 Arrhenius | **25 °C 에선 고체 양극 R1 이 3 배 크다 · 저온 Ea 가 작아 우위** — 두 점 산수로 Ea 재현 |
| S12 | 고에너지 구성 방전 — (a) 고활물질 25 µm (b) **초후막 308 / 321 µm** (1 C 8 mA cm⁻²) | kato2018 600 µm 의 전신 · ⚠ `Table S6` 적재 · 두께 산수 불일치 |
| Table S1 | LSiPSCl 좌표 · 점유 · 이방성 U · a 8.709652 · c 12.56907 Å · 2 상 무게비 0.8108 : 0.1892 | LGPS 형 Si/Cl 계산의 입력 구조 후보 · ⚠ Li +19.7 % · 전하 +1.88 e/cell · Li(3) U22 표기 |
| Table S2 | LPS 좌표 · 점유 · 등방 U · a 8.7144 · c 12.4677 Å · LGPS : β-Li₃PS₄ 0.6411 : 0.3589 | ⚠ Li(3) '8f' 자리대칭 위반 · 원소 P 로 맞춘 원자가 +4.8 |
| Table S3 | LGPS 형 12 조성 σ (25 · 100 °C) · 밀도 · Ea · 첫 효율 | 문헌 비교표 · ⚠ 밀도 73–95 % 섞임 · LGPS 행 출처 표기 부정확 · Ea 적합 범위 미기재 |
| Table S4 | 셀 4 종 구성 · 내부 저항 · 에너지 (LiCoO₂ 기준 / 셀 기준) | ★ **셀 질량 기준이면 전고체 16–33 < Li 이온 73 Wh kg⁻¹** — Ragone 의 반대편 |
| Table S5 | 25 °C 등가회로 매개변수 (전고체 · Li 이온) | R0 → 분리막 유효 σ ≥ 6.5 mS cm⁻¹ (우리 산수) · ⚠ W1 행 라벨 · 단위 오기 |
| Table S6 | 고에너지 셀 사양 (a) · (b) | ⚠ "Li₉.₂P₃S₁₂" 오기 · 제목 그림 번호 오기 · (a) 적재 산수 > 100 % |

---

## 10. 비판 — 이 논문의 약한 곳 ★

① **"25 mS cm⁻¹" 는 2 상 시료의 total σ 다.** `Table S1` 무게비 LGPS 형 : 아지로다이트 = 0.8108 : 0.1892 · 미지 불순물로 여러 구간 제외 (`Fig. S2`). 본문은 "purified" 라 쓰고 2 상을 말하지 않는다. 아지로다이트의 조성 · σ 가 없어 LGPS 형 상 자체의 σ 를 가를 수 없다. 측정도 가열 펠렛 (밀도 90 %) 의 total σ (bulk/입계 분리 없음) 이고, 25 °C 위 점이 없다 (100 °C 값은 압분 시료만). 반복 산포는 25 °C 에서 2 점 (25.8 / 25.2 · `figure-read` 벡터) 뿐이다.

② **"∼0 V versus Li" 는 첫 효율에서 끌어낸 전위 표현이다.** `Fig. 3` 은 첫 사이클 CE 하나 (단일 셀) 를 잰다. CE 손실에는 양극 쪽 (LiCoO₂ 첫 비가역 · 복합체 SE 산화 · 탄소) 이 섞이고, 세 셀의 충전 용량이 0.55–0.81 mAh 로 달라 (벡터) 양극 쪽 차를 배제하지 못한다. Li 극 구성 (Li 박인지 무음극 석출인지) 이 Methods 에 없어 손실을 음극 소비로 읽는 근거가 열려 있다. 층① 로는 Li₃PS₄ 계도 1.71 V 아래에서 환원된다 (`[Zhu15]`) — "안정" 은 부동태다. kamaya2011 ">5 V" 와 같은 꼴의 층 혼동이 초록에 들어갔다.

③ **"3D 경로 (25 °C 첫 관측)" 는 구조 · 밀도 추론이다.** 열타원체 방향 + MEM 핵밀도 지도에서 나왔고 방향별 σ · 단결정 · 확산 측정이 없다. MEM 입력이 Rietveld 구조인자라 모형 편향이 남고, Li 점유를 두 자리에서 **고정한 것으로 보이는** (16h 0.5 · 4d 1 · esd 없음) 채 U33 0.30–0.41 Å² 의 큰 열인자를 정련했다. "Cl 이 그 분포를 유도할 수 있다 (might)" 는 추측이다.

④ **구조 표의 정합 문제.** `Table S1`: Li 점유 합 22.84 /cell = 명목 19.08 의 **+19.7 %** · 전하 균형 **+1.88 e/cell** (우리 산수) — Li 점유가 정량이 아니다 · Li(3) U22 "=U11(Li(2))" 는 Kamaya 2011 `Table S1` 과 같은 표기 오류 · 명목식 사면체 양이온 3.18 /12 음이온 은 LGPS 형 자리 (3) 를 넘는다. `Table S2`: Li(3) 을 '8f' 로 적었지만 좌표 (0.276, 0.269, 0.128) 가 8f (x, x, 0) 이 아니다 — 일반 자리로 세면 Li 9.56 /f.u. 로 명목 9.6 과 맞고 8f 로 세면 8.16 이다 (selftest 가 이 위반을 잡는다). SI 본문의 Li 자리 번호 (Li2 = 4c · Li4 = 4d) 와 표 (Li(2) = 4d · Li(4) = 4c) 도 엇갈린다. Cl 분포는 "insubstantial on Cl(2) · Cl(3)" 라 했지만 양으로는 46.5 % 가 그 두 자리다.

⑤ **LPS 의 화학 정체가 흐리다.** 명목 Li₉.₆P₃S₁₂ 는 P⁵⁺ 만으로는 +0.6 e/f.u. — 평균 P 원자가 +4.8 이 되도록 원소 P 를 넣었다 (우리 산수). 그런데 정련 시료는 β-Li₃PS₄ 36 wt% 와 섞였고 (`Table S2`) 배경 혹 (`Fig. S3`) · 넓은 XRD 봉우리 (`Fig. 1`) 는 비정질 몫을 시사한다. 'P⁴⁺ (P–P 결합?) 가 어디 있는지' · 'LGPS 형 상의 Li 수' 를 논하지 않는다 — "∼0 V 안정" 의 화학적 근거 (어떤 구조 단위가 Li 에 강한가) 가 비어 있다.

⑥ **`Table S3` 의 출처 · Ea.** LGPS 행이 'ref 1 (Kamaya 2011)' 인데 Ea 26 (Kamaya 24) · 밀도 95 % (Kamaya 미보고) · 첫 효율 61 % (이 논문) · `Fig. 2a` LGPS 점의 온도 묶음 (400 ~ −80 °C) 이 Kamaya 의 13 온도 (110 ~ −100 °C · kamaya digest 벡터 판독) 와 다르다 — 출처 표기가 부정확하다. 표의 Ea 는 적합 범위가 없고 표 자신의 25 · 100 °C σ 로 다시 내면 3–6 kJ mol⁻¹ 낮다 (우리 산수) — 저온 쪽 적합으로 보인다 (LPS 그림은 휘어 있다 · 8 점 재적합 27.9 vs 표 25). 밀도 73–95 % 가 섞인 채 σ 를 나란히 놓았다.

⑦ **본문 · 그림 · SI 사이 어긋남.** "150 C at 25 °C … as shown in `Fig. 4a`" — 그림엔 1.8 · 60 C 뿐 (150 C 는 `Fig. S7`) · `Fig. S8a` 의 LSiPSCl 셀 (25 °C · 1.8 C) 은 ≈ 58–60 mAh g⁻¹ 로 `Fig. 4a` 같은 조건 126.5 (벡터) 의 절반인데 설명이 없다 · `Fig. S4` 첫 효율 ≈ 87 % vs `Fig. 3` LPS 90 % · `Table S4` 각주 'Supplementary Figure 5' (→ S6) · `Fig. S11` 캡션 'Figure 9a' (→ S10a) · `Table S6` 제목 'Figure 11' (→ S12) · "Li₉.₂P₃S₁₂" · `Table S5` W1 행 라벨 · 단위 · Methods "0.001 mA cm⁻² (0.015 C)" (→ 0.0015 C) · `Fig. S3` 캡션 "-Li₃PS₄" (β 누락).

⑧ **Ragone 의 정규화.** E · P 를 **LiCoO₂ 4.867 mg** 로 나눴고 문헌 곡선도 '양극 활물질 질량' — Li–O₂ (탄소) · Li–S (S) · 축전기 (전극) 와 같은 잣대가 아니다. 같은 셀의 셀 질량 기준 에너지 (`Table S4`) 는 전고체 **16–33** vs 자기 Li 이온 셀 **73 Wh kg⁻¹** 로 반대다 — 저자도 SI 에 적었지만 본문 · 초록 ("possesses high specific power that is superior to that of conventional cells") 은 그 단서를 달지 않는다. "오른쪽 위" 의 상당 부분이 **100 °C** 자료다.

⑨ **셀 사양의 빈칸 · 산수.** 압밀 압력 · 운전 압력 · 지그가 없다 (전고체 율속 · 사이클의 1 차 변수). 박막 (0.667 mAh cm⁻²) 이 고출력의 전제다. `Table S6(a)` 25 µm · 1 C 0.93 mA cm⁻² 는 복합 양극 겉보기 밀도가 고체 이론 밀도의 **≈ 111 %** 가 돼야 성립한다 (LCO 5.05 · LGPS 2.05 · AB 2.0 g cm⁻³ 가정 · 우리 산수) — 두 값 중 하나가 틀렸거나 1 C 정의가 다르다. (b) 308 µm 도 ≈ 97 % 로 매우 높다. "good rate capability … over 10 C" (`Fig. S12`) 는 10 C 에서 이론의 10–21 % 다.

⑩ **대조 Li 이온 셀의 공정성.** 같은 LiNbO₃ 코팅 LiCoO₂ · 같은 질량 · 같은 두께로 맞췄다는 것은 장점이지만, 0.5 ml 범람 전해질 · 25 µm PP-PE-PP · LTO : AB 75 : 25 (탄소 과다) · 바인더 비율 미기재 · 100 °C 비교 불가 (액체는 운전 불가) — "all-solid-state is superior between −30 and 100 °C" 의 100 °C 쪽은 대조가 없다. 25 °C 에서는 양극 전하이동 R1 이 **전고체가 3 배 크다** (1.94 vs 0.62 Ω · `Table S5`) — 고체 계면의 이점은 저온에 한정된다.

⑪ **'고체는 확산 한계가 없다' 의 범위.** t ∼1.0 은 측정이 아니라 가정이고, Li 35 M 은 운반자가 아닌 전체 Li 농도다 (우리 산수 34.9 ✓). `Fig. 5` 의 관찰은 5 s 시간창 · 이 셀 두께 (박막) 안의 것이다 — 후막에서 옴 한계 · 굴곡도가 율속을 정한다는 것은 kato2018 이 따로 보였다.

⑫ **통계.** 셀마다 n = 1 로 보인다 · 반복 · 오차막대 없음 (σ 의 25 °C 2 점 반복 외).

⑬ **이해상충 선언.** 저자 4 명이 Toyota (배터리 연구부문 · Toyota Motor Europe 포함) — "competing financial interests 없음" 선언은 그대로 두되 산업 이해관계가 있는 편으로 읽는다.

---

## 11. 우리 원장 매핑 (요약표)

| 항목 | 이 논문 (exp · 소환값) | 우리 (DFT · 원장) | 판정 |
|---|---|---|---|
| Li 쪽 안정 | "∼0 V" = 첫 효율 LPS 90 · LGPS 61 · LSiPSCl 39 % (겉보기) | LPSCl 환원 한계 1.717 V (층①) · 0 V 산물 Li₂S + LiCl + Li₃P | **층이 다르다** · 순서는 `[Zhu15]` 와 같은 방향 · LPS 의 90 % 를 우리 계 지표로 옮기지 않는다 |
| 산화 · 셀 창 | 모든 셀 양극 ≈ 2.5–4.25 V vs Li · LiNbO₃ 코팅 | 우리 셀 창 2.5–4.25 V · 층① 2.14 (PLAIN) / 2.256 (GG) V | 같은 틀 — 창 전체가 층① 위 · 코팅 · 부동태로 판단 |
| σ | LSiPSCl 25.3 (90 % 펠렛 · 2 상) · 14.0 (압분) · LPS 1.2 · LGPS 12 mS cm⁻¹ | MLIP-MD bulk NE (절대값 비인용) | **다른 양** — 정의만 대조 |
| Ea | 23 · 25 · 26 kJ mol⁻¹ (σ 형식 · 적합 범위 미기재 · LSiPSCl 25 ~ −30 °C) | MLIP-MD D 아레니우스 600–1000 K (절대값 비인용) | 형식 · 온도창이 다르다 |
| Si 화학 | 4d 사면체 Si 0.892 · Li 쪽 CE 39 % · 0 V 산물 Li₂₁Si₅ (`[Ong13]`) | cascade SiO₂ · SiS₂: Si → P 4b · B① Δ 0.0 V · 축 ③ 첫 단계 원소 Si ('중간' · 표시 없음 · 끝 Li₂₁Si₅ 기록만) · 축 ① Li₂SiO₃ / Li₄SiO₄ (넓은 갭) | **같은 모티프** · 축 ③ 은 첫 단계 등급이라 이 논문 CE 와 같은 양이 아니다 · 재개 사유 아님 |
| Ge 대비 | LGPS 61 % | cascade GeO₂ · GeS₂ 축 ③ **F1_Li** (LiGe) | Ge 는 첫 단계부터 합금 · Si 는 끝 단계에서 합금 |
| 아지로다이트 | LSiPSCl 시료의 2 상 18.9 wt% (조성 · σ 미보고) | 우리 계 = 아지로다이트 LPSCl | 이 논문의 '최고 σ' 에 우리 계열이 섞여 있다 (기여 분리 불가) |
| 셀 수준 | 셀 기준 16–33 Wh kg⁻¹ (전고체) vs 73 (Li 이온) | (DEM 기준값 없음) | DEM 트랙 정의 사례 (§7g) |

---

## 12. 적용 인사이트 ★

1. **"∼0 V 안정" · "> 5 V 안정" 을 읽는 같은 규칙** — 같은 그룹의 2011 (CV) · 2016 (첫 효율) 두 원문이 모두 *겉보기* 지표를 *전위 창* 의 말로 적었다. 앞으로 문헌의 "Li 쪽 안정" 을 인용할 때 **지표 (CV · 첫 효율 · 대칭셀 · 산물 분석) · 셀 구성 (Li 박 / 무음극 / In) · 층** 을 같이 적는다.
2. **우리 LPSCl 의 Li 쪽 위치를 말할 근거 한 줄**: P 만 있는 티오인산염 (LPS) 이 Ge · Si 계보다 Li 쪽 첫 효율이 높다는 실험 순서 (90 > 61 > 39) 가 `[Zhu15]` 의 "산물이 전자절연이면 부동태" 와 같은 방향이다 — 우리 LPSCl (Li₂S + LiCl + Li₃P) 은 부동태형 계열이라고 말할 때의 **실험 쪽 정황** (증명 아님 · 다른 계).
3. **cascade 다음 묶음 카드에 남길 질문 (결과 전에 정할 것)**: Li 금속 축의 등급을 **첫 반응 단계** 산물로 볼지 **끝 (0 V) 산물** 로 볼지. Ge 는 두 단계 모두 합금이라 갈리지 않지만 **Si 는 갈린다** (원소 Si → Li₂₁Si₅). 이 논문의 LSiPSCl 39 % 와 `[Ong13]` 의 0 V 산물이 그 질문의 문헌 근거다. ⛔ 이번 묶음은 닫혔다 — 재개 사유로 쓰지 않는다.
4. **셀 창 판단**: 이 논문의 셀은 모두 우리 창 (2.5–4.25 V) 에서 LiNbO₃ 코팅으로 돌았다 — CEI 판단을 "창 안의 산물 · 부동태" 로 하는 규율의 둘째 실례 (kamaya2011 이 첫째). 음극 쪽은 LTO (≈ 1.55 V) 가 티오인산염 환원 개시 바로 아래 · 합금화 전위 위라는 점이 이 논문 셀 배치의 숨은 논리다.
5. **2 상 시료의 σ 를 인용할 때**: '최고 σ' 표가 2 상 (여기선 아지로다이트 19 wt%) · 밀도 (73–95 %) · 가열 펠렛인지 압분인지가 섞여 있다. 우리 bulk σ 와 비교할 일이 생기면 (상대 차로만) **단일상 · 밀도 · 기준 상태** 를 먼저 맞춘다.
6. **DEM 쪽**: 기준 상태 인자 (펠렛 / 압분 1.81 · kato2018 소결 / 냉간 2.59) · 셀 안 분리막 유효 σ (≥ 6.5 mS cm⁻¹) · 셀 질량 정규화 (×1/18) · 초후막 산수 검산 실패 — 후막 복합 양극 문헌을 옮길 때 **로딩 · 두께 · 밀도 세 값을 같이 검산**한다.
7. **표 산수 검산을 기본으로**: 이 논문의 구조 표 둘 다 (Li 점유 합 · 자리대칭 · 전하 균형) 산수에서 걸렸다. LGPS 형 계산의 입력 구조로 `Table S1` 을 쓸 일이 생기면 Li 수부터 다시 맞춘다 (명목 19.08 /cell). 이완 방식은 CLAUDE.md 셀 규율을 먼저 본다 — 비-아지로다이트 기준 결정의 vc-relax 는 사용자 허락 사안이다.

---

## 13. 인용 가능 문장 (영문 초안)

- "The often-cited stability of Li₉.₆P₃S₁₂ 'up to ∼0 V versus Li' (Kato et al., *Nat. Energy* 1, 16030 (2016)) is inferred from a single first-cycle Coulombic efficiency of a LiCoO₂/solid electrolyte/Li cell (90%, versus 61% for Li₁₀GeP₂S₁₂ and 39% for Li₉.₅₄Si₁.₇₄P₁.₄₄S₁₁.₇Cl₀.₃); it is an apparent, cell-level indicator rather than a thermodynamic window, which grand-potential analyses place at about 1.7 V for thiophosphates."
- "The ordering of first-cycle efficiencies (P-only > Ge > Si + Cl) follows the expectation that reducible framework cations form electronically conducting alloys against lithium, whereas P-only thiophosphates passivate through Li₂S and Li₃P." (⚠ 정합 · 증명 아님)
- "The 25 mS cm⁻¹ of Li₉.₅₄Si₁.₇₄P₁.₄₄S₁₁.₇Cl₀.₃ is the total conductivity of a 90%-dense heat-treated pellet of a two-phase sample (81 wt% LGPS-type phase and 19 wt% argyrodite by Rietveld refinement); the compressed-powder value is 14 mS cm⁻¹."
- "All cells in that work operated the LiCoO₂ cathode within about 2.5–4.25 V versus Li, entirely above the oxidation onset of thiophosphate electrolytes, and relied on a LiNbO₃ coating for interfacial stability." (⚠ LTO · 흑연 환산은 우리 산수)
- "Normalized to the full cell (Supplementary Table 4 of Kato et al.), the specific energies of the all-solid-state cells (16–33 Wh kg⁻¹) were 2.2–4.5 times lower than that of the matched lithium-ion cell (73 Wh kg⁻¹), mainly owing to the 240 µm solid-electrolyte separator."

## 14. 주의 / 한계 (인용 규율)

- ⛔ **"Li₉.₆P₃S₁₂ 는 0 V 까지 안정"** 을 층 없이 쓰지 않는다 — 이 논문 근거로 쓸 수 있는 것은 *"LiCoO₂/SE/Li 셀의 첫 효율이 90 % 였다"* 까지다.
- ⛔ **LSiPSCl · LPS · LGPS 수치 (25 · 14 · 1.2 · 12 mS cm⁻¹ · 23–26 kJ mol⁻¹ · CE %) 를 우리 LPSCl 값과 같은 표에 놓지 않는다** — 다른 계 · 다른 정의 (2 상 · 가열 펠렛 total σ).
- ⛔ cascade Si 대조는 **등급 · 상대값**이다. "Si 도핑은 좋다/나쁘다" · 순위 · MP 갭 · 반응 에너지 절대값 금지 · **"SiO₂ 가 선택 집합이다"** 금지 (민감도 결과 — 마감 기록 §3) (`D-2026-11-05-cascade-axes-bundle-closed`).
- ⛔ 벡터 판독값 (`figure-read ≈`) 과 우리 산수 (Li +19.7 % · 전하 +1.88 e · Cl 53.5 : 46.5 · Li(3) 자리대칭 · 분리막 유효 σ · 셀 질량 · `Table S6` 밀도) 는 **우리 판독 · 우리 산수**다 — 논문 수치처럼 인용하지 않는다. 밀도 산수는 **가정 밀도** (LCO 5.05 · LGPS 2.05 · AB 2.0 g cm⁻³) 에 기댄다.
- ⛔ "3D 경로" 를 이 논문 근거로 *수송* 으로 쓰지 않는다 — 밀도 지도 (MEM) 이다.
- ⚠ 셀 전압 → vs Li 환산 (LTO 1.55 · 흑연 0.1 V) 은 우리 가정이다.
- ⚠ Ragone 의 E · P 는 **LiCoO₂ 질량 기준** — 셀 기준으로 바꿔 인용하지 않는다 (`Table S4` 의 셀 기준 값을 따로 쓴다).
- ⚠ `Table S3` LGPS 행을 "Kamaya 2011 값" 으로 옮겨 쓰지 않는다 (출처 표기 부정확).

## 15. 기법 용어 미니사전

- **알리오밸런트 (aliovalent) 이중 치환**: 원자가가 다른 이온으로 바꾸고 (Si⁴⁺ → P⁵⁺ 자리 · Cl⁻ → S²⁻ 자리) Li 수로 전하를 맞추는 치환. 여기선 두 치환이 반대 방향으로 Li 수를 바꿔 (Si: Li↑ · Cl: Li↓) 함께 조절한다.
- **MEM (최대 엔트로피법) 핵밀도**: 회절 구조인자에서 '가장 덜 가정한' 산란 밀도 지도를 복원한다. Li 은 중성자 산란 길이가 음수 (−1.90 fm) 라 음의 등면으로 그린다. 분말 자료는 겹친 반사를 Rietveld 모형으로 나눠 넣으므로 모형 편향이 남는다.
- **첫 사이클 쿨롱 효율 (CE)**: 방전 용량 ÷ 충전 용량. 계면 부반응 (SEI · CEI) · 활물질 비가역이 합쳐진 겉보기 지표 — 어느 전극의 손실인지 혼자서는 못 가른다.
- **C 율 (n C)**: 이론 용량을 1/n 시간에 (방)충전하는 전류. 여기선 LiCoO₂ 137 mAh g⁻¹ × 4.867 mg = 0.667 mAh 가 1 C 기준 — 실제 낸 용량이 아니다.
- **내부 저항 (IR 강하)**: 방전 시작 순간의 전압 강하 ÷ 전류. 옴 저항 + 빠른 계면 성분이 합쳐진 값.
- **Cottrell 그림**: 반무한 확산 한계면 i ∝ t^−1/2 로 원점을 지나는 직선. 전류가 직선에서 벗어나면 확산이 율속이 아니다.
- **확산 한계 전류**: 전해질 안 이온 농도 구배가 포화돼 전압을 더 걸어도 전류가 안 느는 상태. 운반율 t₊ < 1 인 액체에서 생기고, t₊ ≈ 1 인 고체 단일이온 전도체에서는 (원리상) 생기지 않는다.
- **Ragone 그림**: 비에너지 vs 비출력 (로그–로그). **무엇으로 나눴는지** (활물질 · 전극 · 셀 · 팩) 가 결론을 정한다.
- **쌍극 (bipolar) 적층**: 한 집전체의 양면을 양극 · 음극으로 써서 셀을 직렬로 쌓는다. 액체는 이온 단락 때문에 어렵고 고체는 된다.
- **기준 상태 인자**: 같은 SE 라도 압분 (냉간) · 가열 · 소결 펠렛에 따라 σ 가 몇 배 다르다 — 전극 모형의 σ₀ 를 어느 상태로 잡느냐의 배수.
- **부동태 vs MCI**: 분해 산물이 전자를 안 통하면 계면이 스스로 막혀 분해가 멈춘다 (부동태). 산물이 전자를 통하면 (합금 · 환원된 전이금속) 분해가 계속된다 (혼합 전도 계면 · MCI).

## 16. 판독 기록 (재현)

```
~/.venvs/litdb/bin/python3 tools/litdb/kato2016_readout.py --selftest      # 합성 PDF 20 항목 · 음성 경로 8 (범례 미제외 · 눈금 개수 · °C 라벨 · 표지 색 · 비선형 눈금 · 방전 가지 없음 · 하한 전압 · 8f 자리대칭)
~/.venvs/litdb/bin/python3 tools/litdb/kato2016_readout.py --pdf "litdb/inbox/126._High-power_all-solid-state_batteries_using_sulfide_superionic_conductors.pdf"
```
- 출력: `litdb/figures/kato2016_high_power_assb_lsipscl_superionic/digitized.csv` (612 행 · 그림 값은 **판독값** · OUR ARITHMETIC 행은 우리 산수 · 밀도 행은 가정 밀도).
- 축 보정 = 눈금선 좌표의 최소제곱 1 차식 (잔차 `Fig. 2a` 0.0012 / 0.0022 · `Fig. 3` < 10⁻⁵ mAh · `Fig. 4a` 0.001 mAh g⁻¹ · `Fig. 4e` 0.05 회 / 0.02 mAh g⁻¹ · `Fig. 5b` 0.0002) · `Fig. 2a` 는 위 °C 축을 아래 10³/T 축으로 되돌려 같은 자리인지 따로 검사 (편차 0.0012).
- ⚠ **PyMuPDF 함정 (도구에 적어 둠)**: 하위경로가 둘인 경로 ('m … l m … l S') 의 `rect` 가 두 번째 하위경로의 시작점을 빼먹는다 — 표지 중심을 `rect` 가 아니라 항목 좌표로 낸다. 별표 (LSiPSCl) 는 '+' · '×' 경로 여러 개로 그려져 있어 1 pt 안을 한 점으로 묶었다 (25 · 0 · −20 °C 는 두 번 그린 표지 — 따로 기록).
- 시험을 일부러 깨 봤다 (표지 중심을 rect 로 · 충전 시작 표지 배제 끄기 · 8f 검사 무조건 통과 · 개수 검사 끄기) → 네 경우 모두 selftest 가 FAIL 줄로 빨간불.
- 크롭 24장: 자동 12장 중 **오탐 1** (`fig_S6.png` = `Table S4` 의 "Figure 6 ▲ ■ ● ■" 한 줄을 캡션으로 오인 → 버리고 진짜 `Fig. S6` 을 손 크롭) · **위가 잘림 4** (`Fig. 2` 패널 글자 b · c · `Fig. 3` 맨 위 패널 · `Fig. 4` 패널 a · b 와 범례 · `Fig. 5` 패널 글자 · y 축 윗부분 → 재크롭) · **표 3** (`Table S3` § 각주 · `Table S4` 각주 a–c 잘림 · `Table S5` 똑바로 선 쪽을 90° 돌려 쪽 전체로 자름 → 재크롭) · 그대로 둔 것 4 (`Fig. S5` · `Table S1` · `Table S2` · `Table S6`). **손 크롭 13** (`Fig. 1` 벡터인데 영역 계산 실패 · `Fig. 6` 범례 글줄 때문에 영역 0 · SI `Fig. S1`–`Fig. S4` · `Fig. S6`–`Fig. S12` — SI 캡션 블록이 그림 꼭대기 (y ≈ 53) 부터 잡혀 '캡션 위 영역' 이 비었다) — `figures.json` 의 `recrop` · `manual_crop` 사유 (`--clean` 재추출 가드가 이 표지를 본다).
