Repository: yonghoon7153-source/Yonghoon-DEM-DFT

# 📚 LITDB — 문헌 단일 시스템 (**SE·DFT 축 + DEM·MPM 축, 두 트랙**)

> **앞으로 논문은 여기서만 본다.** 여러 곳(db/literature, kb/papers, db/properties, Excel)에 흩어진 문헌을 한 곳에서 생각·참고·비교하기 위한 통합 MD 시스템.

## 왜 트랙이 둘인가
`INDEX.md` 는 argyrodite 전해질 축이라 접촉역학·MPM·건식전극 digest 가 들어갈 자리가
없다. 그래서 한때 64편이 **어느 인덱스에도 없었다**(open_items #7). 축을 나눠 그 구멍을
닫았고, 한 분모로 세면 “159편 중 98편 미언급” 같은 **가짜 미결**이 나온다
(`comparison_vs_ours.md:8`). 분리는 실측 근거가 있는 결정이다 — 합치지 말 것.

⚠ 이 표의 **편수는 적지 않는다.** 손으로 쓴 수는 반드시 낡는다(README 자신이 세 번 틀렸다).
현재값은 `python3 tools/litdb/build_index.py --check` 로 본다.

File: litdb/papers/kawaguchi2018_dry_coating_model_se_particle_powtec.md (part 2 of 2)
<!-- digest 표준 양식 확장 (paper-level STANDALONE). ★ = 이 묶음 ([DEM 우선 (수영)] 문헌 보강 · 후보 표 N-2 · 정독 44) 에서 꼭 뽑으라고 한 항목.
| 압분 · 공극률 | 360 MPa · 0.202 / 0.174 / 0.121 (A / B / C · 질량 · 치수 기준 · 누른 채 여부 미기재) | 300 MPa · real_14 DEM 15.6 % (ε_sphere) · 랩 표준 순수 SE 10–13 % (진밀도 1.64 g/cm³ — 고정) | ⛔ 값 대조 금지 (모델 물질) — **방향만**: 무른 상이 AM 을 감싸 분산시키면 공극 ↓ |
| AM–AM 접촉 수 | 2D 단면 평균 3.17 / 1.04 / 0.57 (A / B / C) [카드 산술] | 3D DEM `am_am_cn` (LHS-130) 중앙 3.91 · 4.92 · 5.36 @ AM 70 · 80 · 85 wt% (정본 `park2025_…` 카드 §7-1 에 적힌 우리 값) | 같은 이름 · 다른 연산자 (2D 단면 계수 ↔ 3D 구 겹침) — 우리 침대는 "단순 혼합" 상태라 A · B 쪽 |
| 피복 지표 | 정성 SEM/EDX · R_inc · 접촉 수 (피복률 % 없음) | coverage_AM (AM 표면 가운데 SE 가 띠 안에 있는 몫 — real_14 강체 46 / 70 % · 소성 52 / 74 % (Hertz / Tabor 띠 · CLAUDE.md coverage 절)) | 다른 정의 — 이 논문은 "덮여서 **막힌 것**" (전자 접촉) 을 재고 우리는 "덮인 **면적**" 을 잰다 |
| 전자 저항 | 코팅 → 저항률 ×10 (360 MPa) · ×480 (100 MPa) [판독] | σ_e = AM–AM 접촉망 (Stage 22.5 · 탄소 없음 침대) | 같은 축 — 껍질이 AM–AM 접촉을 끊으면 σ_e 가 무너진다는 실험 쪽 크기 (모델 물질 · 절연 게스트) |
| 압입 | 압분 펠릿 · Berkovich · ≈20 N · 지수 둘 | 없음 (DEM · MPM 입력에 압입 값 없음 — MPM σ_y 는 순수 SE 기공 표적에 맞춘 값) | §7-2 |

### 7-2. ★ 황화물 압입 값 — 기존 카드와 나란히 (재료 · 시편 · 하중 칸을 꼭 본다 · 판정 없음 · 기존 카드는 고치지 않는다)

| 카드 | 재료 · 시편 | 방법 · 하중 · 깊이 | 준 값 |
|---|---|---|---|
| **이 논문** | **75Li₂S·25P₂S₅ 압분 펠릿** (밀도 · 성형 압력 · 유리 여부 미기재) | Berkovich · **P_max ≈20 N** · 깊이 ≈70 µm · 0.5 µm/s [SI · 판독] | **상대 잔류 깊이 0.80 · 하중 기울기 6.06×10⁻² N^0.5/µm** — H · E 없음 · [카드 산술] 겉보기 접촉압 0.17–0.27 GPa |
| 이 논문 (모델 물질) | Na₂SO₄ 압분 펠릿 | 같음 | 0.94 · 6.79×10⁻² · [카드 산술] 0.18–0.21 GPa |
| `mcgrogan2017_…` | 70Li₂S–30P₂S₅ 유리 **덩어리** (연마 · 광유) | 큐브 코너 20 mN · 깊이 ≈2 µm | H 1.9 ± 0.2 GPa · E 18.5 ± 0.9 GPa (ν 0.3 가정) |
| `sakuda2013_…` | 75Li₂S·25P₂S₅ 유리 (열간 가압 펠릿 · ρ 1.88 g/cm³) | 초음파 | E 24 GPa · (같은 유리 분말의 냉간 압밀: 상대 밀도 > 90 % @ > 350 MPa) |
| `papakyriakou2021_…` | Li₆PS₅Cl 열간 가압 펠릿 | Berkovich 2 mN · 깊이 ≈0.2 µm · 25 °C | H 1.87 ± 0.37 GPa · E_r 33.8 ± 5.7 GPa [그 카드 판독] |
| `lee2025_heckel_…` | Li₆PS₅Cl 펠릿 (단면 공극 2.5 % — 그 카드 §3-6 · 네 재료 범위 2.5–7.3 %) | 나노압입 | H 1.41 ± 0.24 GPa · E 27.6 GPa |
| `var2026_…` | Li₆PS₅Cl 냉간 펠릿 꼭대기 · 입자 군집 | Berkovich 1 mN · 0.5 s | H 0.545–0.665 (~10 µm) · 0.78 (1 µm) · 0.87 (< 1 µm) GPa |

- **하중이 10³–10⁴ 배 크다**: 다른 카드의 압입은 mN · 깊이 0.2–2 µm (입자 · 결정립 규모) 이고 이 논문은 ≈20 N · 깊이 ≈70 µm · 압흔 ≈0.5 mm (압분체 규모) 다.  이 카드가 산술로 낸 겉보기 접촉압 (0.17–0.27 GPa) 이 나노압입 경도 (0.55–1.9 GPa) 의 1/3–1/10 인 것은 재료 차이보다 **재는 규모의 차이** (기공이 눌려 없어지는 응답 ↔ 치밀한 알갱이의 소성) 로 읽는 것이 자연스럽다 [카드 해석 — 펠릿 밀도가 없어 확정 못 함].
- **우리 값 옆에 놓으면** (CLAUDE.md): DEM 순수 SE Heckel P_y **138 MPa** · σ_y_eff 46 MPa (균질화 규모) ↔ 이 논문 압분체 규모 겉보기 접촉압 **170–270 MPa** [카드 산술] ↔ MPM `--sigma-y` **0.30 GPa** (입자 규모 · Hencky 편차 문턱 — 일축 환산 0.32–0.45 GPa · CLAUDE.md frame [1] 주석) ↔ 입자 규모 경도 0.55–1.9 GPa.  ⇒ **같은 자릿수의 수가 두 규모에서 따로 놓인다** — 압분체 규모 (≈0.1–0.3 GPa) 와 입자 규모 (≈0.5–2 GPa).  ⛔ 이 나란히 놓기는 **검증이 아니다**: 조성 (75 : 25 유리 계 ↔ Li₆PS₅Cl) · 펠릿 밀도 미기재 · 압입의 구속 계수 · 환산 규칙 미등록 (CLAUDE.md: *"환산 규칙은 결과 전에 등록한다"*).
- **탄성 회복**: 황화물 펠릿은 압입 깊이의 20 % 가 되돌아온다 — 연성이라 해도 탄성 몫이 Na₂SO₄ (6 %) 의 세 배다.  우리 탈압 (단계 6) 계산이 견줄 수 있는 꼴의 수 (상대 잔류 깊이) 이나 재료 · 시편 상태가 달라 대조값은 아니다.
- **우리 18 배 연화 (DEM E_eff 1.35 GPa ↔ 실제 E ≈22–24 GPa) 와 견줄 수 있나 — 없다**: 이 논문은 영률을 내지 않는다 (제하 기울기 → E 환산 없음 · 프레임 순응 보정 미기재 · 위 §3-2).  연화가 대신하는 것 (재배열 · 입계 미끄럼 · 미세 파괴 — CLAUDE.md frame [2]) 은 압분체 규모 압입 응답 안에 기공 붕괴와 함께 섞여 있어 이 자료로 갈라낼 수 없다.  상대 잔류 깊이 0.80 은 "눌린 깊이의 80 % 가 남는다 = 소성 · 영구 치밀화가 지배" 라는 **정성 근거**일 뿐 E · 연화 배수 · MPM σ_y 의 값이 아니다 [카드 해석].  재료도 75Li₂S·25P₂S₅ (펠릿 상태 미기재) 이지 Li₆PS₅Cl 이 아니다.

### 7-3. 믹서 (코팅 활물질 믹싱) · 피복 정의 · 이종기술 논지와의 관계
- **혼합 세기의 세 점**: 진동 1 min (약한 외력) = 게스트가 덩어리로 남고 AM 안 덮임 / 손 막자 30 min = 부분 피복 · AM 일부 응집 / 충격 블렌딩 = 완전 피복 · 연속 막 — "SE 를 AM 에 입히는 데 필요한 것은 혼합 시간보다 **충격 · 전단의 세기**" 라는 정성 사다리 (모델 물질).  우리 드럼 믹서 DEM (강체 구 + 점착 · 조밀 흐름) 은 이 사다리의 A–B 영역 (혼합 · 응집) 만 다루고 C (소성 변형 · 합체) 는 다루지 못한다.
- **피복 정의**: 이 논문의 "fully covered" 는 (a) EDX 에서 S 가 Mn 영역 전체와 겹침 (b) 단면에서 막이 이어짐 (c) 압분체에서 NCM–NCM 접촉이 드묾 (0 접촉 60 %) (d) R_inc ↑ 의 묶음이다 — **면적 몫 (%) 이 아니다**.  우리 coverage (면적 몫) 와 한 정의로 묶으려면 "덮인 면적" 과 "AM–AM 접촉이 막힌 정도" 를 따로 적어야 한다 [카드 해석 — 피복 정의 묶음 (CLAUDE.md [DEM 우선] Ⓑ) 에 넣을 관측량 후보: 2D 단면 AM–AM 접촉 수 분포].
- **이종기술 논지 (CLAUDE.md `docs/hetero_thesis.md` 줄)**: 논지의 축은 표면 에너지 (γ_A/γ_S) 인데 이 논문에는 **표면 에너지 · 점착력 · 응집의 원인** 에 대한 말이 없다 (A 의 게스트 응집은 *"due to lower external force"* 한 구절).  ⇒ 논지 §2 를 이 논문으로 받치지 않는다.  쓸 수 있는 것: (1) 서브 µm 연성 게스트는 약한 혼합에서 **스스로 뭉쳐 남는다** 는 관찰 (모델 물질) (2) 코팅된 AM 은 압분 뒤에도 **AM 끼리 닿지 않는다** (0 접촉 60 %) — 논지의 "코팅하면 분산이 유지된다" 쪽의 구조 증거 (전기화학 · 이온 경로는 `nakamura2020_…`).
- **유동성 대리**: Hausner 비 A 1.59 · B 1.37 · C 1.41 [카드 산술] — 코팅 분말이 막자 혼합보다 유동성이 좋다고 말할 수 없다 (C 의 겉보기 밀도가 B 보다 낮다).  D3 (SE–SE 점착 유동성 실측) 설계에 값으로 쓰지 않는다 — 탭 조건 미기재 · 정본 `grey1969_hausner_ratio_metal_powders` 카드의 경고 (HR 하나로 점착 앵커를 세우지 말 것 — HR 은 점착에 둔감하고 모양 · 탭 방법에 민감) 그대로.

### 7-4. frame[5] — 어느 반쪽을 가졌나
- **가진 것**: (실험) 혼합 · 코팅 상태 → 입자 형태 → **압분체 구조** (AM–AM 접촉 수 · 공극 · 전자 저항) 의 사슬 한 줄 + 모델 물질 선정의 압입 원자료.  DEM 쪽 (충전 · 접촉망 · 수송) 이 견줄 구조 관측량과, MPM 쪽 (형상 소성) 이 그려야 할 현상 (막 · 합체) 의 실험 그림을 함께 준다.
- **없는 것**: 모델 · 실제 황화물 · 이온 경로 · 셀 · 순수 SE 압밀 · 압력별 공극 · 탈압 · 물성 단위의 압입 값.  ⇒ 우리 두 모델 어느 쪽의 검증 표적도 아니고, **출발 배치 (혼합 상태) 가 압분 구조를 정한다는 실험 근거** 와 **관측량 정의** 의 출처다.

---

## 8. ★ 자세한 분석 — 우리 계획에 무엇을 주나
(이름 = 정독 지시서 3 절.  우리 값 = CLAUDE.md: DEM 18 배 연화 · E_eff 1.35 GPa · 순수 SE Heckel P_y 138 MPa · σ_y_eff 46 MPa / MPM E 1.53 GPa · σ_y 0.30 GPa · ν 0.49 (K 25.5 GPa) / 랩 표준 = 순수 SE 300 MPa 기공 10–13 % · LPSCl 진밀도 1.64 g/cm³ — 고정 · 판정 대상 아님.  이 논문 재료 = NCM111 + **Na₂SO₄ (모델)** · 압입만 75Li₂S·25P₂S₅ — 모든 행에 "재료 다름".)

| 이름 | 이 논문이 주는 것 | 못 주는 것 · 한정어 |
|---|---|---|
| **단계 0** (기공 연산자 · 판정 기준 결과 전 등록) | ★ **복합 공극률의 분모 = 순조성** — 코팅 뒤 순 20.24 wt% ↔ 투입 30 wt% 로 이론 밀도가 4.126 ↔ 3.867 g/cm³ (6.7 %) 다르고, 같은 펠릿이 공극 0.121 ↔ 0.176 (또는 0.062 ↔ 0.121) 으로 읽힌다 [카드 산술 §3-8] → 실험 대조 칸에 "코팅 · 혼합 뒤 순조성 (측정법)" · "누른 채 / 뺀 뒤" · "진밀도의 출처" 를 결과 전에 적는다.  이 논문의 연산자 = 질량 · 치수 (0.5 g · Ø10 mm · 높이) + 진밀도 (NCM111 4.794 · Na₂SO₄ 2.664 g/cm³) | 랩 표준 (순수 SE 10–13 % · 1.64 g/cm³) 과 나란히 놓을 황화물 값 없음 — Table 1 의 두 진밀도는 **랩 표준과 다른 재료의 값** |
| **단계 1** (3D 메모리 · 장 수) | 없음 | — |
| **단계 2** (2D MPM 코드 · 단위 시험) | 없음 (U3 의 보고 꼴만 — 아래) | 구성식 · 시험 해 |
| **단계 3** (2D 접촉 표현 비교) | 없음 | — |
| **단계 4** (3D 순수 SE · σ_y 하나를 실험 기공에 맞춤) | 순수 황화물 **압분 펠릿의 압입 곡선 하나** (Berkovich · ≈20 N): 상대 잔류 깊이 0.80 · [카드 산술] 겉보기 접촉압 0.17–0.27 GPa — 균질화 규모의 눌림 저항이 0.1–0.3 GPa 자릿수라는 감각 (우리 P_y 138 MPa · σ_y 0.30 GPa 와 같은 자릿수 · §7-2) | **맞춤 표적 · 대조값 아님** — 조성 75 : 25 (Li₆PS₅Cl 아님) · 펠릿 밀도 · 성형 압력 미기재 · 환산 규칙 미등록.  압력별 기공 곡선 없음 |
| **단계 5** (3D 복합 압밀) | ★ **같은 압력 (360 MPa) · 같은 두 재료에서 혼합 상태만으로 공극 0.202 → 0.174 → 0.121** (단 C 는 무른 상이 더 적다 · 분모 주의) + 기전 진술 (*"void spaces between NCM particles remained due to agglomeration of NCM particles"*) ⇒ 복합 압밀 계산의 **출발 배치 (AM 응집 ↔ 분산) 가 1 차 변수** — 우리 DEM 침대는 무작위 삽입 = 한 가지 배치뿐이다.  함께 볼 관측량 = 2D 단면 AM–AM 접촉 수 분포 | 모델 물질 · 압력 한 점 · 누른 채 / 뺀 뒤 미기재 — 우리 real_14 15.6 % 와 값으로 견주지 않는다 |
| **단계 6** (탈압 · 되돌아옴) | 압입 제하에서 깊이의 **20 % (황화물 펠릿) · 6 % (Na₂SO₄ 펠릿)** 가 되돌아온다 [SI] — "무른 SE 도 탄성 몫이 작지 않다" 는 정성 | 압분체 springback · 균열 · 두께 변화 없음 — 조건 R4 의 값이 아니다 |
| **단계 7** (형상 · 피복 · 수송) | ★ 피복을 **"AM–AM 접촉이 막힌 정도"** 로 재는 두 관측량: (a) 2D 단면 NCM–NCM 접촉 수 분포 (0 접촉 몫 1.6 → 31 → 59 %) (b) R_inc (식 1).  ★ 코팅 분말의 전자 저항이 **100 → 200 MPa 에서 한 자릿수 떨어진다** [판독] = 껍질 뒤의 AM–AM 접촉이 압력으로 열린다 → 우리 σ_e (AM–AM 접촉망) 를 코팅 침대에 적용할 때의 시험 꼴 (압력 사다리) | 이온 경로 · tortuosity · 접촉 면적 없음 · 절연 게스트 (황화물 껍질은 전자 절연 + 이온 전도) |
| **후보 D0** (지금 DEM) | 코팅 형성은 D0 밖 → **코팅 상태는 입력**.  D0 가 할 수 있는 대조: AM 을 응집 배치 ↔ 분산 배치로 넣고 같은 압력으로 눌러 공극 · `am_am_cn` 의 **방향** (A > B > C) 이 나오는지 — 결과 전 대조 항목 (방향만) | 막 (≈0.5 µm) · 게스트 합체 · 순조성 손실 · 충격 공정 |
| **후보 A′-0** (판 · 벽 · AM 자리 접촉 규칙) | 없음 | — |
| **후보 A · A′** (MPM 강체 AM · 입자별 속도장) | SE 가 AM 을 얇게 감싼 **껍질 출발 상태** 를 MPM 에 넣는다면 필요한 해상도: 막 ≈0.5 µm 에 셀 둘이면 dx 0.25 µm = 5.4 µm 입자 지름당 ≈22 셀 [카드 산술] — 지금 격자 (지름당 수 셀) 로는 껍질이 풀리지 않는다 (R6 의 극단) | 접촉 규칙 · 마찰 · 구성식 값 없음 |
| **후보 B** (입자별 FE + 접촉) | 없음 | — |
| **후보 C · C′** (큰 변형 접촉 DEM · 항복 캡) | 없음 — Table S1 의 지수는 접촉 법칙의 캡 · 소성비로 바로 못 쓴다 (같은 그룹의 `yano2024_…` 는 EEPA 소성비를 **나노압입** 값에서 가져왔다 — 그 카드) | 경도 · 항복 |
| **후보 M0** (균질화 압밀 · Heckel 류) | 세 분말의 출발 (탭) 상대 밀도 0.27 · 0.35 · 0.26 → 360 MPa 0.80 · 0.83 · 0.88 [카드 산술] — **출발 밀도 순서 ≠ 끝 밀도 순서** (원문: *"compressibility"* 차) = 균질화 모델이 조성 · 압력만으로는 못 잡는 배치 효과의 실험 예 | 압력 한 점 — Heckel 맞춤 불가 |
| **U0–U6** | **U3** (단단한 압자를 소성 블록에 눌렀다 떼기) 의 **보고 꼴**: √P–h 곡선 · 하중 기울기 · 상대 잔류 깊이 — 우리 U3 결과를 같은 두 지수로 적으면 이 SI (0.80 · 0.94) 와 같은 꼴이 된다 | 값 대조 아님 (압분체 · 다른 재료) · U0 · U1 · U2 · U4 · U5 · U6 없음 |
| **R1–R7** | **R1** (AM 이 하중을 나눠 짐): A 에서 NCM 응집체가 공극을 지킨다 = 단단한 상의 골격이 하중을 가로챈다는 정성 근거 (하중 몫 값 없음) · **R3** (SE 입자 경계 기억): 게스트 낱알이 합체해 **경계가 사라진** 막 — 경계 기억이 없는 끝 상태 · **R6** (SE 형상 변형): 구 → 막 · **R7** (AM 파괴): 30 wt% 게스트 · 5 min 에서는 없음 (정성 SEM) · **R4**: 압입 제하뿐 | R2 · R5 없음 |
| **결과 전 대조 항목** | (1) 혼합 상태 서열에 따른 공극 · AM–AM 접촉 수의 **방향** (응집 > 부분 > 코팅) (2) 2D 단면 AM–AM 접촉 수 분포라는 **관측량 정의** (우리 침대에서 같은 단면 계수를 뽑아 3D `am_am_cn` 과 나란히) (3) 압입 상대 잔류 깊이 (U3 보고 꼴) — 전부 "모델 물질 · 재료 다름" 꼬리표와 함께 | 맞추는 데 쓰지 않는다 |

- **재료 · 차원 · 조건 차이**: 게스트 Na₂SO₄ ↔ Li₆PS₅Cl · 호스트 NCM111 (D50 5.4 µm 단봉) ↔ NCM811 (바이모달) · 탄소 · 바인더 없음 · 360 MPa ↔ 300 MPa · 정량은 2D 단면 · 공극은 질량 · 치수 기준 (누른 채 여부 미기재) · 압입은 압분체 규모 (≈20 N).

## 9. 적용 인사이트 (행동)
1. **복합 압밀의 출발 배치를 변수로 적는다 (단계 5 · 후보 D0)** — 이 논문은 같은 재료 · 같은 압력에서 혼합 상태만으로 공극이 0.20 → 0.12 로 움직임을 보인다 (모델 물질 · 분모 주의).  우리 DEM 침대의 무작위 삽입은 "단순 혼합" 한 가지다 → 실험 대조 때 실험 쪽 혼합 상태 (응집 정도) 를 같이 기록하고, 필요하면 AM 응집 배치 팔을 하나 둔다.
2. **2D 단면 AM–AM 접촉 수 분포를 공통 관측량으로 (단계 7 · 피복 정의 묶음)** — 실험은 단면 SEM 에서 셀 수 있고 (이 논문 1000 입자), 우리는 침대를 평면으로 잘라 같은 수를 셀 수 있다.  3D `am_am_cn` 과 나란히 적으면 "코팅 · 혼합 상태" 의 실험 대조가 선다.
3. **코팅 침대의 σ_e 는 압력 사다리로 본다** — 코팅 분말의 전자 저항이 100 → 200 MPa 사이에서 급락한다 [판독].  껍질 표현을 넣는 계산 (Rint ② 의 SE 번호 · 피복 정의) 의 시험으로 "압력을 올리면 AM–AM 접촉이 언제 열리는가" 를 둔다.
4. **순조성을 재고 공극률 분모에 쓴다 (단계 0)** — 코팅 뒤 게스트가 30 → 20.24 wt% 로 줄었고, 그 차이가 공극률을 0.05 움직인다 [카드 산술].
5. **압입 값을 받을 때 시편 규모를 먼저 본다** — 같은 "황화물 압입" 이 압분체 규모 (≈20 N) 에서는 0.2 GPa 자릿수, 입자 규모 (mN) 에서는 0.5–2 GPa 다 (§7-2).  MPM σ_y (입자 규모) 와 Heckel P_y (균질화 규모) 의 대조값을 한 표에 섞지 않는다.

## 10. 인용 가능 문장 (deck/paper용 — 표지 그대로)
- "Kawaguchi et al. (*Powder Technol.* 323 (2018) 581) first applied dry impact-blending to an all-solid-state composite particle using Na₂SO₄ as a mechanical model of sulfide electrolytes: only the dry-coated powder gave NCM particles fully covered by a continuous ≈0.5 µm layer without host breakage, and in pellets pressed at 360 MPa about 60 % of the NCM particles had no NCM–NCM contact on the cross-section."
- "The model material was chosen by indentation of compacted pellets (Berkovich): relative residual depth 0.80 for 75Li₂S·25P₂S₅ vs 0.94 for Na₂SO₄ and loading slopes of 6.06 vs 6.79 × 10⁻² N^0.5/µm (supplementary data) — no hardness or modulus was reported."
- 국문: *"건식 코팅의 기전으로 저자들은 연성 게스트의 소성 변형 · 합체를 들고, 성공의 열쇠를 활물질과 전해질 입자의 역학 성질 차로 본다 (Kawaguchi 2018, 모델 물질 Na₂SO₄ · 제안 수준)."*

## 11. 주의/한계 (over-claim 방지)
1. **모델 물질**: 결과는 전부 NCM111–Na₂SO₄ 다.  Na₂SO₄ 는 이온 전도가 없고 표면 화학 · 점착 · 수분 거동이 황화물과 다르다 — 닮게 고른 것은 압입 지수 둘뿐이고 그 둘도 12 % · 세 배 (탄성 회복 몫) 차이가 난다.
2. **압입 값은 물성이 아니다**: 압분 펠릿 (상태 미기재) 의 ≈20 N Berkovich 응답 — 경도 · 영률 · 항복으로 옮기지 않는다.  이 카드의 "겉보기 접촉압 0.17–0.27 GPa" 는 가정 (이상 면적 · 접촉 깊이 범위) 이 든 산술이다.
3. **조건 하나 · 반복 없음**: 16,000 rpm · 5 min · 70 : 30 한 점 (공정 창은 `kawaguchi2017_…`) · 오차는 공극률 (n = 3) 뿐.
4. **C 는 조성이 다르다** (순 20.24 wt%) — 혼합 상태의 효과와 게스트 양의 효과가 섞여 있고, 공극률은 분모에 따라 0.121 ↔ 0.176 이다.
5. **"연속 막" 표현**: 같은 조건을 다음 논문은 "불연속 코팅" 으로 분류한다 (§3-9-2).
6. **2D 단면 계수** (접촉 수 · 막 두께) · 접촉 판정 기준 미기재.
7. **누른 채 / 뺀 뒤 미기재** (저항 · 공극률) · 온도 · 분위기 미기재.
8. **첫 보고 주장** 은 저자 자신의 말이다 (2016 시점 · 모델 물질로).
9. **전이 한계**: NCM111 단봉 · 탄소 · 바인더 없음 · 셀 없음 · 실제 황화물 없음.

## 12. 참고문헌 — 우리가 더 볼 것 (원문 목록 서지 그대로 + 이유 한 줄)

| 번호 | 서지 (원문 목록 그대로) | 왜 · 카드 |
|---|---|---|
| 18 | T. Futamia, M. Ohira, H. Muto, M. Sakai, Indentation contact behavior of copper–graphite particulate composites: correlation between the contact parameters and the electrical resistivity, Carbon 46 (2008) 671–678 | **카드 없음** — 이 논문 압입 시험의 방법 출처.  Table S1 의 두 지수 (상대 잔류 깊이 · 하중 기울기) 의 정의와 경도 · 탄성률로의 환산식이 여기 있을 것 → 0.80 · 6.06×10⁻² 를 물성 단위로 옮길 수 있는지 (질문 c · b) |
| 17 | J. Yang, A. Sliva, A. Banerjee, R.N. Dave, R. Pfeffer, Dry particle coating for improving the flowability of cohesive powders, Powder Technol. 158 (2005) 21–33 | **카드 없음** — 게스트 코팅이 응집성 분말의 유동성을 바꾸는 실험 (믹서 · 논지의 "코팅 ↔ 응집" 쪽) |
| 16 | R. Pfeffer, R.N. Dave, D. Wei, M. Ramlakhan, Synthesis of engineered particulates with tailored properties using dry particle coating, Powder Technol. 117 (2001) 40–67 | 정본 카드 `pfeffer2001_dry_particle_coating_engineered_particulates` — 건식 코팅 장치 · 단계 총설 |
| 13 | A. Sakuda, A. Hayashi, T. Ohtomo, S. Hama, M. Tatsumisago, All-solid-state lithium secondary batteries using LiCoO2 particles with pulsed laser deposition coatings of Li2S-P2S5 solid electrolytes, J. Power Sources 196 (2011) 6735–6741 | 카드 없음 — PLD SE 코팅 (본문: *"lab-scale … scale-up is impractical"*) · 후보 표 N-80 |
| 14 | M. Nagao, A. Hayashi, M. Tatsumisago, High-capacity Li2S-nanocarbon composite electrode for all-solid-state rechargeable lithium batteries, J. Mater. Chem. 22 (2012) 10015–10020 | 카드 없음 — 유성 볼밀 복합화 (본문: 활물질 파손 · 마모) |
| 15 | H. Kitaura, A. Hayashi, T. Ohtomo, S. Hama, M. Tatsumisago, Fabrication of electrode-electrolyte interfaces in all-solid-state rechargeable lithium batteries by using a supercooled liquid state of the glassy electrolytes, J. Mater. Chem. 21 (2011) 118–124 | 카드 없음 — 열간 가압 (본문: 가열이 전해질을 해칠 수 있다) |
| 19 | F. Mizuno, A. Hayashi, K. Tadanaga, M. Tatsumisago, Design of composite positive electrode in all-solid-state secondary batteries with Li2S-P2S5 glass-ceramic electrolytes, J. Power Sources 146 (2005) 711–714 | 카드 없음 — 70 : 30 wt% 조성과 "보통의 혼합 절차" 의 출처 |
| 6 | A. Sakuda, A. Hayashi, M. Tatsumisago, Interfacial observation between LiCoO2 electrode and Li2S-P2S5 solid electrolytes of all-solid-state lithium secondary batteries using transmission electron microscopy, Chem. Mater. 22 (2010) 949–956 | 카드 없음 — 혼합 절차의 다른 출처 · 계면 TEM |

## 13. [미확인] 목록 (본문 7 쪽 + SI 2 쪽 전수에 없음)
1. 압입: 펠릿 성형 압력 · 밀도 · 두께 · 반복 수 · 오차 · 유지 구간 · 온도 · 대기 (황화물의 수분 차단) · 면적 함수 · 프레임 순응 보정 · 두 지수의 정의식 · 기울기 맞춤 구간.
2. 황화물 SE 시료 (75Li₂S·25P₂S₅) 의 제조 / 출처 · 유리 · 유리세라믹 여부 · 입도.
3. 경도 · 영률 · 항복 세기 · 크리프 — 어느 재료에 대해서도.
4. 공극률 계산에 쓴 C 의 조성 (순 20.24 ↔ 투입 30 wt%) · 높이를 잰 시점 (누른 채 / 뺀 뒤) · 진밀도의 측정법.
5. 저항 측정: 하중 유지 여부 · 단자 수 · 펀치 재질 · 유지 시간 · 반복 수 · Fig. 8a 의 압력 값 (본문에 숫자 없음 — 그림 판독 ≈15 · 50 · 100 · 200 · 360 · ≈405 MPa).
6. 접촉 수: 판정 기준 (틈 문턱) · 시야 수 · 분말별 입자 수.
7. 코팅: 온도 · 분위기 · 회수량 · 수율 · 입력 에너지 · 반복 제조.
8. 겉보기 · 탭 밀도의 측정법 · 탭 횟수.
9. 피복률 (%) · 막 두께 분포 · 세척 후 입도.

## 원문 대조 기록 (이 카드 작성 중 직접 확인한 것 · 2026-11-12)
- 본문 7 쪽 + SI 2 쪽의 글자 층 전수 · 서지 (저자 · 제목 · 학술지 · 권 · 쪽 · 날짜 · DOI) = p.581 머리글 · 본문 · 바닥글 (`txt_p581_title_authors_history_abstract_doi.png`) · 후보 표 · 본 세션 메모와 같음.
- 그림 · 표 16 장 (Fig. 1–11 · Table 1–2 · Fig. S1–S2 · Table S1) 전부 렌더로 열람.  도구 크롭 가운데 8 장을 다시 잘랐다: Fig. 4 (위쪽 본문 두 단이 섞임) · Fig. 8 · 10 · 11 (좌우 여백 불균형 → 원본 래스터 틀 + 6.5 pt) · **Fig. S1 (위쪽이 잘려 범례 첫 줄 · 눈금 5 · 6 이 없었다)** · Fig. S2 (Table S1 의 마지막 줄이 섞임) · Table 1 · Table 2 (쪽 전체가 잘렸다 → 표만).  손 크롭 22: Fig. 8 패널 둘 · 식 (1) · 근거 문단 19 (본문 18 + SI 1).  전체 쪽 그림은 만들지 않았다.
- SI 그림 둘은 벡터라 표지 · 폴리라인 좌표를 PDF 그리기 명령에서 직접 읽었다 (Fig. S1: 황화물 109 점 · Na₂SO₄ 100 점).  인쇄값과의 대조: 상대 잔류 깊이 0.80 · 0.94 ↔ 판독 0.79 · 0.93 · Fig. S2 의 적분 = 1.000.
- 본문 그림 셋은 원본 래스터 (Fig. 8 = 1114 × 540 px · Fig. 10 = 2320 × 1719 px · 1 비트 · Fig. 11 = 581 × 492 px) 에서 읽었다.  자체 검산: 식 (1) + Fig. 8a 판독 = Fig. 8b 판독 (0.092 · 0.112 · 1.52 ↔ 0.096 · 0.122 · 1.51) · Fig. 10 빈도 합 1.007 · 1.000 · 1.009 · 본문 "60 %" ↔ 0.592.
- 낱말 전수 검색 (본문 + SI): simulat · discrete element · finite element · numerical · hardness · modulus · yield · elastic · creep · porosity · coverage · temperature · atmosphere · surface energy · van der = 0 회 / plastic 2 회 (둘 다 "plastic deformation and coalescence") + Fig. 7 글자 / void 12 회 / unload 1 회 (SI 캡션).
- 정본 litdb 중복 확인: `git ls-tree` 로 `litdb/papers/` 전수 + DOI · 제목 낱말 · "323 (2018) 581" grep — 이 논문 카드 없음 · 인용 카드 5 장 (hippauf2019 · kawaguchi2017 · kawaguchi2023 · nakamura2020 · yano2024).  `kawaguchi2026_se_size_soc_dependent_cathode_resistance` 는 **다른 저자** (Shunsuke Kawaguchi · LIBTEC) 의 다른 주제다.
- 이웃 카드에서 옮긴 값 (그 카드에 적힌 대로 · 원 논문 재확인 아님): `kawaguchi2017` Run 3 순조성 · R_inc · 형태 서술 · Run 11 막 두께 / `mcgrogan2017` · `sakuda2013` · `papakyriakou2021` · `lee2025_heckel` · `var2026` 의 압입 · 탄성 값 / `park2025` 카드에 적힌 우리 `am_am_cn` 중앙값.
- (이어서 마무리한 조수 · 같은 날) 본문 + SI 글자 층을 따로 다시 뽑아 대조: Table S1 네 값 · Fig. S1 캡션 (압분 펠릿 · Berkovich · 0.03 mm/min) · 20.24 wt% · "60%" · 0.5 μm · 16,000 rpm · 5 min · 10 g · 70 : 30 · Table 1 (5.4 · 4794 · 0.95 · 2664 · 정성 낱말) · 날짜 · 권호 · DOI · 낱말 수 (위 0 회 목록 · plastic 2 · void 12 · unload 1 · adhes 1) — 전부 같음.  SI 머리 + Fig. S1 캡션 · Fig. S1 · Table S1 · 식 (1) · Table 1 · Fig. 8 / 10 / 11 캡션 크롭을 다시 열어 봤고 38 장 전부를 모음 그림으로 확인했다.  §7-2 의 `lee2025_heckel` 행 공극을 그 카드 §3-6 대로 고쳤다 (네 재료 범위 2.5–7.3 % → Li₆PS₅Cl 2.5 %) · 둘째 이웃 카드 값 (`mcgrogan2017` · `papakyriakou2021` · `var2026` · `sakuda2013` · `park2025`) 은 그 카드 글자와 같음.  §7-2 에 18 배 연화와의 대조 가능 여부 (없음) 한 줄을 더했다.

## 🔗 관련 카드
- 같은 그룹 · 같은 계보: `kawaguchi2017_dry_coating_parametric_na2so4_model_se` (이 논문의 다음 편 — 공정 창 11 조건 · 이 논문을 ref 18 로 인용) · `nakamura2020_dry_coating_ncm_li3ps4_core_shell` (실제 Li₃PS₄ · ref 28) · `kawaguchi2023_doe_electrode_fabrication_dry_coated_ncm_lps` (코팅 분말의 전극 제작 DOE · ref 27) · `yano2024_eepa_binary_mixture_plasticity_compression_dem` (NCM–Na₂SO₄ 정제 실험 + EEPA DEM · ref 29) · `yano2026_se_psd_width_ionic_tortuosity_dem`.
- 이름이 비슷한 다른 카드 (저자 다름): `kawaguchi2026_se_size_soc_dependent_cathode_resistance` (Shunsuke Kawaguchi · LIBTEC — SE 입도 ↔ SOC 저항).
- 이 논문의 참고문헌: `pfeffer2001_dry_particle_coating_engineered_particulates` (ref 16) · `hersey1975_ordered_mixing_concept` · `egermann1983_ordered_vs_interactive_mixture_nomenclature` (건식 코팅 = 정렬 혼합의 계보).
- 황화물 압입 · 기계 물성: `sakuda2013_sulfide_mechanical_property` (같은 조성 75Li₂S·25P₂S₅) · `mcgrogan2017_compliant_brittle_li2s_p2s5_glass_nanoindentation` · `papakyriakou2021_mechanical_behavior_inorganic_li_solid_electrolytes_nanoindentation` · `lee2025_heckel_argyrodite_powder_densification_nanoindentation` · `var2026_sulfide_se_mechanical_properties_local_indentation_pellet` · `song2025_porous_argyrodite_modulus_fracture_toughness`.
- SE 건식 코팅 · 껍질: `kim2023_mechanofusion_ncm811_lpscl_core_shell_intimate_contact` · `kim2024_optimal_cathode_composite_mechanical_mixing_se_coverage` · `lee2026_lpscl_coating_thickness_ncm811` · `kissel2026_mechanofusion_derived_cathode_composite_microstructures_scalable` · `so2022_dem_compaction_coated_particles_assb`.
- 혼합 상태 · 응집 · AM–AM 접촉: `otani2025_dem_se_dispersion_aggregation_compression` · `park2025_high_loading_cathode_cam_ratio_coordination_chemomechanics` · `hippauf2019_dry_film_ptfe_sulfide_cathode_sheet` · `frankenberg2024_dem_high_intensity_mixer_assb` · `grey1969_hausner_ratio_metal_powders`.
- 같은 계의 전자 · 이온 측정: `asano2017_ncm111_li3ps4_composite_electronic_ionic_conductivity`.
- 메카노퓨전 장치 속 충돌 장소 · 빈도 · 세기의 2D DEM (2004 · Walton–Braun · host 만 · 점착 없음 · 게스트 · 막 형성 없음 · 2026-11-24 카드): `chen2004_mechanofusion_dry_coating_dem_2d_host_scraper_inner_piece_collision_frequency`.

## 🗨️ Q&A 로그
<!-- "Q&A 작성해줘" 트리거 시 직전 질문/답 누적 -->
