Repository: yonghoon7153-source/Yonghoon-DEM-DFT

# 📚 LITDB — 문헌 단일 시스템 (**SE·DFT 축 + DEM·MPM 축, 두 트랙**)

> **앞으로 논문은 여기서만 본다.** 여러 곳(db/literature, kb/papers, db/properties, Excel)에 흩어진 문헌을 한 곳에서 생각·참고·비교하기 위한 통합 MD 시스템.

## 왜 트랙이 둘인가
`INDEX.md` 는 argyrodite 전해질 축이라 접촉역학·MPM·건식전극 digest 가 들어갈 자리가
없다. 그래서 한때 64편이 **어느 인덱스에도 없었다**(open_items #7). 축을 나눠 그 구멍을
닫았고, 한 분모로 세면 “159편 중 98편 미언급” 같은 **가짜 미결**이 나온다
(`comparison_vs_ours.md:8`). 분리는 실측 근거가 있는 결정이다 — 합치지 말 것.

⚠ 이 표의 **편수는 적지 않는다.** 손으로 쓴 수는 반드시 낡는다(README 자신이 세 번 틀렸다).
현재값은 `python3 tools/litdb/build_index.py --check` 로 본다.

File: litdb/papers/khakhar1999_chaotic_mixing_granular_2d_tumbling_mixers_flowing_layer.md (part 2 of 2)
<!-- digest 표준 양식 확장 (paper-level STANDALONE). ★ = 이 묶음 (후보 표 N-118 · 믹서 · 정독 157 · 1저자 11-23 '3 순위에서 앞당김') 에서 꼭 뽑으라고 한 항목.
- **이 카드의 후처리**: 원 래스터 화소 판독 (그림 4 · 9 · 12 · 13 → digitized.csv 85 행) · 그림 4 직선 재맞춤과 입경별 · Fr 별 최소제곱 대조 · 점별 δ0/L · 식 (2) 적분으로 유량 항등식 일반화 · Pe = k/(2D̄) · 우리 드럼 (덱 메타 · STL) 에 대입한 k · u · 전단율 · Co · Pe.  재현 스크립트 = 작업 스크래치 (값은 csv 와 이 카드에 있다).

---

## 7. 우리 DEM+MPM 대비 → `our_dem_baseline.md` (⚠ 정본 브랜치에서는 값 자리표시 상태 — 우리 수치는 리포 문서 출처를 병기)

### 7-1. 비교표 (믹서 드럼 DEM)
| 항목 | 이 논문 | 우리 믹서 DEM | 같음 / 다름 · 왜 |
|---|---|---|---|
| 모델 | 연속체 기구학 (강체 바닥 + 단순 전단 층) + 백색 잡음 확산 · 맞춤 0 | LIGGGHTS DEM (Hertz + 이력 접선 + SJKR 점착 + cdt 구름 · `in.mixer`) · parcel (CGF 151.4) | 다른 층위 — 이 논문은 DEM 결과를 해석할 **영 모형** |
| 입자 · 점착 | 같은 유리구 · 비점착 | 3 상 (AM_P · AM_S · SE) · 기하평균 결합 규칙 · Bo_SE 0.212 (B1) / 21.2 (B2) | 이 논문은 점착 0 · 분리 0 |
| 용기 · 채움 | 원 · 타원 · 정사각 · 반 채움 · 준 2D 6 mm | 39 각형 원통 · 30 % · 축 5.03 mm · 끝판 회전 | 우리 = 이 틀에서 '원형' (정상 흐름) · 채움 다름 |
| 회전 | Fr 1.6–6.2 × 10⁻⁴ · 2.5–25 바퀴 | Fr 0.0827 · 2 바퀴 | 133–517 배 · 결과는 회전당으로만 견준다 |
| 혼합 지표 | IS (칸 색 면적 몫 σ · 정규화 안 함 · 칸 미상) | Lacey M = (S₀² − S²)/(S₀² − S_E0²) · 칸 16×16×4 · 12×12×3 · 8×8×2 (3D) · SE 군집 분율 | IS → M ≈ 1 − (IS/IS₀)² (σ_r 무시) [카드 산술] |
| 흐름층 | δ0 · L · k 측정 (그림 4) | **측정 없음** (등록 · 판독에 흐름층 없음 · nase2001 카드 §8-1 과 같은 지적) | ★ 덤프에서 재야 할 것 |

### 7-2. ★ 세 카드의 틀에 대조 (지시서 · 흐르는 층 두께 · 표면 속도 · 혼돈 혼합)
- **nase2001 (Co)**: Nase 식 33 ⟨u⟩ = ωR_t²/(2δ) = **이 논문 식 (6) (L = R_t · 반 채움)** · 식 34 의 δ/R_t ≈ 0.03 = 그림 4 **기울기 평균** (점별 비 아님 · 조건 Fr 10⁻⁴) · 우리 30 % 채움이면 L = 0.948 R 이라 ⟨u⟩ 는 R_t 로 쓴 값의 0.90 배 [카드 산술] · 더 큰 문제는 k (×0.43 – ×123) → **Nase 식 29 (δ · ⟨u⟩ 직접) 를 덤프 측정값으로** 쓰는 것이 이 논문이 주는 결론 [카드 추론].
- **li2006 (Co 의 du/dy)**: 드럼 흐름층 전단율 = 2u/δ0 = **ω/k²** [카드 산술] — 이 논문 실험 (Fr 10⁻⁴ · ω ≈ 0.1–0.35 rad/s 로 가정한 L 0.05–0.2 m · k 0.04) 이면 ≈ 60–220 s⁻¹ · 우리 드럼 (k 0.1–0.2) 200–800 s⁻¹ ↔ Li06 전단 셀 ≈ 10 s⁻¹ [그 카드 §0 ⑥] → 우리 드럼은 Li06 의 '빠름' 쪽 (Co 상태도) 일 가능성 [카드 추론 · κ · λ 미정].
- **chaudhuri2006 (점착 × rpm)**: 그 DEM 드럼 (원형 · 50 % 내외 · Fr 0.008–0.09) 은 이 논문 틀에서 '원형 = 혼돈 이류 없음' · 'K 120 에서 빠른 회전이 회전당 낫다' 는 비점착 영 모형 (회전당 rpm 무관 · k(Fr) 로만) 과 견줘야 점착 몫이 보인다 — 그 논문은 비점착 회전 런이 없어 Sudah [10] 를 인용했다 (그 카드 ⑩) → 우리 rpm 팔은 **같은 rpm 의 비점착 팔 (N0 꼴) 을 짝으로** 둔다 [카드 추론].

### 7-3. 랩 기준과 나란히
- 해당 없음 — 고체전해질 · 압밀 · 기공 없음 (이 논문 값은 랩 표준 (순수 SE 10–13 % · 진밀도 1.64) 과 같은 축이 아니다).

### 7-4. frame[5] — 어느 반쪽을 가졌나
- **가진 것**: 믹서 (압밀 앞 단계) 의 흐름 기구학 · 혼합의 이류 ↔ 확산 분해 · 크기 척도 (Pe).
- **없는 것**: 압밀 · 수송 · 형상 · 점착 · 분리 · DEM.  ⇒ DEM (수송) · MPM (역학) 어느 반쪽의 입력도 아니고, **믹서 DEM (Ⓒ 코팅 활물질 믹싱) 결과를 읽는 영 모형 · 측정 규약** 이다.

---

## 8. ★ 자세한 분석 — 우리 계획에 무엇을 주나
(이름 = 정독 지시서 3 절.  우리 값 = CLAUDE.md: DEM 18 배 연화 · E_eff 1.35 GPa · 순수 SE Heckel P_y 138 MPa / MPM E 1.53 · σ_y 0.30 · ν 0.49 / 랩 표준 = 순수 SE 300 MPa 기공 10–13 % · 진밀도 1.64 g/cm³ — 고정 · 판정 대상 아님.)

| 이름 | 이 논문이 주는 것 | 못 주는 것 · 한정어 |
|---|---|---|
| **단계 0** (연산자 · 판정 기준 결과 전 등록) | (흐름 밖: 믹서 판독) ★ (1) **흐름층 측정 연산자**: 경계 = 운동 방향이 꺾이는 깊이 (p.199) · δ0 = 층 중간 두께 · L = 자유 표면 반 길이 → k = δ0/L · u = 층 평균 하류 속도 · 검산 = 유량 항등식 **∫v_x dy (x = 0) = ωL²/2** (원형 · 어느 채움이든 [카드 산술]) (2) **IS ↔ Lacey 환산 규칙** (IS = 정규화 안 한 σ · M ≈ 1 − (IS/IS₀)²) · 칸 크기를 결과 전에 적는다 (3) 결과는 **회전당** 으로 · rpm 비교는 k(Fr) 를 함께 | 압밀 연산자 · 기공 · SE 와 무관 |
| **단계 1–7** | 없음 (압밀 · 탈압 · 수송 계산 아님) | — |
| **후보 D0** (지금 DEM) | 우리 믹서 DEM 은 D0 꼴 (구 · 탄성-이력 접촉 + SJKR) — 이 논문은 그 결과를 해석할 비점착 **연속체 영 모형** (k · D̄ 두 입력) 을 준다 · 확산 계수 척도 D ∝ d²γ̇ (식 19) → 상마다 d 가 다른 우리 침대에서 AM_P 의 확산은 SE 의 (1.3626/0.1514)² ≈ **81 배** (같은 전단율 가정) [카드 산술] | DEM 한계 진술 없음 |
| **후보 A′-0 · A · A′ · B · C · C′ · M0** | 없음 | — |
| **U0–U6** | 없음 (압밀 단위 시험 아님) · (흐름 밖) 믹서 쪽 단위 시험 후보 = '원형 드럼 · 비점착 · 같은 입자' 에서 유량 항등식 · δ0/L 측정 · Poincaré 규칙성 (원은 혼돈 없음) [카드 추론] | — |
| **R1–R7** | 없음 | — |
| **결과 전 대조 항목** | (흐름 밖 · 믹서) ① 비점착 팔 (N0) 의 k · u · γ̇ 를 덤프에서 재고 질량 보존 (Q0 = ωL²/2) 으로 검산 ② 그 k 로 SE–SE Co (Nase 식 29) · Pe (식 22) 를 B1 · B2 팔에 적는다 ③ 회전당 M 의 rpm 의존을 k(Fr) 로 설명되는 몫과 나눈다 — 무엇을 견줄지만 미리 적고 값은 결과 뒤 | 이 논문 수치 (Fr 10⁻⁴ · 유리구) 를 맞추는 데 쓰지 않는다 |

- **재료 · 차원 · 조건 차이**: 유리구 0.8 · 2.0 mm (비점착) ↔ parcel 3 상 (SJKR 점착) · 준 2D 6 mm ↔ 3D 5.03 mm 슬랩 (끝판 회전) · 반 채움 ↔ ≈30 % · Fr 10⁻⁴ ↔ 0.083 · 2D 연속체 모형 ↔ 3D DEM · 25 바퀴까지 ↔ 2 바퀴 · IS (2D 칸) ↔ Lacey M (3D 칸).

## 9. 적용 인사이트 (내 연구에 어떻게)
1. **δ/R_t 를 가정하지 말고 잰다** — Nase 식 34 의 0.03 은 다른 Fr (10⁻⁴) · 반 채움 · 준 2D 의 기울기이고, 4 제곱이라 우리 드럼에서는 Co 가 ×0.4 – ×600 으로 흔들린다.  덤프에서 δ0 · u 를 재고 (경계 = 운동 방향 꺾임) Nase 식 29 로 Co 를 낸다 (§3-9).
2. **유량 항등식으로 측정을 검산한다** — 원형 용기면 채움과 무관하게 층 중간 유량 = ωL²/2 (L = 자유 표면 반 길이).  재는 연산자가 이 값을 내지 못하면 경계 판정이 틀린 것이다.
3. **우리 드럼 (39 각형) 은 원형이다** — 반 길이 변동 0.32 % 라 이 논문 틀에서 혼돈 이류가 없다.  섞임은 층 안 충돌 확산 + 30 % 채움의 체류 시간 차 (기하 성분) 가 한다 → 혼합 지표의 시간 변화는 확산형 (선형 늘어남) 으로 읽는다.  처음 상태 (층상 충전 = 그림 13a 꼴 ↔ 좌우 = 13b) 의 차이는 그림 13 에서 **큰 Pe (10⁴) 에서만 컸고** (20 바퀴 IS 원 0.448 ↔ 0.413 · 정사각 0.331 ↔ 0.398) 작은 Pe (10²) 에서는 거의 없었다 (원 0.297 ↔ 0.300 · 정사각 0.166 ↔ 0.171) [판독] — 우리 드럼 SE 의 Pe 3–124 [카드 산술 · k 0.03–0.1 가정] 는 작은 쪽이라 처음 상태 의존은 작을 것으로 본다 [카드 추론 · 등록에는 처음 충전을 적는다].
4. **rpm 효과의 영 모형 = 회전당 불변** — 비점착이면 회전당 혼합은 k(Fr) 와 D̄(k) 를 거쳐서만 rpm 에 걸린다.  우리 rpm 팔은 같은 rpm 의 비점착 짝과 k 측정을 붙여야 '점착 × rpm' 몫을 낼 수 있다 (G3).
5. **거친 입자는 Pe 를 바꾼다** — Pe = 20k³(L/d)² 에서 CGF 151.4 는 L/d 를 151 배 줄여 Pe 를 ≈2 × 10⁴ 배 낮춘다 (같은 드럼 · 점착 무시).  DEM 의 회전당 혼합 속도를 실제 입경 분말로 옮길 때 이 몫을 결과 전에 적는다 (G4 지도에 L/d 또는 Pe 축).

## 10. 인용 가능 문장 (deck/paper용 — 표지 그대로)
> 아래 영문은 원문 내용을 **우리가 다시 쓴 문장** 이다 (따옴표 문장만 원문 그대로).
- "In the rolling regime of a half-filled tumbler, the bed rotates as a solid body and only a thin surface layer flows; mass conservation gives a mid-layer flux ωL²/2 and a mean layer velocity u = ωL²/(2δ0) (Khakhar et al., Chaos 9 (1999) 195–205, Eqs. 5–6)."
- "Circular tumblers produce a steady flow with closed streamlines, so advection alone mixes poorly and material lines grow linearly, whereas elliptical and square tumblers modulate the layer every half revolution and generate chaotic advection with exponential stretching (Khakhar et al. 1999)."
- "With collisional diffusion from Savage's scaling (f ≈ 0.025), the model reproduced the measured intensity of segregation in a square mixer with no adjustable parameter; because Pe = 20k³(L/d)², diffusion dominates laboratory mixers (Pe ≈ 100) and chaotic advection dominates large ones (Khakhar et al. 1999)."
- 원문 구절 (그대로): *"Assuming geometrical similarity of the layer at different times, we have δ0(t)/L(t) = k ≡ constant (as we shall see experiments indicate that this is indeed true)."* (p.198) · *"We note that there is no adjustable parameter in the model."* (p.202).
- 국문: *"흐름층 두께 ÷ 길이 k 는 Khakhar 등 1999 의 준 2D 반 채움 실험 (유리구 0.8 · 2.0 mm · Fr 1.6–6.2 × 10⁻⁴) 에서 두 직선 기울기 0.024 · 0.036 · 점별 0.030–0.069 — '0.03' 은 인쇄값이 아니다."*
- 국문 (금지 표지): *"δ/R_t ≈ 0.03 을 'Gilchrist 2D 드럼 값' 으로 인용하지 않는다 — 제1 저자는 Khakhar · 원문 인쇄값 없음 · Fr 10⁻⁴ · 반 채움 · 준 2D 조건 · 우리 드럼 (Fr 0.083) 에는 k ≳ 0.1 [추정]."*

## 11. 주의/한계 (over-claim 방지 · 원문 비판)
1. **비점착 · 같은 입자만** — 점착 · 분리 · 다분산 없음 (G1–G4 전부 '없음').
2. **반 채움 · 180° 대칭 · 볼록 · 준 2D** — 3D 는 '축 흐름 없음' 가정 · 벽 (앞 유리 · 뒤 알루미늄) 효과 논의 없음.
3. **Fr 정의가 두 번 다르게 인쇄** — 서론 ωL²/g (차원 틀림) ↔ 그림 4 ω²L/g · Fr 의 L · rpm · 용기 크기 미기재 → 실험 각속도를 되살릴 수 없다.
4. **그림 4 의 직선 = 입경별** (본문은 가속도별) · **절편 1.1–1.9 d** → k 는 한 용기 안 근사 · 측정 13 점 · 반복 · 오차 없음.
5. **'0.03' 은 인쇄 안 됨** — 두 기울기 평균 0.0300 [판독] · 그것을 쓰려면 '기울기 · 절편 무시 · Fr 10⁻⁴' 를 같이 적는다.
6. **계산 k (0.05–0.15) ≠ 실측 (0.024–0.036 기울기)** · 그림 10–13 의 k · 입자 수 · 적분 방법 · 칸 크기 미기재.
7. **실험 절은 0.8 mm 만** — 2.0 mm 계열 (그림 4) 은 6 mm 셀에서 3 입경 (벽 영향 큼) [카드 산술 · 추론].
8. **IS = 정규화 안 한 σ** (*"normalized"* 라 부름) · 칸 크기 미상 → 다른 논문 IS · 우리 M 과 숫자 대조는 환산 · 칸 정의 뒤에만.
9. **확산 상수 = Savage f(ν) ≈ 0.025 (ν 0.55 · e 0.9) 를 *"roughly"* 맞는다고 가정** · 상수 D (*"for simplicity"*) — 그림 12 에서 1.25 바퀴 뒤 실험은 멈추고 모형은 계속 내려간다 (2.25 바퀴 차 0.018 [판독]).
10. **우리 드럼 대입 (§3-9) 은 전부 [카드 산술 · 추론]** — 동적 각 β · 층 속도 상한 · k ≳ 0.1 은 가정에서 나온 추정 · λ² 미정 (Nase).
11. 표기: 'Poincare´' · 'Pe´clet' (악센트 분리) · 그림 4 축 글자에 /d 없음 · 쪽 머리글 'Khakhar et al.'.

## 12. 참고문헌 — 우리가 더 볼 것 (원문 목록 서지 그대로 + 이유 한 줄)
| # | 서지 (원문 그대로) | 왜 | 정본 카드 |
|---|---|---|---|
| 10 | D. V. Khakhar, J. J. McCarthy, T. Shinbrot, and J. M. Ottino, "Transverse flow and mixing of granular materials in a rotating cylinder," Phys. Fluids 9, 31–43 (1997). | 흐름층 연속체 모형 (δ 포물선 · 식 20 검증) 의 원전 · 원형 원통의 δ0 측정이 있을 것 [미확인] — Nase 0.03 의 다른 출처 후보 | 없음 (chaudhuri2006 이 인용만) |
| 14 | H. Henein, J. K. Brimacombe, and A. P. Watkinson, "Experimental study of transverse bed motion in rotary kilns," Metall. Trans. B 14, 191–197 (1983). | 회전 영역 (무너짐 · 구르기 …) 구분 — 우리 Fr 0.083 이 구르기 영역인지 | 없음 |
| 34 | S. B. Savage, Disorder, in Disorder and Granular Media, edited by D. Bideau and A. Hansen (Elsevier Science, Amsterdam, 1993), pp. 255–285. | 충돌 확산 f(ν) ≈ 0.025 의 출처 — 우리 상별 확산 어림 | 없음 |
| 35 | P. V. Danckwerts, "The definition and measurement of some characteristics of mixtures," Appl. Sci. Res., Sect. A 3, 279–296 (1952). | IS 정의의 원전 (Lacey 와의 관계) | 없음 (lacey1954 · chandratilleke2012 · chaudhuri2006 이 인용만) |
| 8 | G. Metcalfe, T. Shinbrot, J. J. McCarthy, and J. M. Ottino, "Avalanche mixing of granular materials," Nature (London) 374, 39–41 (1995). | 제목대로 무너짐 (avalanche) 영역의 혼합 — 낮은 rpm 쪽 영 모형 후보 (원문은 [8–13] 묶음으로만 인용 · p.195 · 쐐기 · '반 채움이면 느림' 문장은 원문이 [7] 로 인용 · p.196) | 없음 (nase2001 · stewart2001 이 인용만) |
| 24 | D. V. Khakhar, J. J. McCarthy, and J. M. Ottino, "Radial segregation of granular materials in rotating cylinders," Phys. Fluids 9, 3600–3614 (1997). | 이 틀에 밀도 분리를 넣은 판 (p.200 *"as shown in Ref. 24"*) | 없음 (wishlist 에 figueroa2009 n 으로 이미 있음) |
| 33 | T. Elperin and A. Vikhansky, "Kinematics of the mixing of granular material in slowly rotating containers," Europhys. Lett. 43, 17–22 (1998). | *"a slightly more detailed model"* (u 의 x 의존) | 없음 |
| 7 · 26 | J. M. Ottino, "Mixing, chaotic advection, and turbulence," Annu. Rev. Fluid Mech. 22, 207–54 (1990) · J. M. Ottino, The Kinematics of Mixing: Stretching, Chaos, and Transport (Cambridge University Press, Cambridge, 1989) | 혼돈 이류 일반론 | 없음 |

---

## [미확인] 목록
- 실험 rpm · 각속도 · 용기 모양별 크기 (반축 a · b · 변) · Fr 의 L 정의.
- 그림 4 의 각 점이 어느 용기 · 방향에서 나왔는지 · 직선 맞춤 방식.
- 흐름층 각 (동적 안식각 β) 값 · 층 속도 · 전단율 측정값.
- 혼합 계산 (그림 8–13) 의 k · 입자 수 · 적분법 · 시간 간격 · IS 칸 크기 · 수.
- 그림 10 에서 식 (20) 에 해당하는 D̄ (0.0001 · 0.0003 중 어느 것) · 그때의 d̄.
- 그림 8 의 회전 수 · 그림 12 오차 막대의 정의.
- 색 입자 만드는 법 · 2.0 mm 유리구의 실험 조건.
- Nase 2001 의 참고 [42] 원문 저자 순서 (Nase PDF 를 이 작업에서 볼 수 없음).

## 원문 대조 기록 (이 카드 작성 중 직접 확인한 것 · 2026-11-24)
- 서지: AIP 표지 (PDF p.1 · *"D. V. Khakhar; J. J. McCarthy; J. F. Gilchrist; J. M. Ottino · Chaos 9, 195–205 (1999) · https://doi.org/10.1063/1.166390"*) · 첫 쪽 (p.195 · 같은 순서 · 소속 · 접수 · 게재확정 · 'CHAOS VOLUME 9, NUMBER 1 MARCH 1999' · '1054-1500/99/9(1)/195/11/$15.00') · 머리글 *"Khakhar et al."* — 1저자 메모와 다른 점 = 저자 순서 하나.
- 글자 층 전수 (11 쪽) + 번호 식 22 · 문장 안 식 5 · 근거 문단 20 을 400 dpi 로 렌더해 숫자 · 기호 대조 · **'0.03' · '0.030' · '3%' 는 원문에 없음** (인쇄된 작은 수 = 0.025 · 0.05 · 0.10 · 0.15 · 0.1 · 0.0001 · 0.0003 · 0.05a · 0.55 · 0.9 · 0.5).
- 그림 14 장 = 전부 임베디드 래스터 (그림 1 · 2 · 5 = 600 dpi · 4 · 6 · 7 · 9 · 12 · 13 · 14 = 300 dpi 1 비트 · 3 · 10 · 11 = 300 dpi · 8 = 100 dpi 컬러) — 도구가 14 장을 다 찾았으나 단 · 두 단 폭의 큰 옆 여백 (빈 몫 0.43–0.97) 과 600 dpi 원본의 300 dpi 렌더 → 14 장 전부 원 해상도로 다시 자름 + 그림 13 패널 둘 손 크롭 · 전부 열람.
- 판독: 그림 4 · 9 · 12 · 13 원 화소에서 틀 · 눈금을 찾아 축을 세움 (digitized.csv) · 그림 4 두 직선 = 화소 최소제곱 (rms 0.20 · 0.29 px) · 입경별 · Fr 별 재맞춤 대조.
- 우리 값: B2-U 덱 메타 · in.mixer · Drum.stl (39 꼭짓점 각 · 축 ±2.517 mm) · B1 반환 판독 (입자 수 134 · 708 · 99,158 · M) · B2-U README (Bo · γ 비) — 읽기만.
- 정본 중복 확인: papers/ 625 파일 목록 + DOI '1.166390' · 'Gilchrist' · 'Khakhar' · 'chaotic mixing' grep — 인용만 (nase2001 · chaudhuri2006 · figueroa2009 · li2003 · li2005) → 카드 없음.

## 🔗 관련 카드
- 이 논문을 인용한 카드 (가리킨 카드): `nase2001_granular_bond_collision_number_wet_cohesion` (참고 [42] · L31 · L36 · L99 · L190 · L205 — §0-1 대조 · 저자 순서 · 0.03 의 정체).
- 충돌 수 · 전단 · 점착 혼합 (McCarthy 계보): `li2006_cohesive_mixing_shear_cell_collision_number_phase_diagram` · `li2003_cohesive_mixing_segregation_pairwise_bond_hierarchy` · `li2005_cohesive_mixing_phase_diagrams_bond_ratio_dem_validation` · `figueroa2009_vdw_adhesion_mixing_segregation_bond_number_phase_diagram`.
- 점착 드럼 DEM · 회전 속도: `chaudhuri2006_cohesive_mixing_tumbling_blender_bond_number_rotation_speed` · `jarray2019_cohesion_driven_mixing_segregation_drum`.
- 혼합 지수: `lacey1954_particle_mixing_theory_index` (이 논문 ref 3) · `chandratilleke2012_particle_scale_mixing_index` · `nadeem2023_gnn_mixing_index`.
- 믹서 DEM 리뷰: `jadidi2023_dem_batch_solid_mixers_review`.
- 포물선 흐름층 모형을 아무 충전율 + 비혼합 핵으로 넓혀 (Ding 2002 경유) 순환 주기의 평균 · 표준편차를 낸 액교 점착 3D 드럼 DEM (최대 층 두께 6d · 8d → k ≈ 0.23 · 0.30 at 40 % · Fr 8.8 × 10⁻³ · L/d 26.6 [그 카드 산술] · 바퀴 단위라 유량이 ω 와 무관 · 이 논문 1997 판을 인용 · 2026-11-24 카드): `liu2013_wet_cohesive_particles_transverse_mixing_rotating_drum_circulation_period`.

## 🗨️ Q&A 로그
<!-- "Q&A 작성해줘" 트리거 시 직전 질문/답 누적 -->
