Repository: yonghoon7153-source/Yonghoon-DEM-DFT

# 📚 LITDB — 문헌 단일 시스템 (**SE·DFT 축 + DEM·MPM 축, 두 트랙**)

> **앞으로 논문은 여기서만 본다.** 여러 곳(db/literature, kb/papers, db/properties, Excel)에 흩어진 문헌을 한 곳에서 생각·참고·비교하기 위한 통합 MD 시스템.

## 왜 트랙이 둘인가
`INDEX.md` 는 argyrodite 전해질 축이라 접촉역학·MPM·건식전극 digest 가 들어갈 자리가
없다. 그래서 한때 64편이 **어느 인덱스에도 없었다**(open_items #7). 축을 나눠 그 구멍을
닫았고, 한 분모로 세면 “159편 중 98편 미언급” 같은 **가짜 미결**이 나온다
(`comparison_vs_ours.md:8`). 분리는 실측 근거가 있는 결정이다 — 합치지 말 것.

⚠ 이 표의 **편수는 적지 않는다.** 손으로 쓴 수는 반드시 낡는다(README 자신이 세 번 틀렸다).
현재값은 `python3 tools/litdb/build_index.py --check` 로 본다.

File: litdb/papers/kim2024_r2r_dry_10mah_nca_cathode_ptfe_two_step_calendering.md (part 2 of 2)
<!-- digest 표준 양식 확장 (paper-level STANDALONE). ★ = 사용자가 특히 원한 항목. 깊이 기준 = bazzoun2026_dem_fem_rnm_ionic.md ·
| **후보 C · C′** (MDR · 항복 캡 · 파쇄 DEM) | (흐름 밖) 파쇄를 넣은 DEM 의 검증 꼴: 1 차 압력 두 수준 × 2 차 곡선 + BET (새 표면) — 원문 값으로 맞출 수는 없다 (PTFE · 압력 목록 · 오차 없음) | 접촉 · 항복 · 파괴 값 0 |
| **후보 M0** (균질화 압밀 · Heckel · 캡) | ★ AM 지배 침대의 **겉보기 P_y ≈1.13 (HM) · 1.33 GPa (IM)** · Heckel 잔차 활꼴 · D–log P 가 더 곧다 [카드 산술] — `park2022_*` 1.1–1.9 GPa 와 같은 자릿수 → AM 이 많은 복합에 순수 SE P_y (138 MPa) 하나를 쓰지 않는다 · 압력 기억 (이전 최대 압력 = 선행 압밀 압력) 을 캡 모델의 경화 변수로 보는 꼴과 맞다 [카드 추론] | SE 없음 · 맞춤 금지 · 압력 목록 미인쇄 |
| **U3** (단단한 구를 소성 블록에 눌렀다 떼기) | 없음 | — |
| **U4** (판 분리) | 없음 | — |
| **U0 · U1 · U2 · U5 · U6** | 없음 (U5 '비슷한 강성 입자끼리 충돌' 은 원문의 '충돌' 낱말뿐 · 측정 없음) | — |
| **R1** (AM 이 움직이고 하중을 나눔) | (정성) AM 96 wt% 침대 = AM 이 전부 짐 · 재배열 (단계 1 · 2) 이 압밀 (단계 3) 보다 먼저 · 스크래치 마찰 μ 가 90 MPa 에서 최대 (0.82 → 1.35) | 하중 몫 측정 없음 |
| **R2** (미끄럼 · 분리) | 막 표면 스크래치 마찰 계수 (입자끼리 마찰 아님) | 입자 마찰 값 없음 |
| **R3 · R5 · R6** | 없음 (SE 없음 · 맞춤 없음) | — |
| **R4** (탈압 · 되돌아옴) | 단계 6 과 같음 — 재가압 평탄 · 측정 상태 (뺀 뒤) | 되돌아옴 숫자 없음 |
| **R7** (AM 파괴) | ★ **1 차 압력 140 MPa → NCA 파쇄 (SEM · BET 2.77 → 3.83 m²/g · +38 %) · 90 MPa → 없음** — 파쇄 문턱이 이 막 · 이 이력에서 90–140 MPa 사이 [인쇄 · 판독] · 파쇄 → 1 차 입자 노출 → 비표면적 ↑ ([47] Trevisanello) · 파쇄 입자 · CB 응집이 윗면 기공을 막음 (S3) | 문턱 값 (MPa) 은 Carver / 롤 · PTFE 막 조건부 · 크기별 · 결정 형태별 파쇄 없음 · 시료 수 없음 |
| **결과 전 대조 항목** | (흐름 밖 표지로만) ① AM 지배 쌍봉 침대 300 MPa 빈 곳 ≈20 % (HM) · 18.8 % (IM) ② 재가압 평탄 구간 (이전 최대 압력까지) ③ 1 차 압력 이력 차가 고압에서 줄어듦 (2.9 → 0.8 %p) ④ 파쇄 → BET +38 % | ASSB 절대값 비교 금지 · '액체 LIB · 건식 PTFE · Carver · 뺀 뒤' 표지 필수 |

- **재료 · 차원 · 조건 차이**: 액체 LIB 건식 양극 ↔ 우리 ASSB 냉간 일축 복합 양극 · 무른 상 PTFE 2.2 % + CB ↔ LPSCl ≈27 % 고체 · NCA (Ni 0.80 · Co · Al) ↔ NCM811 · 빈 곳 20 % ↔ 10–16 % · 2D SEM · 부피 평균 측정 ↔ 우리 3D 계산 · 압력 이력 두 번 ↔ 한 번.

## 9. 적용 인사이트 (내 연구에 어떻게)
1. **압력 이력을 상태 변수로 적는다** — 같은 최종 압력이라도 1 차 압력이 달랐던 두 막의 밀도가 2.9 %p 까지 다르고 고압에서 0.8 %p 로 줄었다 (그림 4c).  우리 실험 대조 · DEM 팔 기록에 '누름 횟수 · 각 최대 압력 · 유지' 칸을 결과 전에 둔다 (단계 0).
2. **재가압 평탄 = 정성 시험 하나** — 누르고 뺀 침대를 다시 누를 때 이전 최대 압력 근처까지 밀도가 거의 안 오른다 (HM).  우리 언로딩 키트 뒤 재가압 팔이 같은 모양을 내는지 보고, 파쇄 · 재배열이 있으면 낮은 압력부터 치밀해진다 (IM) 는 반례를 함께 둔다 (단계 6 · R4).
3. **AM 지배 침대에는 순수 SE Heckel 을 쓰지 않는다** — 겉보기 P_y 가 GPa 급이고 D–log P 가 더 곧다 (이 논문 · park2022).  M0 를 복합에 쓸 때 조성별 곡선이 필요하다.
4. **같은 기공률 ≠ 같은 수송** — 같은 3.6 g/cc 에서 기공 크기 분포 차이로 R_ion 1.7 배 (액체).  우리 고체 접촉망에서도 기공률 하나로 σ_ion 을 읽지 않는다 (tau2 · 협착 분해를 같이).
5. **'그림 사이 같은 값' 을 찾아 비교의 실제 기준을 확인한다** — 이 논문의 '건식 → HM' 은 세 조작의 합이고, 절마다 기준 전극이 앞 절의 최적이다 (§3-7) · 우리 보고에서도 비교마다 기준 팔을 명시한다.

## 10. 인용 가능 문장 (deck/paper용 — 표지 그대로)
- "A solvent-free PTFE-fibrillized NCA cathode (NCA : conducting agent : PTFE = 96 : 1.8 : 2.2, 50 mg cm⁻², 3.6 g cm⁻³, ≈139 µm, nominal 10 mAh cm⁻²) delivered 9.7 mAh cm⁻² at 0.1 C in a Li half-cell after fibrillization at 80 °C, a CB/graphene (50:50) conducting agent and a two-step calendering with a 90 MPa first pressure (Kim et al., Adv. Energy Mater. 14 (2024) 2303455)."
- "In the compaction diagram (Carver press; compaction density = electrode density / 4.5 g cm⁻³), the film pre-calendered at 90 MPa stayed at ≈71.6 % up to ≈40 MPa and then densified log-linearly to ≈85 % at ≈760 MPa, whereas the film pre-calendered at 140 MPa densified from ≈20 MPa in a 'dynamic rearrangement' stage attributed to particle collisions and NCA fracture (Kim et al. 2024, Fig. 4c; values read from the figure)."
- "High first-step calendering pressure (140 MPa) increased the specific surface area from ≈2.8 to ≈3.8 m² g⁻¹, attributed to NCA fracture exposing primary particles (Kim et al. 2024, Fig. 4d; values read from the figure)."
- 국문: *"건식 PTFE NCA 양극 (AM 96 wt%) 의 압밀 선도에서 2 차 압력 300 MPa 의 압밀 밀도는 ≈79.6 % (1 차 90 MPa) · ≈81.2 % (1 차 140 MPa) 이다 — 그림 판독 · 분모 4.5 g/cc · 액체 LIB · 고체전해질 없음 (Kim 2024)."*
- 국문 (금지 표지): *"Kim 2024 를 '10 mAh/cm² 를 연속 롤투롤로 양산했다' 의 근거로 인용하지 않는다 — 원문은 장비 사슬과 'Roll-to-roll' 표기만 주고 선속도 · 길이 · 연속 운전 자료가 없다.  100 사이클 유지율은 82.15 % (p.10 · 그림 5e) 로 인용하고 89.5 % (p.2) 는 쓰지 않는다."*

## 11. 주의/한계 (over-claim 방지 · 원문 비판)
1. **R2R · '저원가' 근거 없음** — 장비 이름 · 표 S3 표기뿐 · 선속도 · 웹 길이 · 롤 지름 · 간극 · 하중 · 원가 [미확인] · 그림 S6b = 막 한 장.
2. **'10 mAh/cm²' 는 공칭** — 208 mAh/g 기준 [카드 산술] · 실측 9.7 (0.1 C) · 9.2 (0.5 C).
3. **유지율 세 값** — 89.5 % @100 (p.2) ↔ 82.15 % @100 (p.10) ↔ 94 % @50 (표 S3) · 'short circuits' (p.2 만).
4. **두께 글자** — ≈97 · 139 µm (본문) ↔ 112 · 154 µm (그림 1c · 집전체 포함으로 보임) ↔ 140 µm (표 S3).
5. **압밀 선도의 조건** — Carver (다이 · 유지 · 속도 · 온도 · 압력 목록 [미확인]) · '압연 각 단계의 압력을 Carver 로 쟀다' 는 문장만 → 90 · 140 MPa 가 롤 압력인지 프레스로 흉내 낸 것인지 [미확인] · 뺀 뒤 · 시료 수 · 오차 없음 · 압밀 상수 값 없음.
6. **분모 4.5 g/cc** — 성분 밀도 미인쇄 · 그래핀 · CNT 를 넣은 전극도 같은 분모인지 [미확인] · *"pore volume was the same for all cathodes due to the same electrode density"* 는 분모가 같다는 가정 위의 말.
7. **파쇄 근거** — SEM 한 장씩 + BET 한 쌍 · 크기별 · 결정 형태별 파쇄 · 파쇄 몫 정량 없음 · '동적 재배열 = 충돌' 은 해석.
8. **'시간이 부족하다'** (p.7) — 압력을 바꾼 실험을 시간으로 설명 · 압연 속도 · 유지 시간 미인쇄.
9. **R_ion · R_ct 추출** — 회로 · 면적 기준 미인쇄 · 전해액 전도도 미인쇄 → τ 환산 불가.
10. **κ² ∝ D** — A · n · C₀ 일정 가정 · 다공 전극의 실제 반응 면적은 도전재 · 기공 분포에 따라 다를 수 있다 [카드 추론] · 절대 D 없음.
11. **S17 ↔ S18a 단위 10³ 배** · κ 단위 표기 · S26 캡션 · S26a 습식 ≠ 그림 5d 습식 · S10 'a)' 두 번 · *"10 mA cm⁻²"* · *"scan rate of 5 oC"* · *"Brumauer"* · DMA 를 *"differential thermal analyzer"* 로 · Hg 장비 소재국 'Canada' · BET 장비 'United Kingdom' (원문 그대로).
12. **절마다 기준 전극이 바뀐다** (§3-7) — 그림 2 · 3 의 전극은 IM (1 차 140 MPa) 으로 읽힘 [카드 추론] · 그림 5 의 차이는 세 조작의 합.
13. **NCA 쌍봉 비율 · 결정 형태 · 섬유화 장비 · 혼합 조건 · PTFE 입자 크기** 미인쇄.
14. **자료 비공개** (*"Research data are not shared."*) — 모든 숫자는 인쇄 또는 그림 판독.
15. ⚠ 이 카드의 판독은 원 화소 · 눈금 맞춤이지만 **[판독]** 표지로만 인용 · 300 MPa · 80 % 도달 · Heckel 은 **[카드 산술] (판독 점 사이 log P 선형 보간 · 단계 3 점만)**.

## 12. 참고문헌 — 우리가 더 볼 것 (원문 목록 서지 그대로 + 이유 한 줄 · Wiley 꼴이라 제목은 원문 목록에 없음)
| # | 서지 (원문 그대로) | 왜 | 정본 카드 |
|---|---|---|---|
| 46 | K. Park, S. Myeong, D. Shin, C.-W. Cho, S. C. Kim, T. Song, J. Ind. Eng. Chem. 2019, 71, 270. | **2 단 압연의 출처** (같은 T. Song 그룹) — 압력 이력 · 파쇄 (단계 0 · 5 · R7) | 없음 (`park2019_electrode_design_methodology_assb_3d` 는 다른 논문) |
| 45 | a) R. Sim, S. Lee, W. Li, A. Manthiram, ACS Appl. Mater. Interfaces. 2021, 13, 42898; b) R. Zhan, D. Ren, S. Liu, Z. Chen, X. Liu, W. Wang, L. Fu, X. Wang, S. Tu, Y. Ou, Adv. Energy Mater. 2023, 13, 2202544. | '심한 압연 → 균열 · 분쇄' 문장의 출처 (R7) | 없음 (a 는 `xu2023_*` · `zhang2026_xct_*` 가 인용만) |
| 47 | E. Trevisanello, R. Ruess, G. Conforto, F. H. Richter, J. Janek, Adv. Energy Mater. 2021, 11, 2003400. | 파쇄 → 1 차 입자 노출 → 비표면적 ↑ | `trevisanello2021_sc_pc_ncm_cracking_diffusion` |
| 36 | X. Lu, S. R. Daemi, A. Bertei, M. D. Kok, K. B. O'Regan, L. Rasha, J. Park, G. Hinds, E. Kendrick, D. J. Brett, P. R. Shearing, Joule. 2020, 4, 2746. | 압연 미세구조 변화 (in-situ nano-CT) | `lu2020_insitu_nanoct_calendering_microstructural_evolution` |
| 13 | b) J. Landesfeind, M. Ebner, A. Eldiven, V. Wood, H. A. Gasteiger, J. Electrochem. Soc. 2018, 165, A469. | 확산 길이 · 미세구조 (임피던스 tortuosity) | `landesfeind2018_tortuosity_impedance_vs_tomography` |
| 26 | a) T. Tomkovic, S. G. Hatzikiriakos, Can. J. Chem. Eng. 2020, 98, 1852; b) A. Zhang, J. Chai, C. Yang, J. Zhao, G. Zhao, G. Wang, Mater. Des. 2021, 211, 110157. | PTFE 섬유화 ↔ CB 를 통한 전단 전달 (H 절 · 건식 SE 막 바인더) | 없음 |
| 37 | Y. Zhang, S. Lu, F. Lou, Z. Yu, Energy Technol. 2022, 10, 2200732. | CB 가 PTFE 에 박혀 섬유화를 돕는다 | 없음 (`han2024_*` 가 인용 · wishlist 에 이미 있음) |
| 34 | D. J. Lee, J. Jang, J. P. Lee, J. Wu, Y. T. Chen, J. Holoubek, K. Yu, S. Y. Ham, Y. Jeon, T. H. Kim, J. B. Lee, M.-S. Song, Y. S. Meng, Z. Chen, Adv. Funct. Mater. 2023, 33, 2301341. | 섬유화 → 인장 강도 (건식 SE 막) | 없음 (후보 표 N-96) |
| 33 | G. Calleja, A. Jourdan, B. Ameduri, J.-P. Habas, Eur. Polym. J. 2013, 49, 2214. | PTFE Tg ≈118 °C 의 출처 | 없음 |
| 35 | J. Seeba, S. Reuber, C. Heubner, A. Müller-Köhn, M. Wolter, A. Michaelis, Chem. Eng. J. 2020, 402, 125551. | PTFE 섬유화 ↔ 도전재 분포 · 전기 저항 | 없음 |
| 8 · 11 | Yao 2023 (Energy Environ. Sci. 16, 1620) · Li 2022 (Mater. Today 55, 92) · Ludwig 2016 (Sci. Rep. 6, 1) | 건식 공정 배경 | 없음 |

---

## [미확인] 목록
- R2R 선속도 · 웹 길이 · 롤 지름 · 간극 · 선하중 · 롤 온도 · 통과 횟수 · 원가.
- 압밀 선도: 압력 설정값 목록 · Carver 다이 크기 · 유지 시간 · 속도 · 온도 · 다이 안 / 밖 · 되돌아옴 · 시료 수 · 압밀 상수 값 · 90 · 140 MPa 가 롤 압력인지 프레스 압력인지.
- 실제 전극의 2 차 압연 압력 (3.6 g/cc 에 닿게 한 값).
- NCA 쌍봉 섞는 비율 · 결정 형태 (단결정 / 다결정) · 성분별 진밀도 (4.5 g/cc 의 구성).
- 섬유화 단계의 장비 · 시간 · 전단 · 혼합 조건 · PTFE 입자 크기.
- Hg 전체 기공 부피 · 기공률 숫자 · 접촉각 숫자.
- R_ion · R_ct 맞춤 회로 · 면적 기준 · 전해액 이온 전도도 · 코인 셀 전극 면적.
- GI-XRD 입사각 · 탐침 깊이 · 아래층을 드러낸 방법.
- DMA 가열 속도 단위 · 섬유화 온도 제어 방법.
- 100 사이클 유지율 89.5 % (p.2) 와 82.15 % (p.10) 중 어느 것이 맞는지 · S26a 습식 곡선의 출처.

## 원문 대조 기록 (이 카드 작성 중 직접 확인한 것 · 2026-11-22)
- 서지: 후보 표 · kim2026 L410 메모 (J. Kim, K. Park, M. Kim, H. Lee, J. Choi, H.B. Park, H. Kim, J. Jang, Y.H. Kim, T. Song · 제목 · Adv. Energy Mater. 14 (10) (2024) 2303455) ↔ 원문 첫 쪽 = **저자 11 명 (끝 Ungyu Paik\*)** · 나머지 (제목 · 권 · 호 · 번호 · 연도 · DOI `10.1002/aenm.202303455`) 같음 · PDF 문서 정보의 Author 칸은 비어 있음.
- 숫자: 텍스트 층 + 렌더 이미지로 대조 — 96 : 1.8 : 2.2 · 100 g · 1~3 · 8~10 µm · ≈97 · 111 · 125 · 139 µm · 16 µm · 35 · 40 · 45 · 50 mg/cm² · 7 · 8 · 9 · 10 mAh/cm² · 3.6 g/cc · 30 g · Mw ~180,000 · 99.5 % · 110 °C 1 h · 25~150 °C · 5 oC · 50 g · 4.5 g/cc · 2032 · 200 µm · 1.0 M · 3/5/2 · 5 wt% · 2.8~4.25 V · 0.025C · 0.001–100 kHz · 2.8~4.3 V · 10 µL mAh⁻¹ · 17.3 · 15.7 · 14.6 · 11.0 Ω cm² · 19 · 42 % · 202.3 · 198.0 · 193.8 · 174.7 · 83.7 · 200.5 · 194.5 · 184.7 · 123.7 · 29.5 mAh/g · ≈37° · 37.4 · 36.7° · 4.25 · 2.80 V · 36.82 · 36.84 · 36.90 · 37.08° · 172.4 · 166.4 · 169.4 · 174.7 · 148.5 · 95.1 · 121.8 · 123.7 · DOD 82.9 · 80.0 · 71.4 · 45.7 % · 2.2 wt% · 5 : 4 : 1 · 60–110 °C · 110 °C · ≈118 °C · 30 · 80 · 135 °C · 0.86 · ≈0.43 · ≈0.70 MPa · 50 : 50 · 1 µm · 100 nm · 64.1 · 64.5 · 70.0 % · 식 (1) 2.69 × 10⁵ · 90 · 140 MPa · ≈710 · 712 Wh/L · 190.1 · 179.8 · 117.8 mAh/g · 7.5 · 15.2 · 59.5 % · 5.8 · 36.8 % · 20 · 50 · 8.7 · 69.5 % · 80 · 9.2 · 82.15 % · 100 · 89.5 % · 2.2 % · 201.5 · 9.7 · 3.9 · 139 · 16 · 200 · 10 · 16 · 150 µm · 표 S3 (10 · 50 · 200 · 140 · 94 @50) · 20024261 · 2023R1A2C2004923 · 접수 · 수정 · 온라인 날짜 — 전부 위치 확인.
- 판독: 원 래스터 화소 (본문 그림 · xref 87 · 130 · 146 · 196 · 210) · SI 쪽 렌더 300 dpi · 눈금 최소제곱 (잔차 ≤ 0.02 눈금 단위) · 인쇄값과 대조 = 그림 1a (14.55 · 11.04 · 17.34 · 15.67 ↔ 14.6 · 11.0 · 17.3 · 15.7) · 그림 2e 인장 (0.43 · 0.86 · 0.699 ↔ ≈0.43 · 0.86 · ≈0.70) · 그림 5e (9.28 · 8.71 · 5.82 ↔ 9.2 · 8.7 · 5.8 · 유지율 81.9 · 69.5 · 36.6 ↔ 82.15 · 69.5 · 36.8 %) · S26 끝 (HM 190.6 · 180.5 · 118.3 ↔ 190.1 · 179.8 · 117.8) · 그림 4c 다시 읽기 (분리된 점 7 개 ±0.05 %p) · 그림 4d IM 투과는 첫 판독 553.8 → 반 세기 경계 560.4 s 로 고침.
- 원문 전수 검색 (본문 + SI 텍스트 층 · 대소문자 무시: DEM (낱말) · discrete · simulat · model · springback · spring-back · relax · line load · speed · m/min · porosity · single crystal · polycrystal · secondary particle): 시뮬레이션 · 모형 · 되돌아옴 · 선하중 · 결정 형태 낱말 0 · 'speed' 는 *"advantageous for high-speed mass production"* 주장 한 번뿐 · 'porosity' 는 정성 (p.2 · *"low porosity with pore-clogging"*) 과 Hg 장비 문장 (SI p.5) 뿐.
- 정본 중복 확인: papers/ 목록 (609 장) · DOI `10.1002/aenm.202303455` · '2303455' · 'roll-to-roll' · 'Jiwoon' · 'Keemin' grep — 카드 없음 (kang2026 · kim2026 이 인용만).

## 🔗 관련 카드
- 이 논문을 인용한 카드: `kim2026_pregranulation_ptfe_dry_nca_cathode_crack_delithiation` (ref 16 · L410 — 같은 그룹 · 같은 조성 · §0-1) · `kang2026_multiscale_inverse_design_ptfe_fibrillation_dry_electrode` (ref 8 · L383).
- 이 논문이 인용한 정본 카드: `trevisanello2021_sc_pc_ncm_cracking_diffusion` ([47]) · `lu2020_insitu_nanoct_calendering_microstructural_evolution` ([36]) · `landesfeind2018_tortuosity_impedance_vs_tomography` ([13b]).
- 같은 그룹 · 건식 PTFE 후막: `han2024_fec_mitigates_ptfe_decomposition_dry_thick_graphite_anode` (T. Song · J. Choi · 음극) · `lee2026_li_underlayer_primer_free_dry_prelithiated_thick_anode`.
- PTFE 건식 전극: `hippauf2019_dry_film_ptfe_sulfide_cathode_sheet` · `lee2025_dual_fibrous_ptfe_dry_electrode` · `matthews2024_ptfe_nanofibril_network` · `lee2026_unveiling_ptfe_dry_electrode_digital_twin` · `lee2025_corolling_dryprocess_lpscl_ptfe` · `kang2025_bollard_anchored_binder_dry_electrode` · `lee2024_shear_force_dry_process_cathode_coverage` · `wang2026_dryprocess_thick_cathode_failure_ncm94` · `mun2025_dry_electrode_technology_assb_review` · `schmitt2026_chemomech_stability_dry_cathode_separator_sheets`.
- 압연 압축 곡선 · 파쇄: `meyer2017_calendering_compaction_resistance_line_load_exponential_model` · `meyer2018_calendering_process_model_active_material_mass_loading` · `heenan2020_nmc811_calendering_defects_cycling_cracking_multiscale_xct` · `xu2023_dem_bonded_particle_fracture_calendering` · `zhang2026_xct_dem_cathode_calendering_peel_calibration` · `sangros2019_dem_calendering_lib_electrode`.
- 단단한 골격 압밀의 겉보기 Heckel (다른 재료 · 같은 자릿수): `park2022_am_shape_size_pressure_tortuosity_electron_blocking_al2o3` · 순수 SE 쪽: `lee2025_heckel_argyrodite_powder_densification_nanoindentation`.

## 🗨️ Q&A 로그
<!-- "Q&A 작성해줘" 트리거 시 직전 질문/답 누적 -->
