Repository: yonghoon7153-source/Yonghoon-DEM-DFT

# 📚 LITDB — 문헌 단일 시스템 (**SE·DFT 축 + DEM·MPM 축, 두 트랙**)

> **앞으로 논문은 여기서만 본다.** 여러 곳(db/literature, kb/papers, db/properties, Excel)에 흩어진 문헌을 한 곳에서 생각·참고·비교하기 위한 통합 MD 시스템.

## 왜 트랙이 둘인가
`INDEX.md` 는 argyrodite 전해질 축이라 접촉역학·MPM·건식전극 digest 가 들어갈 자리가
없다. 그래서 한때 64편이 **어느 인덱스에도 없었다**(open_items #7). 축을 나눠 그 구멍을
닫았고, 한 분모로 세면 “159편 중 98편 미언급” 같은 **가짜 미결**이 나온다
(`comparison_vs_ours.md:8`). 분리는 실측 근거가 있는 결정이다 — 합치지 말 것.

⚠ 이 표의 **편수는 적지 않는다.** 손으로 쓴 수는 반드시 낡는다(README 자신이 세 번 틀렸다).
현재값은 `python3 tools/litdb/build_index.py --check` 로 본다.

File: litdb/papers/kim2026_li_argyrodite_sei_reactive_md.md (part 2 of 2)
# Deciphering Li₂S-like SEI Formation Mechanism at Li/Argyrodite Anodic Interfaces via Large-Scale Machine-Learned Reactive Dynamics — Ji Seon Kim (SSRN preprint 2025/2026)
| 4 | **MD Δt·thermostat·대형 모델 온도·원자 수** | 본문·SI 모두에 없을 가능성 | T3 재현 파라미터 |
| 5 | **Li–S / Li–P 배위 z–t 지도 원값** | **Fig S6** | 우리 배위 분석 파이프라인 설계 |
| 6 | **cluster-size 분류 임계값·정의** | **Fig S8** | "결정 vs 고립 클러스터" 판정기를 우리가 구현하려면 필수 |
| 7 | **코팅계 SEI 두께 시간추이** | **Fig S12** | 6 nm 수렴 여부(=처방 효과의 견고성) |
| ~~8~~ 🔶 | **Luo 2022 (ref [49]) 원논문** | **서지·초록 확인 2026-08-26** — 제목 *"Nanostructure of the Interphase Layer between a Single Li Dendrite and Sulfide Electrolyte in All-Solid-State Li Batteries"*, DOI `10.1021/acsenergylett.2c01543`. 초록이 **25 °C 단결정 Li₂S ≈12 nm** / **60 °C 다결정 + disorder–order 전이**를 명시 ⇒ 덱 라벨 `25/60 °C` 실재 확인, 우리 `80 °C` 오독 철회가 옳았다 | **두께 측정 방식·오차는 여전히 미확인**(본문 미확보) — PDF 는 대기열 #6 |
| 9 | **출판본** (저널·심사 후 수치 변경 여부) | 미정 | §16-16 재감사 |
| 10 | **Ren 2024 EES / Chaney 2024 ACS AMI** (같은 2단계 기구 선행 2편) | 별도 PDF | 신규성 판정 정밀화 · 두께/시간의 **논문 간 산포** = 오차막대 대용 |

---

## 20. 채택 항목 (`kb/open_items.md` 갱신 제안)

| ID | 갱신 내용 |
|---|---|
| **T3** | **벤치마크 수치 정정**: D 0.4 / 1.1 **× 10⁻⁷** cm²/s (@350 K, 자릿수 정정) · pristine 기준 1.6e-7 추가 · 셀 Li 6 nm ‖ LPSCl 10 nm ~7,000원자 · **핵생성 11 ns (소형) / 30 ns (대형)** · 1차 관측량을 **PS₄ 층수**로 변경(D 아님) · **착수 전 게이트 = Fig S3식 UMA↔QE 스냅샷 검증** |
| **T1** | γ 수치 **확보 완료** (select 2 / break 10→5→2). **단 γ는 MTP 전용 → UMA용 대리지표 설계로 과제 재정의.** 이식 대상은 "선별/중단 문턱 분리 + 중단 문턱을 수렴 판정으로 전용"이라는 **논리 구조** |
| **T4** | 검증 프로토콜 **템플릿 확정**: 1 ns MD @350 K → **20 ps 간격 스냅샷** → DFT single-point 대조 |
| **T5** | 영역분해 MSD **설계 규칙 추가**: 시간분해 마스크 · 창 명시 · 상전이 전/후 분리 보고 (이 논문의 결함에서 도출) |
| **신규 (제안)** | **비정질 Li₃P의 gap** — sei_products.json은 결정상 gap(0.70 eV)을 쓰는데, 이 논문은 Li₃P가 **비정질로만** 남는다고 보고. 절연 판정의 가정 노출 → 후속 계산 후보 |
| **T3 (추가 2026-08-04)** | **핵생성 z 위치 확보** — 결정 Li₂S 핵은 초기 계면이 아니라 **LPSC 쪽으로 ~3 nm 안쪽**에서 시작한다(§21 N3). 우리 구획 마스크는 "계면 ±d" 가 아니라 **LPSC 쪽 0–5 nm 를 별도 bin** 으로 잡아야 핵생성을 놓치지 않는다. 또한 **PS₄ 층 간격 ≈ 0.5 nm**(=a/2) 로 검산됨 → 층수↔두께 환산 가능 |

---

## 21. 🔍 본문 실물 독립 검증 (2026-08-04) — 교정 6 · 신규 14

> **원본**: `litdb/inbox/3. Deciphering Li₂S-like SEI Formation Mechanism at LiArgyrodite Anodic Interfaces
> via Large-Scale Machine-Learned Reactive Dynamics.pdf` — **inbox #3 · 사용자 분류 폴더 `이상욱`**
> (성균관대 이상욱 교수 랩 묶음: #1 `kim2026_hts…`, #2 `lee2024_multicomponent…`, **#3 = 이 논문**).
> **방법**: 5.74 MB · 26 pp · 네이티브 텍스트 레이어 전문 추출 후 **초록·§1–§4·CRediT·데이터가용성·참고문헌 [1]–[52]+(53) 전량 재판독**.
> 업로드본(`ff478144`)과 동일 판본이고, **Sup) 파일은 이번에도 없다.**
> ⚠ 따라서 **Fig 2–5 의 그림 판독값(20층·~6 nm·~5 nm·MSD 220/130 Å²·41→34/40→18층 등)은 2026-07-28 판정을 유지**한다 —
> 이번 검증은 **텍스트·표·캡션·서지** 층에 대한 것이다.

### 21a. 교정 6건 (기존 digest 가 틀렸거나 조건이 빠졌던 것)

| # | 위치 | 무엇이 틀렸나 | 실물 |
|---|---|---|---|
| **C1** | §3.1 k-points 행 | "슬랩/계면 기하 **때문에** z 방향 1점" 이라고 **이유를 붙였다** | 원문은 *"The **bulk and slab structures** used for generating the training set were fully optimized … 2×2×1 Monkhorst–Pack"* — **한 문장에 벌크와 슬랩을 묶어** 같은 메시를 쓴다. 즉 **입방 argyrodite 벌크도 2×2×1** 이다. 우리 이유 붙이기는 **본문에 없는 변호**였고, 실제로는 **비등방 메시를 벌크에 쓴 방법 결함**에 가깝다 |
| **C2** | §2 계보 / §3 전체 | **프로토콜 전체를 ref [35](kim2024) 상속**으로 서술 | **2단계(passive+active) 학습 전략은 ref [26](Ong 그룹 JACS 2022) 인용**이다 — *"We adopted a two-step learning strategy to train MTP…[26]"*, *"further supporting their applicability to interfacial studies.[26]"*. [35] 에서 온 것은 **optB88-vdW 선택 근거 + R_cut 6 Å/lev_max 16** 뿐. → 이 논문 = **[35]의 정확도 셋 + [26]의 계면 학습 전략** |
| **C3** | §2 인접 선행 행 | ref [26] 을 "Ong 그룹 2022 JACS (**S₈‖Li₃PS₄** 계면 열역학·동역학)" 로 축약 | 실제 서지: **M.L. Holekevi Chandrappa, J. Qi, C. Chen, S. Banerjee, S.P. Ong, "Thermodynamics and Kinetics of the *Cathode–Electrolyte Interface* in All-Solid-State *Li–S* Batteries", JACS 144 (2022) 18009–18022.** "S₈‖Li₃PS₄" 는 우리가 붙인 해석 — 인용 시 실제 제목을 쓸 것 |
| **C4** | §3.2 산수 | "3계 분해는 우리 산수이며 **확정 아님**" | 신뢰도 **상향**: §2.1 이 벌크를 *"Li (Im3̄m) and **ordered/disordered** Argyrodite (LPSC)"* 로 **정확히 3종 열거**한다. 동시에 **논문 결함 발견** — 각 단계를 *"a **total** of 750"* · *"**In total** … 550"* 로 총계처럼 쓰는데 합이 1,800 이라 5,400 과 **정확히 3배** 어긋난다(실제로는 계당 값). Table S1 필요는 유지 |
| **C5** | §3.3 MAE 행 · §3.5 | 힘/에너지 MAE 를 "**< 10** meV/atom" 하나로 기록 | **논문 내부 표현이 흔들린다**: §2.3 *"mean absolute errors (MAEs) of **less than** 10 meV/atom"* vs §2.5 *"mean absolute errors **on the order of** 10 meV/atom"*. 후자는 **10 이상일 수도** 있다는 뜻 → "kim2024(2.5–2.9) 대비 4배 나쁨" 판정은 유지하되 **하한 표기**로 읽을 것 |
| **C6** | §19 SI 목록 | **Supplementary Note 1 누락** | §2 원문 *"A detailed description of the **MTP framework** is provided in **Supplementary Note 1**"*. MTP 기저·γ 정의 원식이 거기 있다 → §19 에 0번으로 추가 |

### 21b. 신규 14건

**① 논문 자체의 자기모순 — 인용할 때 직접 물리는 것 (N1·N2·N9·N12)**

- **N1 ★★★ 초록이 본문·결론을 부인한다.**
  초록: *"…and **sulfur coating is demonstrated as a practical approach** for achieving stable, high-performance ASSLBs
  via controlled SEI growth."*
  §3.4: *"the direct application of elemental sulfur as an interlayer in practical Li metal | LPSC systems
  **may pose challenges due to its volatility and high reactivity**"*
  결론: *"directly coating elemental sulfur onto Li metal is **not easily feasible** due to sulfur's high reactivity"*
  → **초록만 인용하면 논문이 명시적으로 부정한 주장을 인용하게 된다.** 우리 §17 인용 문장은 본문 판정을 따르므로 그대로 유효.
  (심포지엄 덱·리뷰어가 초록만 볼 가능성이 높은 지점 — 우리가 이 논문을 반박·보완 대상으로 쓸 때 **가장 먼저 짚을 문장**.)
- **N2 결론에만 있는 두 가지 주장.** *"Crystalline domains **initially nucleate near the LPSC region and grow toward the
  Li metal**, forming a **5–11 nm** thick interphase **depending on the system size**."*
  ① **성장 방향** 서술은 §3.1–§3.4 어디에도 없다(결론 전용). ② **"5–11 nm"** 라는 범위 표기도 결론에서 처음 나온다
  (소형 결정영역 5 nm + 대형 11 nm 를 한 범위로 묶은 것) → **"11 nm interphase"만 단독 인용하면 계 크기 의존성이 지워진다.**
  단 ①은 N3 에서 **수치적으로 뒷받침됨**을 확인했다.
- **N9 ★★ 자기 인용의 역설 — ref [16] 이 이 논문의 시드 1개를 반박한다.** (§16-18 로 승격)
  서론이 AIMD 한계를 근거 짓는 ref [16] = **He·Zhu·Epstein·Mo, npj Comput. Mater. 4 (2018) "Statistical variances of
  diffusional properties from AIMD"** 는 **"확산 물성은 통계 분산이 커서 독립 시행이 여러 번 필요"** 가 논지다.
  → 우리 3-시드 규율을 방어할 때 **외부 논거가 아니라 이 논문이 스스로 인용한 문헌**을 쓸 수 있다.
- **N12 초록의 기구 서술에서 Li 는 두 번 작용한다.** 초록: *"**Li insertion destabilizes PS₄ tetrahedra**, generating a
  disordered, sulfur-rich amorphous layer"* → 그 다음이 (i) S 재조직 (ii) **Li infiltration**.
  즉 **0단계(Li 삽입 = 분해 트리거) → 1단계(S 골격) → 2단계(Li 침투 결정화)** 다.
  §8 의 "순서가 뒤집혀 있다(S가 먼저)" 는 **(1)/(2) 단계에 대해서만** 맞다 —
  인용할 때 **"PS₄ 분해 이후"** 를 반드시 붙일 것.

**② 우리가 T3 에 바로 쓰는 정량 소득 (N3·N4)**

- **N3 ★★★ 핵생성 z 위치를 확정했다 (본문 3개 수치의 교차 역산).**
  본문에 흩어진 세 z 값 — Fig 4 초기 계면 **z ≈ 105 Å**(§8.1 그림 판독) · Li–S 배위 급증 **z ≈ 75 Å @ ~11 ns**(§3.1 본문) ·
  P 침투 **z > 125 Å**(§3.2 본문) — 을 모델 A 두께(Li 6 nm ‖ LPSC 10 nm)로 검산하면:
  ```
  LPSC  = z  0 – 105 Å  (= 10.5 nm ✓)        Li 금속 = z 105 – 165 Å  (= 6.0 nm ✓)
  ⇒ z 축은 LPSC 가 저-z, Li 가 고-z. 세 수치가 모두 정합한다.
  ```
  ⇒ **결정 Li₂S 핵은 원래 계면이 아니라 LPSC 쪽으로 ~30 Å(≈3 nm) 안쪽(z≈75 Å)에서 시작**한다.
  그리고 *"broader increase across z ≈ 100–125 Å"*(부분 비정질 Li₂S-유사)는 **계면을 넘어 Li 쪽 2 nm까지** 걸친다.
  → **N2 ①(LPSC 쪽 핵생성 → Li 쪽 성장)이 실제로 뒷받침된다.**
  📌 **T3 설계 반영**: 구획 마스크를 "계면 ±d" 로 잡으면 핵생성을 놓친다. **LPSC 쪽 0–5 nm 를 독립 bin** 으로.
- **N4 ★ Fig 5e 캡션이 y축 정의를 흔든다 — 그런데 검산으로 결론이 난다.**
  캡션 *"(e) Time evolution of the **number of intact PS₄ units**"* vs 본문 *"preserving approximately 34 **layers** of
  PS₄ units"* / Fig 3a 축 라벨 "Argyrodite PS₄ **layer**".
  📐 검산: 소형 LPSC **10 nm ↔ 20층** → **0.5 nm/층**; 대형 LPSC **20 nm ↔ ~40층** → **0.5 nm/층**. **두 그림이 동일 환산**이고
  0.5 nm ≈ argyrodite a(≈9.86 Å)의 **절반** = PS₄ 층 간격으로 물리적으로 타당.
  ⇒ **y축은 "층수"가 맞고 Fig 5e 캡션의 "units" 가 오기다.** 부수 소득: **잔존 18층 = 9 nm / 34층 = 17 nm** 로 환산 가능
  (§10 에서 "인용하지 말 것"이라 한 Fig 5c/d 좌측 라벨 대신 **이 환산을 쓰면 된다**).

**③ 서지·편집 결함 (N5·N6·N7·N8·N10)**

- **N5 참고문헌 [33] 과 [34] 는 같은 논문이다.** 둘 다 Zuo et al., *J. Phys. Chem. A* **124** (2020) **731–745**,
  DOI **10.1021/acs.jpca.9b08723**. 차이는 **제목 대소문자와 마지막 저자(S.P. Ong) 유무뿐**.
  게다가 **서로 다른 문장에 인용**된다 — [32,33] = MTP 소개, [34] = "efficiency-accuracy 균형" 근거. 명백한 중복 등재.
- **N6 ref [28] 제목 오식**: *"…Solid Electrolyte Interphase in **Argyrodyte**/Li-Metal Contacts"* — 원 제목은 **Argyrodite**.
  (Chaney et al., ACS Appl. Mater. Interfaces **16** (2024) 24624–24630.)
- **N7 마지막 참고문헌이 목록 체계 밖에 있다.** figshare 데이터셋이 **"(53)"** — 대괄호가 아닌 **소괄호**, 나머지 [1]–[52] 의
  Elsevier 서식이 아닌 **ACS 서식**, 그리고 **본문에서 한 번도 인용되지 않는다**(데이터가용성 절에 URL 로만 등장).
- **N8 SI 링크가 공란이다.** *"Supplementary material — Supplementary data to this article can be found online at:"* 뒤에
  **아무것도 없다.** → **§19 의 SI 미확보는 우리 수집 실패가 아니라 프리프린트 자체의 결손**이다.
  (raw data 는 figshare `10.6084/m9.figshare.30272386.v1` 에 있다 — SI 대신 **원자료로 §19 항목을 채우는 경로**가 남아 있다.)
- **N10 γ 형식론이 무인용으로 도입된다.** §2.4 에서 γ_select/γ_break 를 정의하는 문단 전체에 **참고문헌이 하나도 없다.**
  maxvol/D-optimality 기반 active learning 의 원전으로 흔히 지목되는 **[39] Gubaev et al., Comput. Mater. Sci. 156 (2019) 148–156** 은
  §2 서두에서 *"alloy systems"* **응용 예로만** 인용된다.
  🔴 **2026-08-26 정정 — 이 줄의 종전 서술("γ 정의는 [32] Shapeev 2016 · [39] Gubaev 2019 원전을 직접 쓸 것")은 틀렸다.**
  `papers/shapeev2016_moment_tensor_potentials.md` 로 **본문을 확인한 결과**:
  - **Shapeev 2016 에 γ(extrapolation grade)는 없다.** 전문 21 pp 전수검색 — `active learn` 0 ·
    `maxvol` 0 · `D-optimal`/`optimality` 0 · `extrapolat` 0 · `grade` 0 · `uncertain` 0.
    그 논문의 학습은 **완전히 passive**(DB 를 받아 `Xc = g` 한 번)다.
  - ⚠⚠ **함정**: Shapeev 2016 에도 `γ` 기호가 나오는데 **ℓ₂ 정칙화 파라미터**다
    (`Table 5.1`: MTP₁ **3·10⁻⁹** / MTP₂ **0**). 외삽등급과 **무관**. 두 γ 를 섞으면 T1 문서가 통째로 틀린다.
  - **Shapeev 2016 이 정본인 범위 = γ 의 *전제*** — 선형 기저(`M_{μ,ν}` → `B_α`, Thm 3.1/3.2) +
    설계행렬 `Xc = g`. *"UMA 는 비선형 GNN 이라 `X` 가 없어 maxvol/D-optimality 가 정의 불가"* 라는
    우리 T1 논증의 **앞쪽 절반**은 이제 원전으로 쓸 수 있다.
  - **γ 자체의 원전은 미확정.** 후보 = **Podryabinkin & Shapeev 2017**(Comput. Mater. Sci. **140**, 171–180,
    arXiv 1611.09346) — ⚠ **서지만 확인, 본문 미확인**. 받아서 읽기 전에는 "2017 이 원전"이라고 쓰지 않는다.
  📌 **현재 인용 규칙**: 기저·선형성 = **Shapeev 2016** / γ 문턱 숫자(2 · 10↔5↔2) = **아직 정본 없음**
  (덱 `talks/lee2026_skku_mlip_materials_design.md` 슬 16 은 **citable = no**).

**④ 인적·방법 계보 (N11·N13·N14)**

- **N11 CRediT 가 방법 이식 경로를 확인해 준다.**
  Ji Seon Kim(1저자) = Conceptualization·Investigation·Data curation·Formal analysis·Writing-original draft /
  **Ji Hoon Kim = Methodology·Formal analysis** / Byeongsun Jun·Yong Jun Jang(현대) = **Validation·Writing-review 만** /
  Sang Uck Lee = Supervision·Funding acquisition.
  → **Ji Hoon Kim = ref [35] `kim2024_mtp_argyrodite_disorder_gb` 의 제1저자이자 `kim2026_hts_li3sc2po43…` 의 제1저자**.
  이 논문의 MTP 방법이 kim2024 에서 **인적으로** 넘어왔다는 것이 CRediT 로 확인된다.
  ⚠ 부수 확인: 현대 공저자 2인은 **kim2024 에서도 이미 현대 소속**이다 → 소속 이동이 아니라 **연속 협업**.
- **N13 MLIP 후보 목록에 범용 사전학습 모델이 아예 없다.** §2 는 NNP[29]/GAP[30]/SNAP[31]/MTP[32,33] 넷만 비교 대상으로
  놓고 [34](Zuo 벤치마크) **소환만으로** MTP 를 고른다 — **자체 비교는 하지 않는다.**
  2025년 프리프린트인데 **SevenNet·MACE·UMA 류 foundation MLIP 가 후보에 없다.**
  🔑 **같은 랩의 `kim2026_hts…` 는 SevenNet 7net-0 사전학습을 그대로 써서 500 ps 계면 MD 를 돌렸다** —
  **한 랩 안에서 두 노선이 공존**한다. 우리 UMA 전략(사전학습 그대로)은 이 논문의 선택지 밖이지만 **같은 랩의 다른 논문에는 선례가 있다.**
- **N14 초기 구조의 이완·평형화 절차가 없다.** §3.1 *"The initial configuration shows two well-aligned crystalline phases
  in **direct contact**"* — 초기 접촉 거리·계면 간격·사전 이완(pre-equilibration) 서술이 **한 줄도 없고**, 수렴 근거는
  Fig S4(퍼텐셜에너지 시간추이) 하나다. **"즉시 시작되는 PS₄ 분해"(§5)는 초기 배치가 얼마나 조밀했는지에 의존할 수 있다.**
  📌 T3 에서는 **초기 계면 간격과 평형화 프로토콜을 명시**할 것.

### 21c. 실물과 **전값 일치**한 항목 (재확인 — 판정 변경 없음)

훈련셋 산수 750/550/500(=1,800) · 온도 5점 300–**2000 K** · 부피 strain **±10 %, 2 % 간격 11조건** ·
optB88-vdW single-point **5,400** · R_cut **6 Å** / lev_max **16** / E:F **100:1** / train:valid **9:1** ·
ecut **520 eV** · 힘수렴 **0.04 eV/Å** · 진공 **15 Å** · AL 스캔 **300/500/700/900 K × −5/0/+5 %** ·
계면 후보 **<250원자·평균절대 strain ≤10 %** · **γ_select 2 / γ_break 10→5→2** ·
검증 **1 ns @350 K → 20 ps 스냅샷 DFT 재평가** · 모델 A **~7,000원자·Li 6 nm‖LPSC 10 nm·NVT 350 K·20 ns** ·
비정질 **~6 nm** · 핵생성 **~11 ns** · 결정 **~5 nm** · PS₄ **~6층 plateau** · RDF 첫 피크 **~2.5 Å** / Fig S5 **~2.45 Å** ·
Fm3̄m · Li–S 배위 급증 **z≈75 Å**, 광역 증가 **z≈100–125 Å** · P **z>125 Å** 침투 / Cl **z≈100 Å** 소폭 ·
**Table 1 = 0.4 / 1.1 / 1.6 ×10⁻⁷ cm²/s, 캡션에 온도 없음**(단 세 번째 행에 **[35] 인용은 캡션에 명시**돼 있음) ·
대형 **Li 16 nm‖LPSC 20 nm·50 ns·개시 ~30 ns·~11 nm** · cryo-TEM **~12 nm** [49] Luo 2022 ACS EL 7, 3064–3071 ·
S 코팅 **~3 nm** → SEI **~6 nm**, PS₄ **34 vs 18층 @~40 ns** · 편집 오타 *"Furthermore, **ta** quantitatively compares"* ·
§3.3↔§3.4 **내부 모순**(suppressing further decomposition ↔ continued decomposition) ·
**Δt·thermostat·대형모델 온도/원자수·프로덕션 4a/4c 배열 전부 미기재** ·
자금 **MOTIE P0022336 · RS-2024-00437260 · Hyundai** · figshare **10.6084/m9.figshare.30272386.v1** ·
매 페이지 *"This preprint research paper has not been peer reviewed."* + **저널명 부재**.

> 🔑 **총평**: 이번 검증으로 **수치는 한 건도 바뀌지 않았다**(그림 판독값 포함 전부 유지).
> 바뀐 것은 **방법 계보의 귀속(C2)**, **k-points 해석(C1)**, 그리고 **논문의 신뢰도 평가**다 —
> 초록-본문 모순(N1) · 참고문헌 중복/오식/체계 이탈(N5·N6·N7) · SI 링크 공란(N8) · γ 무인용(N10) 은
> 전부 **"프리프린트, 미심사"** 라는 §16-16 판정을 강화한다.
> 반대로 **T3 에 쓸 실질 소득 두 개(N3 핵생성 z 위치 · N4 층↔nm 환산)** 를 얻었다.
