Repository: yonghoon7153-source/Yonghoon-DEM-DFT

# 📚 LITDB — 문헌 단일 시스템 (**SE·DFT 축 + DEM·MPM 축, 두 트랙**)

> **앞으로 논문은 여기서만 본다.** 여러 곳(db/literature, kb/papers, db/properties, Excel)에 흩어진 문헌을 한 곳에서 생각·참고·비교하기 위한 통합 MD 시스템.

## 왜 트랙이 둘인가
`INDEX.md` 는 argyrodite 전해질 축이라 접촉역학·MPM·건식전극 digest 가 들어갈 자리가
없다. 그래서 한때 64편이 **어느 인덱스에도 없었다**(open_items #7). 축을 나눠 그 구멍을
닫았고, 한 분모로 세면 “159편 중 98편 미언급” 같은 **가짜 미결**이 나온다
(`comparison_vs_ours.md:8`). 분리는 실측 근거가 있는 결정이다 — 합치지 말 것.

⚠ 이 표의 **편수는 적지 않는다.** 손으로 쓴 수는 반드시 낡는다(README 자신이 세 번 틀렸다).
현재값은 `python3 tools/litdb/build_index.py --check` 로 본다.

File: litdb/papers/ko2025_metal_interlayer_anode_less_li_plating_stripping_mechanism.md (part 2 of 2)
<!-- digest 표준 양식 (paper-level STANDALONE) · 깊이 본 = zuo2022_chlorination_cathode_interface.md · 같은 계열 꼴 = fuchs2023_cu_llzo_anode_free_li_growth_modes.md · metzler2026_sputtered_ag_carbon_interlayers_anode_free.md
| 5c | (봄) 상별 세기 대 시간 — 리튬화 β 1.12 · γ3 1.81 · γ2 2.42 · Li₃Ag 3.2–3.5 · γ1 ≈ 5 h · 탈리튬화 Li₃Ag 5.7–6.4 · γ2 6.91 · γ3 7.42 · β 7.94 h (원자료) | **충전 중 Li 가 만나는 면 = γ-brass · Li₃Ag** — 7-1 Ag 행 '합금 면 후보' |
| 6a–d | (봄) cryo-STEM · EELS · SADP — 석출 Li 속 나노 Li₃Ag · 층 안 γ-brass · 30 nm 층 상분리 | Li \| 합금 계면이 날카로운 판이 아니라 섞인 조직 |
| 6e–l | (봄) in-situ TEM 0–20 min · Li 나노결정 · Ag 입계 벌어짐 · Ag 덩어리 이동 · SADP Ag → γ-brass → Li₃Ag | Ag 가 Li 쪽으로 움직인다 (정성) · 바이어스 역할은 미분리 |
| S1 | (안 봄) operando SEM 기밀 이송 모듈 · 홀더 | 셀 꼴 (적층압 없음) |
| S2 | (안 봄) operando XPS 기밀 용기 · 홀더 | 셀 꼴 |
| S3 | (봄) operando SEM 네 셀 전압 · 확대 판 — 석출 평탄 Zn ≲ Cu < Ag ≪ Au (원자료) · ⚠ Cu 확대 판 ≈ −0.08 V 대 원자료 ≈ −0.02 V | 분극 순위 (상대만) |
| S4 | (봄) 네 셀 윗면 · FIB 단면 (Cu EoLS · Au · Ag · Zn EoLP) — Cu 캡 · Au 껍질 밑 Li · Ag 얇은 합금 + Li 혹 · Zn 끊긴 합금 위 Li | Li 자리 · Zn 이 '층 위' 라는 근거 |
| S5 | (봄) XPS 셀 셋 전압 · Li 1s · 내각 · valence 영상 · 조성 (Ag 8 · Zn 8 사이클 그림) | 표면 조성 추세 |
| S6 | (안 봄) Ag 셀 곡선 — 코인 · SEM · XPS · XRD · ⚠ 원자료 'XPS' 열 = XRD 30 분 런 (시간 ½) · 'XRD' 열 = XRD 5 분 런 (시간 ½) | 대표성 근거가 약하다는 근거 |
| S7 | (안 봄) 사후 셀 곡선 + operando · 사후 SEM 비교 · ⚠ 원자료 = SEM 셀 6680 점 | — |
| S8 | (안 봄) CP 단면 SEM · BSE · XEDS (재증착 구별) | — |
| S9 | (안 봄) Au 반셀 (5 사이클 뒤 단락) · Au 풀셀 (0.3 충전 중 단락 · 원자료) | Au 가 나쁘다는 전기화학 근거 |
| S10 | (안 봄) Ag 반셀 CCD — 0.8 까지 4 V 완주 · 0.9 단락 · 석출 꼬리 0.7 부터 깊어짐 (원자료) | CCD (LLZO · 0.05 박리) |
| S11 | (봄) GITT — a 전압 (Ag 초록 · Au 보라) · b D_Li⁺ 대 리튬화 정도 — Ag 10⁻¹⁵–10⁻¹⁴ · Au 10⁻¹⁸–10⁻¹⁶ cm² s⁻¹ (상전이 지점만 튐) | ⛔ 본문 (Au 가 빠르다) 과 반대 — 인용 금지 대상 |
| S12 | (안 봄) Ag operando XRD 30 min · 5 사이클 | — |
| S13 | (안 봄) 상 지정 기준 패턴 (ICDD · 모사 · MP mp-865875) | 상 지정이 모사 의존이라는 근거 |
| S14 | (안 봄) Li–Ag · Li–Zn · Li–Au · Li–Cu 상평형도 (다른 논문에서 가져옴) | 고용 범위 주장의 출처 |
| S15 | (봄) Zn operando XRD 5 사이클 · LiZn 하나 (≈ 40.7° · 약함) · 박리 끝 5 V | Zn 상 목록 (검출 한계 주의) |
| S16 | (봄) Au operando XRD · Au 봉우리 소멸 · Li₃Au · Li₁₅Au₄ 등 지정 + 미확인 | 'Au 는 Li-rich 못 감' 과 긴장 |
| S17 | (안 봄) Ag 셀 dQ/dV · 원자료 계단 꼴 · 전압 열 mV 로 보임 | — |
| S18 | (안 봄) 5 min 측정 XRD 5 사이클 | 순서 재현 |
| S19 | (안 봄) 0.01 → 0.2 mA cm⁻² XRD · 첫 사이클 γ1 없음 | 속도 의존 |
| S20 | (봄) DFT 형성 에너지 hull — Ag · β · γ3 · Li₃Ag · Li 위 · γ2 15 · γ1 11 meV/atom 위 | **7 절 3 번 (합금 구동력) 의 위상 대조 표적** |
| S21 | (안 봄) Ag · β · Li₃Ag · γ3 · γ2 · γ1 결정 구조 모식도 | 정합 셀 짤 때 구조형 |
| S22 | (안 봄) 보통 FIB 손상 (Pt 보호층 2 µm · Ga⁺ 로 Li–Ag 조직 변화 · 수지상 Li) | 시료 준비 함정 |
| S23 | (안 봄) cryo-FIB 준비 | — |
| S24 | (안 봄) 30 nm Ag state III STEM · EELS | — |
| S25 | (봄) Ag 나노입자 on Li 15 h 자발 반응 · SEM · STEM-EELS · SADP | Ag 와 Li 의 화학 합금이 실온에서 저절로 |
| S26 | (봄) in-situ TEM 배치 (Cu 그리드 · Li(LiOx) Pt/Ir 탐침 · 10 µm) · 극성 표시 없음 | — |
| S27 | (안 봄) in-situ TEM SADP 0 · 6 · 14 · 17 min 상 지정 | — |
| S28 | (안 봄) LLZO 펠릿 XRD · Raman · XPS 조사 · 파단면 | SE 품질 |
| S29 | (봄) 전자빔만 쬔 대조 (10 nA · 5 kV · 10 · 20 h) — 어두운 네모 (탄화수소 오염) · 'ROI 3' 라벨 두 번 | Movie 4 어두운 네모의 해석 근거 |
| Table S1 | (글자) 격자상수 측정 · 계산 · 참고 | 정합 셀 변형 기준 (측정값) |
| Movie 1–7 | 아래 9b 표 | — |

### 9b. 동영상 — 짝 표 · 장면 판독 (전부 봄)

짝 규칙 'MOESM(n+3) = Movie n · sup2 = MOESM5 = Movie 2' 가 **7 개 다 맞았다** — 근거는 본문 언급 자리 · 첫 장면 · 장면 속 글자 · SEM 데이터 막대의 WD 가 MOESM4 네 칸과 같은지.

| Movie | 파일 | 길이 · 화면 | 장면 속 글자 (봄) | 내용 (봄) | 짝 근거 |
|---|---|---|---|---|---|
| Movie 1 | MOESM4 | 9.03 s · 3840×2160 · 30 fps · 271 프레임 | 제목 *"Operando SEM analysis for Li plating / stripping on metal / LLZT / Li"* · 칸 Ag · Zn · Au · Cu · 'Li plating' → 'Li stripping' · 위 전압 0–4 V 대 Time 0–5 h + 움직이는 시각 표지 · 데이터 막대 1000× · 2.00 kV · ETD · WD 11.1 / 15.2 / 15.3 mm · 50 µm | 네 셀 나란히 · 끝난 셀 칸이 차례로 빈다 (Cu → Au → Zn → Ag) | p.2 *"Supplementary Movies 1–5"* 범위 · 2–5 가 금속 하나씩 → 1 = 네 셀 묶음 [추론] |
| Movie 2 | sup2 (= MOESM5) | 7.04 s · 1920×1080 · 24 fps · 169 | 'Li plating' → 'Li stripping' · 1000× · 2.00 kV · **WD 15.3 mm** · 50 µm | 매끈한 면 위 Li 기둥이 흩어져 솟고 끝까지 남음 | p.3 *"In Fig. 1b and Supplementary movie 2"* (Cu) · 꼴 = `Fig. 1b` · WD = MOESM4 Cu 칸 |
| Movie 3 | MOESM6 | 7.38 s · 1920×1080 · 24 fps · 177 | 'Li plating' → 'Li stripping' · **WD 15.2 mm** · 50 µm | 점무늬 원상태 → 부풂 → 볼업 → 박리에도 거칠게 남음 | p.3 *"Fig. 1c and Supplementary Movie 3"* (Au) · 원상태 점무늬 = `Fig. 1c` · WD = MOESM4 Au 칸 |
| Movie 4 | MOESM7 | 9.00 s · 1920×1080 · 24 fps · 216 | 'Li plating' → 'Li stripping' · 50 µm | 긁힘 사라짐 → 거칠어짐 · 오른쪽 위 결함에서 기둥 · 박리 중반부터 가운데 어두운 네모 | p.4 *"Fig. 1d and Supplementary Movie 4"* (Ag) · 오른쪽 위 결함 = `Fig. 1d` |
| Movie 5 | MOESM8 | 8.71 s · 1920×1080 · 24 fps · 209 | 'Li plating' → 'Li stripping' · **WD 11.1 mm** · 50 µm | 가로 긁힘 + 구멍 원상태 → 면 전체 수염 → 끝까지 남음 | p.4 *"Fig. 1e and Supplementary Movie 5"* (Zn) · WD = MOESM4 Zn 칸 |
| Movie 6 | MOESM9 | 8.75 s · 1920×1080 · 24 fps · 210 | 제목 *"Spontaneous lithiation of Ag NPs in SEM"* · **축척 · 시각 없음** | Ag 나노입자 덩어리가 부풀고 합쳐져 매끈한 큰 알갱이 (왼쪽 위) | p.10 (`Fig. S25` 와 Supplementary Movie 6 을 같이 가리킴) · 끝 장면 = `Fig. S25b` 시야 (축척은 그 그림의 500 nm) |
| Movie 7 | MOESM10 | 12.67 s · 512×512 · 24 fps · 304 | 장면 시계 mm:ss 가 세 번 시작 (00:08 → 05:58 · 00:00 → 06:36 · 00:08 → 07:01) · 축척 0.5 → 0.5 → 1 µm | 왼쪽 Cu · 가운데 Ag 막 · 오른쪽 Li(LiOx) 탐침 · Li 결정 성장 · 탐침 줄어듦 · 셋째 구간 Ag 덩어리 이동 | p.10 *"Fig. 6e–g and Supplementary Movie 7"* · 세 구간 합 ≈ 20 min = `Fig. 6e–j` 의 0–20 min |

- 영상 시간과 셀 시간: Movie 1–5 는 ≈ 7–9 s 에 셀 ≈ 4.5–4.7 h 를 담는다 (SEM 은 10 min 마다 한 장 · p.11) — 한 프레임 ≈ 1–2 장면. 속도 · 시각 판독은 위 전압 곡선의 표지로만 된다 (Movie 1).
- 프레임 · 모아보기 · 명령은 §17.

---

## 10. Post-processing (논문이 한 것)

- **XPS**: Li 1s · O 1s · C 1s · Ag 3d · Au 4f · Zn (줄 이름 셋 · §4.2) · 20 min/사이클 실시간 · 조성 % = Li 대 금속 둘로 정규화한 것으로 보임 (방법 n/a) · 스펙트럼 영상 (시간 대 결합 에너지).
- **XRD**: θ–2θ 연속 · 10–60° 30 min · 36–42° 5 min · **가우스 + 2 차 바탕으로 봉우리 맞춤** → 상별 세기 대 시간 (`Fig. 5c`) · 상 지정 = ICDD 카드 + 모사 패턴 (γ2 · γ1 · Li₃Ag).
- **GITT**: Li-rich Li–Ag · Li–Au 의 D_Li⁺ 대 리튬화 정도 (식 · 막 두께 · 몰 부피 가정 n/a).
- **SEM**: 10 min 간격 · 2 kV · FIB · CP 단면 · BSE + XEDS (재증착 구별).
- **TEM**: HAADF-STEM · EELS-SI 원소 지도 (40 pA) · SADP 고리 지정 · cryo-FIB · in-situ 바이어스.
- **DFT**: pymatgen 으로 배열 생성 · hull.
- 숫자로 남긴 것: 원자료 xlsx 22 개 (그림마다) — 이 digest 는 그것으로 CE · 분극 · 상 봉우리 시각 · hull 거리를 다시 냈다 (§17).

---

## 11. 비판 — 원자료 대조로 드러난 어긋남 · 약한 곳 ★

1. **GITT 방향이 본문과 반대 (가장 큰 것)** — 본문 p.6: *"this also fails to elucidate the occurrence of Li plating at the Li-Au/LLZO interface because the Li diffusivity in Au is higher than that in Ag"* [`Fig. S11` 을 근거로 듦]. `Fig. S11b` (봄 · 범례 없음 · a 판 색으로 Ag 초록 · Au 보라) 와 [원자료 SFig.11(b)] 는 **Li–Ag 중앙값 8.0 × 10⁻¹⁵ · Li–Au 3.0 × 10⁻¹⁷ cm² s⁻¹** — Li–Ag 가 ≈ 2.4 자릿수 크다 (리튬화 정도 구간 다섯 다). 원자료 열 이름이 뒤바뀌었다면 그림 색도 같이 뒤바뀐 것이다. 어느 쪽이든 **'확산으로는 설명 못 한다' 는 논증이 근거를 잃는다** — 자료 그대로면 오히려 '빠른 Li–Ag 확산 → Li 가 윗면에 닿는다' 는 설명이 산다. GITT 는 두 상 구간에서 원리상 안 맞아 (튀는 점들) 자릿수만 보는 게 맞다.
2. **풀셀 고장 조건 · 축** — `Fig. 4` 캡션 *"failed during the early stages of discharge at 0.9 mA cm−2"* 인데 원자료는 0.9 에서 5 사이클 완주 (CE 97.95–99.33 %) · **1.0 충전 중** 4.2 V 미도달 (3.935 V · 21.7 용량 단위) · 본문도 *"up to 0.9"*. 캡션은 `Fig. S10` 문장과 같다. `Fig. 4b` · `Fig. S9b` 가로축 'Time (h)' 는 **용량** 이다 (끝값 = `Fig. 4c` 용량 · 넷째 자리까지). `Fig. S9` 캡션 (Au · *"discharge at 0.3"*) 도 원자료는 0.3 **충전** 중 고장이다.
3. **수명 원자료가 600 사이클에서 끝** — 'Failure at 962 cycles' 와 600–962 사이클은 원자료로 확인이 안 된다 · `Fig. 4a` 범례와 원자료 열 이름 ('Charge' · 'Discharge') 이 뒤바뀌어 있다 · 반셀 전류 n/a.
4. **'operando 셀이 실제 셀을 대표한다' 의 근거 (`Fig. S6`)** — 원자료 'Operando XPS' 열은 XPS 셀 (`Fig. 2a` Ag · 첫 값 0.6615 V) 이 아니라 **XRD 30 분 런 (SFig.12(a)) 의 전압 200/200 점이 같고 시간이 정확히 ½** · 'Operando XRD' 열은 XRD 5 분 런 (SFig.18(a)) 의 ½ 시간 · 'Operando SEM' = `Fig. 1a` Ag. XRD 셀은 0.05 mA cm⁻² 로 돌았으니 ½ 은 0.1 mA cm⁻² 로 맞춘 환산으로 보이는데 [추론] 그림 · 캡션에 그런 말이 없다. 실제 XPS 셀은 이 비교에 없다.
5. **`Fig. 3a` 의 출처 · x** — 원자료가 operando SEM Ag 셀과 6680/6680 점 같다 (캡션은 사후 분석 셀 · `Fig. S7a` '사후 분석 셀' 시트도 같은 점) · 그림 곡선은 원자료보다 진폭이 ≈ 2 배 크다 (figure-read +0.029 → −0.046 V 대 원자료 +0.0005 → −0.035 V) · 본문 *"state III (LixAg, x < 3)"* 대 그림 III x ≈ 3.85.
6. **`Fig. S3a` Cu 확대 판** — 석출 평탄 figure-read ≈ −0.075 ~ −0.08 V 대 같은 데이터 (SFig.3(a) = `Fig. 1a` Cu 열) 중앙값 ≈ −0.017 ~ −0.020 V · 초기값도 figure-read ≈ +0.1 V 대 +0.044 V. 그 판만 세로로 어긋났다 (Ag · Zn · Au 판은 원자료와 맞음). 분극 순위에서 Cu 자리가 그림을 믿느냐 원자료를 믿느냐로 바뀐다 (그림: Zn < Ag < Cu < Au · 원자료: Zn ≲ Cu < Ag < Au).
7. **CE 순위는 셀 하나씩** — SEM 셀 Ag 85.1 > Zn 78.0 % 인데 XPS 셀 첫 사이클은 **Zn 97.8 > Ag 89.5 %** · 2–8 사이클은 둘 다 ≈ 98–100 % (같은 전류 가정 시간 비). '셀 n = 1 · 오차 없음' 이라 Ag 대 Zn 순서는 견고하지 않다 (Cu · Au 가 나쁜 것은 두 기법에서 같다). 또 Zn XPS 셀의 CE ≈ 100 % (2–8 사이클) 는 *"proportion of Li … continuously increases … due to dead Li"* (p.5) 와 안 맞는다 — 표면 Li % 상승은 수염이 면을 더 덮어서일 수도 있다 [추론].
8. **박리 중 층 두께** — 질량 수지로는 V (x ≈ 0.95) 에서 ≈ 390 nm 여야 하는데 표기 ≈ 900 nm (§4.3) — 박리 중 합금 층이 부푼 채 빈 곳이 생긴다. *"becomes thinner in the reverse order of Li plating"* (p.6) 와 다르고, 접촉 면적 · 점착에는 중요한 정보인데 논의가 없다.
9. **'Au 는 Li-rich 합금으로 못 간다'** (p.9) 대 `Fig. S16` 의 Li₃Au · Li₁₅Au₄ 지정 (Li 분율 0.75 · 0.79 — γ2 와 비슷) · 미확인 봉우리 여럿. Au 의 계면 석출 설명이 자기 XRD 와 부딪힌다.
10. **'Ag 가 녹아든 δ-Li 고용체'** — 표면 Ag ≈ 20 % 는 저자가 적은 고용 한계 (수 at%) 의 몇 배다. 같은 논문의 TEM 이 보인 Li₃Ag 나노입자가 XPS 깊이 (≈ 5 nm) 안에 섞인 것으로 읽는 게 맞다 [추론]. '고용체가 수지상을 막는다' 는 시험된 적이 없다.
11. **점착 (젖음) 논증이 둘로 갈린다** — p.6 은 Li–Au 가 LLZO 를 더 잘 적신다 (인용) 며 점착이 석출 자리를 정할 수 있다고 하고, p.9 는 '점착이 낮은 쪽에 쌓인다' 로 코인셀을 설명한다. 그 규칙을 operando Au 셀에 대면 점착 0 인 열린 윗면에 쌓여야 하는데 실제로는 (점착 높다는) 합금 \| LLZO 쪽에 쌓였다 — 그래서 Au 는 용해도 논증으로 따로 설명한다. **두 기전이 서로 시험되지 않았고, 점착 · 젖음은 한 번도 재지 않았다.**
12. **in-situ TEM** — Ag 쪽이 양극 · 바이어스 없이 접촉만 한 대조 없음 · 전자빔 영향 분리 없음 · `Fig. S25` 가 이미 실온 자발 합금을 보였다 ⇒ *"the electrical bias can cause Ag atoms to dissolve"* 는 과한 결론.
13. **스피노달** — 조직이 닮았다는 것뿐이고, 저자도 조성 조건을 다 채우지 않는다고 적었다. '핵생성 장벽 없음' 은 측정 · 계산 둘 다 없다.
14. **작은 오기 · 표기 불일치** — 상대극 Li 20 대 40 µm (Methods 한 문단 안) · Zn 줄 이름 (Zn 4f · Zn 2p3 · 'Zn3d') · XRD 짧은 측정 범위 (본문 30–42° · 캡션 · Methods 36–42°) · *"0.07 and 0.05 mA cm−2"* (면적 용량인데 단위가 전류 밀도) · `Fig. 3` 캡션 색 이름 대 범례 · `Fig. 6` 캡션 '(h and j)' 대 l 칸 14 · 17 min (h · i) · `Fig. S29a` 'ROI 3' 두 번 · `Table S1` 참고값 '3.1870' · VASP 인용 (ref 56) 이 다른 논문 · SFig.17(a) 전압 열 mV · Zn XRD 런 박리 끝 5 V (Methods 4 V) · `Fig. S4` 캡션 'after operando SEM' 대 칸 표지 EoLP.
15. **`Fig. 5a` 위 적층 시간축** — 원자료 열 이름 '0h … 2.5h' 에 β → γ1 이 다 나오는데, 같은 판 아래 영상 · `Fig. 5c` 의 실제 시간은 γ1 이 ≈ 5 h — `Fig. S6` 와 같은 ½ 환산으로 보인다 [추론 · 그림에 말 없음].
16. **설계 한계** — 셀 n = 1 · 오차막대 0 · operando 셀 적층압 없음 · 코인셀 적층압 미기재 · 500 µm 두꺼운 SE · 풀셀은 이온 액체 양극액 (전고체 아님) · 양극 4 mm 대 음극 12 mm 인데 전류 밀도 분모 미기재 · Li 용량 0.25 mAh cm⁻² (얇음) — 풀셀 (3 mAh cm⁻²) 과 영역이 다르다 (§5c).
17. **Zn 요약** — p.10 요약은 Zn 을 '계면 석출' 로 묶지만 본문 p.5 · XPS · `Fig. S4d` 는 층 위 석출을 보인다 (§5a 주석).

---

## 12. W_ad (DEM-DFT) 보고서에 쓸 거리 — 7 절 · 8-3 절 맞춤 ★

> 값 규율: 아래 숫자는 이 논문의 계 (LLZTO · 0.1 mA cm⁻² · 0.25 mAh cm⁻² · 적층압 없음) 값이다 — 보고서 2 절의 우리 W 와 같은 표에 두지 않고, 기전 · 순서 · 계산 후보만 옮긴다 (보고서 8-6). 우리 W 값은 여기 싣지 않는다 (위치만).

| 보고서 자리 | 이 논문이 주는 것 | 쪽 · 그림 · 원자료 | 직접 봤나 |
|---|---|---|---|
| **7-1 표 Ag 행** ('충전 중에는 Li–Ag 합금 면이 후보') | 200 nm Ag 는 Li 0.05 mAh cm⁻² (x ≈ 1) 만에 β-LiAg 로 전부 바뀌고, 석출 내내 Li 가 만나는 면은 **γ-brass (Li₉Ag₄ · Li₁₀Ag₃ · Li₁₂Ag) · Li₃Ag** 다 · 석출 Li 속에도 Li₃Ag 나노입자 · 표면 Ag ≈ 20 % ⇒ 합금 면 후보를 **Li₁₀Ag₃ · Li₃Ag · Li₁₂Ag** 로 좁힐 수 있고, Li 쪽 면도 '순수 Li' 가 아닐 수 있다 | p.6–9 · `Fig. 5c` · `Fig. 6a–d` · `Fig. 2c` · [원자료 Fig.5(c) · Fig.2(c)] | 봄 (그림 · 원자료) |
| **7 절 3 번** (합금 · 반응 구동력) | PBEsol 형성 에너지 hull — β · γ3 · Li₃Ag 가 hull 위 · γ2 15 · γ1 11 meV/atom 위 · 배열 30 개 펼침 7–9 meV/atom ⇒ 우리가 PBE (+D3) 로 낼 때 **hull 위 상 목록 (위상) 의 대조 표적** · 절대값은 대조 안 함 | p.7 · p.11 · `Fig. S20` · `Table S1` · [원자료 SFig.20] | 봄 |
| **7-1 표 Cu 행** (Cu(111) 위 Li · 맨 집전체 기준) | 얇은 Cu 막 (200 nm) on LLZO 는 Li 가 **Cu 아래** 에 기둥으로 쌓여 Cu 를 들어 올린다 · 박리에 LLZO \| Li 계면 공극 · CE ≈ 20 % — 저자는 Cu 를 '합금 안 하는 대조 · 소Li' 로 쓴다 | p.3 · `Fig. 1b` · `Fig. S4a` · Movie 2 (sup2) | 봄 |
| **8-3** (Li 가 어디에 쌓이나 · W 를 낼 계면) | Ag 가 SE 쪽에 있어도 Li 는 **합금을 지나 SE 반대쪽** 에 쌓이고 합금 \| SE 접촉은 유지된다 (operando · 측정) · Au · Cu 는 **SE 쪽** 에 쌓여 층이 들린다 (측정) · 코인셀은 '점착이 낮은 쪽 = 합금 \| Cu' 에 쌓일 것 (추론) ⇒ 계면 후보에 **Li–Ag 합금 \| Cu** · **Li–Ag 합금 \| SE** 를 더하고, 8-3 의 'W(집전체 \| SE) − W(Li \| 집전체) − W(Li \| SE)' 꼴을 합금 층으로 늘려 **W(합금 \| CC) 대 W(합금 \| SE)** 의 순서가 석출 쪽을 정하는지 보는 질문을 세울 수 있다 | p.3–4 · p.6 · p.9 · `Fig. 1` · `Fig. 3c` · `Fig. S4` | 봄 (추론 부분은 원문 문장) |
| **8-1 · 8-4** (박리 공극) | 박리 중 합금 층이 부푼 채 빈 곳을 품는다 (V 칸 ≈ 900 nm 대 질량 수지 ≈ 390 nm) — '접촉 유지' 가 '꽉 찬 접촉' 은 아니다 | `Fig. 3c` · `Fig. 3d` · §4.3 [우리 산수] | 봄 |
| **8-6** (가져오지 않는 것) | LLZTO · 적층압 없음 · 셀 n = 1 · GITT 방향 반대 | §11 | — |

**보고서 문장 후보 (한국어 · 랩 인용 꼴 · 회사 이름 없음)**
- "가넷 고체전해질 위 200 nm Ag 층은 Li 가 쌓이는 동안 β-LiAg → Li₉Ag₄ → Li₁₀Ag₃ → Li₃Ag → Li₁₂Ag 로 차례로 바뀌고, Li 는 리튬화된 층을 지나 전해질 반대쪽에 쌓이며 합금 | 전해질 접촉은 유지됐다 (*Nat. Commun.*, 16, 1066 (2025))."
- "같은 셀에서 Au · Cu 층은 전해질 쪽에 Li 가 쌓여 층이 들렸고, 첫 사이클 쿨롱 효율은 Ag > Zn > Au > Cu 순이었다 (*Nat. Commun.*, 16, 1066 (2025)) — 셀 하나씩 · 적층압 없는 operando 셀의 값이다."
- "그래서 충전 중 Li 가 만나는 은 쪽 면은 Ag(111) 이 아니라 Li-rich Li–Ag 합금 (Li₁₀Ag₃ · Li₃Ag · Li₁₂Ag) 이고, 석출된 Li 안에도 Li₃Ag 나노입자가 섞여 있었다 (*Nat. Commun.*, 16, 1066 (2025))."
- (조건부) "저자들은 적층압 아래에서는 점착이 낮은 쪽 (합금 | 집전체) 에 Li 가 쌓인다고 제안했지만 점착은 재지 않았다 (*Nat. Commun.*, 16, 1066 (2025)) — 같은 방향의 실측은 탄소 층의 박리 인성에서 나왔다 (*Adv. Mater.*, 37, 2502114 (2025))."

---

## 13. 적용 인사이트

- ① **Ag 쪽 W 계산 모형은 '합금 뒤' 가 운전 조건이다** — 0.05 mAh cm⁻² 만에 Ag 층 전체가 β 로 가고 γ · Li₃Ag 로 간다. Ag(111) \| Li 는 첫 수 분의 계면이다. 7-1 표 Ag 행의 '합금 면 후보' 를 Li₁₀Ag₃ · Li₃Ag · Li₁₂Ag 로 구체화할 근거.
- ② **'Li 가 어느 쪽에 쌓이나' 를 W 순서 질문으로 바꿀 수 있다** — 이 논문은 측정 없이 '점착이 낮은 쪽' 을 말했고, Liao 2025 는 탄소 층에서 같은 방향을 쟀다. 우리 계산이 할 수 있는 것은 W(합금 \| Cu) 대 W(합금 \| SE) · W(Li \| Cu) 의 **순서** 다 (W_ad 보고서 8-3 꼴).
- ③ **hull 위 상이 범함수 · 배열에 민감한 크기** — γ 상의 hull 거리 11–15 meV/atom 가 배열 펼침 7–9 meV/atom 와 같은 크기다. 합금 구동력을 우리가 내면 위상만 견주고 '준안정' 판정에는 배열 수 · 엔트로피를 같이 적는다.
- ④ **원자료가 있는 논문은 원자료로 다시 낸다** — 이 편에서 본문 · 캡션과 원자료가 어긋난 곳이 열 곳이 넘었다 (§11). 특히 GITT 방향 · 고장 조건 · 대표성 그림 (`Fig. S6`) 은 원자료 없이는 못 잡는다.

---

## 14. 인용 가능 문장 (영문 초안 · 랩 인용 꼴)

- "On a garnet electrolyte, a 200-nm Ag interlayer converted sequentially to β-LiAg, γ3-Li₉Ag₄, γ2-Li₁₀Ag₃, Li₃Ag, and γ1-Li₁₂Ag during Li plating, and Li deposited on the far side of the lithiated layer while the alloy/electrolyte contact was retained (*Nat. Commun.*, 16, 1066 (2025))."
- "Under the same conditions, Li plated beneath Au and Cu interlayers and lifted them, and the first-cycle Coulombic efficiency followed Ag > Zn > Au > Cu (single operando cells without stack pressure; *Nat. Commun.*, 16, 1066 (2025))."
- "Li₃Ag nanoparticles were found embedded in the plated Li by cryo-TEM, so the Li side of a Li/Ag-derived interface is not necessarily pure Li (*Nat. Commun.*, 16, 1066 (2025))."
- ⛔ 쓰지 않을 문장: "Li diffuses faster in Li–Au than in Li–Ag alloys" (자기 원자료와 반대 · §11-1) · "the Ag full cell failed at 0.9 mA cm⁻² during discharge" (원자료는 1.0 충전 · §11-2) · "Ag-dissolved δ-Li solid solution suppresses dendrites" (추론 · §11-10).

---

## 15. 주의 / 한계 (인용 규율)

- LLZTO (산화물) 계 — LPSCl 로 CE · 과전압 · 두께 · CCD 를 옮기지 않는다. LPSCl 은 Li 와 반응하고 Ag 와도 반응할 수 있다 (이번 묶음 5 번 *Nat. Commun.*, 16, 5871 (2025) 주제 · 서지만).
- 분극 · 과전압은 두 전극 셀의 상대 순위로만 쓴다 · 절대값 표에 두지 않는다.
- '코인셀에서 합금 \| Cu 사이 석출' · '점착이 낮은 쪽' · '스피노달' · 'δ-Li 고용체' · '바이어스가 Ag 를 녹인다' 는 **추론** 으로 표시해서만 쓴다.
- DFT hull 값 (PBEsol) 은 우리 방법 (PBE + D3) 값과 같은 줄에 두지 않는다 — 위상만.
- 원자료로 확인한 값과 본문 값이 다르면 둘 다 적고 원자료를 우선한다 (예: Zn EoLP Li 99 % 는 10 번째 사이클).

---

## 16. 기법 용어 미니사전

| 말 | 뜻 |
|---|---|
| 무음극 (anode-less · anode-free) | 처음엔 Li 금속 없이 조립하고 첫 충전에 양극의 Li 를 음극 집전체 쪽에 쌓아 음극으로 쓰는 셀 |
| EoLP · EoLS | end of Li plating · end of Li stripping — 석출 끝 · 박리 끝 |
| CE (쿨롱 효율) | 박리한 전하 ÷ 석출한 전하. 같은 전류면 시간 비 |
| dead Li | 전기적으로 끊겨 다시 못 빼는 Li |
| 볼업 (ball-up) | 층 아래에 쌓인 것이 층을 부풀려 올린 혹 |
| operando | 셀이 돌아가는 동안 그 자리에서 재는 것 (공기 노출 없이) |
| CP (cross-section polisher) | Ar⁺ 빔으로 넓은 단면을 깎는 장치 — 재증착 (re-deposits) 이 생긴다 |
| BSE · XEDS | 후방산란 전자 영상 (원자번호 대비) · X 선 에너지 분산 원소 분석 |
| HAADF-STEM | 고각 환형 암시야 주사투과전자현미경 — 무거운 원자가 밝다 |
| EELS-SI | 전자 에너지 손실 분광 영상 — Li 같은 가벼운 원소 지도 |
| SADP | 제한 시야 전자 회절 — 고리 반지름으로 상 지정 |
| cryo-FIB · cryo-TEM | 시료를 −120 ~ −140 °C 로 식혀 빔 손상 · 탈리튬화를 줄인 준비 · 관찰 |
| GITT | 정전류 간헐 적정 — 펄스 뒤 휴지 전압으로 화학 확산계수를 낸다 (두 상 구간에서는 원리상 안 맞음) |
| CCD | 임계 전류 밀도 — 단락 없이 석출할 수 있는 최대 전류 |
| γ-brass | Cu₅Zn₈ 형 체심입방 (I-43m · 52 원자 셀) — Li₉Ag₄ · Li₁₀Ag₃ · Li₁₂Ag 가 이 꼴 |
| D0₃ (BiF₃ 형) | Li₃Ag 의 면심입방 (Fm-3m · 16 원자 셀) 구조형 |
| δ-Li | Li 에 Ag 가 녹은 bcc 고용체 |
| 스피노달 분해 | 조성이 불안정한 영역에서 핵생성 없이 조성 요동이 커져 두 상으로 갈리는 것 |
| convex hull · E above hull | 조성에 따른 형성 에너지의 아래 껍질 · 그 위로 뜬 높이 (0 이면 안정) |
| PBEsol · PAW | 고체 격자에 맞춘 GGA 범함수 · 투영 보강파 유사퍼텐셜 |
| 하이브리드 풀셀 | 양극에만 액체 (이온 액체) 양극액을 넣은 셀 — 전고체가 아님 |

---

## 17. 이 digest 의 재현 명령 (원자료 · 그림 · 영상)

```bash
# 그림 크롭 (36 장 = 도구 35 + 손 1 · 다시 자름 3 — figures.json 의 manual_crop · recrop 사유)
python3 tools/litdb/extract_figures.py --slug ko2025_metal_interlayer_anode_less_li_plating_stripping_mechanism \
  --pdf litdb/inbox/ko2025_metal_interlayer_anode_less_main.pdf litdb/inbox/ko2025_metal_interlayer_anode_less_SI.pdf --clean
#  → Fig. 2 (p5 '영역 없음') 손 크롭 clip (52, 45, 548, 417) pt · Fig. 3 clip (52, 45, 548, 387.5) · Fig. 4 오른쪽 끝 513.0 · Fig. 6 위 끝 45.0 (300 dpi · fitz get_pixmap)

# 동영상 프레임 — 0.5 s 간격 + 끝 장면 · 폭 ≤ 1280 px · JPG → litdb/figures/<slug>/video_frames/<태그>_t<초>.jpg (134 장) + <태그>_sheet.jpg (모아보기 7 장)
for tag in MOESM4 sup2 MOESM6 MOESM7 MOESM8 MOESM9 MOESM10; do
  f=litdb/inbox/ko2025_metal_interlayer_anode_less_${tag}.avi
  dur=$(ffprobe -v error -show_entries format=duration -of default=nw=1:nk=1 "$f")
  for t in $(python3 -c "d=float('$dur'); print(' '.join(f'{i*0.5:.1f}' for i in range(int(d/0.5)+1) if i*0.5 < d-0.05))"); do
    ffmpeg -nostdin -v error -y -ss "$t" -i "$f" -frames:v 1 -vf "scale='min(1280,iw)':-2" -q:v 3 \
      litdb/figures/ko2025_metal_interlayer_anode_less_li_plating_stripping_mechanism/video_frames/${tag}_t$(printf '%05.1f' $t).jpg
  done
  ffmpeg -nostdin -v error -y -sseof -0.15 -i "$f" -update 1 -vf "scale='min(1280,iw)':-2" -q:v 3 \
    litdb/figures/ko2025_metal_interlayer_anode_less_li_plating_stripping_mechanism/video_frames/${tag}_tEND.jpg
done
# 모아보기 시트: PIL 로 프레임을 5 열 (MOESM10 은 6 열) 로 깔고 왼쪽 위에 '<태그> t=<초>' 를 적었다 (DejaVuSans-Bold 18 pt · 품질 85)

# 원자료 숫자 (openpyxl 3.1.5 · read_only · data_only) — 이 digest 의 [원자료 …] 값이 나온 계산
#  CE      = (4 V 도달 시각 − 석출 끝 시각) / 석출 시간 · 석출 끝 = 음 → 양 전압 첫 계단 (Fig.1(a) · Fig.2(a))
#  분극    = 시간 창별 전압 중앙값 (SFig.3(a)–(d) · SFig.10)
#  상 봉우리 = Fig.5(c) 상별 세기의 국소 최대 (최대의 30 % 넘는 것)
#  hull    = SFig.20 가장 낮은 배열 · 이웃 hull 점을 잇는 선과의 차
#  출처 대조 = SFig.6 각 열 전압 200 점을 Fig.1(a) · Fig.2(a) · SFig.12(a) · SFig.18(a) 와 비교 (같음 판정 |ΔV| < 1e-9) + 시간 비 중앙값
```
