Repository: yonghoon7153-source/Yonghoon-DEM-DFT

# 📚 LITDB — 문헌 단일 시스템 (**SE·DFT 축 + DEM·MPM 축, 두 트랙**)

> **앞으로 논문은 여기서만 본다.** 여러 곳(db/literature, kb/papers, db/properties, Excel)에 흩어진 문헌을 한 곳에서 생각·참고·비교하기 위한 통합 MD 시스템.

## 왜 트랙이 둘인가
`INDEX.md` 는 argyrodite 전해질 축이라 접촉역학·MPM·건식전극 digest 가 들어갈 자리가
없다. 그래서 한때 64편이 **어느 인덱스에도 없었다**(open_items #7). 축을 나눠 그 구멍을
닫았고, 한 분모로 세면 “159편 중 98편 미언급” 같은 **가짜 미결**이 나온다
(`comparison_vs_ours.md:8`). 분리는 실측 근거가 있는 결정이다 — 합치지 말 것.

⚠ 이 표의 **편수는 적지 않는다.** 손으로 쓴 수는 반드시 낡는다(README 자신이 세 번 틀렸다).
현재값은 `python3 tools/litdb/build_index.py --check` 로 본다.

File: litdb/papers/korjus2025_lpscl_densification_multiscale_insitu_xct_eis_qens.md (part 2 of 2)
### 3-3. ★ 기공 — 원문 그림 S11 ↔ 같은 논문 두께로 다시 계산 (단계 0 의 핵심)
**원문 방법 (p.6 · 그대로)**: *"The porosity value obtained from ex situ measurements was used as a reference to correlate thickness values derived from in situ μ-tomography, enabling the estimation of porosity (vol %) at various stages of densification. Since the pellet’s mass and crystallographic density remain constant, any reduction in thickness is attributed to a decrease in porosity. With a constant cross-sectional area, changes in thickness translate linearly to changes in pellet volume—and consequently, to porosity (Figure S11)."*
| 압력 (MPa) | 두께 (µm) [판독] | **S11 기공 (%)** [판독] | 질량 보존 재계산 ε = 1 − (1 − 0.095)·t₃₈₂/t [카드 산술] | 상대밀도 (재계산) | ε ∝ t (참고) [카드 산술] |
- **가진 것**: 순수 LPSCl 의 누른 채 3D 구조 (μ-CT) + 파쇄 · 재배열 정량 (PSD · 개수) + 같은 시료 σ + 벌크 / GB 분리 + 원자 척도 확산 (QENS).
- **없는 것**: 역학 (응력 · 변형률장 · 하중 분배) · 계산 · 신뢰할 기공 곡선 · 진밀도 · 탈압 치수 · 복합체.  ⇒ MPM / 역학 쪽에는 '파쇄 + 재배열' 이라는 **기전 정성 자료**를, DEM / 수송 쪽에는 'σ 는 GB (접촉) 가 정하고 벌크는 압력에 둔하다' 는 **σ₀ 해석 근거**를 준다.

---

## 8. ★ 자세한 분석 — 우리 계획에 무엇을 주나
(이름 = 정독 지시서 3 절.  우리 값 = CLAUDE.md: DEM 18 배 연화 · E_eff 1.35 GPa · 순수 SE Heckel P_y 138 MPa · σ_y_eff 46 MPa / MPM E 1.53 GPa · σ_y 0.30 GPa · ν 0.49 (K 25.5 GPa) / 랩 표준 = 순수 SE 300 MPa 기공 10–13 % · 진밀도 1.64 g/cm³ — 고정 · 판정 대상 아님.)

| 이름 | 이 논문이 주는 것 | 못 주는 것 · 한정어 |
|---|---|---|
| **단계 0** (기공 연산자 · 판정 기준 결과 전 등록) | ★ (1) **'어느 공극까지 세나' 의 실측 교훈**: 같은 펠릿 (382 MPa) 에서 기공 부피의 **90 % 가 < 1 µm** (중앙 지름 479 nm) → 1.8 µm 분해능 CT 는 기공 대부분을 못 본다 · 그 CT 의 이진 '기공' 등급은 해상도 아래 작은 입자까지 삼켜 76.2 MPa 단면의 ≈54 % (문턱 64–192 → 48–61 %) — 연산자 등록에 '해상도 · 문턱 · 해상도 아래 상의 배정' 칸 (2) **영상 앵커 + 두께 환산 연산자의 함정**: 앵커 (뺀 뒤 · 다른 펠릿) 와 두께 (누른 채) 의 상태가 다르면 섞이고, 환산식이 질량 보존과 다르면 곡선 전체가 틀린다 (S11 ↔ 재계산 12.1 ↔ 34.9 % @76.2 MPa) → 우리 판 간격 기반 연산자는 질량 (고체 부피) 보존을 식으로 명시하고 결과 전에 등록 (3) 진밀도 분모가 없는 기공은 랩 표준 (1.64 분모) 과 같은 양이 아니다 | 원문 기공 곡선의 신뢰 · 진밀도 · 질량 |
| **단계 1** (3D 메모리 · 장 수) | 없음 (계산 없음) — 크기 감각만: μ-CT 시야 ⌀1.5 mm × 0.33–0.48 mm 를 0.6 µm 복셀로 ≈(2500)² × 550–800 [카드 산술] | — |
| **단계 2** (2D MPM 코드 · 단위 시험) | 없음 | — |
| **단계 3** (2D 접촉 표현 비교) | 없음 | — |
| **단계 4** (3D 순수 SE · σ_y 하나를 실험 기공에 맞춤) | ★ (1) **맞춤 표적으로는 못 쓴다** — S11 은 재현 안 되고 재계산은 앵커에 달린다 (300 MPa 10.0 ↔ 15.2 % · 앵커 5–15 % 면 11.0–20.3 %) → 랩 표준 (10–13 %) 이 표적 그대로 (2) **기전 경고**: NEI LPSCl (응집체 수십 µm) 의 치밀화 = 파쇄 + 재배열 · 큰 입자 내부 치밀화 없음 → J2 형상 소성 하나로 맞춘 σ_y 는 '파쇄 + 재배열' 까지 뭉친 유효값이 된다 (frame [2] 와 같은 성격) (3) σ(P) 평탄 (≈250 MPa) · 두께 곡선 모양 (76 → 255 MPa 에서 두께 감소의 67 % [카드 산술: (480 − 381)/(480 − 331.2)]) = 결과 전 대조 항목 | 기공 절대값 · 진밀도 · 가루 상태 (76.2 MPa 미만) |
| **단계 5** (3D 복합 압밀) | 없음 (순수 SE 만) | — |
| **단계 6** (탈압 · 되돌아옴) | (1) σ 는 510 → 76.2 MPa 에서 거의 그대로 (치밀화의 σ 효과는 비가역 · kodama2020 · thompson2026 과 같은 방향) (2) 미세구조는 감압 뒤에도 '이완 · 재배열' (PSD) — 탈압이 순수 탄성 회복만은 아니라는 정성 신호 | 감압 두께 · 되돌아옴 · 기공 · 0 MPa — [미확인] |
| **단계 7** (형상 · 피복 · 수송) | (1) τ_geo (Dijkstra · 6-연결 · 두 거리 평균) 1.20 → 1.10 — 정의 · 분할 의존 (J 절 사례) (2) σ 는 GB 가 정하고 벌크는 압력에 둔하다 → STEP3 · 접촉망에서 'SE 고유 σ (펠릿 값)' 를 압력 무관 상수로 두는 관례와 정합 (≤ 510 MPa) (3) 누른 채 σ(P) 결과 전 대조 후보 | 우리 복합체 · 우리 해상도로의 크기 전이 · 수송 tortuosity (tau2) |
| **후보 D0** (지금 DEM) | 정성: 큰 SE 의 치밀화 = 파쇄 + 재배열 — 구 고정 · 파쇄 없는 DEM 에 없는 기전 (우리 SE ⌀1 µm 는 이 논문의 1.8 µm 분해능 아래라 직접 비교 불가) | 접촉 · 하중 · E 대조 숫자 없음 |
| **후보 A′-0** (판 · 벽 · AM 자리 접촉 규칙) | 없음 | 벽 마찰 · 다이 반경 변형 [미확인] |
| **후보 A · A′** (MPM 강체 AM / 입자별 속도장) | 없음 (AM 없음) — A′ 의 'SE 입자 경계 기억 (R3)' 쪽 정성: 30 분 유지 · 감압 중 입자 단위 재배열이 PSD 에 보인다 | — |
| **후보 B** (입자별 FE) | 없음 | — |
| **후보 C · C′** (MDR · 항복 캡 DEM) | 없음 — 파쇄 (C 계열에도 없음) 가 큰 SE 의 첫 기전이라는 경고만 | 항복 · 경도 값 없음 |
| **후보 M0** (균질화 압밀 · Heckel · 캡) | 두께 5 점 (누른 채 · 다이) — 앵커가 있으면 Heckel 꼴: P_y ≈ 232 MPa (앵커 9.5 %) · 128–340 MPa (앵커 5–15 %) · S11 그대로면 ≈1280 MPa [카드 산술] | 앵커 · 진밀도 없이 P_y 를 정하지 못한다 |
| **U0–U6** | **U6** (작은 조밀 충전 압축의 해상도 수렴) 쪽 교훈: 측정에서도 '해상도 아래 상' 이 '기공' 으로 분류된다 (S3a ≈54 %) — 계산의 기공 관측량도 해상도에 따라 등급이 바뀐다 · **U1** (입자 하나 압축 · 지름당 셀 수) 은 없음 | 시험 설계 자체는 없다 |
| **R1–R7** | **R6** (SE 형상 변형) — 큰 입자 형상 불변 · 개수 변화 = 파쇄 (형상 소성이 아님) · **R7** 은 AM 이 아니라 **SE 파쇄** (> 30 µm 응집체) · **R3** (SE 입자 경계 기억) — 510 MPa 에서도 큰 입자가 따로 보인다 (경계 유지 · 1.8 µm 분해능 한정) · **R4** (탈압) — σ 유지 · PSD 이완 | R1 · R2 · R5 없음 |
| **결과 전 대조 항목** | σ(P) 5 점 (누른 채 · RT) · 두께 5 점 · τ_geo 봉우리 3 점 · 개수 비 (×2.88 · ×2.42 · ×0.65) · Ea_GB 4 점 — 전부 '순수 SE · NEI · 누른 채 · 76.2 MPa 기준' 표지 · 판독 | 기공 절대값 (S11) 은 대조 항목으로 쓰지 않는다 (재현 안 됨) |

- **재료 · 차원 · 조건 차이**: 같은 화학 (Li₆PS₅Cl) · 입자 = 응집체 (수십 µm) ↔ 우리 SE ⌀1 µm 구 · 76.2–510 MPa (우리 300 MPa 를 품음) · 누른 채 = 같음 · 3D = 같음 · 순수 SE ↔ 우리 복합 (단계 5 이후) · 시료 ⌀7.0 mm [카드 산술] ↔ 우리 RVE.

## 9. 적용 인사이트 (내 연구에 어떻게)
1. **기공 연산자에 '해상도 아래 상' 규칙을 먼저 적는다** — 같은 LPSCl 펠릿에서 기공 부피의 90 % 가 < 1 µm · 1.8 µm CT 의 '기공' 등급은 작은 입자까지 삼킨다 (단계 0 · U6).
2. **두께 → 기공 환산은 고체 부피 보존 식으로** — 이 논문의 S11 은 그 식을 따르지 않아 자기 두께와 모순 (ε₇₆ ≥ 31 % 여야 하는데 12 %) · 우리 판 간격 기반 기공도 고체 부피를 상수로 둔 식을 결과 전에 등록한다 (단계 0).
3. **'냉간 소결' 의 기전 = 파쇄 + 재배열 + 입계 접촉** (≤ 510 MPa · 응집체 LPSCl) — 18 배 연화가 뭉친 기전의 실측 사례로 인용할 수 있다 (frame [2] · 단계 4 해석) · 다만 응집체 해체이지 단결정 파괴가 아니다.
4. **σ₀ = 펠릿 값 관례의 근거 쪽** — 가압은 GB 를 바꾸고 벌크는 둔하다 (Table 1 · QENS) → 우리 σ_grain (펠릿) 을 압력 무관 상수로 두는 것과 정합 · 'GB 없는 σ' 숫자 (5.3) 는 재현 안 되므로 쓰지 않는다 (단계 7 · CL-91).
5. **인용 사슬 주의** — 이 논문의 QENS σ 는 '5.3 mS/cm' 이고, ou2026 의 '31.01 mS/cm @ d ≈ 491 nm' 은 Ou 가 다시 낸 값 + 표 단위 오기를 그대로 읽은 크기 — 두 값을 같은 '실험값' 으로 섞지 않는다.

## 10. 인용 가능 문장 (deck/paper용 — 표지 그대로)
- "In situ synchrotron μ-CT of commercial Li₆PS₅Cl under uniaxial pressure (76.2–510 MPa) shows that the large secondary particles fracture — particles > 30 µm drop from 4424 to 2865 while those < 10 µm rise from 3555 to 10,241 — with no change in the shape or grey-value density of the large particles (Korjus et al., Energy Storage Mater. 82 (2025) 104589)."
- "Low-temperature impedance with DRT separates bulk and grain-boundary transport: the grain-boundary activation energy falls from 0.42 to 0.33 eV between 127 and 510 MPa while the bulk changes little (0.44 → 0.40 eV) (Korjus et al. 2025, Table 1)."
- "Nano-holotomography of a 382 MPa pellet gives 9.5 vol % porosity with a median pore diameter of 479 nm; only 10 % of the pore volume lies in pores > 1 µm (Korjus et al. 2025)."
- 국문: *"Korjus 2025 의 압력별 기공 곡선 (Fig S11) 은 같은 논문 두께 (480 → 331 µm) 와 질량 보존으로 재현되지 않는다 — 기공 절대값 인용 금지, 기전 (파쇄 · 재배열) 과 σ(P) 모양만."*
- 국문: *"QENS 확산 계수 (2.28×10⁻¹¹ m²/s, RT) 에 표준 Nernst–Einstein 을 쓰면 ≈31–36 mS/cm — 원문의 5.3 mS/cm 와 6 배 이상 다르다 (카드 산술)."*

## 11. 주의/한계 (over-claim 방지 · 원문 비판)
1. **S11 기공 ↔ Fig 2a 두께 모순** — 저자 가정 (질량 · 결정밀도 · 단면적 일정) 이면 ε₇₆ ≥ 31 % · 앵커 9.5 % 면 34.9 → 5.7 % [카드 산술] — S11 (12.1 → 8.6 %) 의 계산 경로 [미확인] · 기공 절대값 인용 금지.
2. **앵커 상태 섞임** — 나노 CT 9.5 % = 뺀 뒤 · 30 분 · 다른 펠릿 (500 µm) · ⌀1 mm 원기둥 · ≈150 nm 미만 기공 제외 ↔ 두께 = 누른 채 in situ.
3. **NE 5.3 mS/cm 재현 안 됨** — 모든 Li 면 35.5 (300 K) · 화학식 단위 밀도면 5.2–5.9 (원문 값과 같은 크기) [카드 산술 · 추론] · 'GB 없는 σ' 의 크기 주장 (×3.3) 은 표준 NE 로 ×≈20.
4. **진밀도 · 상대밀도 · in situ 질량 미인쇄** · *"about 50 mg"* 는 ⌀7.0 mm × 331–480 µm 와 맞지 않는다 (겉보기 2.7–3.9 g/cm³).
5. **초록 1.66 ↔ 본문 · 그림 1.62** (×2.45 는 1.62).
6. **P1/P2/P3 이름 뒤바뀜** (p.4 정의 ↔ p.5 유지 문장 ↔ p.6 Sneed–Folk 문장) · '10 – 33 μm' ↔ '10–30 µm'.
7. **tortuosity '1.24'** ↔ 그림 1.20 bin · 기하 τ (수송 아님) · 분할 등급 의존.
8. **Table S1 단위** — 'nm' 두 열이 Å · ou2026 카드가 'd ≈ 491 nm' 로 읽음.
9. **파쇄 시작 압력 미결** — 첫 측정이 76.2 MPa · 127 MPa PSD 없음 · ROI 안으로 들어오는 입자 효과 (저자 주의) · 1.8 µm 미만 안 보임.
10. **'입자' = 응집체** — 파쇄 = 응집체 해체일 수 있다 · 우리 단결정 구 SE 로 옮기지 않는다.
11. **감압은 76.2 MPa 까지** · 감압 두께 · 기공 없음 — 되돌아옴 표적 아님.
12. **Fig 5 캡션 76.2 MPa ↔ 패널 127–510 MPa** · 압력 표지가 톤힘 (Fig 5d) · 실험실 펠릿 ≠ in situ 펠릿.
13. **in situ 압력의 측정 · 유지 방식 · 온도 · 반복 수 · 오차 막대 [미확인]**.
14. **QENS** — 어느 시료의 D 인지 (Fig S13) · 온도 350 ↔ 353 K · 점프 길이 출처 [42] = 산화 안정성 논문 · NE 식 출처 [43] = 고분자 전해질 NMR 논문 · ref [14] 쪽 '755–788' (원 논문 755–758).
15. **SI 교차 참조 오기** — Figure S6 캡션 'Figure S3' · Note 3 'Figure S7b' · 'Figure S6' · Note 1 'pore voxels' · Figure S10 '380 MPa' · PTFE 관 2.5 ↔ 1.6 mm · 나노 CT 시야 세 표기.
16. ⚠ 이 카드의 판독은 원 래스터 눈금 보정 (재현 = digitized.csv) — 그래도 [판독] 표지로만 인용 · Fig 6a 벌크 점 일부와 Fig 3g 는 육안.

## 12. 참고문헌 — 우리가 더 볼 것 (원문 목록 서지 그대로 + 이유 한 줄)
| # | 서지 (원문 그대로) | 왜 | 정본 카드 |
|---|---|---|---|
| 18 | P. Perrenot, A. Fauchier-Magnan, M. Mirolo, L. Lecarme, P.-H. Jouneau, A. Boulineau, P. Bayle-Guillemaud, C. Villevieille, Room-temperature sintering of amorphous thiophosphate solid electrolyte (Li3PS4): coupling morphological evolution to electrochemical properties, Adv. Funct. Mater. n/a (n.d.) 2310739. | 같은 그룹 · 유지 중 재배열 · 같은 σ 다른 기공 분포 (3D 기공 퍼콜레이션 → 덴드라이트) — 단계 0 · 6 | 없음 (papers/ ls · grep '2310739' — jeong2024 · thompson2026 이 인용) |
| 26 | Z. Chen, Y. Zhao, Tortuosity estimation and microstructure optimization of non-uniform porous heterogeneous electrodes, J. Power Sourc. 596 (2024) 234095. | τ_geo 계산법의 출처 (J 절 · 단계 7) | 없음 |
| 19 | P. Braun, C. Uhlmann, A. Weber, H. Störmer, D. Gerthsen, E. Ivers-Tiffée, Separation of the bulk and grain boundary contributions to the total conductivity of solid lithium-ion conducting electrolytes, J. Electroceram. 38 (2017) 157–167. | 벌크 / GB 분리 방법 (σ₀ = 펠릿 값 해석 · CL-91) | 없음 |
| 35 | I. Hanghofer, M. Brinek, S.L. Eisbacher, B. Bitschnau, M. Volck, V. Hennige, I. Hanzu, D. Rettenwander, H.M.R. Wilkening, Substitutional disorder: structure and ion dynamics of the argyrodites Li6PS5Cl, Li6PS5Br and Li6 PS5I, Phys. Chem. Chem. Phys. 21 (2019) 8489–8507. | 용량 크기로 벌크 / GB 배정한 근거 · 음이온 무질서 | 없음 |
| 4 | C. Yu, S. Ganapathy, J. Hageman, L. Van Eijck, E.R.H. Van Eck, L. Zhang, T. Schwietert, S. Basak, E.M. Kelder, M. Wagemaker, Facile synthesis toward the optimal structure-conductivity characteristics of the argyrodite Li6PS5Cl solid-State electrolyte, ACS Appl. Mater. Interfaces 10 (2018) 33296–33306. | 문헌 최고 σ 4.73 mS/cm (550 °C 열처리) | 없음 |
| 29 | J.-M. Doux, Y. Yang, D.H.S. Tan, H. Nguyen, E.A. Wu, X. Wang, A. Banerjee, Y. S. Meng, Pressure effects on sulfide electrolytes for all solid-state batteries, J. Mater. Chem. A 8 (2020) 5049–5055. | 같은 NEI 분말 · 뺀 뒤 상대밀도 · σ (이 논문의 '문헌 일치' 근거) | `doux2020_pressure_effects_sulfide_se_jmca` |
| 17 | Y. Wang, R. Lim, K. Larson, A. Knab, D. Fontecha, S. Caverly, J. Song, C. Park, P. Albertus, G. Rubloff, S.B. Lee, A.C. Kozen, Chemical and electrochemical characterization of hot-pressed Li6PS5Cl solid State electrolyte: operating pressure-invariant high ionic conductivity, ChemSusChem (2024). | 냉간 0.66 ↔ 열간 (200 °C) 3.56 mS/cm (같은 압력) — 정본 카드 Table 3 값과 같다 | `wang2024_hot_pressed_lpscl_pressure_invariant_conductivity` |
| 1 · 10 · 14 | Janek & Zeier 2016 · Rao & Adams 2011 · Deiseroth et al. (원문 'Angewandte. Chemie. 47 (n.d.) 755–788') | 서론 | `janek2016_solid_future_battery_development` · `rao2011_argyrodite_se_studies_bvse` · `deiseroth2008_li6ps5x_argyrodite_high_li_mobility` |
| 36 · 41 · 42 · 43 | Atkins et al. AEM 2022 (다중 기법 표준 작업 흐름) · Chudley & Elliott 1961 · Dewald et al. Chem. Mater. 2019 · Volkov et al. Membranes 2022 | QENS 방법 · 점프 길이 · NE 식의 출처 (뒤 둘은 출처로서 이상 — §11-14) | 없음 |
| SI [1] | J. Ding, M.K. Gupta, C. Rosenbach, H.-M. Lin, N.C. Osti, D.L. Abernathy, W.G. Zeier, O. Delaire, Liquid-like dynamics in a solid-state lithium electrolyte, Nat. Phys. 21 (2025) 118–125. | 아지로다이트 QENS · CE 선례 | 없음 |

---

## [미확인] 목록
- 진밀도 · 결정밀도 값 · 상대밀도 · in situ 펠릿 질량 (인쇄 '≈50 mg' 은 기하와 모순) · S11 의 실제 계산식.
- in situ 압력의 측정 · 제어 방식 (하중 셀 · 변위 유지) · 온도 · 반복 수 · σ 오차 · 단계별 30 분 값 (510 MPa 외).
- 감압 (76.2 MPa) 두께 · 기공 · 되돌아옴 · 0 MPa 상태.
- 127 MPa PSD · 파쇄 시작 압력 · 1.8 µm 미만 입자.
- μ-CT 분할의 등급 규칙 (해상도 아래 상의 배정) · 기공률 값 (in situ CT 자체).
- NE 계산의 n · T · Haven 비 · Fig S13 의 시료 (가루 / 펠릿).
- NPD 상 분율 (LiCl 양) · 음이온 무질서.
- 저온 EIS 펠릿의 두께 · 질량 (σ 로 바꿀 기하).

## 원문 대조 기록 (이 카드 작성 중 직접 확인한 것 · 2026-11-12)
- 서지: 1저자 메모 (O. Korjus, S. Mitra, Q. Berrod, … · 제목 · Energy Storage Mater. 82 (2025) 104589) = 원문 첫 쪽과 같음 · 전체 저자 여덟 (V. Vanpeene · M. Appel · L. Broche · S. Lyonnard · C. Villevieille 추가) · DOI = 첫 쪽 인쇄 · PDF 메타데이터와 같음.  SI 14 쪽 (Word 출력 · 쪽 번호 없음 · 같은 제목 · 저자).
- 숫자: 텍스트 층 + 렌더 이미지로 대조 — 76.2 · 127 · 255 · 382 · 510 MPa · 480 · 330 µm · 0.66 · 1.62 · 1.66 · 2.45 · 5.3 · 3.3 · 2.28 10⁻¹¹ · 0.15 eV · ±0.1 · 50 nm · 150 nm · 128 · 100 · 108 µm · 600 nm · 1.8 µm · 1.5 mm · 177° · 70–80 keV · 2560 · 0.6 µm · 50 mg · 1 ppm · 7 MHz · 10 Hz · 10–100 mV · 2–4 h · 5 % · 1 % · λ 0.001 · 0.5 · 2 g · 18 mm · 6.27 Å · 0.2–1.8 Å⁻¹ · 0.7 µeV · ±30 µeV · 1 mm · 500 µm · 7 mm · 30 min · 2.5 mm · 22 min · 3203 · 50 ms · 17 keV · 139 · 1.594 Å · ⌀8 mm · 2 h · 40 · 20 · <10 µm · ≈450 · 202 nm · 26 → 18 µm · 1.77 · 38.5 mm² · 23 µm · 30–55 µm · 1.24 → 1.1 · 3555 · 10,241 · 5787 · 14,011 · 4424 · 2865 · 9.5 vol % · 479 nm · 1 µm · 10 % · 10⁻¹⁰ · 10⁻⁹ F · >0.99 · 0.9–1 · Table 1 열여섯 칸 · 2.25 Å · 1.5 Å⁻¹ · 300 / 350 / 380 K · 0.02–4.73 mS/cm · 550 °C · 0.66 / 3.56 · 200 °C · Table S1 여덟 칸 · 0.4 vol % · 300 nm · 2.07 g/cm³ · Fig S13 범례 아홉 칸 — 전부 위치 확인.
- Symbol 글꼴 글자 (µ · Δ · Γ · τ) 가 텍스트 층에서 사용자 영역 문자로 나와 캡션에서 되살림 (figures.json).
- 판독 보정: Fig 2a · S11 · 6a · S6 · 2b 의 눈금 직선 (잔차 ≤ 1 px) · Fig 3h 는 bin 꼭짓점 간격 · 같은 Fig 6a 의 GB 기울기로 Table 1 재현 (≤ 0.006 eV) · Fig 2a σ 끝점이 본문 0.66 · 1.62 와 0.002 안.
- 정본 중복 확인: papers/ 목록 · DOI · '104589' · 'korjus' · 'multi-scale characteri' grep — 카드 없음 (faka2026 · ou2026 · thompson2026 이 인용).

## 🔗 관련 카드
- 이 논문을 인용한 카드: `thompson2026_high_pressure_densification_lps_lpscl_xrd_tomography` (ref 20 · L124 · L233) · `faka2026_particle_size_consolidation_strain_lpscl` (ref 13 · L131 · L252) · `ou2026_microstructural_multiscale_fast_ion_transport` (QENS 실험점 · L139 · L451).
- 같은 NEI LPSCl · 압력별 밀도 · σ: `doux2020_pressure_effects_sulfide_se_jmca` · `thompson2026_high_pressure_densification_lps_lpscl_xrd_tomography` · `beutl2024_round_robin_coin_cell_sulfide_assb`.
- 압밀 · 기공 실측 (황화물 SE): `lee2025_heckel_argyrodite_powder_densification_nanoindentation` · `faka2026_particle_size_consolidation_strain_lpscl` · `kodama2020_high_pressure_insitu_xct_sulfide_se_voxel_simulation` · `wang2024_hot_pressed_lpscl_pressure_invariant_conductivity` · `var2026_sulfide_se_mechanical_properties_local_indentation_pellet` · `heck2026_densification_sulfide_se_binder_scalable` · `miss2026_insitu_conductivity_porosity_pressure_compaction`.
- 입도 · 파쇄: `cronau2022_wet_milling_particle_size_ionic_conductivity` · `lei2026_se_particle_size_effects_review` · `song2025_porous_argyrodite_modulus_fracture_toughness`.
- 서론 · 수송: `janek2016_solid_future_battery_development` · `deiseroth2008_li6ps5x_argyrodite_high_li_mobility` · `rao2011_argyrodite_se_studies_bvse` · `cronau2021_stack_pressure_ionic_conductivity`.

## 🗨️ Q&A 로그
<!-- "Q&A 작성해줘" 트리거 시 직전 질문/답 누적 -->
