Repository: yonghoon7153-source/Yonghoon-DEM-DFT

# 📚 LITDB — 문헌 단일 시스템 (**SE·DFT 축 + DEM·MPM 축, 두 트랙**)

> **앞으로 논문은 여기서만 본다.** 여러 곳(db/literature, kb/papers, db/properties, Excel)에 흩어진 문헌을 한 곳에서 생각·참고·비교하기 위한 통합 MD 시스템.

## 왜 트랙이 둘인가
`INDEX.md` 는 argyrodite 전해질 축이라 접촉역학·MPM·건식전극 digest 가 들어갈 자리가
없다. 그래서 한때 64편이 **어느 인덱스에도 없었다**(open_items #7). 축을 나눠 그 구멍을
닫았고, 한 분모로 세면 “159편 중 98편 미언급” 같은 **가짜 미결**이 나온다
(`comparison_vs_ours.md:8`). 분리는 실측 근거가 있는 결정이다 — 합치지 말 것.

⚠ 이 표의 **편수는 적지 않는다.** 손으로 쓴 수는 반드시 낡는다(README 자신이 세 번 틀렸다).
현재값은 `python3 tools/litdb/build_index.py --check` 로 본다.

File: litdb/papers/lee2025_pvp_ptfe_binary_binder_dry_thick_graphite_anode.md (part 2 of 2)
<!-- 표준 양식 확장 (paper-level STANDALONE — 이 카드만 읽어도 논문을 읽은 것과 같게). ★ = 사용자가 특히 원한 항목. 깊이 기준 = bazzoun2026_dem_fem_rnm_ionic.md ·
- "Replacing 0.5 wt% of the graphite fraction with PVP in a PTFE-fibrillated dry graphite anode (graphite:Super P:PTFE = 96:1:3, 93 µm, 1.5 g cm⁻³) raised the first-cycle Coulombic efficiency from 85.1 % to 92.4 % in Li half cells with a VC/FEC-containing carbonate electrolyte (Lee et al., Chem. Eng. J. 503 (2025) 158271)."
- "In an LiClO₄ electrolyte without FEC, the PTFE by-product area ratios of the PVP-free and PVP-containing electrodes were similar (56.7 % vs 52.2 %), and the authors concluded that PTFE reduction 'cannot be addressed entirely without an electrolyte additive that forms LiF-based SEI species' (Lee et al. 2025, p. 7)."
- "A dry-processed graphite anode with 30.16 mg cm⁻² (9.9 mAh cm⁻²) delivered 9.2 mAh cm⁻² in an NCM811 full cell with 86.3 % retention after 200 cycles (Lee et al. 2025)."
- 국문: *"PTFE 건식 흑연 음극 (96 : 1 : 3) 의 흑연 몫 0.5 wt% 를 PVP 로 바꾸면 첫 ICE 85.1 → 92.4 % · 1 사이클 뒤 두께 93 → 112 / 98 µm (+20.4 / +5.4 %) — 액체 LIB · FEC 전해질 · 압연 압력 미기재 (Lee 2025)."*
- 국문 (금지 표지): *"Lee 2025 를 'PVP 공바인더만으로 PTFE 환원이 막힌다' 의 근거로 인용하지 않는다 — F 없는 전해질 대조에서 차이가 거의 없고 저자도 첨가제가 필요하다고 적는다.  그 논문의 전극 나노압입 값 (MPa) 을 바인더 · 전극 물성으로 옮기지 않는다 — 같은 랩 앞선 논문과 4 배 다르다."*

## 11. 주의/한계 (over-claim 방지 · 원문 비판)
1. **PVP 효과의 조건** — LiClO₄ · FEC 없음에서 부산물 비 56.7 vs 52.2 % (원문 스스로 '다 못 막는다') · 반쪽 · 전셀 결과는 전부 FEC 10 wt% 전해질.
2. **공정 · 압력 숫자 없음** — 혼합 · 반죽 · 압연 · 라미네이트 · Cu 전처리 조건 [미확인] · 기공 · 진밀도 없음.
3. **한 쌍 비교** — 셀 수 · 오차 막대 · 반복 미기재.
4. **본문 ↔ 표 · 그림** — DG 사이클 뒤 탄성률 본문 78 ↔ 표 S1 · 그림 75.00 · DG-P 사이클 전 본문 8.5 ↔ 그림 ≈8.9 [판독].
5. **두께 문장의 대상** — *"after the initial cycle, the DG electrode exhibited a slight volume expansion of 5 %"* 는 그림 3f (DG-P 98 µm = +5.4 %) 와 맞추면 DG-P 로 읽힌다 [카드 추론].
6. **그림 2c ICE ↔ 같은 그림의 용량** — 인쇄 비가역 (48 · 24) 은 판독 용량 차와 맞는데 인쇄 ICE (85.1 · 92.4 %) 는 판독 용량비 (≈87.7 · ≈93.1 %) 보다 낮다 · 인쇄 짝 (48 mAh/g · 85.1 %) 이면 리튬화 ≈322 mAh/g 여야 한다 [카드 산술] — 원인 (ICE 를 다른 사이클 · 다른 셀에서 셈?) [미확인].
7. **축 단위 오기 둘** — 그림 3a 'Penetration Depth (nm)' (표 S1 과 맞추면 µm) · 그림 S10 'Capacity (mAh/cm²)' (값 범위 = mAh/g) [카드 산술].
8. **나노압입 조건 미기재** — 압입자 · 최대 하중 · 유지 · 압입 수 · 자리 · 회복 정의 · 사이클 전 경도 · 적심 조건 · DG 하중 제거 곡선이 1.33 mN 에서 끊김 [판독] · 같은 랩 han2024 와 4 배 차 (§3-8).
9. **LUMO** — 계산법 미기재 · 'PVP 가 먼저 환원' 서술이 그림 2a 수치 순서 (PTFE < FEC < VC < EC < EMC < PVP ≈ DEC) 와 맞지 않고 같은 논문 안에서도 'first' ↔ 'simultaneously' ↔ 'FEC 먼저' 로 바뀐다.
10. **R_ion 해석** — 대칭 셀 구성 · 추출식 미기재 · 기공 이온 저항을 '전하 이동' 증거로 읽음 [카드 추론].
11. **적신 뒤 Li₃N** — 환원 생성물이 사이클 없이 보인 조건 설명 없음 [카드 추론].
12. **부산물 비 식** — 분모의 'CH₄' (F 없는 대조 식은 'CF₄') — 오기로 보임 · 봉우리 맞춤 조건 미기재.
13. **XRD · Raman 은 PTFE 50 wt% 전극** — 3 wt% 전극 결론으로는 정성만 · Raman I_D/I_G 가 클수록 '분해 적음' 인 이유 미설명.
14. **후막** — 30.16 mg/cm² 전극의 두께 · 밀도 · 기공 미인쇄 · DG 초고부하 곡선은 ≈41 사이클에서 끝남 (이유 미서술) · 표 S3 비교 6 편은 습식 · 건식 · ASSB · 집전체 연구가 섞임 → *"far exceeds"* 는 그 6 편 대비일 뿐.
15. **수명 % 기준** — 3 번째 사이클 (인쇄 안 됨 · 판독 산술로 확인).
16. **그림 인용 어긋남** — p.3 *"cannot withstand the mechanical stress … (Fig. 3c)"* 의 3c 는 XPS N 1s · 오타 'socked' · 'samlpes' · 'spertra' · 'obtaning' · 'Horbia' · 표 S2 머리 'After cyclng' · 방법 절의 PVP = *"additive"* ↔ 본문 'binder'.
17. ⚠ 이 카드의 판독은 래스터 화소 대응이라 **[판독]** 표지로만 인용 · 두께 % · 부하 · ICE · 기준 사이클은 **[카드 산술]** (가정 병기).

## 12. 참고문헌 — 우리가 더 볼 것 (원문 목록 서지 그대로 + 이유 한 줄)
| # | 서지 (원문 그대로) | 왜 | 정본 카드 |
|---|---|---|---|
| 14 | T. Lee, J. An, W.J. Chung, H. Kim, Y. Cho, H. Song, H. Lee, J.H. Kang, J.W. Choi, Non-electroconductive polymer coating on graphite mitigating electrochemical degradation of PTFE for a dry-processed lithium-ion battery anode, ACS Appl. Mater. Interfaces 16 (7) (2024) 8930–8938. | 같은 발상 (흑연을 고분자로 덮어 PTFE 분해 억제) 의 가장 가까운 선례 — PVP 효과를 가를 대조 | 없음 |
| 32 | Z. Wei, D. Kong, L. Quan, J. He, J. Liu, Z. Tang, S. Chen, Q. Cai, R. Zhang, H. Liu, K. Xu, L. Xing, W. Li, Removing electrochemical constraints on polytetrafluoroethylene as dry-process binder for high-loading graphite anodes, Joule 8 (5) (2024) 1350–1363. | PTFE 환원 제약 · 고부하 흑연 — 이 논문 문제 설정의 출처 | 없음 (후보 표 N-97) |
| 44 | D.J. Lee, J. Jang, J.-P. Lee, J. Wu, Y.-T. Chen, J. Holoubek, K. Yu, S.-Y. Ham, Y. Jeon, T.-H. Kim, J.B. Lee, M.-S. Song, Y.S. Meng, Z. Chen, Physio-electrochemically durable dry-processed solid-state electrolyte films for all-solid-state batteries, Adv. Funct. Mater. 33 (28) (2023) 2301341. | PTFE 탈불소 → sp² 탄소 (Raman) 근거 · **황화물 SE + PTFE 건식 막** = 우리 축 | 없음 (후보 표 N-96) |
| 34 | G. Li, R. Xue, L. Chen, The influence of polytetrafluorethylene reduction on the capacity loss of the carbon anode for lithium ion batteries, Solid State Ion. 90 (1) (1996) 221–225. | PTFE 환원 Li 소모의 원전 | 없음 (wishlist) |
| 41 | W. Liu, X. Huang, L. Guobao, Z. Wang, H. Huang, L. Zhonghua, R. Xue, L. Chen, Electrochemical and X-ray photospectroscopy studies of polytetrafluoroethylene and polyvinylidene fluoride in Li/C batteries, J. Power Sources 68 (2) (1997) 344–347. | PTFE 분해 시작 ≈0.5 V 의 인용 근거 | 없음 |
| 20 | J. Kim, K. Park, M. Kim, H. Lee, J. Choi, H.B. Park, H. Kim, J. Jang, Y.-H. Kim, T. Song, U. Paik, 10 mAh cm−2 cathode by roll-to-roll process for low cost and high energy density li-ion batteries, Adv. Energy Mater. 14 (10) (2024) 2303455. | 10 mAh/cm² 건식 양극 R2R (같은 계열) | 없음 (후보 표 N-92) |
| 35 | K. Kwon, J. Kim, S. Han, J. Lee, H. Lee, J. Kwon, J. Lee, J. Seo, P.J. Kim, T. Song, J. Choi, Low-resistance LiFePO4 thick film electrode processed with dry electrode technology for high-energy-density lithium-ion batteries, Small Sci. 4 (5) (2024) 2300302. | 건식 공정 세 단계 서술의 출처 (같은 그룹) | 없음 |
| 15 | M. Ryu, Y.-K. Hong, S.-Y. Lee, J.H. Park, Ultrahigh loading dry-process for solvent-free lithium-ion battery electrode fabrication, Nat. Commun. 14 (1) (2023) 1316. | 초고부하 건식 공정 | 없음 |
| 13 | Y. Suh, J.K. Koo, H.-J. Im, Y.-J. Kim, Astonishing performance improvements of dry-film graphite anode for reliable lithium-ion batteries, Chem. Eng. J. 476 (2023) 146299. | 건식 흑연 음극 선례 | 없음 |
| 28 | Y. Zhang, F. Huld, S. Lu, C. Jektvik, F. Lou, Z. Yu, Revisiting Polytetrafluorethylene Binder for Solvent-Free Lithium-Ion Battery Anode Fabrication, Batteries, 2022. (이 목록엔 권 · 쪽 없음) | PTFE 음극 바인더 재검토 | 없음 (wishlist) |
| 36 | S.-Y. Jun, K. Shin, C.Y. Son, S. Kim, J. Park, H.-S. Kim, J.-Y. Hwang, W.-H. Ryu, Ultra-Long and rapid operating sodium metal batteries enabled by multifunctional polarizable interface stabilizer, Adv. Energy Mater. N/a(n/a) (2024) 2304504. | VP · PVP 의 SEI 역할 주장의 출처 (교신 Ryu 랩 · Na 금속) | 없음 |
| 37 | J.-S. Lee, K. Shin, S.-Y. Jun, S. Kim, W.-H. Ryu, Dual-functional vinylpyrrolidone electrolyte additive as anode surface leveler and cathode catalyst for lithium Metal-Oxygen batteries, Chem. Eng. J. 458 (2023) 141383. | 같은 주장의 출처 (VP 전해질 첨가제 · Li–O₂) | 없음 |
| 38 | S.-Y. Jun, K. Shin, Y. Lim, S. Kim, H. Kim, C.Y. Son, W.-H. Ryu, Polarizability engineering of surface flattening molecular dipoles for fast and long lithium metal battery operation, Small Struct. 5 (7) (2024) 2300578. | 같은 주장의 출처 (Li 금속) | 없음 |
| 30 | R. Tao, S. Tan, H.M. Meyer Iii, X.-G. Sun, B. Steinhoff, K. Sardo, A. Bishtawi, T. Gibbs, J. Li, Insights into the Chemistry of the Cathodic Electrolyte Interphase for PTFE-Based Dry-Processed Cathodes, ACS Applied Materials & Interfaces 15(34) (2023) 40488-40495. | ★ **양극 쪽** PTFE 의 계면 화학 — 우리 STEP3 'PTFE = 양극 전위에서 불활성' 가정 (§7-4) 을 직접 볼 자료 (액체 LIB) | 없음 |
| 45 | D. Lee, S. Sun, C. Kim, J. Kim, K. Park, J. Kwon, D. Song, K. Lee, T. Song, U. Paik, Highly reversible cycling with Dendrite-Free lithium deposition enabled by robust SEI layer with low charge transfer activation energy, Appl. Surf. Sci. 572 (2022) 151439. | 'Li₃N → 활성화 에너지 ↓' 주장의 출처 | 없음 |
| SI 4 | J.Y. Kim, J. Park, M.J. Lee, S.H. Kang, D.O. Shin, J. Oh, J. Kim, K.M. Kim, Y.-G. Lee, Y.M. Lee, Diffusion-Dependent Graphite Electrode for All-Solid-State Batteries with Extremely High Energy Density, ACS Energy Letters 5(9) (2020) 2995-3004. | 표 S3 의 유일한 **전고체** 흑연 전극 (6.21 mg/cm² · 2 mAh/cm²) — ASSB 음극 복합체 | 없음 |
| 31 · SI 6 | R. Tao, B. Steinhoff, X.-G. Sun, K. Sardo, B. Skelly, H.M. Meyer, C. Sawicki, G. Polizos, X. Lyu, Z. Du, J. Yang, K. Hong, J. Li, High-throughput and high-performance lithium-ion batteries via dry processing, Chem. Eng. J. 471 (2023) 144300. | 표 S3 의 건식 비교 (18.5 · 6.6) | 없음 |

---

## [미확인] 목록
- 흑연 G49 공급사 · 입경 · 형상 · PTFE · Super P 등급.
- 혼합 · 반죽 · 압연 · 라미네이트 조건 (기종 · rpm · 시간 · 하중 · 간극 · 온도 · 횟수) · Cu 전처리.
- 기공 · 진밀도 · 후막 (30.16 mg/cm²) 의 두께 · 밀도.
- 전극 면적 · 셀 수 · 오차 막대 · 측정 온도.
- 나노압입 압입자 · 최대 하중 · 유지 · 압입 수 · 자리 · 탄성 회복 정의 · 사이클 전 · 적심 경도.
- SAICAS 정규화 기준 · 칼날 폭 · 속도.
- 대칭 셀 구성 · R_ion 추출식.
- LUMO 계산법 (함수 · 기저 · 프로그램).
- 적심 조건 (시간 · Li 와 접촉 여부).
- 그림 2c ICE ↔ 용량 불일치의 원인 · DG 초고부하 곡선이 ≈41 사이클에서 끝난 이유.
- 율속 (그림 S7) 셀의 부하 · 충전 조건.
- 양극 (NCM : CB : 바인더 90 : 5 : 5) 의 바인더 종류 · 공정.

## 원문 대조 기록 (이 카드 작성 중 직접 확인한 것 · 2026-11-22)
- 서지: 후보 표 메모 (J. Lee, C.Y. Son, S. Han, S. Yang, P.J. Kim, D. Lee, J.W. Lee, W.-H. Ryu, J. Choi · 제목 · Chem. Eng. J. 503 (2025) 158271) = 원문 첫 쪽 · 머리글과 같음 · DOI `10.1016/j.cej.2024.158271` = 첫 쪽 아래 인쇄 · PDF 문서 정보 (Author: Juhyun Lee · Subject: Chemical Engineering Journal, 503 (2025) 158271) 같음 · **다른 점 없음**.
- 숫자: 텍스트 층 + 렌더 이미지로 대조 — 96 : 1 : 3 · 0.5 wt% · 55,000 · 4.8 mA cm⁻² · 1.5 g cc⁻¹ · −60 °C · 1.15 M · 2/4/4 · 1 wt% VC · 10 wt% FEC · 1.0 T · N/P 1.1 · 90 : 5 : 5 · 1 wt% LiPO₂F₂ · 0.2 C · 0.05 · 0.1 C · 0.05–1.5 V · 0.1 mV/s · 250 kHz–10 mHz · 5 mV · 2.8–4.25 V · 4 : 1 : 5 · −1.24 eV · 0.3–0.5 V · 0.9 V · 0.5 V · 48 · 24 mAh g⁻¹ · 85.1 · 92.4 % · 17.8° · 0.77 · 0.52 · 4.2 · 8.5 · 78 · 28.2 MPa · 21 · 54 % · 399.4 · 400.3 eV · 93 µm · 20 · 5 % · 292.58 · 689.1 · 690.2 eV · 68.6 · 50.9 % · 56.7 · 52.2 % · 18.2 · 9.0 Ω · 4.8 mA cm⁻² (1 C) · 94.3 · 97.4 % · 5.2 mAh cm⁻² · 3.5 V · 85.9 · 88.3 % · 1 mA cm⁻² · 93 · 87 % · ~10 mAh cm⁻² · 9.2 mAh cm⁻² · 86.3 % · 200 cycles · 5.7 mAh cm⁻² · 1.8 mA cm⁻² — 전부 위치 확인 · 표 S1 (4.21 · 75.00 · 21.30 · 2.02 · 28.20 · 54.04) · 표 S2 (2.3 · 5.4 · 18.2 · 25.9 · 2.2 · 4.3 · 9.0 · 15.5 — 합 검산 맞음) · 표 S3 (30.16 · 9.9 · 5.2 · 1.7 · 18 · 6 · 14.14 · 4.61 · 6.21 · 2 · 17 · 5 · 18.5 · 6.6) 렌더로 읽음 · 그림 안 글자 (112 · 98 · 93 µm · ICE · I_D/I_G · R_ion 63.6 · 34.9 Ω · LUMO 값) 렌더로 읽음.
- 판독: 래스터 원 화소 (본문 xref 24 · 40 · 45 · 86 · SI xref 42 · 60 · 63 · 71) — 축 틀 · 눈금 대응 · 인쇄 끝값 (표 S1 75.00 · 28.20 ↔ 판독 74.8 · 28.1 · 인쇄 유지율 94.3 · 97.4 · 93 · 87 · 86.3 ↔ 판독 산술 94.3 · 97.4 · 93.2 · 87.7 · 86.4 · 인쇄 ICE 85.9 · 88.3 ↔ 판독 86.0 · 88.5 · 인쇄 비가역 48 · 24 ↔ 판독 45–48 · 20–25) 와 일치.
- 원문 전수 검색 (pressure · MPa (압연) · porosity · density · thickness · springback · DEM · simulation): 압연 압력 · 기공 · 되돌아옴 · DEM 0 건 · 'density' = 전극 밀도 1.5 g cc⁻¹ 한 번.
- 정본 중복 확인 (원격 끝 다시 받은 뒤): papers/ 목록 (608 장 · `_TEMPLATE.md` 빼고) · DOI · '158271' · 제목 낱말 ('binary binder' · 'interface-stabilizing') · 'lee2025*' · 'Juhyun' grep — 카드 없음 (kang2026 · kim2026 은 인용 줄뿐 · lee2025_* 네 장 (corolling · dual_fibrous · halide_segregation · heckel) 은 다른 저자의 다른 논문 · 'Juhyun' = han2024 · lee2026_li 의 공저자 줄뿐 · 같은 저자 같은 해 카드 없음).

## 🔗 관련 카드
- 이 논문을 인용한 카드: `kang2026_multiscale_inverse_design_ptfe_fibrillation_dry_electrode` (참고 [7] · L382) · `kim2026_pregranulation_ptfe_dry_nca_cathode_crack_delithiation` (참고 [20] · L412 — §0-1 대조).
- 같은 랩 · 같은 레시피 (앞선 판): `han2024_fec_mitigates_ptfe_decomposition_dry_thick_graphite_anode` (FEC 전해질 · §3-8 견줌).
- 같은 그룹 (Junghyun Choi 교신 · 건식): `lee2026_li_underlayer_primer_free_dry_prelithiated_thick_anode` · `kim2026_pregranulation_ptfe_dry_nca_cathode_crack_delithiation` · `kang2026_multiscale_inverse_design_ptfe_fibrillation_dry_electrode` · `gandla2026_layered_cathode_degradation_diagnostics_review`.
- PTFE 의 전기화학 안정성 (ASSB): `schmitt2026_chemomech_stability_dry_cathode_separator_sheets` (황화물 ASSB 양극 쪽 불활성 ↔ 분리막 쪽 환원).
- 나노압입 척도 대조 (§7-3): `lee2025_heckel_argyrodite_powder_densification_nanoindentation` (아지로다이트 SE **입자** 나노압입 GPa 급 ↔ 이 논문의 다공 전극 국소 압입 MPa 급).
- PVP 를 쓰는 다른 음극 쪽 층 (역할이 다름): `ahn2026_cej_agno3_pvp_li3n_anodefree` (ASSB 무음극 계면층 · AgNO₃ 전구체 분산에 PVP · 미출판 투고본 카드).
- PTFE 건식 공정 · 섬유: `matthews2024_ptfe_nanofibril_network` · `hippauf2019_dry_film_ptfe_sulfide_cathode_sheet` · `lee2025_corolling_dryprocess_lpscl_ptfe` (우리 SBE · DBE 계열의 PTFE 건식 ASSB) · `zhang2021_dry_ptfe_calendered_30um_sulfide_se_membrane` · `mun2025_dry_electrode_technology_assb_review` · `liu2025_dry_processing_high_energy_li_batteries_review`.

## 🗨️ Q&A 로그
<!-- "Q&A 작성해줘" 트리거 시 직전 질문/답 누적 -->
