Repository: yonghoon7153-source/Yonghoon-DEM-DFT

# 📚 LITDB — 문헌 단일 시스템 (**SE·DFT 축 + DEM·MPM 축, 두 트랙**)

> **앞으로 논문은 여기서만 본다.** 여러 곳(db/literature, kb/papers, db/properties, Excel)에 흩어진 문헌을 한 곳에서 생각·참고·비교하기 위한 통합 MD 시스템.

## 왜 트랙이 둘인가
`INDEX.md` 는 argyrodite 전해질 축이라 접촉역학·MPM·건식전극 digest 가 들어갈 자리가
없다. 그래서 한때 64편이 **어느 인덱스에도 없었다**(open_items #7). 축을 나눠 그 구멍을
닫았고, 한 분모로 세면 “159편 중 98편 미언급” 같은 **가짜 미결**이 나온다
(`comparison_vs_ours.md:8`). 분리는 실측 근거가 있는 결정이다 — 합치지 말 것.

⚠ 이 표의 **편수는 적지 않는다.** 손으로 쓴 수는 반드시 낡는다(README 자신이 세 번 틀렸다).
현재값은 `python3 tools/litdb/build_index.py --check` 로 본다.

File: litdb/papers/li2005_cohesive_mixing_phase_diagrams_bond_ratio_dem_validation.md (part 2 of 2)
<!-- digest 표준 양식 확장 (paper-level STANDALONE). ★ = 이 묶음 (후보 표 N-112 의 둘째 · 3 순위 → 1저자 11-23 '먼저 읽기' 로 앞당김 · 정독 150) 에서 꼭 뽑으라고 한 항목.
- ★ **인용 긴장 (정본 카드 대조)**: 원문은 강성을 낮춰도 *"without affecting kinematic results"* 의 근거로 [33] O. R. Walton, Mech. Mater. 16, 239 (1993) 을 든다.  그 논문의 정본 카드 (`walton1993_chute_flow_hysteretic_normal_3d_tangential_contact_dem` §3-2 ④ · p.246) 는 정반대 결과를 원문 인용으로 적는다: *"An unanticipated finding is the pronounced sensitivity of the velocity and character of the deeper flows to the effective stiffness of the nearly-rigid contact normal force model"* · 얕은 흐름 (< 5 층) 만 둔감 (동적 겹침 ≈0.5 % of d) · 깊은 흐름은 강성 ×10–×100 에 전단층 · 속도가 바뀜.  ⇒ '운동학 불변' 은 **겹침이 작은 조건부** 주장이고, 이 논문은 낮춘 강성 · 겹침을 적지 않아 그 조건을 확인할 수 없다 [카드 해석 · 정본 카드 대조].
- [카드 해석] DEM 은 실험 두 쌍의 **변화 %** 를 맞췄지 IS 절대값 · 무늬를 맞춘 것이 아니다 (7a 0.39 = 4c 0.39 · 7c 0.25 ↔ 5a 0.27) · 그림 4(d)–(f) 의 거시 줄무늬 같은 E 쪽 크기비 실험은 DEM 으로 돌리지 않았다.

### 3-8. ★ 다룬 Bo 범위 — 원문 없음 · [우리 산술]
- 원문에 있는 것 = **ℜ_i 0.04–1.9** (표 II) 와 크기비 0.25–1 · 밀도비 0.56–1 · λ 0.53–1.88.  절대 Bo · γ · 사이 액체 부피 기준 = [미확인].
- [우리 산술 · γ = 72.9 mN/m (같은 그룹 nase2001 이 잰 물의 표면장력 · 정본 카드 L77) · g 9.81 · 식 (2)] 젖은 실험 쌍의 Bo:

| 실험 | Bo_11 | Bo_22 | Bo_12 | Bo_12 / max(Bo_11, Bo_22) (= 1/max ℜ 일 때 E) |
|---|---|---|---|---|
| 3b (0.4/0.4 · 20°/60°) | 26.2 | 13.9 | 13.9 | 0.53 |
| 4d (0.25/1.0 · 20°/60°) | 67.0 | 2.23 | 57.1 | 0.85 |
| 4g (0.25/1.0 · 20°/20°) | 67.0 | 4.19 | 107 | 1.60 |
| 4j (0.25/1.0 · 60°/20°) | 35.7 | 4.19 | 57.1 | 1.60 |
| 4e (0.4/0.75 · 20°/60°) | 26.2 | 3.96 | 18.2 | 0.69 |
| 4h (0.4/0.75 · 20°/20°) | 26.2 | 7.45 | 34.2 | 1.30 |
| 4k (0.4/0.75 · 60°/20°) | 13.9 | 7.45 | 18.2 | 1.30 |
| 4f (0.75/1.0 · 20°/60°) | 7.45 | 2.23 | 4.53 | 0.61 |
| 4i (0.75/1.0 · 20°/20°) | 7.45 | 4.19 | 8.51 | 1.14 |
| 4l (0.75/1.0 · 60°/20°) | 3.96 | 4.19 | 4.53 | 1.08 |
| 5b (아크릴 0.9 · 50° / 유리 1.0 · 70°) | 6.32 | 1.52 | 3.54 | 0.56 |
| 7d (DEM · 아크릴 0.9 · 20° / 유리 1.0 · 60°) | 9.24 | 2.23 | 5.17 | 0.56 |

- ⇒ 시험된 쌍의 Bo = **1.5–107** (같은 종 1.5–67 · 다른 종 3.5–107) · Bo < 1 쌍 **없음** · 1 보다 작은 쌍이 섞인 계 (우리 B1) 는 시험 밖 [우리 산술 · γ 가정 · 4d 의 0.85 = 1/1.175].

### 3-9. ★ 원문이 적은 한계 · 원문 안 어긋남
**원문이 적은 한계**
1. 진자 영역 (쌍별 다리) 한정 (p.2).
2. 크기비 한계 — 진자 영역 유지 불가 · 다체 상호작용 · 쌍 확률 차 무시 · 0.25 (16 : 1) 까지 확인 (p.2).
3. 거시 무늬는 예상 밖 (*"beyond our expectation"* · 표면 각 [23]) (p.4–5).
4. IS 계산법이 계산 (3D) ↔ 실험 (표면 · 벽) 에서 다르다 (p.7).
5. 액체 다리 점성 · 부피 효과를 일부러 뺐다 — *"for a more complete picture … these and other effects must be examined further"* (p.7).

**원문 안 어긋남 (카드가 본 것)**
① 그림 2 오른쪽 판 글자 **'ρ1/ρ2=0.53'** ↔ 캡션 · 본문 0.56 (1.4/2.5) · 그려진 실선 0.535 [판독].
② 역 경우 **1.78** (캡션) ↔ **1.8** (본문 p.3) ↔ 그려진 점선 1.88 · 꺾임 0.770 [판독].
③ 그림 2 왼쪽 아래 줄 점 (4j · 4k · 4l) 이 λ **≈0.50** 에 그려짐 ↔ 0.532 (3b 아래 원은 0.53) [판독].
④ 그림 3 · 5 의 판 글자 **i) · j) · p) · q)** ↔ 캡션 (a) · (b) · (5a) · (5b).
⑤ 그림 7 캡션 *"(c) Dry and (b) wet"* — (d) 의 오기.
⑥ R_e 를 *"geometric mean radius"* 라 부르나 식은 조화평균 (PRL 과 같음).
⑦ 색 ↔ 젖음: 그림 3 · 3b 본문 = **빨강 친수 · 초록 소수** ↔ 그림 4 캡션 · 본문 = 작은 쪽 **초록 = 친수** (d–f) · **빨강/주황 = 소수** (j–l) — 실란별 색 지정은 원문에 없다 [카드 해석].
⑧ 4l *"essentially unaffected by cohesion"* (p.5) ↔ 표 II **+4.6 %** · 표 II 제목 *"of the experimental results"* 이지만 7a–7d (계산) 이 들어 있다.

### 3-10. PRL 2003 ↔ PRE 2005 — 무엇이 더해졌나 [카드 비교 · 두 원문]
| 항목 | PRL 2003 (`li2003_…`) | PRE 2005 (이 카드) |
|---|---|---|
| 판정 규칙 | Bo 위계 (말 · 부등식) | 비 **ℜ1 · ℜ2** (식 3–6) · 경계 **식 7–8 인쇄** |
| 크기비 | 0.53 · 0.75 · 0.9 · 1 | **0.25** 추가 (원문 적용 하한 '16 to 1') |
| 정량 | 없음 (사진 정성) | **IS** (식 9) · 변화 % (식 10) · 표 II · 그림 6 (ℜ 가로축) |
| 계산 | 없음 | **3D DEM** (Hertz–Mindlin · Lian–Thornton · 낮춘 강성) 두 쌍 |
| 밀도비 실험 | 아크릴 / 유리 (점 c) | 같은 쌍 (5b) + DEM (7c/7d) |
| 그림 '밀도비 판' | 그려진 값 0.557 · ≈2.10 · 꺾임 0.746 (PRL 카드) | 0.535 · 1.88 · 꺾임 0.770 [판독] |
| 젖음 θ | 20° · 60° · 50° · 70° | 같음 (7d 는 20° · 60°) |
| 회전 · 점성 · 액량 | 뺌 | 뺌 (결론에 다시) |

---

## 4. ★ 방법 — 사슬 · 입자 처리 · 이 묶음의 네 질문

### 4-1. 이론 · 측정 · 계산 사슬
(이론) 점근 상태에서 힘 = 점착 · 무게 → 식 (2) 로 Bo_11 · Bo_22 · Bo_12 → 식 (3)–(6) 의 ℜ1 · ℜ2 → 식 (7)–(8) 경계 → 상태도 (그림 2) · 임계 ℜ (E = max · M = min).
(실험) 유리구 HF → 친수 / 소수 실란 + 형광 → θ (µL 방울) → 접시에 4 분의 1 씩 분리해 넣음 → 마름 ≈30 바퀴 → 사진 → 같은 조건 + 물 ≈1 vol% → ≈30 바퀴 → 사진 → 빨강 / 초록 문턱 (처음 상태의 부피비 · 위치로 정함) → 칸별 농도 → IS (식 9) → 변화 % (식 10) → 그림 6.
(계산) Hertz–Mindlin + Lian–Thornton (다리 액량 상수 0.1 %) · 낮춘 강성 → 마름 · 젖음 두 쌍 → 3D IS → 변화 %.
- **맞춘 값과 맞춘 대상**: 없음 (상수 · 맞춤 0) — 이론의 입력은 표 I 의 R · ρ · θ 뿐이고 결과 (IS 변화) 는 맞춤에 쓰지 않았다 [카드 해석].
- **검증**: 젖은 실험 11 쌍의 부호 (사분면) · DEM 두 쌍의 변화 % · 반복 · 오차 · 블라인드 판정 없음 [미확인].

### 4-2. 입자 처리 (우리 축 언어로)
- 실험 = **실물 강체 구** (mm 유리 · 아크릴) — 형상 변화 · 소성 · 파괴 없음 · 점착 = 액체 다리 (식 2 는 다리 최대 힘 한 값).
- DEM = **구 + Hertz–Mindlin (탄성) + 액체 다리 힘** · 강성 낮춤 · 형상 고정 (우리 D0 와 같은 계열의 '구 DEM') — 점착 법칙은 우리 SJKR 과 다르다.
- 이원 · 이분산 (크기비 0.25–1) · 밀도비 0.56 · 1 · 젖음비 0.53–1.88.

### 4-3. ★ 이 묶음의 네 질문 (원문 문장과 위치)
1. **DEM (단단한 구 · 점접촉) 의 한계를 말했나** — **말 있음 (셋 · 우리 질문의 '소성 · 큰 변형' 한계는 아님)**: ① 강성 연화 — *"the particle stiffness is lowered to facilitate more rapid computations without affecting kinematic results [33]"* (p.6 · 근거 문헌과의 긴장 §3-7) ② 다리 단순화 — *"For simplicity, bridges form at the instant of interparticle contact and persist until the separation between surfaces is sufficient to rupture the bridge. Also, the liquid content of each bridge is assumed to be a constant"* (p.6) ③ 관측 차원 — *"the computations (which can probe the full three-dimensional flow) and the optical technique used for experiments (which is limited to surface and wall measurements)"* (p.7).  이론 쪽 한계: *"directly comparing pairwise particle interactions neglects both multiparticle interactions …"* (p.2).
2. **소성 · 큰 변형을 넣기 어려운 이유 · 우회 · 비용** — 해당 없음 (강체 mm 구 · Hertz–Mindlin 탄성 · 식 2 에 탄성 · 소성 항 없음) · 계산 비용 [미확인] · 우회 = 강성 낮춤 (속도 목적) 하나.
3. **2D 인가 3D 인가** — 실험 = **준 2D 드럼** (≈14 cm × 2 cm) 앞면 사진 · DEM = **3D** · 이론 = 차원 없는 쌍 비 · 2D ↔ 3D 는 IS 계산법 차이 문장 하나 (*"Nevertheless, there is a surprising degree of agreement"*) — 이전 규칙 · 경고는 없다.
4. **압력을 뺄 때의 거동** — 없음 (압밀 없음).

### 4-4. 기법 미니 용어집
- **입상 Bond 수 (granular Bond number, Bo_g)**: 입자 사이 최대 점착력 ÷ 무게 (식 1 · Nase 2001) · 쌍별 (식 2) 은 두 질량 중 작은 쪽 · R_e · 작은 cos θ.
- **ℜ1 · ℜ2**: 같은 종 쌍의 Bo ÷ 다른 종 쌍의 Bo (식 3–4) — 둘 다 < 1 이면 다른 종 끌림이 가장 세다 (M).
- **M 상 · E 상**: 점착이 분리를 줄이는 (mitigated) · 키우는 (enhanced) 매개변수 영역.
- **임계 ℜ (critical value)**: E 는 max ℜ_i · M 은 min ℜ_i 를 혼합 변화와 견줄 대표값으로 씀 (그림 6 의 채운 표지).
- **IS (mixing measure)**: 칸별 빨강 / 초록 화소 농도의 표준편차 (식 9) — 작을수록 고름 · 정규화 없음.
- **혼합 변화 % (식 10)**: (IS_마름 − IS_젖음)/IS_마름 × 100 — 양수 = 점착이 더 섞음.
- **진자 영역 (pendular regime)**: 사이 액체가 접촉점마다 따로 다리를 이루는 적은 액량 영역 (다리끼리 이어지지 않음).
- **Lian–Thornton 액체 다리 모델**: 두 구 사이 액체 다리의 모세관 · 점성 힘과 끊김 거리를 주는 DEM 점착 모델 (이 논문은 식을 인쇄하지 않음 · ref [29,30]).
- **Hertz–Mindlin**: 탄성 구의 법선 (Hertz) · 접선 (Mindlin) 접촉 힘.
- **Froude 수 Fr = ω²R/g**: 드럼 회전 세기.
- **점근 상태 (asymptotic state)**: 혼합 · 분리가 맞서 분포가 더 변하지 않는 상태 (≈30 바퀴).

---

## 5. Figure set ★
| 그림 (크롭 파일) | 내용 | 우리 활용 |
|---|---|---|
| Fig. 1 (`fig_1.png` · 원 래스터로 다시 자름) | 2–2 · 2–1 · 1–1 액체 다리 모식 | 세 쌍 (같은 종 둘 · 다른 종 하나) 의 그림 정의 |
| Fig. 2 (`fig_2.png` · 다시 자름) | 왼쪽 α = 1 상태도 (경계 · max ℜ 등고선 · 실험 점 11) · 오른쪽 밀도비 판 (판 글자 0.53 · 역 경계 · 점 5b/7d) | ★★ 상태도 축 · 경계 · 등고선 판독 (digitized.csv) · 우리 부분계 위치 (§7-3) |
| Fig. 3 (`fig_3.png` · 다시 자름) | 3b 마름 (섞임) ↔ 젖음 (초록 소수 = 가운데 · 빨강 친수 = 바깥) · 판 글자 i) · j) | 젖음만 다른 쌍의 E (DEM 단위 시험 꼴 §9-4) |
| Fig. 4 (`fig_4.png` · 다시 자름) | 3 × 4 판: 크기비 0.25 · 0.53 · 0.75 × 마름 · 작은 쪽 친수 (E) · 둘 다 친수 (M) · 작은 쪽 소수 (M) | E 의 거시 줄무늬 (함정) · M 의 가운데 축소 · 경계 근처 4l |
| Fig. 5 (`fig_5.png` · 다시 자름) | 5a 마름 (약한 반경 분리) ↔ 5b 젖음 (더 분리) · 흑백 · 판 글자 p) · q) | 밀도 · 크기 효과가 맞서는 쌍에서 점착이 분리를 키움 |
| Fig. 6 (`fig_6.png` · 다시 자름) | 혼합 변화 % vs ℜ_i · 실험마다 두 ℜ + 임계 표지 · 사분면 | ★ 'Bo 비 축' — 결과 전 부호 예측의 꼴 (§9-1) |
| Fig. 7 (`fig_7.png` · 다시 자름) | DEM (a) 마름 크기 분리 (b) 젖음 섞임 (c) 마름 약한 분리 (d) 젖음 더 분리 · 벽 = 구 고리 | 액체 다리 DEM 이 실험 변화 부호 · 크기를 낸 선례 |
| 표 I (`tab_1.png` · 손 크롭) | 18 조건의 R · ρ · θ · 상 | 입력 원자료 |
| 표 II (`tab_2.png` · 손 크롭) | ℜ1 · ℜ2 · IS · IS 변화 % | ★ 결과 원자료 (§3-6) |
| 식 (1)–(10) (`eq_01_monodisperse_granular_bond_number.png` · `eq_02_binary_pair_bond_number_min_mass_min_cos.png` · `eq_03_ratio_R1_bog11_over_bog12.png` · `eq_04_ratio_R2_bog22_over_bog12.png` · `eq_05_R1_in_alpha_beta_lambda.png` · `eq_06_R2_in_alpha_beta_lambda.png` · `eq_07_phase_cases_smaller_particle_heavier.png` · `eq_08_phase_cases_smaller_particle_lighter_m_window.png` · `eq_09_mixing_measure_is_std_concentration.png` · `eq_10_mixing_extent_change_percent.png`) | 단분산 · 쌍별 Bo · ℜ1 · ℜ2 (두 꼴) · 경계 두 경우 · IS · 변화 % | ★★ 보고서에 그대로 (식 7 은 한 번 더 자름 — 첫 크롭에 윗줄 꼬리) |
| 근거 문단 20 장 (`txt_p1_abstract_…` · `txt_p1_intro_fixed_liquid_…` · `txt_p1_asymptotic_state_…` · `txt_p2_eq1_terms_…` · `txt_p2_eq2_terms_…` · `txt_p2_size_ratio_limits_…` · `txt_p2_case_smaller_heavier_…` · `txt_p2_case_smaller_lighter_…` · `txt_p2_p3_bog_not_fc_…` · `txt_p3_m_e_definitions_…` · `txt_p3_setup_…` · `txt_p4_glass_hf_…` · `txt_p4_dry_density_…` · `txt_p4_p5_size_ratio_sets_…` · `txt_p5_density_ratio_…` · `txt_p5_quantitative_…` · `txt_p6_is_cells_…` · `txt_p6_dem_hertz_…` · `txt_p6_p7_dem_cases_…` · `txt_p7_conclusion_…`) | 초록 · Geromichalos 'mixing' 상 · 점근 · ≈1 % · 느린 회전 · 진자 영역 · 식 (2) 항 · 크기비 한계 (16 : 1) · 두 경우 · 모래–볼링공 · M/E 정의 · 장치 · 표면 처리 · 정성 결과 · IS · 그림 6 · DEM · 결론 (7 장은 이어진 단 · 쪽을 위아래로 이어 붙임) | 인용 문장 · 숫자 · 어긋남의 근거 |

## 6. Post-processing ★
- **원문이 한 것**: 식 (5)–(6) 로 ℜ (반올림 두 자리) · 상 · 사진 → 빨강 / 초록 문턱 (처음 상태로 정함) → 칸별 농도 → IS → 변화 % · 그림 6 · DEM 은 3D 전체에서 같은 IS.  도구 · 칸 크기 · 통계 검정 없음 [미확인].
- **이 카드의 후처리**: ① 그림 2 원 래스터 (xref 16) 화소: 틀 선으로 축 (λ 249.0 px / 1) → 왼쪽 경계 · 등고선을 식 (8) · ℜ 등고선 식과 대조 · 실험 점 표지 중심 · 오른쪽 실선 · 점선 열마다 역산 α (중앙 · IQR) · 세로 꺾임 위치 → 식 (6) 의 정확 경계와 대조 ② 그림 6 원 래스터 (xref 36): 가로선 높이 13 · 표지 중심 12 → 표 II 대조 ③ 표 II ℜ · IS 변화 재계산 (반올림 폭) · Pearson · 직선 맞춤 ④ 실험 쌍 절대 Bo (γ 가정) ⑤ Fr · 접시 부피 · DEM 다리 액량 ⑥ 우리 부분계 ℜ (min · 기하평균) ⑦ 2 차 인용 대조 · Walton 인용 긴장 (정본 카드).  스크립트 = 이 묶음 scratchpad (`dig_fig2.py` · `dig_markers2.py` · `dig_fig6.py` · `dig_fig6m.py` · `arith.py` · `write_digitized.py`) — 결과는 digitized.csv · 이 카드 표.

---

## 7. 우리 DEM+MPM 대비 → `our_dem_baseline.md` (⚠ 정본 브랜치에서는 값 자리표시 상태 — 우리 수치는 리포 문서 출처를 병기해 적는다)

### 7-1. 비교표 (모든 행에서 **점착의 종류 · 크기 · 차원 · 회전 세기가 다르다** — 이 논문 = 액체 다리 · mm · 준 2D 실험 + 3D DEM ↔ 우리 = 건식 SJKR · µm (거친 입자 parcel) · 3D DEM 드럼)
| 항목 | 이 논문 | 우리 믹서 DEM (B 계열) | 같음 / 다름 · 왜 |
|---|---|---|---|
| 점착 힘 | 실험 = 모세관 다리 최대 힘 2πγR_e cos θ · DEM = Lian–Thornton 다리 (액량 0.1 % · 접촉 때 생김) | SJKR (CED × 겹침 면적) · 논지 §2-1 = JKR 떼는 힘 (3/2)πWR\* | 법칙 다름 · 같은 법칙을 모든 쌍에 쓰면 ℜ 에서 상수 약분 |
| 혼합쌍 세기 | **min** (큰 θ) | **기하평균** (B 덱 · 논지 §4 D2) | 다름 → 문턱 0.556 ↔ 0.309 (§7-2) |
| 크기 · 무게 항 | R_e = 2R\* · 가벼운 쪽 질량 | R\* · 작은 쪽 (ρgR³) (논지 §2-1) | **같은 꼴** (SE 가 든 쌍은 SE 가 작고 가볍다) |
| 판정량 | ℜ1 · ℜ2 (같은 종 Bo ÷ 다른 종 Bo) · 임계 = max / min | Lacey M (16×16×4 · 12×12×3 · 8×8×2) · SE 군집 분율 · AM–SE 접촉 분율 (`docs/reviews/mixer_b1_pair_return_20261122/README.md`) | 그들 = 쌍 힘 비 (입력 쪽) · 우리 = 배치 관측 (출력 쪽) — 짝지어 쓸 수 있다 (§9-1) |
| 혼합 지표 | IS = 칸 농도 표준편차 (정규화 없음 · 앞면 2D · 칸 크기 [미확인]) · 변화 % = 마름 대비 | Lacey M = (S₀² − S²)/(S₀² − S_R²) (정규화 · 3D 칸 셋) | 그들 IS 는 섞인 상태도 0.16 (바닥 ≠ 0) · 세트마다 분모가 다르다 → **부호만** 견준다 |
| 대조군 | 같은 입자 · 같은 처음 상태의 **마름** 실험 | 비점착 · 저점착 팔 (E0 · B1) | 꼴 같음 ('점착을 켠 것 vs 끈 것') |
| 입자 · 비 | mm 유리 · 아크릴 · 크기비 0.25–1 · 밀도비 0.56–1 | SE d 1 · AM_S 4 · AM_P 9 µm · ρ 2.00 · 4.80 g/cm³ (논지 §2-3) → 크기비 **0.111 · 0.25** · 밀도비 **0.417** | SE/AM_S 0.25 = 그들 검증 하한 · SE/AM_P 0.111 은 밖 (쌍 확률 81 : 1 ↔ 16 : 1 [카드 산술]) |
| 드럼 · 회전 | 준 2D 유리 · ≈14 cm × 2 cm · 6–9 rpm · **Fr 0.0028–0.0063** · 벽 = 소수성 실란 | 3D · 반지름 13.14 mm · 75.04 rpm · **Fr 0.0827** (`nase2001_…` L98 · 덱 메타) · γ_W/γ_SE **0.00256** (`docs/reviews/mixer_b2_u_development_20261122/README.md`) | Fr **13–29 배** · 우리는 벽 점착이 남는다 |
| 시간 | 완전 분리 → **≈30 바퀴** 점근 | 층상 충전 → **2 바퀴** (B1 · B2) | 우리 판독이 점근인지 따로 보여야 (§9-3) |
| DEM 강성 | 낮춤 (값 [미확인] · '운동학 불변' [33]) | E 연화 · 덱별 강성 배율 + 겹침 계약 (CLAUDE.md 믹서 줄) | 같은 관행 · 그들은 근거 문헌과 긴장 (§3-7) |
| 상 수 | 이원 | 3 상 (SE · AM_S · AM_P) | 이원 부분계 셋으로 나눠 적용 [카드 해석] |

### 7-2. ★ 결합 규칙 산술 — 식 (8) 이 주는 'SE 가 AM 에 붙는 (M)' 문턱 ([우리 산술] · 1 = SE · 2 = AM · λ ↔ W_SS/W_AA)
- 식 (8) 위 경계 λ < 2/(1+β) 는 이 논문의 **min 규칙** 아래 'SE 끼리보다 SE–AM 이 세다' 의 문턱이다: γ_A/γ_S > (1+β)/2 = **0.556 (AM_P · β 0.111) · 0.625 (AM_S · β 0.25)**.
- 같은 꼴을 **기하평균** (W_AS = √(W_AA W_SS) · 우리 덱 · 논지 §2-3) 으로 바꾸면 ℜ1 = [(1+β)/2]·√λ → 문턱 γ_A/γ_S > ((1+β)/2)² = **0.309 · 0.391** (논지 0.31 · 0.39 와 같다) · 산술평균이면 β = **0.111 · 0.250** (PRL 카드 §7-2 와 같은 산술).
- 반대쪽 (AM 끼리 뭉침 = E via ℜ2 > 1): 식 (8) 아래 경계 (β³+β²)α/2 = **0.0029 (AM_P) · 0.016 (AM_S)** → min 규칙이면 γ_A/γ_S > **350 · 61** · 기하평균이면 그 제곱 **1.2 × 10⁵ · 3.8 × 10³** — 논지 §2-3 *"AM 끼리 뭉치려면 수천 배 이상"* 과 같은 쪽.
- ⇒ 이 논문은 경계식을 **인쇄** 해 PRL 카드의 유도를 원문으로 확인해 주지만, 혼합쌍 규칙은 여전히 근거 없는 min 이다 — 판가름 수는 규칙에 따라 0.11–0.56 으로 5 배 움직인다 (F-PAIRW · begat2004 결론 그대로).

### 7-3. ★ 우리 B1 · B2 가 이 상태도에서 어디인가 ([우리 산술] · 논지 §2-1 꼴 · B1-U Bo_SE 0.21244 · B2-U 21.244 · γ_AM/γ_SE 0.1 (U) / 1 (C) · 결과 전 예측이 아니라 분류)
| 부분계 | β | α | 팔 | λ (min 규칙 = W_SS/W_AA) | ℜ1 (min) | ℜ1 (기하평균) | ℜ2 (기하평균) | 상 | 이 논문 시험 범위와 |
|---|---|---|---|---|---|---|---|---|---|
| SE/AM_P | 0.111 | 0.417 | U | 10 | 5.56 | **1.76** | 9.0 × 10⁻⁴ | **E** (SE 끼리) | ℜ_max 1.76 = 시험된 E (1.17–1.88) 안 · β 는 하한 0.25 밖 · λ 10 은 그림 축 (≤ 2.5) 밖 |
| SE/AM_P | 0.111 | 0.417 | C | 1 | 0.556 | 0.556 | 2.9 × 10⁻³ | **M** (SE 가 AM 에) | ℜ_min 0.0029 = 시험된 M 의 min ℜ (0.04–0.88) 보다 작다 |
| SE/AM_S | 0.25 | 0.417 | U | 10 | 6.25 | **1.98** | 5.1 × 10⁻³ | **E** | β = 그들 하한 (4a 세트) · ℜ_max 1.98 > 시험 최대 1.88 |
| SE/AM_S | 0.25 | 0.417 | C | 1 | 0.625 | 0.625 | 1.6 × 10⁻² | **M** | — |
| AM_S/AM_P | 0.444 | 1 | U · C | 1 | 0.722 | 0.722 | 0.143 | M (꼴) | 모든 AM 쌍 Bo < 1 (B2-C 0.11–0.77 · PRL 카드 §7-3) → 사실상 비점착 [카드 해석] |

- ★ **B1 과 B2 는 이 상태도의 같은 점이다** — ℜ 는 모든 쌍을 같은 배율로 키우면 변하지 않는다 (B2 = B1 의 점착 ×100).  둘을 가르는 것은 절대 Bo: B1 = 여섯 쌍 모두 Bo < 1 (SE–SE 0.212) → 원문의 '모래–볼링공' 생각 실험에서 *"will not adhere"* 쪽 · B2 = SE 가 든 쌍 Bo > 1 (SE–SE 21.2 · SE–AM_P 12.1 (U) / 38.2 (C)) → 위계가 작동하는 쪽 [우리 산술 · 카드 해석].  이 논문의 시험 쌍은 모두 Bo ≥ 1.5 였다 (§3-8) → **B1 은 시험 밖, B2 는 시험된 Bo 범위 (1.5–107) 안**.
- B1 판독 (`docs/reviews/mixer_b1_pair_return_20261122/README.md` · PRL 카드 §7-3 인용): Lacey M (16×16×4) U 0.873 · C 0.891 · SE 군집 분율 U 43.15 % · C 43.48 % · AM 과 닿은 SE U 8.30 % · C 8.61 % — U · C 차이가 작다 = 'Bo < 1 이면 ℜ 이 같아도 점착이 잘 드러나지 않는다' 는 읽기와 어긋나지 않는다 [카드 해석 · 검증 아님].
- 벽 쌍 (원문 밖 확장): 기하평균이면 Bo_SE–벽 ≈ 0.10 × Bo_SE–SE → B1 0.021 · **B2 2.1** (> 1) [우리 산술 · PRL 카드 §7-3] — 이 논문은 벽을 실란으로 처리해 벽 쌍을 위계에서 뺐다 → B2 에서 벽 부착은 이 이론 밖의 '살아 있는 쌍'.

### 7-4. 공정 축 — 이 논문은 느린 회전 극한
- 이 논문 Fr 0.0028–0.0063 [카드 산술] · 흐름은 *"located within the 'mixing' phase of Geromichalos"* · *"the average velocity of the beads limits the kinetic energy to the viscoplastic regime [11]"* (p.1) ↔ 우리 Fr 0.0827 (13–29 배) — ℜ 상태도를 우리 드럼 세기로 옮길 근거가 원문에 없다 · 충돌 수 Co 대조 = PRL 카드 §7-4 · nase2001 카드 §3-6.
- 같은 그룹이 전단 판 (후보 표 N-151 · Powder Technol. 2006) 을 따로 냈다 — G3 의 다음 대조.

### 7-5. frame[5] — 어느 반쪽을 가졌나
- **가진 것**: 압밀 **전** 혼합 상태를 쌍별 힘 비 (ℜ) 로 예측하는 해석 규칙 + 그 정량 (부호) 검증 + 액체 다리 구 DEM 의 교차 확인 — 우리 쪽에서는 믹서 DEM (접촉망 · 입자 배치 = DEM 몫) 의 점착 · 결합 규칙 구현과 판독을 맞춰 볼 외부 틀.
- **없는 것**: 압밀 · 탈압 · 소성 · 수송 · 건식 점착 · 공정 축.  MPM (형상 소성) 쪽과는 닿지 않는다.  frame[4] — 이 논문의 이론 · DEM 은 각자 실험에 앵커되어 서로 맞췄고 (같은 IS 변화), 우리 판독이 ℜ 분류와 같으면 교차 확인 · 다르면 (건식 · 충돌 · 거친 입자 · 벽) 정보다.

---

## 8. ★ 자세한 분석 — 우리 계획에 무엇을 주나
(이름 = 정독 지시서 3 절.  우리 값 = CLAUDE.md: DEM 18 배 연화 · E_eff 1.35 GPa · 순수 SE Heckel P_y 138 MPa / MPM E 1.53 GPa · σ_y 0.30 GPa · ν 0.49 / 랩 표준 = 순수 SE 300 MPa 기공 10–13 % · 진밀도 1.64 g/cm³ — 고정 · 판정 대상 아님.  이 논문 = 압밀이 없는 **혼합 단계** 의 액체 다리 · mm 실험 + 구 DEM — 가압 · 탈압 계획 칸은 대부분 "없음" 이고, 쓸 것은 거의 '흐름 밖: Ⓒ 코팅 활물질 믹싱' 이다.)

| 이름 | 이 논문이 주는 것 | 못 주는 것 · 한정어 |
|---|---|---|
| **단계 0** (기공 연산자 · 판정 기준 결과 전 등록) | 기공 쪽 없음.  믹서 쪽 결과 전 등록의 꼴 둘 — **ℜ1 · ℜ2 → 상 (M / E) → 혼합 변화의 부호** 를 판독 전에 적는 꼴 (그림 6 의 사분면) · **'점근 상태 = 시간 불변' 을 판정 전 확인** (§9-1 · §9-3) | 기공 · 밀도 숫자 · 연산자 |
| **단계 1–4** | 없음 | — |
| **단계 5** (3D 복합 압밀) | 간접 — 압밀 DEM 의 초기 배치 (혼합 상태) 가 점착 대비 · 크기비 · 밀도비로 갈린다는 정량 (부호) 근거 (논지 P3 사슬의 첫 고리) | 압밀 · 하중 몫 없음 · 습식 mm |
| **단계 6** (탈압) | 없음 | — |
| **단계 7** (형상 · 피복 · 수송) | 간접 — M (SE 가 AM 에) ↔ E (SE 끼리) 가 압축 뒤 SE 경로 · 피복 차이로 이어진다는 논지 P3 의 앞 고리 (이 논문은 압축 · 수송을 재지 않았다) | 피복 · σ 없음 |
| **후보 D0** (지금 DEM) | ① 믹서 DEM 의 쌍별 점착 설계를 ℜ 로 분류 (§7-3) ② 구 DEM + 낮춘 강성으로 실험 혼합 변화 (+23 · −29 %) 를 맞춘 선례 ③ **연화 근거의 함정** — '운동학 불변' 인용 [33] 이 근거 문헌 자신의 결과 (깊은 흐름 강성 민감) 와 긴장 → 우리 강성 배율은 인용이 아니라 겹침 계약 · 민감도 팔로 정당화 | 압밀 DEM (E_eff 1.35 · 18 배 연화) 과 무관 · 점착 법칙 다름 |
| **후보 A′-0 · A · A′ · B · C · C′ · M0** | 없음 | 접촉 · 소성 · 다물체 · 균질화 없음 |
| **U0–U6** | 압밀 단위 시험 쪽 없음.  믹서 쪽 단위 시험 꼴 (U 목록 밖 · 제안): (가) **같은 크기 · 같은 밀도 · γ 만 다른 두 종** (3b · 그림 3) → 결합 규칙 (min · 기하평균 모두) 에서 E (점착 센 종이 뭉쳐 바깥) (나) **γ 같고 크기만 다른 두 종** (4g · 4h · 4i) → 점착을 켜면 크기 분리가 준다 (M) (다) **작은 쪽이 가볍고 점착이 센 쌍** (5b · 7d) → 마름에서 밀도 · 크기 효과가 맞서도 젖음에서 더 분리 | 정량 판정선 없음 (부호) · 액체 다리 ↔ SJKR |
| **R1–R7** | 없음 (하중 · 미끄럼 · 경계 기억 · 탈압 · 형상 · 파괴 무관) | — |
| **결과 전 대조 항목** | 표 II 의 부호 (E 다섯 음수 · M 여섯 양수) 를 우리 믹서 DEM 구현의 **정성 외부 대조** 로 (맞추는 데 쓰지 않음) · B2-U / B2-C 판독 전 ℜ 분류 (§7-3: U = E · C = M) | 액체 다리 · mm · 준 2D · 느린 회전 · 점근 · IS 비정규화 — 부호만 |
| **흐름 밖: Ⓒ 코팅 활물질 믹싱** (믹서 논지 · 11-23 결정) | ① '점착 비 기준' 의 해석 원형 — ℜ 가 SE→AM 부착 (M) ↔ SE 끼리 (E) 를 가른다 (식 8) ② 판가름 수의 결합 규칙 감도 (0.11 / 0.31 / 0.56 · §7-2) ③ 공백 검사 G1 · G2 반례 (부호 정량까지) · G4 일부 → novelty 문장 좁히기 (§0-2) ④ rpm 축은 이 논문에 없다 (G3) ⑤ 크기비 < 0.25 · 쌍 확률 차 = 원문이 스스로 남긴 빈칸 (SE/AM_P 0.111) | 건식 vdW · 마찰 대전 · 소성 접촉 · 거친 입자 스케일링 없음 |

- **재료 · 차원 · 조건 차이**: 물 ≈1 vol% 액체 다리 ↔ 건식 반데르발스 (+ 마찰 대전 · 습도) · mm 유리 / 아크릴 (반지름 0.25–1.0 mm) ↔ µm NCM / LPSCl (반지름 0.5–4.5 µm · 덱은 거친 입자 parcel) · 준 2D 드럼 실험 + 3D DEM ↔ 3D DEM 드럼 · Fr 0.003–0.006 ↔ 0.083 · 점근 (≈30 바퀴) ↔ 2 바퀴 · IS (비정규화 · 2D 앞면) ↔ Lacey M (정규화 · 3D) · 이원 ↔ 3 상.

## 9. 적용 인사이트 (행동)
1. **B2-U / B2-C 판독 전에 ℜ 분류와 기대 부호를 적는다 (흐름 밖: 믹서 · 결과 전 대조 항목)** — 기하평균 (덱 규칙) 으로 SE/AM_P · SE/AM_S 부분계 B-U = **E** (ℜ1 1.76 · 1.98) · B-C = **M** (0.556 · 0.625) [우리 산술 · §7-3].  이 논문의 검증 꼴 (같은 처음 상태 · 점착만 다른 짝 → 혼합 지표 변화의 부호) 을 그대로: B2-U ↔ B2-C (또는 비점착 팔) 짝에서 SE 군집 분율 ↑ · AM–SE 접촉 분율 ↓ 이면 E 쪽 [카드 해석 · 결과 전 문장으로 쓸지는 1저자].
2. **판가름 수 0.31 옆에 결합 규칙 감도를 적는다** — 식 (8) (min) 0.556 · 기하평균 0.309 · 산술 0.111 (AM_P) / 0.625 · 0.391 · 0.250 (AM_S) [우리 산술 · §7-2].  이 논문도 min 을 근거 없이 쓴다 → 같은 SE 탐침 AFM 으로 SE–NCM · SE–SE 떼는 힘 비를 직접 (논지 §2-8 · begat2004).
3. **'점근 상태' 를 확인하고 판독한다** — 이 논문은 ≈30 바퀴 뒤 시간 불변을 점근으로 정의 (p.3).  우리 B 계열은 2 바퀴 → ℜ 같은 점근 이론과 견주려면 Lacey M(t) · 군집 분율 (t) 의 평탄을 먼저 보이거나 '과도 상태' 로 적는다 [카드 해석].
4. **믹서 DEM 단위 시험 셋 (제안 · 정성)** — §8 U 줄의 (가) · (나) · (다) = 이 논문 3b · 4g–4i · 5b/7d 의 건식 판 — SJKR + 쌍 규칙 구현이 부호를 맞추는지.
5. **크기비 0.111 에서는 쌍 확률을 넣는다** — 원문이 스스로 *"for small size ratios the probability of the three types of pairwise interactions may be very different (so some scaled comparison would be warranted)"* 라 적고 0.25 (16 : 1) 까지만 확인했다 → SE/AM_P (81 : 1 [카드 산술]) 판독은 군집을 **무작위 대비** 로 (논지 §2-3 ⚠ *"무작위로 섞여도 SE 의 이웃은 대개 SE"*) — ℜ 만으로 분류를 끝내지 않는다.
6. **DEM 강성 배율의 근거를 인용 대신 시험으로** — 이 논문의 *"without affecting kinematic results [33]"* 는 근거 문헌 (Walton 1993) 이 깊은 흐름에서 강성 민감을 보고한 것과 긴장한다 (§3-7) → 우리 믹서 덱의 강성 배율은 지금처럼 겹침 계약 · 강성 민감도 팔로 지킨다 (CLAUDE.md 믹서 줄 · 인용으로 대신하지 않는다).
7. **IS 와 Lacey M 을 섞지 않는다** — IS 는 정규화하지 않은 칸 농도 표준편차 (섞인 3a 도 0.16) 이고 변화 % 의 분모가 세트마다 다르다 → 이 논문 값과는 **부호만** 견준다.

## 10. 인용 가능 문장 (deck/paper용 — 표지 그대로)
- "For liquid-bridge (capillary) cohesion, Li and McCarthy compared like-pair and cross-pair granular Bond numbers through two ratios, ℜ1 = Bo_g11/Bo_g12 and ℜ2 = Bo_g22/Bo_g12: when both are below one (for a lighter small particle, (β³+β²)α/2 < λ < 2/(1+β)), moisture mitigates segregation; otherwise cohesion enhances it (Li & McCarthy, *Phys. Rev. E* 71 (2005) 021305)." [인쇄 p.2 · 식 3–8]
- "In a half-filled pseudo-2D tumbler (~14 cm diameter, 6–9 rpm, ~1 vol% water, ~30 revolutions), the sign of the dry-to-wet change of an image-based mixing index agreed with the predicted phase in all eleven wet experiments (−54 to +44 %), and two 3D DEM analogues with Hertz–Mindlin contacts and Lian–Thornton liquid bridges reproduced the experimental changes (+23 vs +24 %; −29 vs −29 %) (Li & McCarthy 2005)." [인쇄 p.3–7 · 표 II · 부호 집계 = 카드 산술]
- 국문 (한정어와 함께): *"액체 다리 점착 이원 구슬에서는 같은 종 쌍 Bond 수 ÷ 다른 종 쌍 Bond 수 (ℜ) 가 둘 다 1 보다 작으면 점착이 분리를 줄이고 하나라도 크면 키우며, 젖은 실험 11 쌍의 혼합 지표 변화 부호가 그 예측과 모두 같았다 (Li & McCarthy 2005 · mm 유리 · 물 · 6–9 rpm · 준 2D) — 우리 건식 µm 분말의 값이 아니다."*

## 11. 주의/한계 (over-claim 방지)
**원문이 스스로 적은 한계**
1. 진자 영역 (쌍별 다리) 한정 (p.2).
2. 크기비 한계 — 다체 상호작용 · 쌍 확률 차 무시 · 0.25 까지만 (p.2).
3. 거시 줄무늬는 이론 밖 (p.4–5).
4. IS 계산법이 계산 (3D) ↔ 실험 (표면 · 벽) 에서 다르다 (p.7).
5. 액체 다리 점성 · 부피 효과를 뺐다 (p.7).

**카드가 본 한계 · 원문 안 어긋남**
6. **정량 = 부호 (사분면) 일치** — 반복 · 오차 · 칸 크기 · 블라인드 판정 없음 · IS 비정규화 · 변화 % 분모가 세트마다 다르다.
7. **γ · 입자 수 · 물 기준 부피 · 질량비가 없다** — 절대 Bo 는 γ 가정 (§3-8).
8. **혼합쌍 min 규칙은 가정** (*"simply"*) — 액체 다리에서 젖음이 다른 쌍의 힘을 재거나 유도하지 않았다.
9. **DEM 세부 거의 전부 [미확인]** · 두 쌍만 · 낮춘 강성의 근거 인용이 근거 문헌과 긴장 (§3-7).
10. **식 (8) 아래 경계는 (β³+β²)α/2 ≤ 1 일 때만 정확** — 그림은 정확한 꼴 (세로 꺾임) [카드 산술].
11. **그림 2 오른쪽은 다른 밀도비 (0.53 · 1.88) 로 그려졌다** · 아래 줄 점 위치 0.50 [판독] — 판정은 바뀌지 않지만 그림을 값 출처로 쓰지 않는다.
12. 원문 안 어긋남 여덟 (§3-9).
13. **전이 한계**: 액체 다리 (물) · mm 강체 구 · 준 2D 실험 · 느린 회전 · 점근 상태 · 이원 — 우리 건식 µm 3 상 · Fr 0.083 · 2 바퀴 DEM 으로는 **ℜ 의 꼴 · 부호 규칙 · 검증 방식** 만 옮긴다.

## 12. 참고문헌 — 우리가 더 볼 것 (원문 목록 서지 그대로 + 이유 한 줄)
| 번호 | 서지 (원문 목록 그대로) | 왜 |
|---|---|---|
| [12] | H. Li and J. J. McCarthy, Phys. Rev. Lett. 90, 184301 (2003). | 위계 규칙 첫 판 — 정본 `li2003_cohesive_mixing_segregation_pairwise_bond_hierarchy` |
| [18] | S. T. Nase, W. L. Vargas, A. A. Abatan, and J. J. McCarthy, Powder Technol. 116, 214 (2001). | 식 (1) 의 출처 — 정본 `nase2001_granular_bond_collision_number_wet_cohesion` |
| [11] | D. Geromichalos, M. Kohonen, F. Mugele, and S. Herminghaus, Phys. Rev. Lett. 90, 168702 (2003). | ★ 흐름 세기 (forcing velocity) 에 따른 젖은 입자 혼합 / 분리 상 — 이 논문이 자기 흐름을 그 'mixing' 상에 놓았다 (G3 rpm 축) · 카드 없음 |
| [33] | O. R. Walton, Mech. Mater. 16, 239 (1993). | 강성 낮춤 '운동학 불변' 의 근거로 인용 — 정본 `walton1993_chute_flow_hysteretic_normal_3d_tangential_contact_dem` (긴장 §3-7) |
| [29] | G. Lian, C. Thornton, and M. J. Adams, J. Colloid Interface Sci. 161, 138 (1993). | DEM 액체 다리 힘 · 끊김 모델 (점착 법칙 대안) · 카드 없음 |
| [30] | G. Lian, C. Thornton, and M. J. Adams, Chem. Eng. Sci. 53, 3381 (1998). | 같은 그룹의 젖은 응집체 DEM · 카드 없음 |
| [23] | D. V. Khakhar, A. V. Orpe, and S. K. Hajra, J. Phys. A 318, 129 (2003). | 점착 차이 → 시간에 따라 변하는 표면 각 → 거시 무늬 (그림 4 d–f 의 설명 후보) · 학술지 표기는 원문 그대로 (확인 필요) · 카드 없음 |
| [9] · [10] | A. Samadani and A. Kudrolli, Phys. Rev. Lett. 85, 5102 (2000) · Phys. Rev. E 64, 051301 (2001). | 사이 액체 점성 · 액량 효과 (이 논문이 뺀 축) · [9] 는 wishlist (batch 149) · [10] 카드 없음 |
| [31] | T. Mikami, H. Kamiya, and M. Horio, Chem. Eng. Sci. 53, 1927 (1998). | 다리 단순화 (접촉 때 생김 · 상수 액량) 를 '문헌과 같다' 고 한 근거 [30–32] 의 하나 · 카드 없음 |
| [8] | J. J. McCarthy, D. V. Khakhar, and J. M. Ottino, Powder Technol. 109, 72 (2000). | 표면층 충돌 확산 혼합 — wishlist (batch 149) |
| [22] | J. L. Lenhart et al., J. Colloid Interface Sci. 221, 75 (2000). | 형광 실란 처리 절차 · 카드 없음 |

## 13. [미확인] 목록 (원문 8 쪽 전수에 없음)
1. 물 표면장력 γ 값 · 물 ≈1 % 의 기준 부피 · 실험별 rpm (6–9 중 어느 값) · 온도.
2. 두 종의 질량 / 부피 / 개수 비 · 입자 수 · 침대 질량.
3. HF 농도 · 시간 · 실란 이름 · 아크릴 표면 처리 · θ 측정 불확도.
4. 그림 5 (흑백) 의 밝기 ↔ 종 대응 · 그림 3 · 4 의 실란별 색 지정.
5. IS 의 칸 크기 · N · 흑백 사진의 문턱 처리 · 반복 수 · 오차.
6. DEM: 입자 수 · 드럼 지름 · 깊이 · 축 방향 경계 · 마찰 · 반발 · 낮춘 강성 값 · 겹침 · 시간 간격 · 회전 속도 · 바퀴 수 · γ · θ (7b) · 벽 모델 · 비용 · 다리 힘 · 끊김 거리 식.
7. 그림 2 오른쪽이 0.53 / 1.88 로 그려진 이유 (판독 사실만 적었다) · 아래 줄 점 λ 0.50 의 이유.
8. '16 to 1' 의 정의 (카드는 (1/β)² 로 읽음).

## 원문 대조 기록 (이 카드 작성 중 직접 확인한 것 · 2026-11-23)
- PDF 8 쪽을 글자 층 추출 + 400 dpi 렌더로 읽음.  서지 = 첫 쪽 머리 (제목 · 저자 · 소속 · 접수 / 수정 / 게재 · DOI · PACS) · 쪽 아래 (021305-1 … -8 · 1539-3755/2005/71(2)/021305(8)/$23.00 · ©2005 APS) · 감사 (NSF · ACS PRF).  SI 없음.  글자 층의 '<' 는 렌더에서 '≈' (예: ≈1% · θ≈20°) — 숫자는 모두 렌더로 확인.
- 그림 크롭 **39 장** = 도구 7 (Fig. 1–7) **전부 원 래스터로 다시 자름** (xref 15 · 16 · 22 · 27 · 28 · 36 · 37 · 300 / 400 dpi · 다시 늘리지 않음 · 고른 여백 6 pt · 도구판은 단 너비 클립이라 좌우 빈 여백) + 손 크롭 32 (표 I · II = 로마 숫자라 도구가 못 찾음 · 식 (1)–(10) · 근거 문단 20 (≤ 20 규칙 · 이어진 단 · 쪽 7 장은 위아래로 이어 붙임)) · 식 (7) 은 첫 크롭에 윗줄 꼬리가 들어가 한 번 더 자름.  39 장 전부 열어 확인.  `figures.json` 의 `recrop` · `manual_crop` · `viewed`.  `_sources.json` 은 이 slug 한 항목만 더했다 (도구가 고친 남의 카드 항목은 되돌림).
- 판독: 그림 2 원 래스터 (xref 16) — 경계 · 등고선 · 점 · 오른쪽 판 밀도비 역산 · 세로 꺾임 · 그림 6 원 래스터 (xref 36) — 가로선 · 표지 → digitized.csv (178 행).
- 2 차 인용 대조: 정본에서 이 논문을 인용한 카드 = jarray2019 L322 · li2003 (L48 · L64 · L365 · L389) (§0-1 표) — 카드 줄은 고치지 않았고 li2003 의 🔗 관련 카드 한 줄만 이 slug 로 바꿨다 (카드 문제 = 정독 출력 batch_150 의 '카드 문제' 절).
- 정본 litdb 중복 확인: `litdb/papers/` 618 파일 목록 + DOI ('021305' · 'PhysRevE.71') · 제목 낱말 ('Phase diagrams for cohesive') · 'McCarthy' grep — 카드 없음 (인용만: jarray2019 · li2003) (2026-11-23).

## 🔗 관련 카드
- 같은 저자 (다른 해): `li2003_cohesive_mixing_segregation_pairwise_bond_hierarchy` — H. Li · J.J. McCarthy, *"Controlling Cohesive Particle Mixing and Segregation"*, Phys. Rev. Lett. 90, 184301 (2003) (이 논문 ref [12] · 위계 규칙 첫 판 · 경계식을 그림 벡터로 유도한 카드) · 같은 그룹 전단 판 = H. Li, J.J. McCarthy, *"Cohesive particle mixing and segregation under shear"*, Powder Technol. 164 (2006) 58–64 — 후보 표 N-151 (서지 = 후보 표 · 카드 없음).
- 같은 그룹 (건식 vdW 판): `figueroa2009_vdw_adhesion_mixing_segregation_bond_number_phase_diagram` — I. Figueroa, H. Li, J. McCarthy, *"Predicting the impact of adhesive forces on particle mixing and segregation"*, Powder Technol. 195 (2009) 203–212 (이 논문을 ref [15] 로 인용 · 혼합쌍 min → 기하평균 (ϕ = √(Γ11/Γ22)) · αβ³ > 1 에서도 M 쐐기 · DEM 만 · 크기비 0.5 실패 + 절대 점착 효과).
- 같은 축 (점착 혼합 · Bond 수): `nase2001_granular_bond_collision_number_wet_cohesion` (ref [18]) · `jarray2019_cohesion_driven_mixing_segregation_drum` (ref 20 = 이 논문 · 실측 떼는 힘) · `alizadeh2018_dem_adhesion_calibration_segregation_heap` · `roessler2019_dem_cohesive_aor_cylinder_lift_calibration` · `luding2008_cohesive_frictional_contact_models` · `morenoatanasio2007_contact_stiffness_surface_energy_fluidization_cohesive_dem`.
- 결합 규칙 · 점착 측정: `begat2004_cohesive_adhesive_balance_afm_colloid_probe` · `johnson1971_jkr_surface_energy_contact_elastic_solids` · `mohammadijam2014_inverse_gas_chromatography_review` · `deng2021_mechanical_surface_energy_tester_bond_number`.
- DEM 강성 연화 근거: `walton1993_chute_flow_hysteretic_normal_3d_tangential_contact_dem` (ref [33]) · `paulick2015_elastic_particle_properties_dem_review` · `lommen2014_dem_speedup_contact_stiffness_reduction_bulk_behavior`.
- 정렬 · 상호작용 혼합 · 코팅: `hersey1975_ordered_mixing_concept` · `egermann1983_ordered_vs_interactive_mixture_nomenclature` · `pfeffer2001_dry_particle_coating_engineered_particulates` · `otani2025_dem_se_dispersion_aggregation_compression`.
- 혼합 지수: `lacey1954_particle_mixing_theory_index` · `chandratilleke2012_particle_scale_mixing_index` · `jadidi2023_dem_batch_solid_mixers_review`.
- 같은 축 · 다른 그룹 (건식 · 정사각 우물 DEM · 회전 속도 축 · 2026-11-23 카드): `chaudhuri2006_cohesive_mixing_tumbling_blender_bond_number_rotation_speed` — B. Chaudhuri, A. Mehrotra, F.J. Muzzio, M.S. Tomassone, Powder Technol. 165 (2006) 105–114 (쌍 점착을 결합 규칙 없이 따로 바꾼 13 비균일 런을 이 논문 ℜ1 · ℜ2 로 옮기면 비점착 대비 부호 일치 6 · 반대 5 (모두 K_bb 50) · 경계 2 — 그 카드 §3-8 [카드 산술]).

## 🗨️ Q&A 로그
<!-- "Q&A 작성해줘" 트리거 시 직전 질문/답 누적 -->
