Repository: yonghoon7153-source/Yonghoon-DEM-DFT

# 📚 LITDB — 문헌 단일 시스템 (**SE·DFT 축 + DEM·MPM 축, 두 트랙**)

> **앞으로 논문은 여기서만 본다.** 여러 곳(db/literature, kb/papers, db/properties, Excel)에 흩어진 문헌을 한 곳에서 생각·참고·비교하기 위한 통합 MD 시스템.

## 왜 트랙이 둘인가
`INDEX.md` 는 argyrodite 전해질 축이라 접촉역학·MPM·건식전극 digest 가 들어갈 자리가
없다. 그래서 한때 64편이 **어느 인덱스에도 없었다**(open_items #7). 축을 나눠 그 구멍을
닫았고, 한 분모로 세면 “159편 중 98편 미언급” 같은 **가짜 미결**이 나온다
(`comparison_vs_ours.md:8`). 분리는 실측 근거가 있는 결정이다 — 합치지 말 것.

⚠ 이 표의 **편수는 적지 않는다.** 손으로 쓴 수는 반드시 낡는다(README 자신이 세 번 틀렸다).
현재값은 `python3 tools/litdb/build_index.py --check` 로 본다.

File: litdb/papers/li2006_cohesive_mixing_shear_cell_collision_number_phase_diagram.md (part 2 of 2)
<!-- digest 표준 양식 확장 (paper-level STANDALONE). ★ = 이 묶음 (후보 표 N-151 · 6 절 우선순위 4 · 1저자 11-23 업로드 · 믹서 논지 · 정독 153) 에서 꼭 뽑으라고 한 항목.
| 4b · 5b · 6b | E (λ > 2/(1+β)) | E | E | −3.09 · −3.38 · −4.45 % | 둘 다 (판별 없음) |
| 4c · 5c | M | M | M | +15.2 · +6.8 % | 둘 다 |
| 5d | E (0.532 < 0.770) | E | E | −4.05 % | 둘 다 |
| **6c** | **M** | **E** (β < β*) | E | −6.54 % | **동적** |
| **6d** | **M** (0.074 < 0.532 < 1.5) | **E** | E | −32 % (IS 로 −7.33 %) | **동적** |
| **4d** | **M** (0.532 > 0.492) | **E** (0.532 < 0.593) | M | +6.89 % | **정적 · 그려진 그림** (인쇄 식 12 와 반대) |
| 6e (0.02 rps) | M | — (느림 → 정적) | — | +10.47 % | 정적 (원문 예측) |

- ⇒ 두 이론이 갈리는 0.18 rps 젖은 쌍은 **셋 (6c · 6d · 4d)** 이고, 인쇄 식 (12) 기준으로 동적 이론이 맞힌 것은 β 0.33 의 둘 · 틀린 것은 β 0.75 의 4d 하나다.  그려진 그림 (아래 경계 = 정적) 기준이면 셋 다 맞는다 — '동적 이론의 확인' 은 사실상 **크기비 0.33 한 값** (왼쪽 변 β* 밖) 에 기댄다.
- 원문은 이 판별 구조를 말하지 않았다 — 결론 문장 *"while the Granular Bond Number, Bo_g, may be sufficient to determine particle mixing in a system where collision forces are sufficiently small, it is necessary to consider Co in a system where the collision force is comparable to the cohesion force (but larger than the particle weight)"* (p.7).

### 3-9. ★ Co 의 크기 — 원문에 없는 κ · γ, 식으로 본 영역 경계 [카드 산술 · κ 미인쇄]
- 단분산 Co/Bo_g = 4g/(3Rκ²γ̇²) (§3-1): γ̇ = 10 s⁻¹ (0.18 rps) 에서 Co/Bo_g · κ² = **261.6 · 174.4 · 130.8 · 87.2** (R 0.5 · 0.75 · 1.0 · 1.5 mm) · γ̇ ≈1.11 s⁻¹ (0.02 rps · 회전 비례 가정) 에서 **21,190 · 14,126 · 10,595 · 7,063**.
- 원문이 주장한 순서 (0.18 rps: Bo_g > Co · 0.02 rps: Co ≫ Bo_g) 가 함께 서려면 κ² 가 **≈90–260 보다 크고 ≈7,000–21,000 보다 충분히 작아야** 한다 (κ ≈ 9–16 초과 · ≪ 84–146) — 원문은 κ 를 적지 않아 이 범위가 맞는지 확인할 수 없다 [카드 산술 · 미확인].
- ⚠ 0.02 rps 는 0.18 rps 의 1/9 → Co 는 **81 배** (Co ∝ γ̇⁻²) · Bo_g 는 그대로 [카드 산술] — '회전을 9 배 늦추면 충돌 몫이 81 배 줄어든다' 가 이 논문 rpm 축의 전부다.
- Bo_g 의 크기는 γ 가 필요하다 (원문 *"approximately the same as water"* · 숫자 없음) → [미확인].  같은 계열 카드의 물 값 가정 계산은 `li2005_…` §3-8 · `nase2001_…` §3-6 (γ 72.9 mN/m).

### 3-10. ★ 원문이 적은 한계 · 원문 안 어긋남
**원문이 적은 한계**: ① *"In Case (3), both the Co and the Bo_g need be considered; this is beyond the scope of this paper"* (p.2) ② *"While the shear is undoubtedly inhomogeneous"* (p.5) ③ *"we assume that spatial variations in the packing fraction in our constant pressure annular cell are small enough that κ may be assumed constant"* (p.2) ④ 2D 가정 *"Since the gap width is small compared to the radius of cylinder, we assume this experiment represents a pseudo-two-dimensional geometry"* (p.4) ⑤ 벽 충전 영향을 줄이려 크기 차를 작게 (p.4).
**원문 안 어긋남** [카드 산술 · 판독 · 벡터]:
1. 그림 2 오른쪽 (동적) 아래 경계 = **정적 식 (β³+β²)/2** (≤ 0.0002) ≠ 인쇄 식 (12) 2αβ³/(αβ³+1) (β 0.75 에서 0.10 차) — 그림의 M 영역 = 정적 M 을 β* 0.353 에서 자른 것.
2. **4d 의 상**: 표 1 = 'E' (식 12 와 같음) ↔ 본문 · 그림 7 범례 · 표 2 ℜ2 (0.65) = M (그림과 같음) · 관측 +6.89 % (완화) — 식 (7) 의 ℜ2 = 1.115.
3. 표 2 'd' 행 ℜ2 (0.65 · 1.41 · 3.69) ↔ 식 (7) · (9) (1.115 · 1.585 · 3.787).
4. 표 2 6d 변화 −32 % ↔ IS 0.410 로 −7.33 %.
5. 셀 간격 '2.2 cm' ↔ 지름 12 · 21.6 cm 의 반차 4.8 cm.
6. 그림 2 캡션 *"system 6e, mirror of system 6c in the left figure, is at E phase instead of M phase"* — 본문 (6c = 동적 E · 6e = 정적 M) 과 주어가 뒤바뀜.
7. (작은 것) R_e 를 *"geometric mean radius"* 로 부르나 식은 조화평균 (PRL · PRE 와 같은 이름 어긋남) · 표 1 4a ρ1 '2.5¹' 의 각주 글 없음 · p.6 본문 *"determined by C_o"* (Co 오식) · 참고 [11] 저자 순서 'A.A. Abatan, S.T. Nase, W.L. Vargas, J.J. McCarthy' ↔ 정본 `nase2001_…` 카드 (원문 확인: Nase · Vargas · Abatan · McCarthy) · 소속 줄 'Chemical and Petroleum' (Engineering 빠짐) · 그림 7 의 □ 두 계열 ↔ 범례 하나.

### 3-11. PRL 2003 · PRE 2005 → 이 논문 — 무엇이 더해졌나 [카드 비교 · 세 원문]
| 항목 | PRL 2003 · PRE 2005 (정본 카드) | 이 논문 (2006) |
|---|---|---|
| 흐름 | 반 채운 준 2D 드럼 · 6–9 rpm · *"shearing forces are negligible"* · Fr 0.003–0.006 [카드 산술] | 환형 전단 셀 · 0.18 rps (≈10 s⁻¹ · 빠름) + 0.02 rps (느림) |
| 힘 척도 | Bo_g (점착 ÷ 가벼운 쪽 무게) | Bo_g (느림) + **Co (점착 ÷ Bagnold 충돌력 · 빠름)** |
| 비 · 경계 | ℜ = Bo_ii/Bo_12 · M = (β³+β²)α/2 < λ < 2/(1+β) (PRE 식 8) | ℜ = Co_ii/Co_12 · 세 α 구간 (식 6–11) · M = 2αβ³/(αβ³+1) < λ < 2/(1+β) (식 12) · β ≤ 1/3 에서 M 없음 [카드 산술] |
| 사이 액체 | 증류수 ≈1 vol% | 글리세롤 ≈1 vol% (증발 작음) |
| 입자 | 유리 · 아크릴 · 반지름 0.25–1.0 mm · α 0.56 · 1 | 유리만 · 반지름 0.5–1.5 mm · α 1 |
| 처음 상태 | 4 분의 1 씩 분리 (드럼) | 큰 것 아래 · 작은 것 위 층 (셀) |
| 판정 | 사진 정성 (PRL) · IS 부호 11/11 + DEM 2 (PRE) | IS 부호 9/9 (표 2 기준 · +6e) · DEM 없음 |
| 회전 · 점성 | 일부러 뺌 (*"expressly avoided"*) | 회전 = 영역 선택 (두 속도) · 점성 언급 없음 |

---

## 4. ★ 방법 — 사슬 · 입자 처리 · 이 묶음의 네 질문

### 4-1. 이론 · 측정 사슬
(이론) 흐름에서 입자에 걸리는 힘 = 점착 F_c · 무게 W_g · 충돌력 F_Bg → 순서로 영역 (느림 / 빠름 / 중간) → 느림: 식 (1) Bo_g 의 쌍 비 (PRE 2005) · 빠름: 식 (3) Co 의 쌍 비 → 식 (6)–(11) → 경계 (12)–(14) → 상태도 (그림 2).
(실험) 유리구 HF → 친수 / 소수 실란 + 형광 → θ (µL 방울) → 큰 것 아래 · 작은 것 위로 층층이 ≈260 ml → 링 2.0 kg 얹고 0.18 rps 로 마름 30–60 분 → 동영상 → 같은 조건 + 글리세롤 ≈1 vol% (손으로 섞음) → 30–60 분 → 동영상 → 화면마다 RGB 로 빨강 / 초록 → 칸 농도 → IS (식 15) → 변화 % (식 16) · 6e 만 0.02 rps · ≈2 h.
- **맞춘 값과 맞춘 대상**: 없음 — 이론의 입력은 표 1 의 R · ρ · θ 뿐 · κ · γ 는 약분 · IS 결과는 맞춤에 쓰지 않았다 [카드 해석].
- **검증**: 젖은 쌍의 부호 · 6c ↔ 6e 의 방향 · 반복은 4c 둘 (그림 7) · 오차 · 블라인드 판정 · 통계 검정 없음 [미확인].

### 4-2. 입자 처리 (우리 축 언어로)
- 실험 = **실물 강체 구** (mm 소다석회 유리) — 형상 변화 · 소성 · 파괴 없음 · 점착 = 액체 다리 (식 1 · 3 은 다리 최대 힘 2πγR_e cos θ 한 값).
- 이론 = 쌍별 힘 비 (평균장) — 접촉 법칙 · 다체 상호작용 · 쌍 확률 차 없음 · 이원 · 이분산 (크기비 0.33–0.9) · 같은 밀도 · 젖음비 0.53–1.88.
- DEM · FEM · MPM = 없음.

### 4-3. ★ 이 묶음의 네 질문 (원문 문장과 위치)
1. **DEM (단단한 구 · 점접촉) 의 한계를 말했나** — **말 없음 (DEM 없음)** · 이론 쪽 단순화만: κ 상수 가정 (p.2) · 불균일 전단 (p.5) · 중간 영역 제외 (p.2).
2. **소성 · 큰 변형을 넣기 어려운 이유 · 우회 · 비용** — 해당 없음 (강체 mm 구 · 계산 없음).
3. **2D 인가 3D 인가** — 실험 = *"pseudo-two-dimensional geometry with periodic boundaries in the streamwise direction"* (p.4) · 관측 = 바깥 벽 (아크릴) 사진 (2D 시야) · 이론 = 차원 없는 쌍 비 · 2D ↔ 3D 이전 · 경고 없음.
4. **압력을 뺄 때의 거동** — 없음 (링 정압 ≈0.8–2 kPa [카드 산술] · 압밀 · 탈압 없음).

### 4-4. 기법 미니 용어집
- **입상 Bond 수 (Bo_g)**: 쌍 사이 최대 모세관 점착력 ÷ 가벼운 쪽 무게 (식 1) — 느린 흐름의 판정량.
- **충돌 수 (collision number, Co)**: 최대 모세관 점착력 ÷ Bagnold 충돌력 (식 2–3) — 충돌력이 무게보다 커진 흐름의 판정량 (Nase 2001 의 단분산 정의를 이원으로).
- **Bagnold 충돌력 F_Bg**: 전단 흐름에서 입자 충돌이 주는 힘 ∝ ρR⁴κ²(du/dy)² (κ² = 충전 밀도 관련 상수 · 원 정의 = Bagnold 1954 [18]).
- **(ρR⁴)_e**: 이원 Co 의 분모 — 네 충돌 짝 가운데 '무게 ÷ 충돌력' 이 더 작은 (충돌에 더 휘둘리는) 입자의 값 (식 미인쇄).
- **ℜ1 · ℜ2**: 같은 종 쌍 Co ÷ 다른 종 쌍 Co (식 4–5) — 둘 다 < 1 = M (점착이 분리를 줄임) · 하나라도 > 1 = E (키움).
- **정적 (pseudo-static) / 동적 (dynamic) 상태도**: Bo_g 로 그린 것 / Co 로 그린 것 (그림 2 왼쪽 / 오른쪽).
- **세 극한**: 느림 (Co ≫ Bo_g > 1) · 빠름 (Bo_g > Co > 1) · 중간 (Co ≈ Bo_g) — 셋 다 F_c 가 가장 크다.
- **IS (intensity of segregation)**: 칸별 빨강 / 초록 화소 농도의 표준편차 (식 15) — 클수록 분리 · 정규화 없음.
- **변화 % (식 16)**: (IS_dry − IS_wet)/IS_dry × 100 — 양수 = 점착이 더 섞음.
- **환형 전단 셀 (annular shear cell)**: 두 원통 사이 고리에 입자를 담고 위 링을 돌려 전단하는 장치 · 링이 위아래로 자유면 정압 경계.
- **점근 상태 (asymptotic state)**: 혼합 · 분리가 맞서 분포가 더 변하지 않는 상태 (30–60 분 · 그림 7 의 평탄).

---

## 5. Figure set ★
| 그림 (크롭 파일) | 내용 | 우리 활용 |
|---|---|---|
| Fig. 1 (`fig_1.png` · 손 크롭) | 2–2 · 2–1 · 1–1 액체 다리 모식 → Bo_g11 · 12 · 22 · Co11 · 12 · 22 | 세 쌍 정의 (같은 종 둘 · 다른 종 하나) |
| Fig. 2 (`fig_2.png` · 다시 자름) | 왼쪽 정적 (Bo_g) 상태도 + 6e · 오른쪽 동적 (Co) 상태도 + 9 점 · α = 1 | ★★ 영역 선택 틀 · M 영역 축소 · ⚠ 아래 경계 = 정적 식 (§3-3 · digitized.csv) |
| Fig. 3 (`fig_3.png` · 600 dpi 원 래스터로 다시 자름) | 환형 전단 셀 모식 (두 원통 · 링 · 모터 · 축 · 받침대) | 장치 정의 (치수는 본문) |
| Fig. 4 (`fig_4.png` · 다시 자름) | 크기비 0.75 · a 마름 · b E · c M · d (본문 M / 표 1 E) — 벽 사진 + 높이별 농도 | 정성 결과 · 단면 판독 (§3-5) |
| Fig. 5 (`fig_5.png` · 다시 자름) | 크기비 0.9 · a–d | 5d = E 유지 |
| Fig. 6 (`fig_6.png` · 다시 자름) | 크기비 0.33 · a–d + **e (같은 젖음 · 느린 회전)** | ★ '느린 전단이 더 섞임' 의 그림 근거 (6e 위층 밝은 구 0.38) |
| Fig. 7 (`fig_7.png` · 다시 자름) | 4a–4d IS vs 분 (최소 뒤 평탄) + 점근 IS 막대 (4c 범위 막대) | ★ 점근 정의 · 반복 산포 (4c 두 계열) |
| 표 1 (`tab_1.png` · 손 크롭) | 13 조건의 R · ρ · θ · 상 | 입력 원자료 · 4d 'E' |
| 표 2 (`tab_2.png` · 다시 자름) | ℜ1 · ℜ2 · IS · 변화 % (마름 · 젖음 · 젖음 느림) | ★ 결과 원자료 (§3-6) |
| 식 (1)–(16) (`eq_01_pair_granular_bond_number_carrier_min_mass.png` · `eq_02_monodisperse_collision_number_bagnold.png` · `eq_03_binary_collision_number_rho_r4_effective.png` · `eq_04_ratio_R1_co11_over_co12.png` · `eq_05_ratio_R2_co22_over_co12.png` · `eq_06_R1_small_alpha_case.png` · `eq_07_R2_small_alpha_case.png` · `eq_08_R1_middle_alpha_case.png` · `eq_09_R2_middle_alpha_case.png` · `eq_10_R1_large_alpha_case.png` · `eq_11_R2_large_alpha_case.png` · `eq_12_m_phase_window_both_ratios_below_one.png` · `eq_13_e_phase_R2_above_one_low_lambda.png` · `eq_14_e_phase_R1_above_one_high_lambda.png` · `eq_15_intensity_of_segregation_std_concentration.png` · `eq_16_mixing_change_percent_vs_dry.png`) | 쌍 Bo_g · 단분산 / 이원 Co · ℜ 정의 · 세 α 구간 (조건 줄 포함 · 6 · 8 · 10) · 경계 셋 · IS · 변화 % | ★★ 보고서에 그대로 |
| 근거 문단 20 장 (`txt_p1_abstract_…` · `txt_p1_flow_collisions_…` · `txt_p1_p2_pseudo_static_…` · `txt_p2_eq1_terms_…` · `txt_p2_sheared_collision_number_…` · `txt_p2_three_limits_…` · `txt_p2_binary_collision_number_…` · `txt_p2_rho_r4_choice_…` · `txt_p2_p3_ratio_groups_…` · `txt_p3_boundary_meaning_…` · `txt_p3_phase_diagram_…` · `txt_p4_setup_…` · `txt_p4_soda_lime_…` · `txt_p4_p5_glycerol_…` · `txt_p5_p6_results_…` · `txt_p6_ratio_033_…` · `txt_p6_p7_is_movie_…` · `txt_p7_is_time_evolution_…` · `txt_p7_change_percent_sign_…` · `txt_p7_conclusion_…`) | 초록 · 흐름이 전이를 바꿈 · 정적의 뜻 · 식 (1) 항 · Co · κ · 세 극한 · 이원화 · (ρR⁴)_e · 비 정의 · 경계 뜻 · M 축소 · 장치 · 표면 처리 · 글리세롤 · 회전 · 결과 · 6e · IS 방법 · 시간 거동 · 부호 일치 · 결론 (9 장은 이어진 단 · 쪽을 위아래로 이어 붙임) | 인용 문장 · 숫자 · 어긋남의 근거 |

## 6. Post-processing ★
- **원문이 한 것**: 식 (6)–(11) 로 ℜ (둘째 자리) · 상 · 동영상 → 정지 화면 (같은 화소 수) → RGB 로 빨강 / 초록 → 칸 농도 → IS → 변화 % · 그림 7 (IS vs 시간) · 벽 사진의 높이별 농도 단면 (그림 4–6).  도구 · 칸 크기 · 화면 간격 · 통계 검정 없음 [미확인].
- **이 카드의 후처리**: ① 그림 2 벡터 경로: 틀 눈금으로 축 (λ 47.62 pt / 1 · β 130.95 pt / 1) → 두 판의 위 · 아래 경계 (곡선은 Bezier 를 24 점씩 찍어) 를 정적 · 동적 식과 대조 · M 영역 왼쪽 변 · 점 10 개 중심 ② 그림 7 벡터: 표지 95 개 중심 (시간 눈금 10–60 분 · IS 눈금 0.25–0.50) · 막대 6 · 범위 막대 ③ 그림 4–6 농도 단면 13 개 꺾은선 꼭짓점 → 평균 (사다리꼴) · 아래 · 위 4 분의 1 ④ 표 2 의 ℜ 를 식 (6)–(11) 로 · 변화 % 를 식 (16) 로 다시 계산 · Spearman / Pearson ⑤ β* (β⁴ + β³ − 3β + 1 = 0) · 두 아래 경계의 교점 ⑥ 셀 기하 · 정압 · 회전 수 · Co/Bo_g κ² ⑦ 우리 부분계 ℜ (정적 · 동적 · 결합 규칙 둘) ⑧ 2 차 인용 대조.  스크립트 = 이 묶음 scratchpad (`curve2.py` · `fig7.py` · `profiles2.py` · `write_digitized.py` · 산술은 셸 한 줄) — 결과는 digitized.csv · 이 카드 표.

---

## 7. 우리 DEM+MPM 대비 → `our_dem_baseline.md` (⚠ 정본 브랜치에서는 값 자리표시 상태 — 우리 수치는 리포 문서 · 정본 카드 출처를 병기해 적는다)

### 7-1. 비교표 (모든 행에서 **점착의 종류 · 크기 · 장치 · 흐름 세기가 다르다** — 이 논문 = 액체 다리 · mm · 전단 셀 실험 ↔ 우리 = 건식 SJKR · µm (거친 입자 parcel) · 3D DEM 드럼)
| 항목 | 이 논문 | 우리 믹서 DEM (B 계열) | 같음 / 다름 · 왜 |
|---|---|---|---|
| 점착 힘 | 모세관 다리 최대 힘 2πγR_e cos θ (식 1 · 3) | SJKR (CED × 겹침 면적) · 논지 §2-1 = JKR 떼는 힘 | 법칙 다름 · 같은 법칙이면 ℜ 에서 상수 약분 |
| 혼합쌍 세기 | **min** (큰 θ) | **기하평균** (B 덱 · 논지 §4 D2) | 다름 → §7-3 |
| 힘 척도 | 느림 = Bo_g · 빠름 = **Co (충돌력)** | Bo_code (평형 겹침 힘 ÷ 자기 무게) 하나 (`nase2001_…` 카드 L13) | 우리 등록에 Co 가 없다 (F 절 10-13 줄) |
| 흐름 · 세기 | 환형 셀 · 0.18 rps ≈ 10 s⁻¹ · 0.02 rps · 정압 ≈0.8–2 kPa [카드 산술] | 3D 드럼 · 75.04 rpm · Fr 0.0827 (`li2005_…` §7-1 · `nase2001_…` §3-6 · 덱 메타) · 흐름층 전단율 미측정 | 장치 다름 · 이 논문은 전단율을 직접 정한다 |
| 판정량 | ℜ (입력 쪽) · IS · 변화 % (출력 쪽 · 벽 2D) | Lacey M (16×16×4 · 12×12×3 · 8×8×2) · SE 군집 분율 · AM–SE 접촉 분율 (`docs/reviews/mixer_b1_pair_return_20261122/README.md` · `li2005_…` §7-1 인용) | IS 비정규화 → 부호만 견준다 |
| 대조군 | 같은 입자 · 같은 처음 상태의 **마름** (0.18 rps) | 비점착 · 저점착 팔 (E0 · B1) | 꼴 같음 · ⚠ 6e 는 그 회전의 마름 대조가 없다 |
| 입자 · 비 | mm 유리 · 크기비 0.33–0.9 · α 1 | SE d 1 · AM_S 4 · AM_P 9 µm · ρ 2.00 · 4.80 g/cm³ (논지 §2-3) → β **0.111 · 0.25** · α **0.417** | 우리 β 는 이 논문의 최소 (0.33) 와 동적 M 의 문턱 β* (≈0.34) 아래 |
| 시간 | 30–60 분 (324–648 바퀴) · 6e 2 h (144 바퀴) [카드 산술] | 층상 충전 → **2 바퀴** (B1 · B2) | 점근 확인 필요 (그림 7 = 최소 뒤 평탄) |
| 상 수 | 이원 | 3 상 (SE · AM_S · AM_P) | 이원 부분계로 나눠 적용 [카드 해석] |

### 7-2. ★ 우리 B1 · B2 는 이 논문의 세 극한 중 어디인가 ([우리 산술] · B1-U Bo_SE 0.21244 · B2-U 21.244 · γ_AM/γ_SE 0.1 (U) / 1 (C) · γ_W/γ_SE 0.00256 (`docs/reviews/mixer_b2_u_development_20261122/README.md`) · 결과 전 분류이지 예측이 아니다)
- 이 논문의 세 극한은 모두 **F_c > max(W, F_Bg)** (Bo_g ≥ 1 · Co ≥ 1) 를 전제한다 (§3-1).
- **B1** (SE–SE Bo 0.212 · SE 든 쌍 0.12–0.38 · `figueroa2009_…` §7-3 산술) → Bo_g < 1 = 원문 기준 **'점착 계' 가 아니다** → 세 극한 어디에도 없다.
- **B2** (SE–SE 21.2 · SE–AM_P 12.1 (U) / 38.2 (C)) → Bo_g > 1 · 그러나 드럼 흐름층 Co·κ² ≈ **0.096 (SE–SE)** (`li2003_…` §7-4 · `nase2001_…` §3-6 의 식 34 꼴 · δ/R_t 0.03 차용 · 식 29 꼴이면 절반) → κ ≥ 1 이면 Co < 1 = **F_Bg > F_c** — 이 논문이 다루지 않은 '충돌이 점착을 이기는' 쪽일 가능성이 크다 [우리 산술 · 가정 많음 · 흐름층 전단율 실측 없음].
- ⇒ 이 논문의 틀로 보면 우리 드럼 판독 (B1 · B2) 은 **느림 / 빠름 어느 상태도의 시험도 아니다** — Co (흐름층 전단율 · κ 범위) 를 덤프에서 재 영역부터 정해야 ℜ 분류를 붙일 수 있다 [카드 해석].

### 7-3. ★ 점착 비 기준을 동적 상태도로 옮기면 — 우리 SE/AM 부분계 ([우리 산술] · 1 = SE · 2 = AM · α = 2.00/4.80 = 0.417 · 원문 시험 범위 밖)
| 부분계 | β | α 구간 (식 6–11) | 팔 | 정적 ℜ1 (PRE 식 · 기하평균) → 상 (`li2005_…` §7-3) | 동적 ℜ1 (식 10 · min 규칙 / 기하평균) → 상 | 동적 ℜ2 (기하평균) |
|---|---|---|---|---|---|---|
| SE/AM_P | 0.111 | 식 (10)–(11) (β < β* ≈0.341) | U (γ 비 0.1) | 1.76 → **E** | **20.0 / 6.32 → E** | 3.6 × 10⁻⁴ |
| SE/AM_P | 0.111 | 같음 | C (γ 비 1) | 0.556 → **M** | **2.00 / 2.00 → E** | 1.1 × 10⁻³ |
| SE/AM_S | 0.25 | 같음 | U | 1.98 → E | 19.9 / 6.28 → E | 4.1 × 10⁻³ |
| SE/AM_S | 0.25 | 같음 | C | 0.625 → **M** | **1.99 / 1.99 → E** | 1.3 × 10⁻² |

- 식 (10): ℜ1 = [2/(αβ³+1)]·(점착 세기 11 ÷ 12) — min 규칙이면 (W_SS/min(W_SS, W_AA)) · 기하평균이면 √(W_SS/W_AA) = √(γ_S/γ_A) (W ∝ γ) · αβ³ = 5.7 × 10⁻⁴ (AM_P) · 6.5 × 10⁻³ (AM_S).
- ⇒ **빠른 (Co 지배) 영역에서는 우리 크기비 (0.111 · 0.25) 가 β* 아래라 γ_AM/γ_SE 와 무관하게 E (SE 끼리 뭉침)** — 코팅 (C) 이 정적 상태도에서 주던 M (SE 가 AM 에 붙음) 이 사라진다 [우리 산술 · 원문 식을 시험 밖 (β < 0.33 · α ≠ 1 · 건식) 으로 옮김].
- ⇒ 이 틀을 믿는다면 논지의 '코팅 → 분산' 효과는 **느린 (Bo_g 지배) 회전에서만** 나타나고 회전을 세게 하면 줄어든다는 rpm 예측이 나온다 — 단 ① 원문 확인은 β 0.33 한 값 (6c · 6d) ② (ρR⁴)_e 유도 미인쇄 ③ 액체 다리 ④ 우리 B2 는 Co < 1 쪽일 수 있다 (§7-2) → **결과 전 문장 후보일 뿐 검증이 아니다** [카드 해석].

### 7-4. rpm 축 해석 — 이 논문이 주는 것과 주지 않는 것
- **주는 것**: (i) 회전 세기는 **쓸 상태도를 고르는 스위치** (Co ≫ Bo_g → 정적 · Bo_g > Co > 1 → 동적) (ii) 스위치 변수 = Co/Bo_g = W/F_Bg ∝ 1/(Rκ²γ̇²) — 회전을 늦추면 γ̇² 로 (0.02 vs 0.18 rps = 81 배) 정적 쪽으로 간다 · 큰 입자일수록 빨리 동적 쪽으로 간다 (1/R) [카드 산술] (iii) 동적 상태도는 M 이 좁다 → 같은 재료 쌍이 **느릴 때 섞이고 빠를 때 분리** 될 수 있다 (6c → 6e).
- **주지 않는 것**: 연속 rpm 지도 · 최적 · 중간 영역 · 충돌이 점착을 이기는 영역 (Co < 1) · 드럼 · Froude 수 · 회전 수 / 시간 분리 · 회전마다의 마름 대조 · 덩어리 · 벽 부착.
- 같은 해 건식 점착 드럼 DEM 은 반대 방향 ('빠른 회전이 점착 혼합에 낫다' · K 120 하나 · `chaudhuri2006_…` §0-2 G3) — 두 결과는 **영역이 다르다** (그들 K 120 의 Co·λ² 1.5 → 0.26 [그 카드 산술] ↔ 이 논문 '빠름' 은 Co > 1 전제) [카드 해석 · 두 카드 대조].

### 7-5. frame[5] — 어느 반쪽을 가졌나
- **가진 것**: 압밀 **전** 혼합 상태를 흐름 세기 (Bo_g ↔ Co) 로 고른 쌍별 힘 비 (ℜ) 로 예측하는 해석 규칙 + 그 부호 검증 (실험) — 우리 쪽에서는 믹서 DEM (접촉망 · 입자 배치 = DEM 몫) 의 점착 · 회전 설계와 판독을 맞춰 볼 외부 틀.
- **없는 것**: 압밀 · 탈압 · 소성 · 수송 · 건식 점착 · 계산 모델.  MPM (형상 소성) 쪽과는 닿지 않는다.  frame[4] — 이 논문의 이론은 실험에만 앵커되어 있다 (맞춤 0) · 우리 판독이 영역 분류 + ℜ 와 같으면 교차 확인 · 다르면 (건식 · Co < 1 · 거친 입자 · 벽 · 3 상) 정보다.

---

## 8. ★ 자세한 분석 — 우리 계획에 무엇을 주나
(이름 = 정독 지시서 3 절.  우리 값 = CLAUDE.md: DEM 18 배 연화 · E_eff 1.35 GPa · 순수 SE Heckel P_y 138 MPa / MPM E 1.53 GPa · σ_y 0.30 GPa · ν 0.49 / 랩 표준 = 순수 SE 300 MPa 기공 10–13 % · 진밀도 1.64 g/cm³ — 고정 · 판정 대상 아님.  이 논문 = 압밀이 없는 **혼합 단계** 의 액체 다리 · mm 실험 + 쌍별 힘 비 이론 — 가압 · 탈압 계획 칸은 대부분 "없음" 이고, 쓸 것은 거의 '흐름 밖: Ⓒ 코팅 활물질 믹싱' 이다.  랩 표준과 나란히 놓을 기공 · 밀도 숫자는 **없다** (링 정압 ≈0.8–2 kPa [카드 산술] 은 300 MPa 의 ≈10⁻⁵).)

| 이름 | 이 논문이 주는 것 | 못 주는 것 · 한정어 |
|---|---|---|
| **단계 0** (기공 연산자 · 판정 기준 결과 전 등록) | 기공 쪽 없음.  믹서 쪽 결과 전 등록의 꼴 셋 — ① **영역 먼저** (Bo · Co 순서로 어느 상태도를 쓸지 판독 전에 적는다 · Co 는 흐름층 전단율 · κ 범위와 함께) ② **ℜ → 상 → 마름 대조 대비 변화 부호** ③ **점근 = 시간 불변** 을 판정 전 확인 (그림 7: 최소 뒤 평탄 · 30–60 분) | 기공 · 밀도 숫자 · 연산자 |
| **단계 1–4** | 없음 | — |
| **단계 5** (3D 복합 압밀) | 간접 — 압밀 DEM 의 초기 배치 (혼합 상태) 가 점착 대비뿐 아니라 **혼합 흐름 세기** 로도 갈린다는 정성 근거 (6c ↔ 6e) | 압밀 · 하중 몫 없음 · 습식 mm |
| **단계 6** (탈압) | 없음 | — |
| **단계 7** (형상 · 피복 · 수송) | 간접 — M (SE 가 AM 에) ↔ E (SE 끼리) 가 압축 뒤 SE 경로 · 피복 차이로 이어진다는 논지 P3 의 앞 고리 + 그 앞 고리가 rpm 에 달렸을 수 있다는 경고 | 피복 · σ 없음 |
| **후보 D0** (지금 DEM) | ① 믹서 덱의 점착을 Bo 하나로 적는 지금 방식에 **Co (흐름층)** 를 더해야 판독을 이 계열 이론에 붙일 수 있다 (§7-2) ② 크기비 0.111 · 0.25 는 동적 이론에서 M 이 없는 쪽 (§7-3) → 빠른 회전 판독에서 '코팅이 분산을 만든다' 를 기대하지 않는 대안 가설을 같이 적는다 | 압밀 DEM (E_eff 1.35 · 18 배 연화) 과 무관 · 점착 법칙 다름 · DEM 결과 없음 |
| **후보 A′-0 · A · A′ · B · C · C′ · M0** | 없음 | 접촉 · 소성 · 다물체 · 균질화 없음 |
| **U0–U6** | 압밀 단위 시험 쪽 없음.  믹서 쪽 단위 시험 꼴 (U 목록 밖 · 제안): (가) **같은 쌍을 두 회전 세기로** — 정적 M · 동적 E 인 점 (β < β* · 같은 표면 에너지 = 6c 꼴) 에서 느린 쪽이 더 섞이는지 (나) **경계 판별 점** — β > β* 이고 λ 가 정적 아래 경계와 식 (12) 아래 경계 사이 (4d 꼴) 인 쌍으로 어느 경계가 맞는지 (다) 회전마다 비점착 대조 · 같은 회전 수 | 정량 판정선 없음 (부호) · 액체 다리 ↔ SJKR |
| **R1–R7** | 없음 (하중 · 미끄럼 · 경계 기억 · 탈압 · 형상 · 파괴 무관) | — |
| **결과 전 대조 항목** | 표 2 의 부호 (E 여섯 · M 셋 · 느림 M 하나) 를 믹서 DEM 구현의 **정성 외부 대조** 로 (맞추는 데 쓰지 않음) · B2-U / B2-C 판독 전에 두 상태도 분류를 같이 적는다: 정적 = U E · C M / 동적 = U E · C E (§7-3) · 영역 (§7-2) | 액체 다리 · mm · 전단 셀 · 점근 · IS 비정규화 — 부호만 |
| **흐름 밖: Ⓒ 코팅 활물질 믹싱** (믹서 논지 · 11-23 결정) | ① **rpm 축 해석의 원형** — 회전 세기 = 상태도 스위치 (Co/Bo_g ∝ 1/(Rκ²γ̇²)) ② '느린 전단이 더 섞임' 의 조건 = 정적 M ∩ 동적 E (§3-7) ③ 우리 크기비에서는 동적 이론이 코팅과 무관하게 E → 코팅 효과는 느린 영역에서만이라는 결과 전 가설 (§7-3) ④ 공백 검사 G1 · G2 반례 · G3 · G4 일부 → novelty 문장 좁히기 (§0-2) ⑤ 판별 실험의 꼴 (6c · 4d) | 건식 vdW · 마찰 대전 · 소성 접촉 · 거친 입자 스케일링 · 3 상 · 코팅 과정 자체 없음 |

- **재료 · 차원 · 조건 차이**: 글리세롤 ≈1 vol% 액체 다리 ↔ 건식 반데르발스 (+ 마찰 대전 · 습도) · mm 유리 (반지름 0.5–1.5 mm) ↔ µm NCM / LPSCl (반지름 0.5–4.5 µm · 덱은 거친 입자 parcel) · 준 2D 전단 셀 (정압 ≈0.8–2 kPa) ↔ 3D 드럼 (Fr 0.083) · 30–60 분 · 2 h ↔ 2 바퀴 · IS (비정규화 · 벽 2D) ↔ Lacey M (정규화 · 3D) · 이원 · α 1 ↔ 3 상 · α 0.417.

## 9. 적용 인사이트 (행동)
1. **믹서 판독 등록에 '영역' 칸을 더한다 (흐름 밖: 믹서 · 단계 0)** — 팔마다 Bo (쌍별) 옆에 흐름층 전단율 (덤프에서 ⟨u⟩ · δ) 로 계산한 Co (κ 범위 명시) 를 적고 '느림 / 빠름 / 충돌 우세 (Co < 1)' 를 판독 전에 정한다 [제안 · 결과 전 등록].  지금 B2 SE–SE 는 Co·κ² ≈0.096 [우리 산술 · 다른 카드] 라 충돌 우세 쪽일 수 있다.
2. **B2-U / B2-C 판독 전에 정적 · 동적 두 분류를 함께 적는다** — 정적 (Bo_g): U = E · C = M · 동적 (Co): U = E · C = E (β 0.111 · 0.25 < β* ≈0.34) [우리 산술 · §7-3].  B2-C 가 M (SE 가 AM 에 붙음) 쪽으로 나오면 '느린 영역이었다' 와 '동적 이론이 건식 · 작은 β 에 안 맞는다' 를 가를 회전 팔이 필요하다.
3. **rpm 사다리를 짤 때 이 논문의 빈칸을 채운다** — 회전마다 비점착 대조 (6e 에 없던 것) · 회전 수와 시간을 둘 다 보고 (144 ↔ 324–648 바퀴) · 같은 쌍을 두 영역에 걸쳐 (6c 꼴) · 최적이 있으면 그 양쪽의 입자 수준 관측 (끊긴 SE–SE 결합 · 다시 붙음 · 벽 SE 몫 γ_W/γ_SE 0.00256).
4. **경계 판별 쌍을 하나 넣는다** — β > β* 이고 λ 가 (β³+β²)/2 와 2β³/(β³+1) 사이인 쌍 (이 논문 4d 꼴): 원문 안에서도 그림 (M) · 식 (E) 이 갈린 자리라 우리 DEM 이 어느 쪽인지가 곧 정보다.
5. **반복 산포를 판정선에 쓴다** — 이 논문 유일한 반복 (4c 두 번) 의 반 범위 = 변화 ±1.2 %p [판독 · 카드 산술] · 작은 E 변화 (−3.1 · −3.4 %) 는 그 2.6–2.8 배뿐 → 우리 혼합 지표 차이도 시드 산포 (CLAUDE.md 믹서 줄 · SE_시드) 와 함께만 부호를 말한다.
6. **'느린 전단이 더 섞인다' 를 일반 법칙으로 인용하지 않는다** — 한 쌍 · 한 번 · 마름 대조 회전 불일치 · 시간 불일치 · 영역 판정 계산 없음 (§3-7).

## 10. 인용 가능 문장 (deck/paper용 — 표지 그대로)
- "For liquid-bridge (capillary) cohesion in sheared beds, Li and McCarthy replaced the particle weight in the pairwise granular Bond number by the Bagnold collisional force, defining a collision number Co = F_c/F_Bg; when W < F_Bg < F_c the mixing/segregation phase is set by the ratios ℜ1 = Co11/Co12 and ℜ2 = Co22/Co12, whose mitigated (M) window, 2αβ³/(αβ³+1) < λ < 2/(1+β), is narrower than in the pseudo-static case (Li & McCarthy, *Powder Technol.* 164 (2006) 58–64)." [인쇄 p.2–3 · 식 3 · 4–5 · 12]
- "In an annular shear cell with ~1 vol% glycerol, a glass-bead pair with size ratio 0.33 and equal wetting segregated more than when dry at 0.18 rps (IS change −6.54 %) but became more mixed than dry at 0.02 rps (+10.47 %) — 'shearing (stirring) harder will cause more segregation' (Li & McCarthy 2006)." [인쇄 p.6 · 표 2 · 단일 실험]
- 국문 (한정어와 함께): *"액체 다리 점착 구슬을 전단하면 점착 ÷ 무게 (Bo_g) 대신 점착 ÷ 충돌력 (Co) 의 쌍 비가 혼합 ↔ 분리를 정하고, 그 상태도는 정적인 경우보다 혼합 (M) 영역이 좁아 같은 쌍이 느리게 저을 때 섞이고 빠르게 저을 때 분리될 수 있다 (Li & McCarthy 2006 · 글리세롤 ≈1 vol% · mm 유리구 · 환형 전단 셀 · 크기비 0.33 한 쌍) — 우리 건식 µm 분말의 값이 아니다."*

## 11. 주의/한계 (over-claim 방지)
1. **액체 다리 · mm 유리구 · 전단 셀** — 건식 반데르발스 · µm 분말 · 드럼으로 값을 옮기지 않는다.  꼴 (영역 선택 · ℜ · 부호) 만.
2. **κ · γ 미인쇄** — Co 의 크기 · 영역 (빠름 / 느림) 은 계산된 적이 없다 (원문 주장) · κ 가 ≈9–16 초과 · ≪ 84–146 이어야 두 속도의 영역 주장이 함께 선다 [카드 산술 §3-9].
3. **'느린 전단이 더 섞임' = 한 쌍 · 한 번** — 마름 대조는 다른 회전 (0.18 rps) · 시간 · 회전 수 다름 · IS(t) 없음.
4. **동적 이론의 판별 증거 = β 0.33 둘 (6c · 6d)** — β 0.75 의 4d 는 인쇄 식 (12) 와 반대 (정적 · 그림과 같음) (§3-8).
5. **원문 안 어긋남** (§3-10) — 그림 2 동적 아래 경계 · 4d 의 상 · 표 2 'd' 행 ℜ2 · 6d −32 % · 셀 간격 · 캡션 주어.  인용 때 어느 판 (식 / 그림 / 표) 을 쓰는지 밝힌다.
6. **IS 비정규화 · 칸 크기 미상 · 벽 2D 시야** — 다른 논문 (PRE 2005 IS · 우리 Lacey M) 과 값을 섞지 않는다.  부호만.
7. **이원 · α = 1 만** — 밀도비 판 (식 6–11 의 다른 구간) 은 실험이 없다 · 우리 α 0.417 · 3 상은 밖.
8. **크기비 0.33–0.9 만 시험** — 우리 0.111 · 0.25 는 밖 (§7-3 은 식을 옮긴 [우리 산술]).
9. **(ρR⁴)_e 규칙의 유도 미인쇄** — 구간 경계에서 ℜ 가 불연속 (§3-2) · 왜 그 꼴인지 원문으로 확인할 수 없다.
10. **중간 영역 · 충돌 우세 영역 없음** — 원문 스스로 *"beyond the scope"* · 우리 B2 는 충돌 우세일 수 있다 (§7-2).

## 12. 참고문헌 — 우리가 더 볼 것 (원문 목록 서지 그대로 + 이유 한 줄)
| # | 원문 서지 | 이유 | litdb |
|---|---|---|---|
| 11 | A.A. Abatan, S.T. Nase, W.L. Vargas, J.J. McCarthy, Discrete characterization tools for cohesive granular material, Powder Technol. 116 (2001) 214–223. | 단분산 Bo_g · Co 의 출처 (식 2 의 꼴) · ⚠ 저자 순서가 정본 카드 (Nase 첫째) 와 다름 | `nase2001_granular_bond_collision_number_wet_cohesion` |
| 14 | D. Geromichalos, M. Kohonen, F. Mugele, S. Herminghaus, Mixing and condensation in a wet granular medium, Phys. Rev. Lett. 90 (16) (2003) 168702. | 구동 속도에 따른 젖은 혼합 · 분리 (G3 의 다른 선례) | 없음 (wishlist batch_150 에 있음) |
| 15 | A. Samadani, A. Kudrolli, Segregation transitions in wet granular matter, Phys. Rev. Lett. 85 (2000) 5102–5105. | 사이 액체 점성 효과 | 없음 (wishlist 에 있음) |
| 16 | H. Li, J.J. McCarthy, Controlling cohesive particle mixing and segregation, Phys. Rev. Lett. 90 (184301) (2003) 1–4. | 정적 위계 · 상태도 첫 판 | `li2003_cohesive_mixing_segregation_pairwise_bond_hierarchy` |
| 17 | H. Li, J.J. McCarthy, Phase diagrams for cohesive particle mixing and segregation, Phys. Rev., E 71 (2005) 021305. | 정적 ℜ · 경계식 · 그림 2 왼쪽 | `li2005_cohesive_mixing_phase_diagrams_bond_ratio_dem_validation` |
| 18 | R.A. Bagnold, Experiments on a gravity-free dispersion of large solid spheres in a Newtonian fluid under shear, Proc. R. Soc. 225 (1954) 4–63. | ★ F_Bg 의 원 정의 · κ (선 농도) 의 뜻 — Co 의 크기를 정할 유일한 길 | 없음 (n 후보) |
| 1 | P. Pierrat, H.S. Caram, Tensile strength of wet granular materials, Powder Technol. 91 (1997) 83–93. | 젖은 분체 응집 세기 측정 (G2 의 측정 앵커 꼴) | 없음 (n 후보) |
| 8 | D. Hornbaker, I. Albert, R. Albert, A.-L. Barab'asi, P. Schiffer, What keeps sandcastles standing, Nature 387 (1997) 765–767. | 글리세롤을 막대로 섞는 절차의 출처 (p.5 'similar to that of Ref. [8]') | 없음 |
| 12 | J.C. Williams, The segregation of particulate materials, Powder Technol. 15 (1976) 245. | 분리 기전 리뷰 (점착이 분리를 줄인다는 통념) | 없음 |

## 13. [미확인] 목록 (원문 7 쪽 전수에 없음)
- 글리세롤 표면장력 γ 숫자 (*"approximately the same as water"* 뿐) · 다리 부피 · 점도.
- κ (충전 밀도 상수) 값 → Co 의 크기 · 영역 경계.
- 0.02 rps 의 전단율 · 선속도 · 바닥 미끄럼 · 침대 팽창.
- 침대 높이 · 전단층 두께 · 링 정압 (계산값은 [카드 산술] 세 조합) · 셀 간격 (2.2 ↔ 4.8 cm) 중 어느 것이 맞는지.
- 두 종의 부피비 · 입자 수 · 벽 *"known total concentration"* 값.
- IS 의 칸 크기 · N · 화면 간격 · RGB 문턱 · 4c 의 두 계열이 반복인지 (그림 7 · 원문 설명 없음).
- (ρR⁴)_e 를 고르는 식과 식 (6)–(14) 의 유도 (*"After lengthy algebraic manipulation"*).
- 표 1 4a ρ1 '2.5¹' 의 각주 · 온도 · 습도.
- 6e 의 IS(t) · 0.02 rps 마름 대조.

## 원문 대조 기록 (이 카드 작성 중 직접 확인한 것 · 2026-11-23)
- 서지 (저자 · 제목 · 권 · 쪽 · 날짜 · DOI · 소속 줄) = PDF p.1 머리 · 아래 (렌더 확인) · PDF 메타 제목 'doi:10.1016/j.powtec.2005.12.018'.
- 식 (1)–(16) = 렌더 400 dpi (글자 층은 그리스 · 수식 기호가 깨짐) · 식 (8) 의 (β + 1/β + 2) 인자 = 렌더에서 확인 (표 2 의 19.3 · 36.3 을 재현).
- 표 1 · 2 = 렌더 + 글자 층 대조 (4a ρ1 '2.5¹' · 4d 'E' · 6d '−32%' · 5d '0.4006').
- 그림 2 · 7 · 4–6 단면 = 벡터 경로 (PyMuPDF get_drawings) · 그림 3 = 1-bit CCITT 래스터 (xref 26 · 1657 × 1317) · 그림 4–6 사진 = DCT 래스터 (xref 27 · 44 · 45 · ≈280 × 750–860).
- 2 차 인용 대조 = 정본 papers/ 621 장 (figueroa2009 · li2003 · li2005 · chaudhuri2006 · nase2001) 의 해당 줄을 원문과 한 줄씩.

## 🔗 관련 카드
- 같은 저자 (다른 해 · 정적 판): `li2003_cohesive_mixing_segregation_pairwise_bond_hierarchy` — H. Li, J.J. McCarthy, *"Controlling cohesive particle mixing and segregation"*, Phys. Rev. Lett. 90 (184301) (2003) (이 논문 ref [16]) · `li2005_cohesive_mixing_phase_diagrams_bond_ratio_dem_validation` — H. Li, J.J. McCarthy, *"Phase diagrams for cohesive particle mixing and segregation"*, Phys. Rev. E 71 (2005) 021305 (ref [17] · 그림 2 왼쪽과 같은 정적 상태도).
- 같은 그룹 (뒤 · 건식 vdW 판 · 이 논문을 ref [16] 으로 인용): `figueroa2009_vdw_adhesion_mixing_segregation_bond_number_phase_diagram`.
- Bond 수 · 충돌 수 원 정의 (ref [11]): `nase2001_granular_bond_collision_number_wet_cohesion`.
- 같은 해 · 다른 그룹 (건식 점착 드럼 DEM · 회전 속도 축 · 반대 방향의 회전 결론): `chaudhuri2006_cohesive_mixing_tumbling_blender_bond_number_rotation_speed`.
- 점착 혼합 · Bond 수 (같은 축): `jarray2019_cohesion_driven_mixing_segregation_drum` · `alizadeh2018_dem_adhesion_calibration_segregation_heap` · `roessler2019_dem_cohesive_aor_cylinder_lift_calibration`.
- Bagnold 척도 DEM: `silbert2001_chute_flow_bagnold_spring_dashpot_hertz_dem`.
- 결합 규칙 · 점착 측정 (G2): `begat2004_cohesive_adhesive_balance_afm_colloid_probe` · `begat2004_cohesive_adhesive_balance_partII_fine_particle_delivery` · `johnson1971_jkr_surface_energy_contact_elastic_solids` · `mohammadijam2014_inverse_gas_chromatography_review` · `deng2021_mechanical_surface_energy_tester_bond_number`.
- 정렬 · 상호작용 혼합 · 코팅 (G1 의 '덮임' 쪽): `hersey1975_ordered_mixing_concept` · `pfeffer2001_dry_particle_coating_engineered_particulates` · `otani2025_dem_se_dispersion_aggregation_compression`.
- 혼합 지수: `lacey1954_particle_mixing_theory_index` · `chandratilleke2012_particle_scale_mixing_index` · `jadidi2023_dem_batch_solid_mixers_review`.
- 혼합물 Bond 수 (쌍 Bo 를 표면적 몫의 곱으로 가중한 조화평균 · 잘 섞인 혼합물의 흐름 ff_c 예측 · 혼합 상태는 가정 · 2026-11-24 카드): `capece2015_multicomponent_granular_bond_number_cohesive_blend_flow_function`.
- 반 채운 2D 회전 용기의 흐름층 기구학 (층 두께 δ0/L = k 측정 · 층 중간 전단율 2u/δ0 = ω/k² [그 카드 산술] · 비점착 · 같은 McCarthy 공저 · 2026-11-24 카드): `khakhar1999_chaotic_mixing_granular_2d_tumbling_mixers_flowing_layer` — D.V. Khakhar, J.J. McCarthy, J.F. Gilchrist, J.M. Ottino, *"Chaotic mixing of granular materials in two-dimensional tumbling mixers"*, Chaos 9 (1999) 195–205.

## 🗨️ Q&A 로그
(아직 없음)
