Repository: yonghoon7153-source/Yonghoon-DEM-DFT

# 📚 LITDB — 문헌 단일 시스템 (**SE·DFT 축 + DEM·MPM 축, 두 트랙**)

> **앞으로 논문은 여기서만 본다.** 여러 곳(db/literature, kb/papers, db/properties, Excel)에 흩어진 문헌을 한 곳에서 생각·참고·비교하기 위한 통합 MD 시스템.

## 왜 트랙이 둘인가
`INDEX.md` 는 argyrodite 전해질 축이라 접촉역학·MPM·건식전극 digest 가 들어갈 자리가
없다. 그래서 한때 64편이 **어느 인덱스에도 없었다**(open_items #7). 축을 나눠 그 구멍을
닫았고, 한 분모로 세면 “159편 중 98편 미언급” 같은 **가짜 미결**이 나온다
(`comparison_vs_ours.md:8`). 분리는 실측 근거가 있는 결정이다 — 합치지 말 것.

⚠ 이 표의 **편수는 적지 않는다.** 손으로 쓴 수는 반드시 낡는다(README 자신이 세 번 틀렸다).
현재값은 `python3 tools/litdb/build_index.py --check` 로 본다.

File: litdb/papers/liu2026_li4sns4_mediator_low_barrier_li2s.md (part 2 of 2)
<!-- digest 표준 양식 (paper-level STANDALONE) · 깊이 기준 = zuo2022_chlorination_cathode_interface.md
| ELF | 미기재 | 2D 단면 · 0–1 무지개 색막대 · 면 미기재 (`Fig. S7`) |
| 상대 활성화에너지 | 자체 식 (SI Note 1) | Tafel 절편·기울기 → Ea⁰ − (RT/b)φ · φ 미보고 |
| DRT | *"DRT tools"* | γ(τ) 2D 지도 vs 충전깊이 + 봉우리 높이 산점 (`Fig. 3g–i`) |

---

## 9. Figure set ★

| Fig | 내용 (무엇을 보여주나) | 우리 활용 |
|---|---|---|
| 1a,b | (a) Li 2s–S 3p 결합/반결합 에너지 준위 모식도 (b) Li₂S → S 반응좌표 모식도, *"Transtion state Li–S\* + Li\*"* · *"High energy barrier"* — **y축 눈금 없음** | ⛔ 장벽 수치 근거로 쓰지 않는다 — **모식도** (§6) |
| 1c | M–S(좌)·Li–S(우) pCOHP 곡선 + iCOHP 인쇄값 (P −0.15/−2.47 · Ge −0.96/−2.21 · **Sn −1.72/−0.71** · Sb −1.40/−1.01 · Si −1.30/−1.32) + 가운데 계면 모델·오비탈 모식도 | ⭐ 서술자 설계 참고 (S 자리 결합 예산 교환). ⚠ 곡선은 −pCOHP 로 보이고 Sn 의 Li–S 에서 **E_F 아래 반결합을 그림으로 확인 못 함** |
| 1d | 흡착(결합)에너지 막대 — 그래핀 vs Li₄SnS₄ × S₈·Li₂S₂·Li₂S | W_ad P2: **자릿수 대비만** · J m⁻² 금지 (§7c-1) |
| 1e | Li₄SnS₄ 슬랩 위 분자 3종 + 전하밀도차 | 모델 그림 예시 — 등치면 값 미기재 반면교사 |
| 2a | 합성 모식도 · *x* Li₂S + SnS₂ → … · **ΔH −27.1 kJ mol⁻¹** · *"Sintering for 6 h"* | ⚠ SI 는 10 h · 색 범례가 다른 그림과 반대(Li 노랑) |
| 2b,c | XRD (Li₂S 피크 유지, (111) 이동 없음) · Rietveld Rp 5.83 / Rwp 4.91 % | 상분율 미보고 — 우리 산수 10 wt% 검산 불가 |
| 2d | TEM ≈30 nm 셸 · 0.36 nm Li₄SnS₄(020) / 0.31 nm Li₂S(111) · EDS S·Sn | ⚠ Sn 지도 가장자리 강조 없음 · 입자 하나 (§10-⑧) |
| 2e | Raman: Li₂S ≈373 → ≈370.2 · SnS₄ ≈346.9 · SnS₂ ≈315 cm⁻¹ | 크기 −2.8 cm⁻¹ = 분해능 급 (§5.8) |
| 2f | ⁷Li NMR −0.979 / −0.981 / −0.965 ppm (인쇄값) | +0.014 ppm — "distinct" 과장 (§5.8) |
| 3a | 복합 양극 σ_ion 상자그림 2.25 → 3.99 × 10⁻⁵ S cm⁻¹ · 전자차단 셀 삽화 | 실험 복합체 값 — 우리 σ 와 비교 대상 아님 |
| 3b,c | CV 윤곽도(주사속도 0.1–0.5 mV s⁻¹, 산화 ≈2.5 · 환원 ≈1.6–1.7 V) | — |
| 3d | 산화 피크전류 vs ν^½ — 기울기 47.6 vs 26.9 | 본문의 산화/환원 명칭 뒤바뀜 확인 근거 (`Fig. S14` 와 짝) |
| 3e | Tafel: 산화 374 vs 459 · 환원 496 vs 645 mV dec⁻¹ | ⚠ 산화 구간(≈1.8–2.1 V)이 환원 구간(≈2.2–2.3 V)보다 낮음 — 라벨 의심 |
| 3f | "상대 활성화에너지" 모식도 — **"25 kj mol⁻¹"** | ⛔ 본문·SI 10.46 과 불일치 · 눈금 없음 (§6) |
| 3g–i | 첫 충전 중 DRT 지도 + 전하이동 γ(τ) (Li₂S ≈180–330 Ω · 매개 ≈30–80 Ω, `figure-read`) | 과전압 분해의 정성 증거 — 장벽 아님 |
| 4a | 충방전 곡선(1.4–3.1 V)과 채취점 A–I | 이후 사이클(어느 것인지 미기재) |
| 4b | ex situ Raman A–I: SnS₄ 유지 · Li₂S ↔ S(470) · SE PS₄³⁻ ≈419 | li2s 트랙: 419.2 cm⁻¹ = 외부 관측 **후보** (§7c-4) · 라벨 "SnS₄³⁻" 오타 |
| 4c,d | S 2p · Sn 3d XPS A–I | Sn 3d 불변 = **환원 쪽만** 시험 (§5.10) |
| 4e | 계면 모식도 + *"Sn-3p"* 에너지도식 | 본문(5p)과 불일치 — 오기 |
| 5a | 첫 충전 곡선 2.94 vs 2.41 V (1.2 mg cm⁻², 0.1 C) | 기준전극 모호 (§10-⑤) — 차이 0.53 V 만 안전 |
| 5b | 문헌 활성화 전압 비교 (3.0 ~ 2.41 V) | 기준·조건 혼재 — 인용 금지 |
| 5c | 율속 846/798/697/610/500 mAh g⁻¹ | — |
| 5d | 3 mg cm⁻² 200 cyc · 유지 77.5 vs 80.7 % · 최대 2.07 mAh cm⁻² | 이득은 유지율보다 **절대 용량** |
| 5e | 5 mg cm⁻² 60 °C 100 cyc · 맨 Li₂S 40 cyc 붕괴 | — |
| 5f | 레이더 차트 (Ref S10–S18 vs 이 논문) | — |
| 5g | 파우치 100 cyc 12.5 → ≈7.2 mAh(`figure-read`) · LED 사진 | 본문 "8 mAh" 와 차이 |
| S1 | 매개체 5종 구조 모델 ("molecular") | 셀·원자 수 없음 |
| S2 | 원소별 스핀 PDOS 6종 (Li₂S + 계면 5) | ⭐ **틈상태 점검의 교보재** — Li₂S@Li₄SnS₄ 의 E_F 위 S-성분 빈 상태 (§5.2) · 우리 W_ad 슬랩에도 같은 점검 |
| S3 | Li–S · M–S 결합 길이 (`figure-read` Sn 2.94 / 2.09 · P 2.41 / 2.69 Å) | ⚠ M–S 서열이 결정화학과 반대 — 정의 불명 (§10-③) |
| S4 | iCOHP M–S(채움·좌) / Li–S(빔·우) 이중축 | `Fig. 1c` 인쇄값과 픽셀 일치 확인 |
| S5 | 그래핀 위 S₈·Li₂S₂·Li₂S + 전하밀도차 | W_ad V4 류 "조각/분자-위-슬랩" 의 문헌 예 — 진단 부류 |
| S6 | Bader 원자 라벨 — Li₂S / Li₂S@Li₄SnS₄ | ⛔ 본문 "1.32 e⁻ S→Sn" 과 불일치 (Sn 라벨) · 부호 규약 교보재 (§5.5) |
| S7 | ELF 단면 Li₂S vs Li₂S@Li₄SnS₄ | 면 미기재 · Sn 결합 S 만 보임 |
| S8 | Li₂S@SnS₂ XRD | (안 봄) |
| S9 | S 2p · Sn 3d XPS (159.55 → 159.67 · 485.2 → 485.4 eV 인쇄값) | 보정 기준 미기재 |
| S10 | SE XRD(Li₇PS₆ 형) + EIS, σ = 7.8 mS cm⁻¹ | Cl/Br 혼합 아지로다이트 — 우리 계 아님 |
| S11 | DC 분극 원곡선 (이온·전자 차단) | (안 봄) |
| S12 | 복합 양극 σ_e 1.5 → 3.6 × 10⁻¹ S cm⁻¹ | (안 봄 — 값은 본문) |
| S13 | CV 원곡선 (주사속도별) | (안 봄) |
| S14 | 환원 피크전류 vs ν^½ — 54.7 vs 18.86 | 본문 명칭 뒤바뀜 확인 |
| S15 | DRT 곡선 원본 | (안 봄) |
| S16 | S 2p 성분 면적 % (충방전 상태별) | (안 봄) |
| S17 | 1 사이클 후 TEM (Li₄SnS₄ 층 유지 주장) | (안 봄) |
| S18 | 1·2 사이클 충방전 — 2.94 / 2.41 V 화살표 · ICE | ⭐ 둘째 충전이 첫 충전과 겹침 = 활성화 과전압 소멸의 가장 직접적 그림 |
| S19 | 1.2 mg cm⁻² 0.5 C 500 cyc (708.3 mAh g⁻¹, 0.02 %/cyc) | (안 봄) |
| S20 | 5 mg cm⁻² 30 °C 100 cyc + 전압곡선 | (안 봄) |
| S21 | 습식 이중층 시트 공정 모식도 | (안 봄) |
| S22 | 파우치 충방전 곡선 | (안 봄) |
| Table S1 | DRT 봉우리 배정 D1–D5 (입계 · 접촉 · 양극 SEI · 전하이동 10⁻²–10⁰ s · 확산) | — |
| Table S2 | Li₂S 전고체 셀 문헌 비교 + 이 논문 4행 | 각주 라벨 오류 |
| Table S3 | 파우치 사양 (양극 20 cm² · 20 µm · 2.5 mg cm⁻² / SSE 200 µm / Si 15.75 cm² · 10 MPa) | — |

---

## 10. 비판 — 이 논문의 약한 곳 ★

① **장벽 주장의 비약 (가장 크다).** 제목·초록·결론이 *"Low-Barrier"* · *"lowers the oxidation barrier"* 를 반복하는데 장벽을 **계산하지도(NEB 0) 온도로 재지도(Arrhenius 0)** 않았다. 유일한 수치(10.46 kJ mol⁻¹)는 **고유 장벽이 같다고 가정한** 단일온도 Tafel 재표현이고, 같은 논문 `Fig. 3f` 는 **25 kJ mol⁻¹** 로 적는다. SI Note 1 에는 *"Catalyzed-free and In-based batteries"* 라는 **다른 논문의 문장**이 남아 있다. (§6)

② **맨 Li₂S 기준이 없다.** iCOHP·결합 길이 모두 **매개체 다섯 사이의 상대 비교**다. "Li–S 가 약해졌다" 는 **약해지기 전**(순수 Li₂S 의 같은 자리)이 있어야 말이 된다. Bader·ELF 만 맨 Li₂S 를 대조로 둔다.

③ **"M–S" 의 정의 부재 + 서열 역전.** `Fig. S3` 의 M–S 는 P 2.69 > Ge 2.42 > Si 2.29 > Sn ≈ Sb 2.09 Å (`figure-read`). 사면체 결합이면 Sn–S 가 P–S 보다 **길어야** 한다(우리 PS₄ 내부 P–S = 2.036 Å). 계면 2차 접촉이라면 그 정의를 적어야 하고, 어느 경우든 **Sn–S 2.09 Å 는 짧다.** 구조 파일이 "요청 시" 라 확인할 길이 없다.

④ **계면 모델의 전하중성 미확인 + 틈상태 침묵.** `Fig. S2d` 에 **E_F 위 S-성분 빈 상태**, Bader 에 **거의 중성인 Li("Li 0.15")** 가 있다. 모델 화학량론이 안 적혀 있어, "S 전자 결핍" 이 Sn–S 혼성 때문인지 **모델이 Li 를 덜 가져서**인지 가를 수 없다.

⑤ **기준전극 모호.** 음극이 Li 박 + In 박(SI p.3)인데 모든 축이 *"V vs. Li/Li⁺"*. 환산 여부 미기재. CV 환원 봉우리 ≈1.6–1.7 V 는 Li–In 기준이라면 전고체 Li–S 의 통상 자리이고(+0.6 V 환산 시 ≈2.2 V vs Li — **우리 배경지식, 이 논문 밖 · 원장 근거 없음**), **Sn 3d 불변**도 하한이 실제로 ≈2.0 V vs Li 였다면 Li₄SnS₄ 환원 한계(litdb 소환값 1.80–1.92 V) 위라 설명된다. ⇒ **2.41 V 의 절대값을 문헌(`Fig. 5b`)과 비교하는 것은 성립하지 않을 수 있다.** 차이 0.53 V 는 기준과 무관하게 유효. (가설 — 확정 아님)

⑥ **"혼합 이온–전자 전도" 주장 무근거.** Li₄SnS₄ 의 전자전도를 잰 적이 없다. VGCF 20 wt% 복합체의 σ_e 2.4× 는 미세구조로도 설명된다.

⑦ **Tafel 해석의 부적절.** 370–650 mV dec⁻¹ (αz ≈ 0.1–0.16)는 전하이동 단독 구간이 아니다. 산화 Tafel 구간이 환원 구간보다 **낮은 전위**에 그려져 있다(`figure-read`) — 패널 뒤바뀜 의심.

⑧ **코어–셸의 양적 모순.** 원료비로 Li₄SnS₄ ≈10 wt%(우리 산수). TEM 입자(`figure-read ≈`150–200 nm)에 30 nm 셸이면 부피의 **≈66 %** 가 셸이다(구형 R = 100 nm 가정 · 우리 산수). 10 wt% 급(≈7–10 vol%)이 되려면 **반경 ≈0.9–1.3 µm** 이어야 한다(밀도차 무시). 입도 분포 미보고, TEM 입자 하나, Sn EDS 에 테두리 강조 없음 ⇒ **"conformal 30 nm" 가 대표적인지 불명**.

⑨ **공정-일치 대조군 부재.** Li₂S@Li₄SnS₄ 는 500 °C 10 h 를 거쳤다. **맨 Li₂S 대조가 같은 열처리를 받았는지 적혀 있지 않다** — 결정성·입도·표면이 다르면 전기화학 차이의 일부가 열처리 효과다.

⑩ **"50 wt% Li₂S" 계상.** 양극 50 wt% 는 Li₂S@Li₄SnS₄ 복합체다 — 실제 Li₂S 는 ≈45 wt%(우리 산수). 비용량·이용률이 Li₂S 기준인지 복합체 기준인지 미기재(≈10 % 차). Li₄SnS₄ 자신의 S²⁻ 가 충전 중 산화되면 용량에 섞인다(상한 추정 ≈43 mAh g_Li₂S⁻¹, Li₄SnS₄ → SnS₂ + 2S 완전 산화 가정 · 우리 산수).

⑪ **분광 효과 크기.** Raman −2.8 cm⁻¹ · XPS +0.12 eV · NMR +0.014 ppm — 셋 다 측정 불확도 급 (§5.8).

⑫ **내부 불일치 목록 (작은 것)**: 산화/환원 기울기 명칭 뒤바뀜(p.5 vs `Fig. 3d`/`Fig. S14`) · 소성 6 h(`Fig. 2a`) vs 10 h(SI) · 색 범례 반전(`Fig. 2a`) · 3 mg cm⁻² 유지율 ">80 %" / 80.5 % / 80.7 % · 파우치 8 vs `figure-read ≈`7.2 mAh · 60 °C 이용률 65.2 %(3.8/5 기준) vs 768.6 mAh g⁻¹(65.9 %) · *"Sn-3p"*(`Fig. 4e`) vs 5p · *"SnS₄³⁻"*(`Fig. 4b`) · COHP 귀속("Henkelman" vs Dronskowski) · 전자전도 측정 전압 +40 mV(대칭이면 +20) · DRT "초기 최대" vs Li₂S 곡선 최대 ≈70 %.

⑬ **스크리닝의 "화산".** 범주형 x축 순서의 산물 (§5.3). 후보 5 · 서술자 1 · 배치 1 로 "가장 효과적인 매개체" 를 고른 것은 **스크리닝이라기보다 예시**다.

---

## 11. 적용 인사이트 ★ (우리 작업에 — 날카로운 것 순)

① **"S 자리 결합 예산" 서술자는 공짜로 검산된다.** 이 논문의 iCOHP 교환(r = −0.93, 합 ≈ 일정)과 같은 방향이 **우리 comp1 per-site ICOHP 에 이미 있다** — PS₄-S 의 Li–S −1.344 vs 자유 S²⁻ −2.568 eV/bond (같은 파일·같은 방법). ⇒ 도펀트·분해산물 근처 S 자리의 **(M–S, Li–S) 교환**을 우리 기존 LOBSTER 산출물(comp1 · lpsocl per-site · Nd 대조군)로 **계산 추가 없이** 표로 만들 수 있다. 그것이 Li 이동성과 상관하는지는 BVSE·MLIP-MD(상대차) 와 대 보기 전에는 **게이트로 쓰지 않는다.**

② **W_ad 슬랩·계면 모델에 "틈상태 + 전하중성" 점검을 건다.** 이 논문의 "S 전자 결핍" 은 모델 화학량론 artifact 와 구분되지 않는다(`Fig. S2d` 의 E_F 위 S 상태). 우리 대칭 슬랩(S 바깥 / Li·PS₄ 바깥)과 P1·P2 계면에서 **PDOS 로 E_F 위 음이온 성분이 없는지** 를 결과 보기 전에 게이트로 적어 두면 같은 함정을 피한다.

③ **그래핀 흡착값은 P2 에 못 쓴다 — 대신 "같은 설정 안의 대비" 라는 형식은 쓸 만하다.** 우리 V4(조각-위-슬랩) 진단을 보고할 때 **같은 설정에서 황화물–황화물 짝**(예: 같은 조각을 SE 위/SE 조각 위)을 하나 곁들이면, 절대값 없이도 "약결합 구간" 을 방어할 수 있다 — BW 회신의 "eV/조각 · 면적 환산 불허" 와 충돌하지 않는 방식.

④ (li2s 트랙) **"아지로다이트 자신이 Li₂S 매개체인가"** 라는 질문이 이 논문에서 나온다 — LPSCl·Li₃PS₄·LiCl 이 붙은 Li₂S 표면 S 의 Li–S ICOHP 를 맨 Li₂S 와 비교. 새 보고량이므로 **카드 먼저** · 결정 아님 · ⚠ li2s 는 **외부 1저자 트랙** — 사용자의 실행 승인만으로 보고량을 늘리지 않고 그쪽 회신을 받는다.

⑤ Bader 를 원고·화면에 올릴 때 **부호 규약 한 줄 + "원자 전하" 와 "전달량(Δq)" 구분** 을 캡션 규칙으로 — 이 논문이 둘을 섞어 1.32 e⁻ 를 만들었다.

---

## 12. 인용 가능 문장 (영문 초안 — 조건 포함)

- *"Liu et al. (2026) attribute the lowered first-charge plateau of Li₂S@Li₄SnS₄ (2.94 → 2.41 V at 1.2 mg cm⁻², 0.1 C) to Sn–S interfacial bonding, but the Li⁺-extraction barrier itself is not computed; the reported relative activation energy (10.46 kJ mol⁻¹) is derived from single-temperature Tafel slopes assuming identical intrinsic barriers."*
- *"In their PBE+D calculations, Li₂S@Li_xMS₄ models (M = P, Ge, Sn, Sb, Si) show an inverse relation between the M–S and Li–S iCOHP at the shared interfacial sulfur, with Li₄SnS₄ giving the strongest M–S and weakest Li–S interaction."* (값은 붙이지 않는다 — 방법 미기재)
- *"Isolated Li₂S binds to pristine graphene far more weakly than to a thiostannate surface in the same PBE+D setup (≈0.5 vs ≈3.0 eV per molecule)."* (⛔ J m⁻² 로 옮기지 않는다)

---

## 13. 주의 / 한계 (인용 규율)

- ⛔ **"Li₄SnS₄ 가 Li⁺ 추출 장벽을 X eV 낮춘다"** — X 가 0.108(10.46 kJ mol⁻¹)이든 0.26(25)이든 **금지**. 계산된 장벽이 없다.
- ⛔ **iCOHP 값을 우리 ICOHP(comp1 · Nd 대조군)와 같은 표에 놓지 않는다** — 다른 결합 · 방법 미기재. 방향 명제만.
- ⛔ **그래핀 흡착값(−0.46 / −0.51 / −0.74 eV)을 W_ad·J m⁻²·점착 구간 판정에 넣지 않는다.** 정성 대비만.
- ⛔ **"1.32 e⁻ 가 S 에서 Sn 으로" 를 인용하지 않는다** — 그림과 불일치.
- ⚠ 전위 절대값(2.94 · 2.41 V)은 기준전극 모호 — **차이(0.53 V)** 로 인용.
- ⚠ 복합 양극 σ_ion·σ_e 는 **복합체 값**(30 wt% SE · 20 wt% VGCF 포함)이다 — Li₂S 나 Li₄SnS₄ 의 고유값이 아니다.
- ⚠ M–S 결합 길이(`figure-read`)는 정의 불명 — 인용하지 않는다.
- ⚠ 이 논문의 SE 는 Li₅.₅PS₄.₅Cl₀.₈Br₀.₇ 이다 — comp1/modelc 서술에 이식하지 않는다.

---

## 14. 기법 용어 미니사전

- **COHP / pCOHP / iCOHP** — 결정궤도 해밀토니안 모집단. 두 원자 사이 전자 상태를 에너지별로 "결합(−)/반결합(+)" 로 나눈 것이 COHP, 평면파 계산을 국소 기저에 **투영**해 얻은 것이 pCOHP(LOBSTER 용어), E_F 까지 **적분**한 것이 iCOHP(더 음수 = 더 센 공유 결합). 투영 품질은 **charge spilling**(투영이 놓친 전하 %)으로 판단한다 — 우리 규약 < 5 %. 그림에서는 흔히 **−pCOHP** 를 그려 결합을 오른쪽/위로 둔다.
- **Bader 전하** — 전자밀도의 영(0) 흐름면으로 원자 영역을 나눠 적분한 전자 수. "원자 전하 = 원자가 전자 − Bader 전자"(표준, Li 양수) 또는 "Bader 전자 − 원자가 전자"(이 논문 그림, Li 음수) 두 규약이 섞여 쓰인다. 형식산화수보다 늘 작다(Sn⁴⁺ ≈ +1.3 e 는 정상).
- **ELF (전자 국재 함수)** — 0–1. 1 에 가까우면 전자쌍이 국재(공유결합·고립쌍), 0.5 는 균일 전자기체 수준. **단면의 면 선택**에 따라 그림이 크게 달라진다.
- **전하밀도차 (Δρ)** — ρ(결합계) − ρ(조각 A) − ρ(조각 B). 등치면 값에 따라 모양이 달라지므로 값을 적어야 한다.
- **DFT-D3 (zero vs BJ, ATM)** — Grimme 분산 보정. 짧은 거리에서 보정을 끄는 **감쇠 함수**가 zero-damping(2010 원전) 과 Becke–Johnson(BJ, 2011) 두 가지이고, 여기에 **3체(Axilrod–Teller–Muto) 항**을 켜고 끌 수 있다. 셋 다 결합에너지를 수십 meV 단위로 바꾼다 — 우리 W_ad 는 BJ 2체를 헤드라인, ATM 을 별도 열로 둔다.
- **흡착(결합)에너지** — 보통 E(흡착계) − E(표면) − E(고립 분자). 음수 = 결합. 기준 상태(고립 기체 분자)가 반응성이 과대하다는 점, eV/분자라 면적 환산이 안 된다는 점이 점착일(W_ad, J m⁻²)과 다르다.
- **점착일 W_ad / 분리일 W_sep** — 두 슬랩을 붙인 에너지와 떼어 놓은 에너지의 차를 **계면 면적**으로 나눈 것(J m⁻²). 분리 참조를 같은 셀·같은 변형에서 잡으면 고정기하 W_sep.
- **NEB / CI-NEB** — 두 끝점 사이 이미지 사슬을 이완해 최소에너지 경로와 전이상태(장벽)를 찾는 방법. 이 논문에는 **없다**.
- **Tafel 기울기** — 과전압 η 대 log i 의 기울기(mV dec⁻¹). 순수 전하이동이면 b = 2.303RT/(αzF) ≈ 118 mV dec⁻¹(α = 0.5, z = 1, 25 °C). 수백 mV dec⁻¹ 는 저항·수송이 섞였다는 뜻.
- **Arrhenius 활성화에너지** — 속도(또는 전도도·교환전류)를 **여러 온도**에서 재어 ln k 대 1/T 기울기로 얻는 값. 단일 온도 Tafel 로는 얻을 수 없다.
- **Randles–Sevcik** — CV 피크전류 i_p ∝ n^{3/2} A C D^{1/2} ν^{1/2}. 기울기 비² = D 비(단 A·C·n 이 같을 때만).
- **DRT (이완시간 분포)** — 임피던스를 시정수 τ 의 분포 γ(τ) 로 풀어 과정별(입계·접촉·전하이동·확산)로 가르는 방법. 봉우리 **넓이**가 저항이다(높이 아님).
- **DC 분극 (이온/전자 차단)** — 한쪽 운반체만 통하는 전극으로 막고 작은 전압을 걸어 정상 전류에서 σ 를 얻는다.
- **Rietveld** — 전체 XRD 패턴 적합으로 격자·상분율을 정한다. Rp/Rwp 는 적합 잔차(작을수록 좋음).
- **Li–In 기준** — Li–In 합금 평탄 전위는 Li⁺/Li 대비 약 +0.6 V. Li–In 셀의 전압을 *vs Li/Li⁺* 로 적으려면 그만큼 더해야 한다.
- **ICE / 이용률** — 첫 사이클 쿨롱효율(방전/충전), 이론용량(Li₂S 1166 mAh g⁻¹) 대비 실제 용량.
- **화산형(volcano) 도표** — 서술자에 대해 활성이 극대를 갖는 도표. x축이 **연속 서술자**여야 의미가 있다(범주 나열이면 아니다).
- **결합원자가(bond valence) 보존** — 한 원자의 결합 몫 총합이 거의 일정해서, 한 결합이 세지면 이웃 결합이 약해진다는 결정화학 경험칙. 이 논문의 iCOHP 교환이 그 COHP 판이다(우리 해석).

---

## 15. 열린 질문 (토론용)

- Q1. `Fig. S3` 의 "M–S" 는 사면체 내부 결합인가, 계면 2차 접촉인가? (저자에게 구조 파일 요청 시 첫 질문)
- Q2. 계면 모델(`Fig. S3` 삽화)의 조성과 전하중성 — E_F 위 S 상태(`Fig. S2d`)와 "Li 0.15" 는 모델 artifact 인가?
- Q3. 셀 전위는 Li–In 기준인가, 환산된 Li/Li⁺ 기준인가?
- Q4. 맨 Li₂S 대조 시료가 500 °C 10 h 열처리를 받았나?
- Q5. (우리) comp1 per-site 의 "S 자리 결합 예산" 을 lpsocl·Nd 대조군까지 표로 만들면, O·Nd 근처 S 에서도 교환이 보이나? — 새 계산 0, 원장 파일만으로 가능.
