Repository: yonghoon7153-source/Yonghoon-DEM-DFT

# 📚 LITDB — 문헌 단일 시스템 (**SE·DFT 축 + DEM·MPM 축, 두 트랙**)

> **앞으로 논문은 여기서만 본다.** 여러 곳(db/literature, kb/papers, db/properties, Excel)에 흩어진 문헌을 한 곳에서 생각·참고·비교하기 위한 통합 MD 시스템.

## 왜 트랙이 둘인가
`INDEX.md` 는 argyrodite 전해질 축이라 접촉역학·MPM·건식전극 digest 가 들어갈 자리가
없다. 그래서 한때 64편이 **어느 인덱스에도 없었다**(open_items #7). 축을 나눠 그 구멍을
닫았고, 한 분모로 세면 “159편 중 98편 미언급” 같은 **가짜 미결**이 나온다
(`comparison_vs_ours.md:8`). 분리는 실측 근거가 있는 결정이다 — 합치지 말 것.

⚠ 이 표의 **편수는 적지 않는다.** 손으로 쓴 수는 반드시 낡는다(README 자신이 세 번 틀렸다).
현재값은 `python3 tools/litdb/build_index.py --check` 로 본다.

File: litdb/papers/liu2026_li_in_s_composite_foil_built_in_field_li_lpscl.md (part 2 of 2)
<!-- digest 표준 양식 (paper-level STANDALONE) · 2026-11-23 litdb-curator (대피 세션 — git 안 씀 · 이 파일 + 자기 figures/ 폴더만 씀).
| 4j–l | KPFM: CPD 1.92 · 1.35 · 1.83 V · ΔE 21 · 89 · 405 mV · 막대 1.38–1.83 V (Li-In-S) | 상 혼합 표면의 패치 전위 — BIEF 세기 아님 · 탐침 5.10 eV (*우리 산수*) |
| 4m | Li 흡착 −2.04 · −2.17 · −3.63 eV · 삽도 유한 덩어리 + 판 | **배위 미확인** · 홉 수 검산 (≥1.46 eV 오르막 → 298 K 평균 대기 ≈4.8×10¹¹ s) |
| 5a,b | LCO 1 C 2000 사이클 — Li-In-S 99.1 → 90.7 → 106.4 → 91.4 (`우리 판독`) · Li 78.5 → 47.2 (≈410) · 200/500/1000 번째 곡선 | 보존율 93 % = 첫 1 C 기준 · 최대 기준 0.86 |
| 5c,d | NCM811 rate — Li-In-S 193.7 … 67.1 (0.1–4 C) · Li 2 C ≈15 · 4 C ≈0 · 전압곡선 | 차이는 율속에서 벌어진다 (0.1 C 차 11 mAh g⁻¹) |
| 5e | NCM811 1 C 1000 사이클 — 121.1 → 137.9 → 105.7 · Li 93.3 → 54.5 (317) | 87.7 % = 첫 사이클 기준 · 최대 기준 0.77 |
| 5f | 고로딩 21 mg cm⁻² · 0.1 C 100 사이클 · 86 % · ⚠ 범례 색 뒤바뀜 · 첫 CE ≈79 % | — |
| 5g,h | 파우치: 전압곡선 (뒤 사이클) · 20 사이클 151.6 → 171.3 → 141.5 · CE 1 사이클 ≈77 % | 5→20 사이클 −17 % — '높은 가역성' 서술과 어긋남 |
| S3 · S20 · S21 · S25 · S26 (SI · 미입수) | 3 원 상도 · Li₂S/LPSC · LixIn/LPSC 최적화 · ELF · 기전 도식 | 본문 서술로만 (§7-B · §7-C) |

---

## 10. 비판 — 이 논문의 약한 곳 ★

① **'Tafel i₀' 는 옴 직선의 절편이다.** 벡터 판독으로 V/i 가 ±100 mV 전 구간에서 일정하다 (Li-In-S ≈40 · Li ≈68 Ω cm²). Tafel 영역 (|η| ≫ RT/F) 이 없고 iR 보정도 없어서, i₀ 는 **800 µm LPSC 펠렛을 포함한 총저항의 역수**를 맞춤 구간으로 축척한 값이다 (i₀ 비 1.84 ≈ 저항비 1.69). 같은 구성의 CCD 셀끼리는 저항비가 1.25× 뿐 (≈30 vs 24 Ω cm²) — **셀 간 산포가 효과 크기와 같은 차수**다. '전하이동 동역학 개선' 의 근거로 쓸 수 없다.

② **Li₂S 일함수 3.78 eV 는 극성 슬랩의 한쪽 면 값이다.** `Fig. 4f` 의 두 진공 준위가 +5.21 / +1.32 eV 로 ≈3.9 eV 다르고, 슬랩 안 평균 전위가 ≈0.3 V Å⁻¹ 로 기운다 (`우리 판독`). 반대 면으로 재면 ≈7.7 eV. Methods 의 *'평균 또는 최대'* 규칙대로면 ≈5.7 또는 ≈7.7 eV 가 나와야 하는데 그림은 **최소**를 썼다. 면 · 종단 · 두께 · 진공 · 쌍극자 보정 미기재. 그리고 넓은 갭 절연체의 E_F 는 갭 안 어디든 놓일 수 있어 **'Li₂S 일함수' 자체가 물질 상수가 아니다** (이온화에너지 · 전자친화도로 말해야 한다). KPFM 3.75 eV 와의 '일치' 는 우연으로 봐야 한다 (DFT 값이 면 선택에 따라 ≈4 eV 움직인다).

③ **BIEF 는 계산되지 않았다.** 저자들은 Li₂S\|LixIn 계면 모형을 이미 만들었다 (`Fig. 4i` · `Fig. 4m`) — 그 셀에서 평면평균 전위 · 전하밀도 차 · Bader 를 내면 계면 쌍극자와 옮겨간 전하가 바로 나온다. 그 대신 **따로 계산한 두 슬랩의 일함수 차**만 쓴다. litdb 선례 [Giov08] (금속–그래핀) 는 도핑 부호가 일함수 차 0 이 아니라 **≈0.9 eV** 에서 바뀐다 — 계면 화학 상호작용 쌍극자 때문이다. 0.30 eV 차는 그런 계면 항 하나로 뒤집힐 크기다.

④ **ELF 는 전하이동의 척도가 아니다.** `Fig. 4i` 는 S²⁻ 고립쌍 (높은 ELF) 과 금속 전자기체 (≈0.5) 라는 **두 벌크 상의 교과서 ELF** 를 보여줄 뿐 '전자가 계면에 갇혔다' 의 양을 말하지 않는다.

⑤ **열역학이 그대로다.** 포일에 Li 금속이 남아 있어 (XRD · 비용량 = Li 박리) 포일 전체의 Fermi 준위는 0 V vs Li 이다. LixIn (≈0.6 V) 도 우리 LPSC 환원 가장자리 1.717 V 아래 — 저자 자신의 `Fig. S20`·`S21` 도 LixIn/LPSC 분해를 보였다. ≈0.3 V 의 계면 쌍극자로 ≳1.7 V 의 환원 구동력을 막는다는 그림은 크기가 맞지 않는다. 남는 보호는 **동역학** (전자 절연 Li₂S 피복 · 접촉 기하) 이고, 그것은 본문 2 쪽에 저자가 직접 쓴 *'Li₂S 의 낮은 전자전도가 전자 전달을 막는다'* 와 같은 설명이다. **결정적 대조 (Li₂S 만 · LixIn 만 · 같은 Li₂S 분율)** 가 없다.

⑥ **AIMD 비교는 대칭이 아니다.** `Fig. 4b` 접촉면의 대부분이 Li₂S 영역 (자기분해 산물 · 줄 전자 없음) 이라 반응이 안 보이는 것은 BIEF 없이도 기대된다. RDF 지표는 Li-In-S 쪽에서 감도가 없다 (전극이 처음부터 Li–S 투성이). P–S 결합 수를 직접 세지 않았다. T · 길이 · 원자 수 미기재 · 4 fs. 관측창: 500 ps · 300 K 이면 **기대 사건 1 ≈0.22 eV (검출 63 %) · 95 % 검출 ≈0.19 eV** (ν₀ 10¹³ s⁻¹ 가정 · n = 1) — '무반응' 은 이 정도 장벽의 반응까지만 말해 준다 (500 K 0.37 / 0.32 · 800 K 0.59 / 0.51 eV).

⑦ **'Li₂S/LPSC 최적화에서도 PS₄ 분해' (`Fig. S20`, 본문) 는 화학적으로 이상하다.** Li₂S 는 LPSC 의 자기분해 산물이고 전자를 줄 수 없다. 극성 Li₂S 슬랩의 Li 종단 면 (전자 과잉) 을 붙였다면 그 면이 인공 전자 공여체다 — ② 와 같은 뿌리로 보인다 (SI 미입수 · 추정).

⑧ **'Li₂S 와 P₂S₅' 서술 (`Fig. 4g` 설명) 은 자기 XPS 와 열역학 모두와 어긋난다.** P₂S₅ 의 P 는 +5 — PS₄³⁻ 에서 S²⁻ 를 떼어낸 산·염기 짝이지 전자를 받은 산물이 아니다. 자기 XPS 는 환원 P · Li₃P 를 봤고, 우리 계단도 P → … → Li₃P 다. Raman 486 cm⁻¹ 'Li₂Sₙ (S–S)' 도 환원 쪽에서 기대되지 않는다.

⑨ **'흡착 강화' 와 '빠른 확산' 은 같은 자리에서 양립 못 한다.** −3.63 eV 자리에서 Li 가 단상 쪽 자리 (−2.04 / −2.17 eV) 로 나가야 한다면 오르막이 최소 ≈1.46 eV — **홉 수 검산 (ν₀ 10¹³ s⁻¹ 가정 · 298 K): Γ ≈2.1×10⁻¹² s⁻¹ · 평균 대기 ≈4.8×10¹¹ s** (≈1.5 만 년). 계면을 따라 같은 깊이의 자리가 끊김 없이 이어진다면 이 검산은 해당 없지만, 그런 경로 (NEB) 는 제시되지 않았다. 흡착 자체도 **배위 미확인** (구조 미입수 · 삽도는 저배위 모서리) — 우리 규율상 '그 자리의 결합 포화 에너지' 로만 읽는다. 기준상 · 전하 상태 미기재.

⑩ **KPFM 은 BIEF 가 아니라 '두 상이 섞인 표면' 을 보인다.** Li-In-S 색막대 (1.38–1.83 V) 가 Li₂S (1.35) ~ LixIn (1.92) 를 거의 다 덮는다 = 패치 전위. ΔE 405 mV 는 상 혼합이면 당연한 대비다. 'CPD 1.83 V' 는 막대 **최대값**이라 평균이 아니다 (LixIn 은 가운데 값을 썼다 — 대표값 기준이 일관되지 않다). 측정 분위기 미기재 (Li 화합물 표면은 공기에서 바뀐다). 전기적으로 이어진 모든 복합체는 Fermi 준위가 같다 — 그것은 BIEF 의 특별한 증거가 아니다.

⑪ **보존율 기준선이 첫 (낮은) 사이클이다.** NCM811 87.7 % · LCO 93 % · 파우치 93.4 % 모두 활성화 중인 첫 사이클 기준이고, **최대 기준이면 0.77 · 0.86 · 0.83** (`우리 판독 (벡터)`). 파우치는 5 → 20 사이클에 17 % (≈1.2 %/사이클) 를 잃었다. 첫 CE 파우치 ≈77 % · 고로딩 ≈79 % 는 본문에 없다. `Fig. 5g` 의 전압곡선은 1 사이클이 아니다. 코인형 N/P ≈6–9 (Li 과잉) 라 Li 재고 손실은 수명에 안 드러난다.

⑫ **기계 논증의 문턱이 틀린 자리에 쓰였다.** *"계면 물질 영률 > 6 GPa 면 덴드라이트 억제"* 는 액체계 SEI 문헌 (ref 39) 의 말이고, 음극 포일 자체의 영률에 적용했다. 황화물 SSB 에서 SE 영률은 우리 PBE 로 22–28 GPa (canonical) — 이미 '문턱' 의 3–4 배인데도 같은 논문 Li\|LPSC 가 0.5 mA cm⁻² 에서 단락한다. AFM 색막대는 음수 눈금 · 패널마다 다른 범위 · 평균 산출법 없음. 더 단단한 음극은 10 MPa 저압에서 크리프로 접촉을 메우는 데 오히려 불리할 수 있다 (논의 없음).

⑬ **그림–본문 · 서지 오류**: `Fig. 2e` 캡션 '0.5' ↔ 표지 · 본문 '1 mA cm⁻²' · HRTEM LiInS₂ (112) **0.227 (본문) ↔ 0.272 nm (그림)** · '50 cm⁻²' (cm²) · PEIS '0.1 mA cm⁻¹' · `Fig. 5f` 범례 색 뒤바뀜 · `Fig. 5a,e` 'ar 1 C' · `Fig. 3c` 캡션 'depth profiling' ↔ 막대 1 개 · XPS 'P-S-P' 표지 · PBE 인용 ref 50 = Dudarev (LSDA+U) · ref 49 저자명 잘림 · 본문 *"pristine LPSC (Fig. 3a)"* ↔ 그림에 사이클 전 스펙트럼 없음.

⑭ **조성이 깨끗하지 않다.** BIEF 의 주역 LixIn 이 HRTEM · SAED 에 없고, 산화물 **Li₃InO₃** 가 나오며 TOF-SIMS 지표로 Li₃InO₂⁻ 를 쓴다 — O 의 출처 · 분율 · 역할 무논의. LixIn 의 x 미기재. Li 금속과 맞닿은 LiIn 은 평형이 아닐 수 있다 (*일반 참고*: Li–In 계에는 LiIn 보다 Li 가 많은 상이 있다) — 포일 안 'LixIn' 의 x 가 시간에 따라 바뀔 수 있다.

⑮ **통계**: 조건당 셀 1 개 · 오차막대 0 · TOF-SIMS 막대 1 개 · KPFM 지도 1 장. ① 의 셀 간 산포를 보면 Tafel · DRT 의 '차이' 를 유의하다고 말할 근거가 없다. 수명 차 (150 h vs >2000 h · CCD 0.5 vs 4) 는 산포보다 훨씬 커서 방향은 믿을 만하다.

⑯ **양극 쪽을 안 본다.** 코팅 언급 없는 LCO · NCM811 를 4.2 · 4.3 V 까지 — 우리 기준으로 창 전체가 LPSC 열역학적 산화 구간이다. 두 셀 공통이라 상대 비교는 유효하지만 절대 용량 · 보존율을 음극 효과로만 읽으면 안 된다. Li 셀의 율속 붕괴 (2 C ≈15 mAh g⁻¹) 는 음극 박리 분극이 지배하는 것으로 보인다 (1 C ≈1.78 mA cm⁻² · *우리 산수*).

⑰ **XPS 피팅 관례**: argyrodite 고유의 free S²⁻ (≈160 eV) 를 Li₂S 와 따로 두지 않은 것으로 보인다 (Li-In-S 쪽에도 그 성분이 거의 없음). 식각 이온 · 속도 미기재 — 이온 식각 자체가 P–S 를 환원시킬 수 있어 깊은 쪽 '환원 P' 의 절대 해석은 조심 (상대 비교는 같은 조건이라 유효).

---

## 11. 우리 원장 매핑 (요약표)

| 항목 | 이 논문 (소환값) | 우리 (원장) | 판정 |
|---|---|---|---|
| Li 쪽 환원 산물 | XPS Li₂S · 환원 P · Li₃P | 계단 → 0 V Li₃P + 5 Li₂S + LiCl | ✅ 일치 |
| '산물 = Li₂S + P₂S₅' (DFT 서사) | `Fig. 4g` 설명 | P₂S₅ 는 계단에 없다 | ❌ 서사 오류 |
| Raman 'Li₂Sₙ (S–S)' | 486 cm⁻¹ | 0 V 산물 아님 | ❌ 귀속 의심 |
| LixIn 의 LPSC 환원 | `Fig. S20`·`S21` | ≈0.6 V < 1.717 V | ✅ 같은 방향 → 보호는 동역학 |
| 누설 산물 (Li₃P) 감소 | TOF-SIMS LiP⁻ 3.7× → 1.9× | Li₃P conductor-LEAK | ✅ 같은 독법 |
| 금속성 Li–In 상 | 일부러 넣음 · 무해 주장 | F1_Li 위험 표시 | ⚠ 반대 평가 · 규칙 유지 |
| 일함수 · BIEF | 극성 슬랩 · ELF | 계산 없음 | n/a · 방법 반례 |
| 흡착 −3.63 eV | 자리 · 배위 미기재 | 흡착 배위 규율 | ⚠ 배위 미확인 |
| AIMD '무반응' | T · 길이 미기재 | 관측창 규율 | ⚠ 300 K · 500 ps → ≈0.22 eV |
| 영률 문턱 6 GPa | 음극 AFM 7.2 vs 2.4 GPa | LPSCl E 22–28 GPa | ⚠ 문턱 논증 부적합 |

---

## 12. 적용 인사이트 ★

1. **'일함수 차 → 내장 전기장' 류 주장 체크리스트가 생겼다** (이 논문이 반례 교재): ① 슬랩 두 진공면이 같은가 (아니면 쌍극자 보정과 **어느 면**인지) ② 면 지수 · 종단 · 두께 선언 ③ 절연체면 E_F 대신 IE · EA · 띠 정렬 ④ **실제 계면 모형**의 평면평균 전위 · Δρ · Bader ⑤ 계 전체의 Fermi 준위를 무엇이 묶나 (여기선 잔류 Li 금속) ⑥ 열역학 구동력 (환원 가장자리) 대비 쌍극자 크기. 우리 W_ad 슬랩 · 계면 계산 기록에도 ① · ② 를 그대로 단다.
2. **우리 환원 계단 + CBM = P–S σ\* 가 실험 XPS 를 맞추고 문헌 DFT 서사를 반박한다** — 'Li₂S + P₂S₅' · 'Li₂Sₙ' 같은 문장이 나오면 우리 계단으로 바로 판정할 수 있다 ([Zeng22Cl] 에 이은 둘째 사례).
3. **cascade 축 ③ F1_Li 규칙은 유지** — 이 논문은 '금속성 상 + Li₂S 짝 = 무해' 를 대조로 입증하지 못했다. 다만 **In 계 Li 계면 장수명 사례가 둘** ([Liu26InLSPS] · 이 논문) 이 되었으니, 공통 원인 후보 'Li–In 혼합전도 골격 · 접촉' 을 Li 쪽 축 해석에 메모해 둔다 (축 ③ 은 열역학 산물 등급만 보고 기하를 안 본다).
4. **문헌 대칭셀 i₀ 는 V/i 일정성부터 본다** — 벡터 판독 몇 줄로 'Tafel = 옴 직선' 을 가를 수 있다. 우리가 문헌 계면 동역학을 인용할 때는 i₀ 대신 **면저항 (Ω cm²) + 셀 구성 (펠렛 두께)** 으로 적는다.
5. **보존율은 첫 · 최대 두 기준을 같이** — 활성화로 용량이 오르는 셀에서 첫 사이클 기준은 10 %p 가까이 부풀린다 (87.7 vs 77 %).
6. **SI 를 받으면 먼저 볼 것** (우선순위): `Fig. S20`·`S21` (Li₂S/LPSC · LixIn/LPSC 최적화 — 종단 · 분해 판정) · `Fig. S14`·`S28` (Li–In 합금 대조) · Supplementary Data 1–2 (흡착 자리 배위 · Li₂S 슬랩 종단 · AIMD 원자 수) · `Table S1` (반응에너지 원천).

---

## 13. 인용 가능 문장 (영문 초안)

- "Replacing Li foil with a Li₂S/LixIn composite foil (from 5 wt% In₂S₃ in molten Li) raised the critical current density of Li₆PS₅Cl symmetric cells at 10 MPa from 0.5 to 4 mA cm⁻² and extended the short-circuit-free lifetime at 0.2 mA cm⁻² from ≈150 h to >2000 h (single cells) [Liu26LiInS]."
- "After cycling, the Li₆PS₅Cl surface facing Li metal showed Li₂S, reduced P and Li₃P — the products of our grand-potential reduction ladder (Li₃P + 5 Li₂S + LiCl at 0 V vs Li) — whereas the surface facing the Li₂S/LixIn composite showed much weaker reduction signals."
- "Because the composite foil still contains Li metal and LixIn (≈0.6 V vs Li) lies below the 1.717 V reduction edge of Li₆PS₅Cl, the thermodynamic driving force for electrolyte reduction is unchanged; the protection is kinetic, consistent with an electronically insulating Li₂S cover."
- ⚠ (조건부) "The proposed built-in electric field rests on a work-function difference (3.78 vs 3.48 eV) between separately computed slabs; the Li₂S slab is polar (vacuum levels differ by ≈3.9 eV), so the value refers to one termination and should not be taken as a material property."

## 14. 주의 / 한계 (인용 규율)

- ⛔ **i₀ 0.752 / 0.409 mA cm⁻² 를 '계면 전하이동이 1.8 배 빠르다' 로 인용 금지** — 옴 직선 (V/i 일정) 의 절편이다. 쓸 거면 '총 면저항 ≈40 vs ≈68 Ω cm² (800 µm 펠렛 포함 · 단일 셀)' 로.
- ⛔ **일함수 3.78 / 3.48 eV · 차 0.30 eV 를 Li₂S · LixIn 의 물성으로 인용 금지** — Li₂S 는 극성 슬랩의 한쪽 면 값 (반대 면 ≈7.7 eV · 우리 판독).
- ⛔ **'BIEF 가 LPSC 환원을 막는다' 를 입증된 기전으로 인용 금지** — 관측 (산물 감소 · 수명) 과 기전을 분리해 쓴다.
- ⛔ **흡착 −3.63 eV 를 '이종계면의 Li 친화도' 로 인용 금지** — 배위 미확인 · 기준 미기재 · 그 자리의 결합 포화 에너지로만.
- ⛔ **AFM 영률 7.2 / 2.4 GPa · '6 GPa 문턱' 인용 금지.**
- ⛔ **보존율 87.7 % · 93 % · 93.4 % 를 단독 인용 금지** — 첫 사이클 기준임을 같은 문장에 (최대 기준 0.77 · 0.86 · 0.83).
- ⛔ 이 논문의 어떤 계산값도 우리 A–D 표의 우리 값 옆에 두지 않는다 (§E 에 방향 · 산물 행만).
- ⚠ 셀은 조건당 1 개 · SI 미입수 (`Fig. S` · `Table S` · Supplementary Data 는 본문 서술 전용).
- ⚠ LPSC = comp1 조성 (Li₆PS₅Cl) — 우리 modelc (Cl 1.6) 와는 다르다.
- ⚠ NCM811 상한 4.3 V 는 우리 작동창 (2.5–4.25 V) 위 · 양극 코팅 언급 없음.

## 15. 기법 용어 미니사전 (한 단계씩)

- **일함수 (Φ)**: 고체 안 가장 높은 채워진 전자 (Fermi 준위 E_F) 하나를 표면 바로 바깥 진공으로 끌어내는 데 드는 에너지. 금속에선 잘 정의된다 (면에 따라 0.x eV 차). **절연체**에선 E_F 가 갭 안 어디든 놓일 수 있어 물질 상수가 아니다 — 대신 **이온화에너지 (VBM → 진공)** 와 **전자친화도 (CBM → 진공)** 를 쓴다.
- **평면평균 정전위 · 진공 준위**: 슬랩 계산에서 전위를 표면과 나란한 면마다 평균해 두께 방향 (z) 곡선으로 그린다. 진공 쪽에서 평평해진 값이 E_vac, Φ = E_vac − E_F. 슬랩 두 면이 같으면 양쪽 진공이 같다.
- **극성 슬랩 · 쌍극자 보정**: 두 면의 종단이 다르면 (한쪽 Li · 한쪽 S) 슬랩이 전기 쌍극자를 갖고 양쪽 진공 높이가 달라진다. 주기 계산은 이 쌍극자가 옆 칸과 겹치는 문제를 막으려고 진공 가운데에 인공 전위 계단 (쌍극자 보정) 을 넣는다. 그러면 **면마다 일함수가 따로** 나오고 '어느 면' 을 선언해야 한다. 슬랩 안쪽 평균 전위가 기울면 내부 전기장이 남아 있다는 뜻이다 (`Fig. 4f`).
- **내장 전기장 (BIEF) · 이종접합**: 일함수 (Fermi 준위) 가 다른 두 물질이 닿으면 전자가 높은 쪽 → 낮은 쪽으로 흘러 Fermi 준위가 맞춰지고, 옮겨간 전하가 계면에 쌍극자 (전기장) 를 만든다. 반도체에선 수 nm–µm 공핍층으로 퍼지지만, **금속은 Å 안에서 차폐**하고 **자유 전하가 없는 절연체**는 계면 상태로만 받는다. 크기는 일함수 차만이 아니라 계면 화학 결합 쌍극자에 좌우된다 ([Giov08]).
- **Fermi 준위 평형**: 전기적으로 이어진 모든 물체는 E_F 가 같아진다 (전류가 안 흐르는 평형의 정의). 그래서 '평형이 있다' 는 것 자체는 특별한 증거가 아니다. 이 포일에선 남은 Li 금속이 E_F 를 0 V vs Li 에 묶는다.
- **KPFM · CPD**: 전도성 AFM 탐침과 시료 사이 접촉전위차 (CPD) 를 진동 전압 보상으로 재는 표면 전위 지도. 시료 일함수 = 탐침 일함수 − e·CPD. 분해능 수십 nm (탐침 평균) · 표면 오염 · 흡착에 민감 → 측정 분위기가 중요하다. 상이 섞인 표면이면 패치마다 자기 CPD 를 보인다.
- **ELF (전자 국재 함수)**: 0–1 사이 값으로 '전자가 짝을 이뤄 한 곳에 머무는 정도' 를 나타낸다. ≈1 = 고립쌍 · 공유결합 · 핵 껍질, ≈0.5 = 금속의 균일 전자기체. **전자의 양 · 전하이동을 재지 않는다** — 그건 전하밀도 차 Δρ (붙인 계 − 떨어진 두 조각) · Bader 전하로 본다.
- **AIMD (NVT · Nosé)**: 매 순간 DFT 로 힘을 계산하며 원자를 움직이는 분자동역학. NVT = 원자 수 · 부피 · 온도 고정, Nosé 열욕이 온도를 맞춘다. 시간간격은 가장 빠른 진동 (가벼운 Li) 을 따라가야 해서 보통 1–2 fs — 4 fs 는 크다. 계산이 비싸 보통 수–수십 ps 이고 온도를 높여 반응을 앞당긴다 (그래서 T 를 꼭 적어야 한다).
- **RDF g(r)**: 원자 쌍이 거리 r 에 있을 확률을 무작위 대비로 나타낸 곡선. Li–S 첫 봉우리 (≈2.4 Å) 가 커지면 Li–S 결합이 늘었다는 뜻 — 하지만 '분해' 인지 '붙기만 함' 인지는 못 가른다 (P–S 결합 수를 따로 세야).
- **관측창 (우리 규율)**: 짧은 MD 에서 반응이 안 보였을 때, Ea₁ = kT·ln(ν₀·t·n) 은 '그 시간 동안 사건이 평균 1 번 기대되는 장벽' (본 확률 63 %), Ea₉₅ = kT·ln(ν₀·t·n / 3.0) 은 95 % 검출 장벽. '무반응' 은 그보다 낮은 장벽의 반응이 없다는 정도만 말한다 (절대 경계 아님 · ν₀ 10¹³ s⁻¹ 가정).
- **홉 수 검산 (우리 규율)**: 장벽 Ea 를 넘는 빈도 Γ = ν₀·exp(−Ea/kT) 와 평균 대기 1/Γ 로 '빠르다 · 느리다' 서술의 차수를 확인한다 (확산계수 · 전도도 아님).
- **흡착에너지와 배위 (우리 규율)**: E_ads = E(판+원자) − E(판) − E(원자 기준). ≳2 eV 면 화학결합 규모라, 원자가 붙은 자리의 이웃 수 (배위) 가 낮으면 (끊어진 결합 · 모서리) 큰 값은 '그 자리의 빈 결합이 채워진 에너지' 일 뿐 표면 전체의 친화도가 아니다.
- **Tafel 분석 · 교환전류밀도 i₀**: 전극 반응 속도식 (Butler–Volmer) 에서 과전압이 크면 log i 가 과전압에 직선 (Tafel 영역) 이고, 그 직선을 0 과전압으로 늘인 절편이 i₀ (평형에서 양방향으로 오가는 전류). 과전압이 RT/F (≈26 mV) 보다 작은 구간은 i 와 η 가 선형이라 Tafel 직선이 없다. 직렬 저항 (iR) 을 빼지 않으면 곡선이 옴 직선에 끌려간다.
- **CCD (임계 전류밀도)**: 대칭셀에 전류를 계단식으로 올리며 단락 (전압 급락) 이 나는 첫 전류. 반주기 길이 · 면적용량 · 압력 · 온도 · 계단 폭에 따라 크게 바뀌는 **프로토콜 의존 지표**다.
- **DRT**: 임피던스 스펙트럼을 '시간상수 τ 별 저항 분포 γ(τ)' 로 풀어낸 것. 봉우리 하나 = 과정 하나 (빠른 τ ≈10⁻⁶ s = SE 벌크 · 입계, 10⁻⁴ s 근처 = 계면 · SEI, 0.1–10 s = 전하이동 · 확산 류). 두 지도를 비교하려면 색 눈금이 같아야 한다.
- **XPS 깊이 분석**: X 선으로 튀어나온 내각 전자의 결합에너지로 화학 상태를 본다 (S 2p 는 2p₃/₂ · 2p₁/₂ 이중항 · 간격 1.18 eV). 이온으로 표면을 깎으며 반복하면 깊이 경향이 나오지만, 깎는 이온이 황화물을 스스로 환원시킬 수 있다.
- **TOF-SIMS**: 이온빔으로 튀어나온 2 차 이온 조각을 비행시간 질량분석. 매트릭스 효과로 절대 정량이 아니라 **같은 조건끼리의 배수**로 읽는다.
- **MCI (혼합전도 계면상)**: 전자와 Li⁺ 를 둘 다 통하는 계면상 (예: Li 합금 + 이온전도 상). Li 박리 · 도금 때 접촉과 핵생성을 돕지만, 전자를 SE 쪽으로 배달해 분해를 키울 위험도 있다 — 이 논문의 출발 논쟁이고 우리 cascade 축 ③ F1_Li 가 보는 위험이다.
- **AFM 영률 (태핑 · 힘-거리)**: 탐침을 눌렀다 떼며 얻은 힘 곡선을 접촉 모형 (DMT 등) 에 맞춰 국소 영률을 낸다. 팁 반경 · 보정 · 표면층에 민감 — 지도의 절대값은 보정 정보 없이 비교하기 어렵다.
- **N/P 비**: 음극 용량 / 양극 용량. Li 금속 음극이 두꺼우면 (N/P ≫ 1) Li 재고가 줄어도 셀 용량에 안 드러나 수명이 좋아 보인다.
