Repository: yonghoon7153-source/Yonghoon-DEM-DFT

# 📚 LITDB — 문헌 단일 시스템 (**SE·DFT 축 + DEM·MPM 축, 두 트랙**)

> **앞으로 논문은 여기서만 본다.** 여러 곳(db/literature, kb/papers, db/properties, Excel)에 흩어진 문헌을 한 곳에서 생각·참고·비교하기 위한 통합 MD 시스템.

## 왜 트랙이 둘인가
`INDEX.md` 는 argyrodite 전해질 축이라 접촉역학·MPM·건식전극 digest 가 들어갈 자리가
없다. 그래서 한때 64편이 **어느 인덱스에도 없었다**(open_items #7). 축을 나눠 그 구멍을
닫았고, 한 분모로 세면 “159편 중 98편 미언급” 같은 **가짜 미결**이 나온다
(`comparison_vs_ours.md:8`). 분리는 실측 근거가 있는 결정이다 — 합치지 말 것.

⚠ 이 표의 **편수는 적지 않는다.** 손으로 쓴 수는 반드시 낡는다(README 자신이 세 번 틀렸다).
현재값은 `python3 tools/litdb/build_index.py --check` 로 본다.

File: litdb/papers/liyaru_gaf3_codoping_argyrodite.md (part 2 of 2)
# Dual-Functional Ga/F Co-Doped Argyrodite Sulfide Electrolytes for All-Solid-State Lithium Batteries — Yaru Li et al. (USTB, Li-Zhen Fan 그룹) · **본문+SI 통합 digest**
6. **★ [본문 신규] 실험 Ea 앵커 0.28 eV 등록** — 조성이 우리 modelc(Li₅.₄PS₄.₄Cl₁.₆)와 거의 같은 Li₅.₅PS₄.₅Cl₁.₅의 EIS Arrhenius 값. 우리 MLIP-MD Ea(0.224 단일시드 / 0.197±0.032 3시드)가 **입계 없는 벌크량이라 더 낮아야 한다**는 예상과 방향이 맞는다 → `db/properties/comp2_md_arrhenius.json`에 **외부 실험 앵커 필드로 병기** 권장(§7b-2 단서 포함).
7. **★ [본문 신규] CV 창을 우리 ESW 그림의 kinetic 대조선으로** — 산화 2.5 V / 환원 ~1.0 V. 우리 grand-potential 1.24–2.14 V 위에 **점선 2개**로 얹으면 "열역학 창은 보수적, 실측은 kinetic 지연으로 넓어 보인다"를 한 장에 보인다. [Qian26] 2.5 V와 같은 자리라 **독립 2건**이 된다.
8. **★ [본문 신규] 우리 0 V 분해식의 실험 확인 인용** — Fig 4A,B가 **Li₂S(159.2) + Li₃P(130.9) + LiCl**을 전부 검출. 우리 `Li₃P + 5 Li₂S + LiCl` 예측의 외부 증빙으로 원고에 바로 쓸 수 있다(§12).

---

## 9. 메커니즘 흐름 (논문이 주장하는 대로 + 우리 주석)

```
GaF3 한 염 투입  (고용한계 x = 6%, 초과하면 Li2S + LiCl 석출)
   │
   ├── Ga3+ → P5+ (4b) : GaS4^5- 사면체     [증거: XPS S2p 162.9/161.7 + Ga3d 16.3 eV + 자기인용 ref34]
   │      │                                  [⛔ Raman 284 cm-1 은 x>6% 불순물 — 자리 증거 아님]
   │      ├─ +2 Li/Ga  → Li 함량 5.5 → 5.58     [검증: Rietveld Li 합 = 5.58 ✓]
   │      ├─ 표면 Li 홉 장벽 ↓ (0.662→0.354 eV) [⚠ 표면·25% 모델, σ와 5자리 불일치 §10-⑪]
   │      ├─ σ 유지 쪽 (Ga-only 6.4 vs pristine 5.6 mS/cm = +14%뿐)
   │      └─ 음극에서 Li-Ga 합금 → Li 표면확산 0.38→0.11 eV → 균일 도금 [설계결함 §10-⑤]
   │
   └── 3 F- → Cl- (4a/4d)                        [증거: Rietveld occ(명목 고정), 순환후 XPS F1s 684.7]
          ├─ sigma_e 차단 (DC 분극 ~0 µA)        ★ 전자 절연은 전적으로 F의 몫
          ├─ sigma 희생 (F-only 2.3 mS/cm)       ← 트레이드의 대가
          └─ 음극 SEI = LiF (gap 7.4 eV)         → Nolan Type-3 전자절연 SEI

  두 갈래 합류 = "dual function"
      대기: ΔEads(H2O) 0.64 → 0.33 eV (Li1, 평균 -0.31)  = 흡습 구동력 절반 [소수성 아님]
            ⇒ H2S 2.76 → 1.21 cm3/g (-56%) · 노출후 sigma 1120x붕괴 → 27x감소
      음극: sigma_e 1.68e-8 → 5.0e-9 S/cm  ⇒  CCD 0.4 → 1.8 mA/cm2
            ⇒ 대칭셀 170h 단락 → 2000 h (eta 75 → <30 mV)
      셀  : NCM811 300cyc 11.6% → 89.1% 유지 · EIS 1120 → 370 Ω
            LCO 100cyc 31.6% → 86.2% · 대기노출 전해질로도 117.0 mAh/g (-4.5%)
   ────────────────────────────────────────────────────────────────
   대가 (논문이 인정): sigma 5.6 → 4.5 mS/cm · Ea 0.28 → 0.30 eV
                       = "negligible influence on Li+ transport kinetics"
```

---

## 10. 비판 (방법 의존성·주장 vs 증거)

**① Rietveld 지표가 비정상** — Fig S1의 **R_wp 2.40 < R_p 4.23**. 가중 잔차가 비가중보다 작은 것은 통상적이지 않다(정의상 대개 R_wp > R_p). 표기 착오이거나 배경/가중 처리 문제. **격자상수는 신뢰해도 되지만 "정련 품질이 좋다"는 인상은 취하지 말 것.**

**② 음이온 자리 점유는 under-determined** — S(Z=16)/Cl(Z=17)은 lab XRD로 실질 구분 불가이고, 실제로 정련 결과가 명목 조성을 재현하지 못한다(**S 4.70 vs 4.5, Cl 1.17 vs 1.38**). F 총량만 명목과 **소수점까지 일치** = 고정값. **20°/min 초고속 스캔**(Rietveld용으로 매우 빠름)도 같은 방향으로 작용. → **"F가 4d를 2:1로 선호"는 데이터가 아니라 입력**으로 간주.

**③ 단일도판트 대조군이 dose-matched가 아니다** — Ga-only는 Ga 0.04(공도핑과 동일)인데 **F-only는 F 0.04, 공도핑의 F 0.12의 1/3**. 따라서 "F-only 2.3 mS/cm"는 **F 효과의 과소 표본**이고, "공도핑 4.5가 F-only 2.3보다 높다"는 비교는 **F 함량 차이로도 설명된다**. 진짜 시너지 주장을 하려면 F 0.12 단일도핑 대조가 필요.

**④ DFT 모델 조성이 실험 조성이 아니다** — "1×1×1 supercell"에 Ga 1개·F 1개면 **각각 ~25 %**, 실험 최적 4 %의 **6배**. 흡착E 저감(0.64→0.33)과 장벽 변화(0.662→0.723)는 **25 % 도핑의 결과**이지 4 % 시료의 성질이 아니다. **정량 이식 금지, 방향성만.**

**⑤ Li–Ga 합금 NEB 비교 설계가 공정하지 않다** — **4×4×1 Li(100)** vs **1×1×1 Li(110) + top층 Ga 1개**를 비교한다. 이 쌍은 **① 결정면이 다르고(100 vs 110) ② 셀 크기가 16배 다르고 ③ 1×1 셀의 top층은 원자 1개뿐이라 "Ga 1개 = Ga 완전 단층(100 % 피복)"** 이 된다. 세 변수가 동시에 바뀌므로 **장벽 차를 "Ga가 Li 확산을 돕는다"로 귀속할 수 없다.** 공정한 비교는 같은 면·같은 셀에서 Ga 0 vs 1개.

**⑥ 표면 지수 표기 불일치 + 종단 미기재** — F-43m에서 **(001) ≡ (010)** 인데 흡착은 (001), NEB는 (010)으로 부른다. 종단(어느 층에서 잘랐는지)을 명시하지 않아 **두 계산이 같은 표면인지조차 알 수 없다**. [Qian26]이 보였듯 종단에 따라 표면E가 1.8배 갈린다.

**⑦ H₂O 흡착에 vdW 미기재** — 물–표면 계에서 분산 보정 없는 PBE는 흡착E를 계통적으로 과소평가한다. **0.22–0.64 eV라는 작은 값**(같은 그룹 [Fan26] 리뷰가 인용하는 LPSC −1.63 eV 규모와 비교하면 매우 작다)은 이 누락과 무관하지 않을 수 있다. **절대값 인용 금지.**

**⑧ ~~논문 내부의 서사 긴장~~ → ✅ 본문이 해소함 (철회)** — 본문은 σ 감소("moderately reduces conductivity", 5.6 → 4.5)와 수송 무개선("**negligible influence on Li⁺ transport kinetics**", Ea 0.30 vs 0.28, 장벽 0.723 vs 0.662 "minimal difference")을 **둘 다 명시**한다. 즉 **논문은 "σ를 팔아 계면을 산다"를 숨기지 않는다.** SI-only 1차판의 이 비판은 **철회**한다.

**⑨ 미기재 계산 파라미터** — k-mesh·원자수·무질서 배열·스핀·U·EDIFF 벌크값·DOS 조건이 전부 없다. **재현 불가.**

**⑩ 사소한 편집 오류** — Methods "x = 0 %, 2 %, 4 %, 6 %, 8 %, **10**"(% 누락), Fig S24 캡션 "Figure 24"(S 누락), Fig S5 캡션(25–80 °C)과 그림(25 °C 단일)의 불일치, Table S1 표제 "Li₆PS₅Cl". **[본문 추가]** Fig 6A 서술이 **"Li를 cathode, NCM811을 anode"로 뒤바꿈**; 율속 조건 6개에 용량 5개(1 C 누락); 결론부 "doped with **crop** (Ga) and fluorine" (gallium → "crop" 치환 사고); 결론부 "can effectively inhibit the degradation …, **decrease ionic conductivity, and generate H₂S gas**"(억제 대상 나열이 문법적으로 무너짐).

---

### ★ 본문 확보로 새로 드러난 비판 (⑪–⑰)

**⑪ 🔑 그들의 NEB와 그들의 σ가 5자리 어긋난다 — SI만으론 볼 수 없던 결함**
본문은 Ga-only의 표면 장벽 저하(0.662 → 0.354 eV, **ΔE = 0.308 eV**)를 근거로 "**substantially enhancing Li⁺ transport, as evidenced by the high ionic conductivity (6.4 mS/cm)**"라고 쓴다. 그런데 pristine σ가 **5.6 mS/cm**로 확보된 지금 계산해 보면:
- 아레니우스로 0.308 eV 장벽 저하 ⇒ 298 K에서 **exp(0.308/0.0257) ≈ 1.6 × 10⁵ 배**
- 실측 σ 비 ⇒ **6.4 / 5.6 = 1.14 배**
- **⇒ 5자리 불일치.** 게다가 그들 자신의 실험 Ea(pristine **0.28 eV**)는 그들 자신의 pristine NEB(**0.662 eV**)의 **0.42배**다.
**해석**: (a) 표면 장벽으로 벌크 σ를 설명하려 한 범주 오류, (b) 25 % 도핑 모델(§10-④)의 결과를 4 % 시료에 적용, (c) 무질서 미처리로 단일 홉이 율속 홉이 아님 — 셋이 겹친 결과다. **⇒ 이 논문의 NEB 수치는 어떤 방향으로도 정량 인용 불가.** 우리 관점에서 이건 오히려 유용한 교훈이다: **표면 NEB 한 개로 벌크 σ를 설명하는 논증은 자체 데이터로 반증된다.**

**⑫ 자리(site) 증거가 1차판 평가보다 약하다 (Raman 철회)** — §7c 참조. 본문이 **284 cm⁻¹ Ga–S 밴드를 x > 6 % 불순물상**으로 귀속하고 **x ≤ 6 %에서는 "no other new peaks"** 라고 명시하므로, **최적 조성 4 %에 대한 Raman 자리 증거는 존재하지 않는다.** 남는 것은 deconvolution 의존적인 XPS S 2p 성분뿐.

**⑬ XPS 귀속이 여러 곳에서 물리적으로 어긋난다**
- **S 2p 168.4 eV를 "원소 Ga"로 귀속**("Ga 3s와 결합에너지가 인접해서"). 168.4 eV는 S 2p 창에서 **산화된 황(설페이트/설파이트 계열)의 전형 위치**다. SI Fig S3의 Ga 3d 스펙트럼에 **O 2s 성분이 함께 보이는 것**과 합치면, 이 피크는 **표면 산소 오염의 신호**로 읽는 편이 자연스럽다. 논문은 산소 오염을 어디에서도 다루지 않는다.
- **산화상태 순서가 뒤집혀 있다**: 도핑 SE의 **Ga³⁺를 16.3 eV**로, 순환 후 **환원된 Li–Ga 합금을 18.8 eV**로 귀속한다. 즉 **더 산화된 종이 더 낮은 결합에너지**에 놓인다 — 통상적인 화학이동 방향과 반대다. 전하보정(charge referencing) 기준도 명시되지 않았다. (SI Fig S3B 판독은 ~18 eV였는데 본문은 16.3 eV라고 적어 **SI–본문 간 값도 어긋난다**.)
- 순환 후 **S 2p 162.8 eV를 "Li–Ga 합금 생성"** 으로 귀속한다. **Li–Ga 합금에는 S가 없다.**
**⇒ 이 논문의 XPS에서 신뢰할 만한 것은 F 1s(684.7/684.8 eV)뿐이다.** Ga@4b·Li–Ga 합금 주장은 XPS로는 확립되지 않았다.

**⑭ 같은 결합에너지 160.3 eV를 LiCl과 LiF에 각각 귀속** — pristine 계면에서는 "Li 1s 160.3 eV = LiCl", co-doped 계면에서는 "Li 1s 160.3 eV = LiF". 게다가 **Li 1s는 ~55 eV 영역**이고 160 eV대는 Cl 2p/S 2p 창이다. 축 라벨 오기이든 귀속 오류이든, **이 두 줄은 인용 불가**. LiF 근거는 F 1s 684.7 eV 하나로 축소된다.

**⑮ F⁻ 이온반경을 한 논문 안에서 두 값으로 쓴다** — XRD 절에서 **133 pm**, σ 절에서 **119 pm**. 격자 수축 논증(133)과 σ 저하 논증(119)이 서로 다른 수를 쓴다.

**⑯ 대기 노출 후 σ 27배 감소를 "slight"라고 부르고, Ea 불변을 설명하지 않는다** — 공도핑 시료도 30 % RH 노출 후 **4.5 → 0.168 mS/cm(27×↓)** 다. pristine의 1120× 대비 훨씬 낫다는 것이 정확한 표현이고 "slight decrease"는 과장이다. 더 중요한 건 **Ea가 0.30 → 0.305로 사실상 안 움직인다는 점**: 장벽이 그대로인데 σ만 27배 떨어졌다면 **prefactor(연결된 전도 경로·입자 접촉·표면 열화층)** 가 원인인데, 논문은 이 구분을 하지 않고 "구조가 유지된다"는 XRD 서사로 넘어간다. **XRD가 벌크 상을 보는 동안 σ는 표면/입계를 본다** — 두 관측이 어긋나는 지점을 논문이 놓쳤다.

**⑰ XRD 피크 넓어짐을 이온전도도로 설명한다** — "peaks become broader for more than 6 % doping, **which may be related to the low conductivity of electrolyte ions at high F doping**". 회절 피크 폭은 **결정자 크기·미세변형**의 함수이지 이온전도도의 함수가 아니다. 비논리적 인과.

---

## 11. SI-only 1차판의 회수 목록 — **전 항목 회수 완료** ✅

| 1차판이 비워둔 칸 | 본문에서 회수한 값 | 결과 |
|---|---|---|
| **저널·연도·DOI** | **Energy Mater. Adv. 2026;7:0227**, DOI **10.34133/energymatadv.0227** (AAAS/BIT Press, CC BY 4.0; 투고 2025-03-31 · 게재 2026-04-27) | ✅ slug 유지(`liyaru_…`), INDEX·comparison 갱신 |
| **pristine σ + Ea 전 조성** | **pristine 5.6 mS/cm · Ea 0.28 eV** / 4%GaF **4.5 · 0.30 eV** | ✅ **"도핑이 σ를 깎는다"를 논문이 인정** + **우리 MLIP-MD Ea의 실험 앵커 확보**(§7b-2) |
| **H₂S 발생량 (30 % RH)** | **2.76 → 1.21 cm³/g (60 min, −56 %)** + 노출 후 σ/Ea/XRD 전부 | ✅ ΔE_ads와 짝지을 실험량 확보(§3g-i) |
| **CV 창** | **0.1 mV/s**, 산화 **~2.5 V** · 환원 **~1.0 V**, semi-blocking(SE+VGCF) | ✅ 우리 onset(2.14 LiS4포함 / **2.256 LiS4제외**) 대비 **kinetic overshoot +0.24~+0.36 V**(§7h) |
| **Li–Ga 합금 NEB 수치** | **Li(100) 0.38 eV vs Li–Ga(110) 0.11 eV** + 면 선정 근거(각 상의 최저 표면E) | ✅ §10-⑤ 비판은 **유지**(면·셀·피복률 3변수 동시 변경) |
| **벌크 NEB 존재 여부** | **없음** — 본문이 세 값 전부 "(010) surface"로 명시 | ✅ 우리 벌크 Ea와의 직접 비교는 **영구 금지** 확정 |
| **Ga@4b 독립 자리 증거** | **XPS S 2p Ga–S 성분(162.9/161.7 eV) + Ga 3d 16.3 eV**뿐. EXAFS/NMR 없음. **Raman은 오히려 반증**(x>6 % 불순물) | ⚠ **증거가 1차판 평가보다 약함** → §7c·§10-⑫⑬ |
| **풀셀 수치** | NCM811 177.4 mAh/g·CE 90.3 %·300 cyc **89.1 %**(vs 11.6 %) / LCO 122.5·CE 91.3 %·100 cyc **86.2 %**(vs 31.6 %) / **대기노출 후 LCO 117.0 mAh/g(−4.5 %)** | ✅ 전수 확보(§3g-vi,vii) |
| **본문이 σ 감소를 인정하는지** | **인정한다** — "moderately reduces conductivity", "negligible influence on Li⁺ transport kinetics" | ✅ §10-⑧ **철회** |

> **본문 확보의 순수익 = 새 비판 7건(§10-⑪–⑰) + 새 대조축 3건(§7b-2 실험 Ea 앵커, §7h CV 창, §7g 0 V 분해식 XPS 확인) + 정정 2건(Raman 자리증거 철회, 휴지 EIS 판독→본문값) + 철회 1건(§10-⑧).**

---

## 12. 우리 원고에 쓸 수 있는 문장 초안 (사실만)

- "Ga/F co-doping of Cl-rich argyrodite illustrates a **division of labour between the two dopants**: direct-current polarisation shows that the suppression of electronic conductivity is carried **entirely by fluorine** (F-doped and Ga–F co-doped samples polarise to zero current, whereas Ga-doped is indistinguishable from pristine), while the cation contributes on the ionic/alloying side." (Fig S8, S6)
- "Independent PBE calculations of the candidate interphase phases reproduce the ordering **LiF (7.4 eV) > LiCl (6.2) > Li₂S (4.2) > Li₃P (1.1)**, in agreement with our own screening set, supporting the classification of Li₃P as the electron-leaking product that wide-gap halide/oxide products must displace." (Fig S15 ↔ `sei_products.json`)
- "Across the GaF₃ substitution series the electronic conductivity and the critical current density vary in strict anti-correlation, both reaching their extrema at x = 4 %, consistent with an interphase-electronic-insulation mechanism for dendrite suppression." (Fig S10)
- **[본문 신규] 트레이드를 논문 스스로 인정한 문장으로 인용 가능**: "In the GaF₃-co-doped series the authors themselves report that the ionic conductivity falls from 5.6 to 4.5 mS cm⁻¹ and that the activation energy is unchanged within error (0.28 → 0.30 eV), describing the effect on Li⁺ transport as negligible; the gain is therefore confined to the interfacial axis." (Fig 2A,B)
- **[본문 신규] 우리 grand-potential 0 V 산물의 실험 확인**: "XPS of the cycled Li | Li₅.₅PS₄.₅Cl₁.₅ interface identifies Li₂S (S 2p, 159.2 eV), Li₃P (P 2p, 130.9 eV) and LiCl — the same three phases predicted by our grand-potential decomposition at 0 V." (Fig 4A,B)
- **[본문 신규] 실험 Ea 앵커** (수치 병기 시 반드시 단서 포함): "our bulk MLIP-MD activation energy for Cl-rich argyrodite (0.224 eV, single-seed; 0.197 ± 0.032 eV, three-seed ladder) lies below the experimental total-conductivity value reported for the near-identical composition Li₅.₅PS₄.₅Cl₁.₅ (0.28 eV), as expected for a grain-boundary-free bulk quantity."
- ⚠ 쓰면 안 되는 문장: "Ga/F co-doping improves Li-ion transport"(그들의 NEB·σ·Ea 셋 다 반대 — **그리고 논문도 그렇게 주장하지 않는다**), "co-doping makes the surface hydrophobic"(ΔE_ads 여전히 양수), "GaF₃가 σ와 CCD 모두 문헌 최고"(Table S3 조건 불균질), **"Raman confirms Ga on the P site"**(본문이 그 밴드를 불순물로 귀속 — §10-⑫), **"co-doping widens the electrochemical window"**(CV는 전류 감소를 보였을 뿐, 창 확대가 아님 — §7h), **"our 2.14 V agrees with their 2.5 V CV onset"**(kinetic overshoot을 일치로 포장 금지).

---

## 13. 이 논문이 만들어 준 우리 후속 계산 (제안)

1. **`sei_products.json`에 LiF 추가** (+ 필요하면 MgF₂·GaF₃ 유도 산물). 즉시 가능(MP 조회 1건).
2. **★ M³⁺ 자리 선호 DFT 판정 (Ga·La·In)**: `Li_24g` vs `P_4b` 두 배열의 형성E 비교. [Yang25]에서 한 번, 본편에서 또 한 번 같은 질문이 제기됐다 — **문헌 5편이 P_4b를 전제하고 우리 규칙은 Li_24g**. 동반 음이온을 O/F로 나눠 2×2(자리 × 음이온)로 하면 "동반 음이온이 자리를 바꾸나"까지 한 번에 답한다. **우리 cascade 신뢰도에 직결.**
3. **GaF₃·InF₃를 cascade 도판트 목록에 추가** (현재 Ga는 Ga₂O₃ 형태만, F는 LiF/MgF₂/ScF₃/YF₃/NdF₃만 — **MX₃ 형태의 3가+할로겐 동시 공급 칸이 비어 있다**).
4. **H₂O 흡착E를 우리 표면 세트로 계산** — [Qian26] Table S2의 종단 6종(γ 0.40–0.72 J/m²)을 그대로 쓰면 **종단 의존성을 통제한 최초의 비교**가 된다(본편·[Li25]·[Fan26] 모두 종단 미기재). 우리 수분축 공백(§7f)의 첫 자체 데이터.
5. **`comparison_vs_ours.md` Li₂S gap 표기 정정** (3.04 → **3.90**; 3.04는 Li₃BS₃ 3.05 혼동으로 추정). 사소해 보이지만 **4 eV 임계 바로 아래/위를 가르는 숫자**라 판정이 뒤집힌다.
6. **[본문 신규] `comp2_md_arrhenius.json`에 외부 실험 Ea 앵커 필드 추가** — `external_exp_anchor: {composition: "Li5.5PS4.5Cl1.5", Ea_eV: 0.28, method: "EIS Arrhenius, pellet (bulk+GB)", source: "liyaru_gaf3_codoping_argyrodite (Energy Mater Adv 2026;7:0227) Fig 2B"}`. **우리 MD Ea에 실험 상한을 처음 붙이는 것** — 지금까지 우리 Ea는 내부 비교만 가능했다.
7. **[본문 신규] ESW 그림에 CV 오버레이** — §8-7. `db/properties/oxidation_stability.json`의 `external_validation` 블록에 [Zuo] CV 옆에 **[LiGaF] CV(2.5 V/1.0 V, 0.1 mV/s)** 를 추가.
8. **onset convention 각주 표준화** — 우리 문서에 **2.14 V(LiS4 포함)** 와 **2.256 V(LiS4 제외, [GG] phase set)** 가 병존한다. 문헌 CV와 비교하는 모든 자리에 **어느 상집합인지 한 줄 각주**를 붙이는 관례를 만들 것. 본편 CV(2.5 V)는 **+0.24 / +0.36 V** 두 값 중 어느 쪽으로도 읽힐 수 있다.

---

## 14. 한 문단 총평 (본문 통합 후 개정)

**실험은 강하고, 계산은 장식이며, 논문은 자기 트레이드에 대해 정직하다.** 실험 쪽 성적은 진짜다 — 대기 노출한 전해질로 조립한 풀셀이 미노출 대비 **4.5 %만 손실**로 작동하고(Fig 6G), Li 대칭셀이 **2000 h·η<30 mV**로 버티며(대조군 170 h 단락), H₂S가 **56 % 줄고**, NCM811 300 cyc 유지율이 **11.6 % → 89.1 %** 로 갈린다. 그리고 논문은 그 대가를 숨기지 않는다: σ **5.6 → 4.5 mS/cm**, Ea **0.28 → 0.30 eV**, 본문 표현 그대로 "**negligible influence on Li⁺ transport kinetics**". 즉 **[Yang25]와 같은 "σ를 팔아 계면을 산다"를 저자들이 먼저 말한다** — SI만 봤을 때 의심했던 서사 은폐는 없었다(§10-⑧ 철회).
**반면 계산과 분광은 서사를 지탱하지 못한다.** 본문을 확보하고 나서야 계산 가능해진 것이 **NEB–σ의 5자리 불일치**(0.308 eV 장벽 저하 ⇒ 1.6×10⁵배 예측 vs 실측 1.14배, §10-⑪)이고, 자리 증거로 알았던 **Raman Ga–S 밴드는 본문이 직접 "x>6 % 불순물"로 귀속**해 버린다(§10-⑫ — 1차판 평가 철회). XPS는 **168.4 eV를 "원소 Ga"로, S 2p 피크를 "Li–Ga 합금"으로, 같은 160.3 eV를 LiCl과 LiF 양쪽으로** 귀속한다(§10-⑬⑭). k-mesh·원자수·무질서·vdW·종단은 여전히 전부 미기재이고, 계산 모델의 도핑 농도는 실험의 6배다.
**따라서 이 논문에서 우리가 가져갈 것은 여전히 "수치"가 아니라 "구조"이되, 본문이 세 칸을 새로 채워 준다**: ① **Fig 2B의 실험 Ea 0.28 eV** — 조성이 우리 modelc와 거의 같은, litdb에서 드문 **MLIP-MD Ea의 외부 실험 앵커**(§7b-2); ② **Fig 2D의 CV 창** — 우리 grand-potential 2.14 V 대비 **kinetic overshoot +0.36 V**, [Qian26] 2.5 V와 같은 자리(§7h); ③ **Fig 4A,B** — 우리 0 V 분해식 `Li₃P + 5 Li₂S + LiCl`의 **세 산물 전부가 실험 XPS로 동정**(§7g). 여기에 SI가 준 것들(Fig S15 이성분 밴드갭 = 우리 `sei_products.json`의 외부 검증 + LiF 신규 칸, Fig S8/S6/S10의 **F=전자차단 / Ga=이온·합금 역할 분해**)이 그대로 남는다.
그리고 이 논문은 **우리 cascade의 M³⁺ 자리 규칙(Li_24g)에 대한 다섯 번째 외부 반대 표**를 던졌다 — 다만 본문을 읽고 나면 **그 표의 무게는 1차판이 평가한 것보다 가볍다**(자리 증거가 XPS 피팅 하나로 축소). 양쪽 다 근거가 약하다는 것이 오히려 요점이다: **아무도 계산해 보지 않았다. 이제는 계산으로 답할 때다**(§13-②).
