Repository: yonghoon7153-source/Yonghoon-DEM-DFT

# 📚 LITDB — 문헌 단일 시스템 (**SE·DFT 축 + DEM·MPM 축, 두 트랙**)

> **앞으로 논문은 여기서만 본다.** 여러 곳(db/literature, kb/papers, db/properties, Excel)에 흩어진 문헌을 한 곳에서 생각·참고·비교하기 위한 통합 MD 시스템.

## 왜 트랙이 둘인가
`INDEX.md` 는 argyrodite 전해질 축이라 접촉역학·MPM·건식전극 digest 가 들어갈 자리가
없다. 그래서 한때 64편이 **어느 인덱스에도 없었다**(open_items #7). 축을 나눠 그 구멍을
닫았고, 한 분모로 세면 “159편 중 98편 미언급” 같은 **가짜 미결**이 나온다
(`comparison_vs_ours.md:8`). 분리는 실측 근거가 있는 결정이다 — 합치지 말 것.

⚠ 이 표의 **편수는 적지 않는다.** 손으로 쓴 수는 반드시 낡는다(README 자신이 세 번 틀렸다).
현재값은 `python3 tools/litdb/build_index.py --check` 로 본다.

File: litdb/papers/lu2024_lowtemp_assb_li2zro3_interface.md (part 2 of 2)
<!-- digest 표준 양식 (paper-level STANDALONE). 깊이 기준 = papers/nolan2021_garnet_cathode_coating.md
**우리 도구와의 접점**: 계면 제작은 `tools/**/run_cathode_interface.py` 계열(rigid stack)과 정면으로 다르다 — [Lu24] 는 **정합 초격자**를 쓰고 [Wang26IF] 는 **a·b 고정 + c 만 완화**를 쓴다. 셋을 §11 에 비교표로 남겼다.

---

## 10. 🔴 비판 — 방법 약점과 본문↔그림/SI 어긋남

> 다른 digest 의 §10 관례대로, **어긋남은 전부 한 곳에 모은다.** 총 **11건**.

### A. 계산 방법에 대한 근본 비판 (4건)

**A1. ★★★ "energy barrier" 라고 부르지만 안장점을 안 넘는다.**
이들이 계산한 것은 **자리에너지의 z 방향 포락선 높이 차**다. 진짜 이동장벽은 **안장점 − 시작자리** 이고, 항상 자리에너지 차보다 **크거나 같다**. 즉 0.14 / 0.17 / 0.28 / 0.48 eV 는 **하한에 가까운 다른 양**이다. 논문도 *"estimate the activation energy"* 라고 조심스레 쓰지만, 초록·결론에서는 그냥 **"low energy barrier"** 로 굳는다.
🔎 **검증**: 원출처 AEDOS 개념은 **분포의 겹침**을 본다. 겹침 → 봉우리 높이 치환의 타당성은 **어떤 벤치마크로도 확인되지 않았다**(NEB 와 대조한 계가 0개다). 최소한 **벌크 Li₂S 나 LZO 에서 NEB 와 맞춰 보는 대조 잡**이 있어야 했다.

**A2. ★★ 계면마다 다른 MLIP 을 학습해 놓고 계 간 절대값을 비교한다.**
`E_total = Σ E_i` 분할은 **모델이 정하는 게이지**다. 4개의 독립 fine-tune 은 4개의 다른 게이지를 뜻한다. 같은 모델 안에서 **Li 끼리의 상대값**(= 그림 y축 "Relative Li site energy")은 원소별 상수 이동이 상쇄되어 그럭저럭 견디지만, **0.14 vs 0.17 vs 0.28 vs 0.48 을 한 줄에 세우는 것**은 **네 게이지의 *스케일*이 같다는 가정**을 필요로 한다. 그 가정은 논문 어디에도 검증돼 있지 않다.
💡 **고치는 법**(우리가 한다면): 4계면 + 각 벌크를 **한 데이터셋으로 공동 fine-tune** 해서 게이지를 공유하거나, 각 계에서 **자체 벌크를 기준자(internal standard)** 로 넣어 정규화한다.

**A3. ★★ 가장 큰 장벽이 나온 계가 가장 얇은 셀이다 — 교락(confounding).**
`figure-read` z 길이: **Li₃PO₄ ≈ 16 Å** ≪ LZO ≈ 25 ≈ Li₂S ≈ 26 < LIC ≈ 35 Å. 주기경계에서 계면은 셀당 2개이므로, Li₃PO₄ 는 **두 계면이 ~8 Å 간격**이다. 본문은 0.48 eV 를 **격자 부정합 4.8 %** 탓으로 돌리는데, **셀 두께**라는 경쟁 설명이 배제되지 않았다. `Fig. 5d` 에서 **두 봉우리가 0.46 과 0.29 로 다른 것** 자체가 두 계면이 동등하지 않다는 신호다.

**A4. ★★ 이론이 예측하는 양을 실험이 재지 않는다.**
계산은 **D4(전하이동)만** 대응한다고 스스로 말한다. 그런데 실험은 **R_cei 와 R_ct 를 분리할 수 없다**고 인정하고 **합쳐서** E_int 를 낸다. 따라서 *"theoretical result is roughly consistent with Figure 4 (D4 peak)"* 라는 문장은 **대조할 실험값이 없는 상태의 주장**이다 — 반증 불가능하다. 실제로 **순위는 LZO↔LIC 가 뒤집혀 있고**(계산 LZO < LIC, 실험 E_int LIC < LZO), 논문은 이 역전을 **"interphase σ 로 상쇄된다"** 는 *다른 축*의 논거로 봉합한다.

### B. 계산 설정의 결손 (4건, §4b 와 중복 최소화)

**B1.** **DFT+U 없음 · 스핀 언급 없음** — 고Ni 층상 산화물 계면에서 PBE 단독은 TM 3d 를 과도하게 비편재화한다. **전하이동을 논하는 논문**에서 치명적이다.
**B2.** **ENCUT · PAW · 열욕 종류 미기재** — 재현 불가.
**B3.** **AIMD 10 ps · 샘플링 2 ps · 400 K** — 설명 대상은 243 K 인데 구조는 400 K 것이다. 그리고 통계가 얇다.
**B4.** **무질서 배열 1개 · 반복 0회 · 오차막대 0개.** 우리 comp2 실측이 *"배열에 따라 Ea 가 0.275 ↔ 0.151 eV 로 1.8배"* 임을 보여 준다 — 이 정도 감도면 0.14 와 0.17 의 차이는 **배열 노이즈 안**일 수 있다.

### C. 인용 수치의 출처 문제 (2건)

**C1.** **`Fig. 5` 논지의 절반(축 1 = interphase σ)이 자체 데이터가 아니다.** Li₂S·Li₃PO₄·LZO 세 값이 전부 남의 논문이고 **측정 온도·결정성·시료 형태(분말/펠릿/박막/비정질)가 하나도 안 적혀 있다.** σ 를 4자릿수 이상 가로질러 비교하면서 온도를 안 밝히는 것은 위험하다.

**C2. 🔴 `Li₂ZrO₃ = 7 × 10⁻⁵ S cm⁻¹` 는 우리 계보 안의 다른 값과 3–4자릿수 어긋난다.**
계보 **#3 [Xiao19]** 는 `Li₂ZrO₃` 를 **기준 코팅**으로 삼아 NEB **Ea 0.48 eV**, σ **∼10⁻⁴ S cm⁻¹ @ 598 K** 를 준다.
👉 **우리 산수**(σ ∝ T⁻¹·exp(−Ea/k_BT), Ea = 0.48 eV, 598 → 298 K): 지수부 exp[−(0.48/8.617×10⁻⁵)(1/298 − 1/598)] ≈ e^(−9.4) ≈ 8×10⁻⁵, 온도 앞인자 ×2 → **σ(298 K) ≈ 2 × 10⁻⁸ S cm⁻¹**.
즉 **[Lu24] 의 7×10⁻⁵ 는 [Xiao19] 기반 상온 추정보다 ~3,500배 높다.** 셋 중 하나다: (i) ref 28 값이 **고온** 측정 (ii) **비정질/도핑 박막** 값 (iii) 인용 오류. **논문은 어느 쪽인지 안 밝힌다.**
⚠ 내 환산은 [Xiao19] 의 **DFT-NEB 기반** 값에서 출발하므로 그 자체가 모형 의존이다. 그래도 **3자릿수 이상의 간극은 모형 오차로 덮이지 않는다.**
🔑 **우리에게 실질적인 함의**: 이 논문의 *"LZO 는 σ 가 모자라서 진다"* 라는 결론은 **7×10⁻⁵ 가 맞을 때조차** 성립한다(LIC 보다 16배 낮으니까). 만약 실제가 10⁻⁸ 이라면 **결론은 더 강해진다**. 즉 **방향은 안전하고 값은 못 쓴다.**

### D. 본문의 그림 인용 오류 (3건 — 같은 문단에 몰려 있다)

| 본문 (p.4–5) | 실제 | 
|---|---|
| *"the overpotential increase (**Figure 2a**) … of the Ni90@LZO … ASSB"* | LZO 셀은 **`Fig. 2b`** 다 (`Fig. 2a` 는 LPSC 셀) |
| *"capacity loss (**Figure 2b**)"* | 용량 추이는 **`Fig. 2e`** 다 (`Fig. 2b` 는 충방전 곡선) |
| *"presents the lowest overpotential (**Figure 1c**)"* · *"capacity retention of 80.1% and 26.9% … (**Figure 1i**)"* | 각각 **`Fig. 2c`**·**`Fig. 2i`** 다. **`Fig. 1` 에는 패널 i 가 아예 없다**(a–f 뿐) |

→ 인쇄본의 이 문단은 **그림 번호를 신뢰할 수 없다.** 우리가 재인용할 때 **패널을 직접 확인**해야 한다.

### E. 본문↔SI·캡션 어긋남 (5건)

**E1. 🔴🔴 `Fig. S2` — 논문의 정량 뼈대를 떠받치는 그림인데 라벨이 캡션과 다르다.**
본문: *"anode 기여는 무시해도 된다 — Li-In/LPSC/In-Li **대칭셀**로 확인했다(`Fig. S2`)"*.
SI 캡션: (a) 대칭셀 Nyquist · (b) (a)의 DRT · (c) 대칭셀 SOC별 Nyquist.
**그림 안의 패널 제목**: **(a) `Ni90/LIC/LPSC/Li-In`** · (b) `Li-In/LPSC/In-Li` · **(c) `Ni90/LIC/LPSC/Li-In`**.
→ (a)·(c) 가 **풀셀**로 찍혀 있고, (b) 는 *"(a) 에서 얻었다"* 면서 **다른 계 이름**을 달고 있다. 세 패널이 동시에 참일 수 없다.
📐 **크기로 보면 캡션 쪽이 맞을 가능성이 크다**: `figure-read` (b) 의 DRT 최대 γ ≈ **19.5 Ω**(−10 °C) 인데, 같은 온도 전셀의 D3 는 `Fig. 4d` 에서 ≈ **620 Ω** 이다 — **3 % 수준**이니 "음극 무시 가능" 주장과 부합한다(대칭셀은 계면이 2개이므로 계면당 ≈ 1.5 %). 다만 **이 정량 대조를 논문 스스로는 하지 않는다.**
⛔ **판정**: 주장 자체는 살아남을 공산이 크지만, **그림이 스스로를 부정하고 있으므로 `Fig. S2` 를 근거로 재인용하지 않는다**(§7e-8).

**E2. `Table S1` vs Methods — Ni90 표면지수가 어긋난다.** Methods 는 *"the (101) surface of LiNiO₂ is chosen"* 이라고 **전 계면 공통**으로 적는데, `Table S1` 의 `Ni90–Li₂ZrO₃` 만 **(010)-(101)** 이다(나머지 셋은 (101)-…). 순서 뒤집힘인지 진짜 예외인지 불명.

**E3. `Fig. 3` 캡션이 SOC 집합을 과장한다.** 캡션은 (a)(b)(c) 모두 *"20 %, 40 %, 60 %, or 80 %"* 라고 적지만 실제로는 **(a) 4개 · (b) 3개 · (c) 2개**다. ②·③ 도 저온일수록 줄어든다. 원인은 논문 스스로 인정하는 **저온 고SOC 도달 실패**(`Fig. S8`)인데, **캡션도 본문도 이 사실을 적지 않는다.** → *"온도를 가로지르는 SOC 의존 비교"* 는 **매칭되지 않은 조건 위에 있다**(다만 `Fig. 4` 의 Arrhenius 는 20 % SOC 로 통일했으므로 **핵심 정량은 안전하다**).

**E4. 표 번호 혼선 3건.**
- 본문 p.8: *"lattice mismatch … provided in **Table S2**"* → 실제는 **`Table S1`**.
- 본문 Methods: *"summarized in **Table S1**"* → 이쪽이 맞다. **두 문장이 서로 다른 표를 가리킨다.**
- 본문 p.8·Methods: *"R² … (**Table S3**)"* → **SI 에 Table S3 가 없다.** 실제는 **`Table S2`**.
- 덤: 본문 *"R² score **higher than** 0.95"* ↔ `Table S2` 의 `Li₃PO₄` = **정확히 0.95**.

**E5. 구조 논거의 자기모순.** *"the Cl⁻ is **cubic packed** while anions in Li₂S, Li₃PO₄, and LZO are **closely packed** (**face-centered-cubic** packing for Li₂S …)"* — **fcc = ccp = cubic close packing** 이다. 같은 쌓임을 서로 대비시켰으니 **이 문장으로는 LIC 가 "덜 조밀"하다는 근거가 서지 않는다.** (LIC 가 실제로 무르다는 관찰 `Fig. 5g` 는 별개로 유효하다.)
덤: 그 앞 문단이 *"the Ni90−LZO interface delivers a small energy barrier. **This** might result from the less densely packed structure of **LIC**"* 로 이어진다 — **주어가 LZO 에서 LIC 로 말없이 바뀐다**(LIC 를 소개하는 문장이 통째로 빠졌다).

### F. 통계·보고 규율 (2건)

**F1.** ① 셀의 **50 사이클 유지율만 본문에 없다.** ②(94.6 %)·③(97.33 %)은 소수점까지 적으면서 ① 은 형용사로만 넘어간다(`figure-read ≈ 72 %`). **가장 나쁜 셀의 수치를 안 적는 것은 보고 편향**이다.
**F2.** **오차막대·R²·n 이 논문 전체에 0개다.** 그런데 `E_int` 는 **60.19 / 41.39 / 25.79** 로 유효숫자 4–5자리다. `Fig. 4h,i` 의 `R_cc` 점들은 직선에서 눈에 띄게 벗어난다(`figure-read`). **5점 피팅에 소수 둘째 자리는 과대표기**이고, 41.39(②) vs 41.38(③)의 `E_Rcc` **0.01 차이**를 의미 있게 읽으면 안 된다.

### G. 총평

**논문의 큰 뼈대 — "저온 ASSB 의 계면은 *σ* 와 *장벽* 두 요건을 같이 만족해야 한다", "계면을 고치면 율속이 SE 로 넘어간다" — 는 데이터가 잘 받친다.** `Fig. 4` 의 세 Arrhenius 셋(E_ohm 은 같고 E_cc 도 같고 **E_int 만 2.33배 갈린다**)은 설계 논리와 정확히 맞물리는 좋은 증거다.
**약한 쪽은 계산이다.** 계산은 *새로운 대용량을 제안했지만 검증하지 않았고*(A1), *게이지가 다른 네 모델을 한 줄에 세웠으며*(A2), *가장 큰 값이 가장 얇은 셀에서 나왔고*(A3), *예측한 양을 실험이 끝내 재지 않았다*(A4). 그리고 `Fig. 5` 논지의 절반은 **계산이 아니라 문헌 σ 나열**이다(C1·C2).
👉 **인용 지침**: 이 논문은 **실험 동역학 논문으로 인용하고, 계산은 "정성적 보조" 로만 인용한다.** site-energy 장벽 4개를 숫자로 옮기지 않는다.

---

## 11. 우리 작업거리 (§10 을 뒤집어서)

### 11a. ★ 계보 카드 ④번 숙제 완료 — `Li₂ZrO₃` **5판정 표**

| 출처 | 판정 | 근거 |
|---|---|---|
| **#2 [Aykol16]** | ⛔ **탈락** | `−E_c = 3.150 V` < 3.5 V 컷 (전도체를 잘라 버리는 필터) |
| **#3 [Xiao19]** | 🟡 **기준물로만** | NEB **Ea 0.48 eV**, hop 5개 {0.48, 0.55, 0.58, 0.70, 0.80}, σ ∼10⁻⁴ @ **598 K**. ⚠ 자신의 filter 4 를 통과 못 한다 |
| **#5 [Nolan21]** | ✅ **생존** | `Table 2` Zr 행 최종열. E_d: LLZO −0.0029 / NMC 0 / d-NMC −0.0165, μ_Li 창 **0.34–3.41 V** |
| **#9 [Lu24]**(본 논문) | 🟡 **실험 ✅ 이지만 불충분** | 계면 Ea **60.19 → 41.39 kJ mol⁻¹**(−31 %), 30 °C 50 cyc **94.6 %**, −30 °C **11.8 %**. **계산 장벽은 4종 중 최저(0.14 eV)**. 그러나 **interphase σ 부족으로 LIC 에 진다** |
| **[Kang25]**(우리 그룹) | ✅ **효과 확실 — 다른 축** | 6–8 nm 비정질 sol–gel. **화학적 패시베이션**(XPS 부산물 억제) + **균열 억제**(EIS-TLM `R_w` 증가폭 176.7 → 1.2 Ω cm²), 100th 용량 **+54.4 mAh g⁻¹** |

🔑 **한 문장 종합**: *"`Li₂ZrO₃` 는 **열역학적으로 양극과 잘 지내고**(#5) **화학적 패시베이션을 준다**(Kang25). 그러나 **자기 자신이 이온전도를 못 해서**(#3·#9) **저온에서는 새 병목이 된다**(#9). 그래서 #2 의 σ 필터는 **잘못된 이유로 옳았다** — 전도도로 자른 것은 과했지만, 전도도가 문제가 되는 것은 맞았다."*
→ 이 문장은 **우리 cascade 코팅 후보표에 "코팅 자체의 σ" 열이 왜 필요한지**의 근거다.

### 11b. 계면 제작 규약 3종 비교 (우리 `run_cathode_interface.py` 갱신 후보)

| | **[Lu24]** | **[Wang26IF]** | **우리 현행** |
|---|---|---|---|
| 격자 정합 | **정합 초격자**(pymatgen CoherentInterfaceBuilder, 면적 ≤ 400 Å², 부정합 1.1–4.8 %) | **a·b 를 SE 값(10.26 Å)에 고정, c 만 완화** | **rigid stack**(격자 그대로 겹침) |
| 슬랩 두께 | 성분당 Li 4층 이상, 총 < 500 원자 (z 16–35 Å) | 진공 15 Å + 3단 어닐 | — |
| 이완 | 완화 → 400 K NVT 10 ps | 800 K 12 ps → 600 K 12 ps → 300 K 6 ps → 0 K DFT | 500 K anneal + LBFGS |
| 무질서 | Ni 5 %+5 % 무작위 **1배열** | (해당 없음) | 배열 단위 관리 |
| **⭕ 이식 후보** | **부정합·면적을 *숫자로 보고*하는 습관**(`Table S1`) — 우리는 이걸 안 적는다 | c 만 완화 · 3단 어닐 | — |

### 11c. 새로 생긴 물음·작업거리

1. ★★ **`Li₂ZrO₃` 전도도 대조 잡.** [Lu24] 7×10⁻⁵ vs [Xiao19] 환산 ~2×10⁻⁸ S cm⁻¹ (3,500배). **우리 BVSE(`tools/comp1_v3/`)로 `Li₂ZrO₃` 를 한 번 돌려 보면** 어느 쪽이 그럴듯한지 **독립 판정**이 나온다. ⚠ BVSE 는 절대 σ 를 못 주니 **보고량을 "채널 연결성 + BVSE 장벽" 으로 먼저 정의**하고 들어간다(보고량 카드 먼저).
2. ★★ **범용 MLIP 의 계면 실패를 우리 UMA 로 재현·반증.** `Table S2`(사전학습 R² 0.01–0.18) 는 M3GNet 얘기다. **UMA-s-1p1 이 LPSCl\|LiCoO₂ 계면에서도 같은 붕괴를 보이는가?** 우리 기존 계면 DFT 스냅샷에 UMA 를 그냥 얹어 **에너지 상관 R²** 를 보면 반나절짜리다. 결과가 어느 쪽이든 **우리 계면 계산의 신뢰구간을 정하는 데 직접 쓰인다.**
3. 🟡 **site-energy 프로파일을 우리 계에 한 번**(comp1\|LiCoO₂). 단, §10-A 의 네 결함을 **전부 고친 판**으로: (a) mean·95th 둘 다 (b) 봉우리 폭 (c) 셀 내 두 계면 각각 (d) 배열 N개 산포 (e) **같은 벌크에서 NEB 와 교차검증**. ⚠ 이건 새 보고량이므로 **`kb/templates/estimand_card.md` 먼저.**
4. 🟡 **LIC\|LPSCl 접촉기하 가설의 계산 검증** (§7c-i). [Cha24](큰 접촉, In₂S₃ 생성)와 [Lu24](작은 접촉, 무보고)의 화해가설이 맞는지는 **접촉면적당 반응 구동력**으로 물어야 한다 — 우리 `interface_reactivity.py` 가 `Li₃InCl₆ + Li₆PS₅Cl` 유사이원 분해에너지를 이미 줄 수 있다. **값이 크게 음수로 나오면 [Cha24] 가 옳고 [Lu24] 는 운이 좋았던 것**이 된다.
5. 🟢 **DRT 사전(`Table 1`)을 우리 EIS 해석 카드로.** [Kim25TLM](우리 그룹, 모형 기반)과 [Lu24](모형 없는 DRT)를 **같은 카드에 나란히** 두면 *"봉우리에 이름 붙이는 두 방식"* 이 정리된다.

---

## 12. 한 쪽 요약 (인용용)

- **무대**: `LiNi₀.₉Co₀.₀₅Mn₀.₀₅O₂`(Ni90) 양극 · `Li₆PS₅Cl` 황화물 SE · Li–In 음극 · **30 → −30 °C**.
- **핵심 주장**: 저온 ASSB 의 계면은 **① interphase 의 이온전도도**와 **② 양극\|interphase 전하이동 장벽** 을 **동시에** 만족해야 한다.
- **수치(소환값, 오차막대 없음)**: 계면 활성화에너지 `E_int` = **60.19**(맨 Ni90/LPSC) → **41.39**(LZO 코팅) → **25.79 kJ mol⁻¹**(LIC 촉매질) = 0.624 → 0.429 → **0.267 eV**. −30 °C 용량비 **2.1 → 11.8 → 26.9 %**, 최고 셀 −30 °C **57.3 mAh g⁻¹**.
- **계산(정성 인용만)**: VASP-PBE AIMD 400 K 10 ps × 계면 4종 → M3GNet fine-tune → Li site-energy z 프로파일. "장벽" **LZO 0.14 < LIC 0.17 < Li₂S 0.28 < Li₃PO₄ 0.48 eV**. ⛔ **안장점을 안 넘으므로 이동장벽이 아니다.**
- **★ 가장 값어치 있는 한 줄**: **범용 사전학습 MLIP(M3GNet)은 이종계면 에너지를 R² 0.01–0.18 로 전혀 못 맞춘다** — fine-tune 후에야 0.95–0.98. (`Table S2`)
- **⛔ 우리 db 와 섞지 말 것**: `E_int` 3종 · site-energy 장벽 4종 · 인용 σ 3종 · 용량 전량. 특히 **`E_int` ↔ 우리 `MD_Ea_eV` 는 물리량이 다르다**(§7a).
- **우리 그룹과의 충돌**: [Cha24] 는 **LIC 가 최악**(LIC\|LPSCl 비호환, In₂S₃)이라 했고 본 논문은 **LIC 가 최고**라 한다 — **접촉기하가 다르다**(§7c).

---

<!-- MERGE-BLOCK — ⚠ 공유 파일 충돌 방지를 위해 이 digest 안에만 둔다. 사람이 나중에 합친다.
     (2026-09-12, litdb-curator. 세 편이 동시에 돌고 있어 INDEX.md · comparison_vs_ours.md ·
      kb/syntheses/cathode_coating_computational_lineage.md 는 건드리지 않았다.)

═══════════════════════════════════════════════════════════════════════════
(a) litdb/INDEX.md — "## ✅ Digest 완료 (paper-level)" 표에 넣을 행 1줄
═══════════════════════════════════════════════════════════════════════════

| `papers/lu2024_lowtemp_assb_li2zro3_interface.md` **(본문 12 pp + SI 8 pp 통합)** | **[외부·⭐ 양극 코팅 계산 계보 #9 — ⚠ 앞 8편과 *축이 다르다*: 코팅 *선정 열역학* 이 아니라 **저온(−30 °C) 계면 동역학**]** ✅ **Pushun Lu**⁺/**Sheng Gong**⁺(공동1저, **ByteDance**)/C.Wang/Z.Yu/Y.Huang/T.Ma/J.Lian/Z.Jiang/**Liquan Chen**/**Hong Li**/**Fan Wu\*** (**IOP CAS** + UCAS + Tianmu Lake + USTC Suzhou + CASOL), "**Superior Low-Temperature All-Solid-State Battery Enabled by High-Ionic-Conductivity and Low-Energy-Barrier Interface**" (*ACS Nano* **2024, 18, 7334−7345**, DOI 10.1021/acsnano.3c07023; inbox #113 본문 12 pp + SI 8 pp 전수). **서지 확인 완료 — 파일명이 맞다**(#104 "Bai2026" 류 오기 없음). ⭐ **우리 계다** — comp1 과 같은 SE(`Li₆PS₅Cl`) + 고Ni 양극(`LiNi₀.₉Co₀.₀₅Mn₀.₀₅O₂`). **셋을 병렬 비교**(⚠ *단계적 개선이 아니다*): ① 맨 Ni90/LPSC ② **Li₂ZrO₃ sol–gel 코팅**+LPSC ③ **Li₃InCl₆ 를 촉매질 전량으로 교체 + LIC\|LPSC 이중층 분리막**. **EIS→DRT(5피크 D1–D5)→Arrhenius** 로 계면 활성화에너지 `E_int` = **60.19 → 41.39 → 25.79 kJ mol⁻¹**(= 0.624 → 0.429 → **0.267 eV**), −30 °C 용량비 **2.1 → 11.8 → 26.9 %**, 최고 셀 −30 °C **57.3 mAh g⁻¹**. ★ **본 digest 가 `Fig. 4g–i` 에서 본문에 없는 Ea 6개를 회수**(`E_Rohm` 36.29/35.80/**37.65** · `E_Rcc` 43.46/41.55/41.38) → **셋 중 `E_Rint` 만 2.33배 갈리고 나머지는 5 % 내 동일** = *"차이는 계면 하나뿐"* 의 진짜 근거. **율속 이동 서사**: ③ 에서 `E_Rint`(25.79) < `E_Rohm`(37.65) 로 역전 → 율속이 계면을 떠나 **SE 입계(D1)** 로 간다(`Fig. 4f` D1 ≈ 385 Ω ≫ D3 ≈ 95 Ω) = **코팅 개선의 정지 조건**. **계산(`Fig. 5`, 논문의 1/5)**: VASP-**PBE**(⛔ DFT+U 없음·스핀 언급 없음·ENCUT/PAW 미기재·**Γ점만**) 계면 4종(`Ni90–Li₂S`/`–Li₃PO₄`/`–Li₂ZrO₃`/`–Li₃InCl₆`, pymatgen `CoherentInterfaceBuilder`, 면적 ≤400 Å²·원자 <500·부정합 1.1–4.8 %) → 400 K NVT **10 ps** → **M3GNet 계면별 fine-tune** → **Li site-energy z 프로파일** 의 95th 포락선 max−min = **LZO 0.14 < LIC 0.17 < Li₂S 0.28 < Li₃PO₄ 0.48 eV**. **★★ 이 논문 최고의 인용거리는 `Table S2`**: **범용 사전학습 M3GNet 의 계면 에너지 R² = 0.01–0.18**(fine-tune 후 0.95–0.98) ⇒ *"범용 MLIP 은 벌크에서 되던 것이 이종계면에서 무너진다"* 의 외부 실측 = **우리 UMA 계면 사용 규율의 근거**. ⛔⛔ **`E_int` 를 우리 `MD_Ea_eV` 옆에 놓는 것 전면 금지** — 전자는 셀 레벨 EIS **계면 전하이동**, 후자는 원자 수준 **자기확산**이고 우리 0.180 은 그조차 `bulk_claim__cell_conditioned_only`·`RT_extrapolation` 금지가 걸린 **LPSOCl cell-conditioned** 값이다. ⛔ site-energy 장벽 4종도 **안장점을 안 넘어 migration barrier 가 아니고**(§10-A1) **계면마다 다른 MLIP 게이지**라 계 간 절대비교 근거가 없다(§10-A2). ⛔ 인용 σ 3종(Li₂S 7.51×10⁻¹¹ · Li₃PO₄ 3×10⁻⁷ · **LZO 7×10⁻⁵ S cm⁻¹**)은 **남의 값·온도 미기재**이고, **LZO 값은 계보 #3 [Xiao19](0.48 eV, ~10⁻⁴ @598 K)의 상온 환산 ~2×10⁻⁸ 과 3,500배 어긋난다**(§10-C2). 🔴 **우리 그룹 `cha2024` 와 정면 충돌**: [Cha24] 는 **LIC 가 셋 중 최악**(100 cyc 80.8 % < bare 83.1 %)이고 원인은 **LIC\|LPSCl 비호환**(XPS In₂S₃ 445.1 eV)이라 했는데 본 논문은 LIC 를 최고라 한다 — **접촉기하가 다르다**(나노코팅=최대접촉 vs 촉매질 전량=분리막 평면 1개). 덤: **LIC σ 가 1.12(Cha24) vs 1.13(Lu24) mS cm⁻¹ 로 독립 일치**. ✅ `kang2025_toughened_bimodal_nca_lzo`(우리 그룹 LZO)와는 **모순 없이 합쳐진다** — *"LZO 는 화학은 고치고 동역학은 절반만 고친다"*. **본문↔그림/SI 어긋남 11건**(§10): 🔴 `Fig. S2` 는 *"음극 무시 가능"* 의 유일 근거인데 **패널 제목(Ni90/LIC/LPSC 풀셀)과 캡션(Li-In/LPSC/In-Li 대칭셀)이 다른 계를 가리킨다** → **재인용 보류** · 본문 그림인용 오류 **3건**(Fig 2a→2b·2b→2e·**1c/1i → 2c/2i**, `Fig. 1` 엔 패널 i 가 없다) · 표번호 혼선 3건(S2↔S1, **Table S3 는 존재하지 않는다**) · `Table S1` 의 LZO 만 Ni90 면이 (010)인데 Methods 는 전 계면 (101) 이라 적는다 · `Fig. 3` 캡션이 SOC 집합을 과장(실제 4/3/2개) · *"cubic packed vs face-centered-cubic packing"* 자기모순(fcc=ccp) · **① 셀의 50 cyc 유지율만 본문에 없다**(figure-read ≈72 %). 크로핑 18장 중 **8장 실독**(본문 `Fig. 1`–`5` 전량 + `Fig. S2`·`S7`·`S10`), 표 3장은 PDF 텍스트 전 셀 복원. | **저온(−30 °C) 양극/SE 계면 동역학 · EIS→DRT 5과정 분해 · 계면 활성화에너지 3단 비교 · 율속 이동(계면→SE 입계) 서사 · 계면 Li site-energy 프로파일(MLIP 분할) · ★ 범용 MLIP 의 이종계면 실패 실측** (실험 8할 + 소형 계산 2할, NEB 0 · MD 확산 0 · DFT+U 0) |

═══════════════════════════════════════════════════════════════════════════
(b) litdb/comparison_vs_ours.md — 넣을 곳 2군데
═══════════════════════════════════════════════════════════════════════════

--- (b-1) "## A. 이온전도도" 표에 넣을 행 (| 주장 | 출처 | 우리 (comp1→modelc) | 일치 |) ---

| **🔴🔴 이 논문의 Ea 는 우리 Ea 와 *같은 종류의 양이 아니다* — 나란히 쓰면 틀린다** — [Lu24] 의 `E_int` 는 **셀 임피던스 성분 R_int(=R_cei+R_ct) 의 온도의존**(EIS→DRT→등가회로→5점 Arrhenius, **SOC 20 % 고정**, ⌀10 mm 4층 펠릿)에서 나온 **계면 전하이동** 활성화에너지다: **60.19(맨 Ni90/LPSC) → 41.39(Li₂ZrO₃ 코팅) → 25.79 kJ mol⁻¹(Li₃InCl₆ 촉매질)** = 0.624 → 0.429 → **0.267 eV**. 우리 값은 **Li 자기확산계수 D 의 온도의존**(MLIP-MD, MSD 2–50 ps 창)이다. **위치(계면 vs 벌크)·대상(소자 vs 주기셀)·측정량(저항 vs D)이 전부 다르다** | **[Lu24]** `Fig. 4g,h,i` 범례 (★ 본문에 없는 `E_Rohm` 36.29/35.80/37.65 · `E_Rcc` 43.46/41.55/41.38 kJ mol⁻¹ 도 digest 가 그림에서 회수) | comp1 **0.2532 eV**(단일궤적, `HZ-comp1-Ea-diffusive-gate` **HOLD**) · modelc **0.197 ± 0.032 eV**(3-seed, canonical) · lpsocl_box331 **0.180 ± 0.002 eV**(canonical, **cell-conditioned** — `bulk_claim__cell_conditioned_only`·`RT_extrapolation` 금지) | ⛔⛔ **같은 표·같은 문장·같은 그림 전부 금지.** *"문헌 계면 0.43 eV 대비 우리 벌크 0.18 eV"* 류 문장 **금지**. 우리 0.180 을 **"벌크"** 라고 부르는 것도 금지(원장이 bulk claim 을 막는다). 🟢 **허용**: *"계면 전하이동 Ea(EIS)와 벌크 자기확산 Ea(MD)는 다른 양이며, [Lu24] 는 전자가 코팅으로 **낮아지는 방향**을 보였다"* — **방향만, 값 없이** |
| **★ 계면이 벌크보다 *느리다* 는 반대 사례 — [Wang26IF] 와 정면으로 갈린다** — 같은 셀에서 `E_Rint` **60.19** ≫ `E_Rohm`(주로 SE 벌크) **36.29 kJ mol⁻¹**. 그런데 계면을 고치면(③ LIC) **`E_Rint` 25.79 < `E_Rohm` 37.65 로 역전** → 율속이 계면을 떠나 **SE 입계(D1)** 로 간다(`Fig. 4f` D1 ≈ 385 Ω ≫ D3 ≈ 95 Ω, figure-read) | **[Lu24]** `Fig. 4d–i` | 우리는 **벌크만** 본다 (계면 Ea 축 없음) | ⭕ **방향만 소환.** [Wang26IF] 는 *"a-Li_xSi\|LPSCl 계면 12개가 전부 양쪽 벌크보다 **빠르다**(0.10–0.30 eV)"* 라 했다. 두 digest 를 같이 인용하면 **"계면은 계에 따라 빠를 수도 느릴 수도 있다 — 화학쌍이 정한다"** 가 된다. ⛔ 값 이식 금지(한쪽은 EIS 셀값, 한쪽은 MD 벌크값) |
| **⚠ interphase 의 *자체* 이온전도도가 코팅 판정을 뒤집는다 — 그런데 그 값들이 남의 논문이고 온도가 없다** — `Fig. 5` 논지의 절반이 문헌 σ 나열이다: Li₂S **7.51×10⁻¹¹** · Li₃PO₄ **3×10⁻⁷** · **Li₂ZrO₃ 7×10⁻⁵** · Li₃InCl₆ **1.13×10⁻³ S cm⁻¹**(마지막만 자체 측정 25 °C, `Fig. S10`). 🔴 **LZO 값이 계보 #3 [Xiao19](NEB Ea 0.48 eV, σ ~10⁻⁴ @ 598 K)의 상온 환산 ~2×10⁻⁸ 과 3,500배 어긋난다**(우리 산수, §10-C2) | **[Lu24]** 본문 p.6 + `Fig. S10` · 대조 **[Xiao19]** `Table 2`/`Table S6` | 우리는 σ 절대값 인용 자체가 금지다(`absolute_sigma` prohibition) | ⛔ **σ 4종 전부 이식 금지**(온도·결정성·시료형태 미기재). 🟢 **방향은 안전**: LZO 가 LIC 보다 낮다는 결론은 7×10⁻⁵ 가 맞아도, 10⁻⁸ 이어도 성립한다(후자면 **더 강해진다**) |
| **★★ `Li₂ZrO₃` 5판정 표가 닫혔다 (계보 카드 ④번 숙제)** — #2 [Aykol16] ⛔탈락(−E_c 3.150 < 3.5 V 컷) · #3 [Xiao19] 🟡기준물(NEB 0.48 eV) · #5 [Nolan21] ✅생존(창 0.34–3.41 V) · **#9 [Lu24] 🟡실험✅이지만 불충분**(계면 Ea −31 %, 계산 장벽 4종 중 **최저 0.14 eV**, 그러나 interphase σ 부족으로 LIC 에 진다) · **[Kang25](우리 그룹) ✅다른 축**(화학 패시베이션 + 균열 억제, 100th +54.4 mAh g⁻¹). **종합**: *"LZO 는 열역학·화학은 고치고 **자기 자신의 이온전도**에서 진다 ⇒ #2 의 σ 필터는 잘못된 이유로 옳았다"* | **[Lu24]**+**[Xiao19]**+**[Nolan21]**+**[Aykol16]**+**[Kang25]** | 우리 cascade 코팅 후보표에 **"코팅 자체의 σ" 열이 없다** | ⭕⭕ **작업거리 확정** — cascade 후보표에 코팅 σ(또는 BVSE 채널) 열 추가. §11c-1 |

--- (b-2) "### J-7. 🔧 방법 원전" 블록에 추가할 소절 (물성값이 아니라 *방법*이다) ---

**[Lu24] `lu2024_lowtemp_assb_li2zro3_interface` — ① 계면 Li site-energy 프로파일 ② 범용 MLIP 의 계면 실패 ③ DRT 5피크 사전**
(⚠ 이 논문은 σ·Ea 값이 있어 **축 A 에 이미 행이 있다.** 여기는 *방법* 부분만 따로 둔 것)

| 항목 | [Lu24] | 우리 | 판정 |
|---|---|---|---|
| **NEB 가 안 되는 계면의 대안** | `E_total = Σ E_i` 분할 → Li 원자별 site energy 를 **계면 법선 z 로 프로파일** → 95th 포락선의 max−min 을 "장벽" 으로 | 우리는 계면에 NEB 를 시도조차 못 했다 | 🟡 **개념은 이식 후보, 실행은 안 됨** — ⛔ **안장점을 안 넘으므로 migration barrier 가 아니다**(자리에너지 차 ≤ 진짜 장벽). NEB 와 대조한 계가 **0개**다. 우리가 쓴다면 **벌크에서 NEB 교차검증 필수** |
| **MLIP 게이지** | 계면 4종에 **각각 따로 fine-tune** 한 4개 모델로 얻은 0.14/0.17/0.28/0.48 eV 를 **한 줄에 세운다** | — | 🔴 **그대로 따라 하면 안 된다.** 고치는 법: 4계면+각 벌크를 **한 데이터셋으로 공동 fine-tune**(게이지 공유) 또는 각 계에 **자체 벌크를 기준자로 삽입** |
| **★★ 범용 사전학습 MLIP 의 이종계면 실패** | `Table S2`: 사전학습 M3GNet 의 계면 에너지 **R² = 0.02 / 0.11 / 0.01 / 0.18** → fine-tune 후 **0.98 / 0.95 / 0.97 / 0.98** | UMA-s-1p1 을 **fine-tune 없이** LPSCl MD 에 쓴다(벌크는 검증된 표준) | ⭕⭕⭕ **가장 값어치 있는 이식.** *"벌크에서 되던 범용 MLIP 이 이종계면에서 무너진다"* 의 외부 실측. **작업**: 우리 계면 DFT 스냅샷에 UMA 를 얹어 에너지 상관 R² 를 본다(반나절). 결과가 어느 쪽이든 **우리 계면 계산 신뢰구간을 정한다** |
| **계면 제작 규약** | pymatgen `CoherentInterfaceBuilder` · 면적 ≤ 400 Å² · 총 원자 < 500 · 성분당 Li **4층 이상** · LiNiO₂ **(101)** 고정 · **부정합을 표로 보고**(1.1 / 4.8 / 2.4 / 3.9 %) | `run_cathode_interface.py` = **rigid stack**(격자 그대로 겹침), 부정합을 **보고하지 않는다** | ⭕ **이식 후보 (T2)** — 최소한 **부정합 수치를 보고하는 습관**. ⚠ 다만 [Lu24] 셀은 z 가 **16–35 Å 로 2배 이상 들쭉날쭉**해 finite-size 가 교락됐다(가장 큰 장벽 0.48 eV 가 가장 얇은 셀에서 나왔다) — **두께를 맞추는 것이 먼저** |
| **무질서 처리** | Ni 5 % → Co, 5 % → Mn **무작위 단일 배열**, 반복 0회 | comp2 실측: 배열에 따라 Ea 가 **0.275 ↔ 0.151 eV**(1.8배) | 🔴 **우리가 훨씬 엄격하다.** [Lu24] 의 0.14 vs 0.17 차이는 **배열 노이즈 안**일 수 있다 — 이 단서 없이 인용 금지 |
| **EIS 분해** | **DRT**(모형 없는 역변환) + `Table 1` 5피크 귀속(D1 SE 입계 / D2 접촉 / D3 CEI / D4 전하이동 / D5 확산, τ = RC = 1/2πf). 귀속은 *"empirically·may·possibly"* | 우리 그룹 **[Kim25TLM]** = **modified TLM**(물리 모형 먼저) | ⭕ **짝으로 묶는다**: *"봉우리에 이름 붙이는 두 방식 — 모형 없는 분해(DRT) vs 모형 있는 분해(TLM)"*. DRT 는 **귀속을 해 주지 않는다**는 점이 핵심 |

═══════════════════════════════════════════════════════════════════════════
(c) kb/syntheses/cathode_coating_computational_lineage.md — #9 행의 litdb 칸(마지막 열) 교체 문구
    (현재: "⏳ 대기 (본문 2026-09-12 수령, zip 경로)")
═══════════════════════════════════════════════════════════════════════════

✅ `papers/lu2024_lowtemp_assb_li2zro3_interface.md` (2026-09-12) — **서지 확인 완료(파일명 정확, #104 류 오기 없음)**. **잠정 요지 판정: 수치 전부 ✔(60.19/41.39/25.79 kJ mol⁻¹ · 0.624/0.429/0.267 eV · −30 °C 26.9 %), 인과 한 줄 ✘** — *"LZO 코팅 → LIC 로 교체"* 라는 **단계적 개선이 아니다**. **LIC 셀은 LZO 도 LPSC 촉매질도 안 쓰는 세 번째 독립 셀**이고 분리막마저 **LIC\|LPSC 이중층**이다(배타적 3분기). **digest 소득 5건**: ① `Fig. 4g–i` 에서 본문에 없는 Ea **6개 회수**(`E_Rohm` 36.29/35.80/37.65 · `E_Rcc` 43.46/41.55/41.38) → **`E_Rint` 만 2.33배 갈리고 나머지는 5 % 내 동일** = *"차이는 계면 하나뿐"* 의 진짜 근거 ② **율속 이동 서사**(③ 에서 `E_Rint` < `E_Rohm` 역전 → 병목이 SE 입계 D1 로) = **코팅 개선의 정지 조건** ③ ★★ **`Table S2`: 범용 사전학습 M3GNet 의 계면 에너지 R² 0.01–0.18**(fine-tune 후 0.95–0.98) = *"벌크에서 되던 범용 MLIP 이 이종계면에서 무너진다"* 의 외부 실측 → **우리 UMA 계면 규율의 근거** ④ **`Li₂ZrO₃` 5판정 표 완성(= 이 카드 ④번 숙제 종결)**: #2 ⛔탈락 / #3 🟡기준물(NEB 0.48 eV) / #5 ✅생존(0.34–3.41 V) / **#9 🟡실험✅이나 불충분**(계산 장벽 **최저 0.14 eV** 인데 interphase σ 부족으로 LIC 에 패) / **[Kang25](우리 그룹) ✅ 다른 축**(패시베이션+균열억제, +54.4 mAh g⁻¹) ⇒ *"LZO 는 열역학·화학은 고치고 **자기 자신의 σ** 에서 진다 — #2 의 σ 필터는 **잘못된 이유로 옳았다**"* ⑤ 🔴 **우리 그룹 `cha2024` 와 정면 충돌**(LIC 최악 vs 최고) → **접촉기하 화해가설** = 새 계산거리. **⛔ 인용 제한**: `E_int` 3종을 우리 `MD_Ea_eV` 옆에 놓는 것 **전면 금지**(셀 EIS 계면 vs 원자 자기확산; 우리 0.180 은 `bulk_claim__cell_conditioned_only` 걸린 LPSOCl cell-conditioned 값이다) · site-energy 장벽 4종은 **안장점 미포함 + 계면별 MLIP 게이지** 라 계 간 절대비교 불가 · **LZO σ 7×10⁻⁵ S cm⁻¹ 는 #3 [Xiao19] 상온 환산 ~2×10⁻⁸ 과 3,500배 어긋난다** · `Fig. S2`(음극 무시 가능의 유일 근거)는 **패널 제목과 캡션이 다른 계를 가리켜 재인용 보류**. **본문↔그림/SI 어긋남 11건** 전수 §10. 그림 18장 중 **8장 실독**(본문 5장 전량 + `Fig. S2`·`S7`·`S10`).

-->
