Repository: yonghoon7153-source/Yonghoon-DEM-DFT

# 📚 LITDB — 문헌 단일 시스템 (**SE·DFT 축 + DEM·MPM 축, 두 트랙**)

> **앞으로 논문은 여기서만 본다.** 여러 곳(db/literature, kb/papers, db/properties, Excel)에 흩어진 문헌을 한 곳에서 생각·참고·비교하기 위한 통합 MD 시스템.

## 왜 트랙이 둘인가
`INDEX.md` 는 argyrodite 전해질 축이라 접촉역학·MPM·건식전극 digest 가 들어갈 자리가
없다. 그래서 한때 64편이 **어느 인덱스에도 없었다**(open_items #7). 축을 나눠 그 구멍을
닫았고, 한 분모로 세면 “159편 중 98편 미언급” 같은 **가짜 미결**이 나온다
(`comparison_vs_ours.md:8`). 분리는 실측 근거가 있는 결정이다 — 합치지 말 것.

⚠ 이 표의 **편수는 적지 않는다.** 손으로 쓴 수는 반드시 낡는다(README 자신이 세 번 틀렸다).
현재값은 `python3 tools/litdb/build_index.py --check` 로 본다.

File: litdb/papers/masias2019_li_metal_elastic_plastic_creep_properties.md (part 2 of 2)
**`Table S1` 원문 그대로** — *"Tension Creep Minimum Secondary Creep Rate as a function of Pressure (room temperature)"*:
| σ (MPa) | σ/G | Aspect Ratio (H/D) | 최소 2 차 크리프 속도 (s⁻¹) | 그때 변형 (%) |
⑪ **압축 데이터는 구성 법칙이 아니다 — 논문도 알지만 표 이름이 'Compression Creep' 이다.** AR 이 시편마다 1.89–2.57 로 다르고 (응력과 교락), 정하중 전 일정 속도 구간에서 이미 큰 변형 (`Fig. 8` `figure-read ≈` ≈200 s 에 ≈20 %) 을 겪은 뒤의 응답이다.  *우리 산수*: 시각 고정 겉보기 지수 −1.4 · 인장 법칙 외삽보다 10–6 × 10⁴ 배 느림.  ⇒ `Table S2` 를 "Li 압축 크리프 속도" 로 인용하면 안 된다 — "광유 윤활 AR ≈2 Li 원통의 정하중 시간 응답".

⑫ **인용 slip.** "our previous solid-state cycling studies of Li metal used ... 1 MPa [9, 10, 33]" — [33] 은 LLZO 탄성 논문 (Yu 외 2016) 이다.  '점착' 과 '마찰' 을 한 문장에서 같은 것처럼 쓴다 (`Fig. 10` 캡션 · 결론 *"friction (or adhesive forces)"*).

⑬ **통계.** 인장 항복 값에 ± 없음 · 압축 정하중은 응력마다 1 회 · 크리프는 0.4 MPa 만 반복 (CV 12 %).  n 의 불확도를 논문은 적지 않는다 (*우리 산수* SE 0.44).

---

## 11. 적용 인사이트 ★

1. **Li 금속을 모델에 넣을 때는 '항복 0.8 MPa' 상수가 아니라 점소성 법칙으로 넣는다.** 이 논문 `Table S1` 로 A′ = 7.73 × 10⁻³ s⁻¹ MPa⁻ⁿ · n 6.56 을 되살릴 수 있고, 그 법칙이 항복 시험 속도에서 0.755 MPa 를 내서 측정 항복과 맞는다 (§6).  문헌 2 차 인용 ('Li 항복 ≈0.8 MPa' — famprikis · doux · deysher 카드) 을 이 법칙으로 바꾸면 속도 조건이 같이 따라온다.
2. **실온 한 점이다.** 우리 셀은 실온 근처지만 온도를 바꿔야 하는 시나리오 (60 °C 시험 등) 에서는 이 논문으로 Q_c 를 정할 수 없다 — 다른 원전 (§14 LePage 2019) 이 필요하다.
3. **압축 시험 데이터는 '검증 표적', 인장 크리프는 '입력'.** 우리 MPM/FEM 이 Li 를 다루게 되면, 인장 법칙을 입력으로 넣고 `Table S2` (AR ≈2 · 윤활 · 12/60/120 min) 를 재현하는지로 마찰 경계조건을 검증할 수 있다 — 거꾸로 압축 데이터로 법칙을 맞추면 안 된다.
4. **W_ad 보고서 §7 의 '공극' 쪽에 줄 수 있는 것** = Li 의 탄성 · 크리프 입력 (7b) + `Fig. 10` 의 정성 논리.  **줄 수 없는 것** = 점착 값 · γ_Li · 계면 전단 강도 — 이 논문에 없다.
5. **우리 SE 와의 강성 비** — comp1 E_VRH 22.06 GPa (DFT) 대 Li E 7.82 GPa (exp) ≈2.8 배.  Monroe–Newman 류 G 비 판정은 우리 G 가 레지스트리에 올라간 뒤에 한다 (지금은 값이 원장 밖).
6. **이 논문의 2 차 인용을 고칠 곳** — 우리 카드 셋이 'Li 항복 ≈0.8 MPa' 를 조건 없이 적었다 (`famprikis2019` L115 · L349 · `doux2020` L74 · `deysher2022` L94).  원전은 **0.73–0.81 MPa · 인장 · 0.2 % offset · 1.2 × 10⁻³ s⁻¹ · RT** 다.

---

## 12. 인용 가능 문장 (영문 초안)

- "At room temperature, polycrystalline Li has E = 7.82 GPa, G = 2.83 GPa and ν = 0.381 (ultrasonic pulse-echo; Masias et al. 2019)."
- "The 0.2 % offset tensile yield strength of polycrystalline Li is 0.73–0.81 MPa at a strain rate of 1.2 × 10⁻³ s⁻¹ and room temperature, depending on which modulus is used for the offset line."
- "Room-temperature tensile creep of Li between 0.2 and 0.6 MPa follows a power law with a stress exponent of 6.56, which Masias et al. attribute to dislocation climb."
- ⚠ (조건부 · 우리 산수 명시) "Refitting the seven minimum creep rates reported by Masias et al. gives ε̇ ≈ 7.7 × 10⁻³ σ^6.56 (σ in MPa, s⁻¹); at the strain rate of their yield tests this law gives a flow stress of ≈0.75 MPa, within their measured yield range."
- ⚠ (조건부) "Under constant compressive load (0.8–2.4 MPa), lubricated Li cylinders with an aspect ratio of about 2 barrel, and the strain rate decreases with time; these data reflect specimen geometry and friction rather than an intrinsic creep law."

## 13. 주의 / 한계 (인용 규율)

- ⛔ **'Li 항복 0.8 MPa' 를 조건 없이 쓰지 않는다** — 0.73–0.81 MPa · 인장 · 0.2 % offset · 1.2 × 10⁻³ s⁻¹ · RT · AR 1.1 을 같이.
- ⛔ **`Fig. 3` 의 '진' 응력 곡선 · *"true stress dramatically increased"* 는 인용 금지** — 압축 부호 오류 (§10-②).
- ⛔ **`Table S2` 를 'Li 압축 크리프 법칙' 으로 인용 금지** — 시편 기하 · 마찰 · AR (1.89–2.57) 응답이다.
- ⛔ **`Fig. 7` 의 D 값 (3.1 × 10⁻¹ cm²/s) 을 실온 확산계수로 인용 금지** (§10-⑤).  카드의 Q ≈54 kJ/mol 역산도 인용 금지 (추론).
- ⛔ **Q_c · 온도 의존은 이 논문에 없다** — 다른 온도로 옮기지 않는다.
- ⛔ **A′ = 7.73 × 10⁻³ s⁻¹ MPa⁻ⁿ 는 논문 값이 아니다** — '이 카드의 재회귀 (`Table S1` 7 점)' 표지와 함께만.  범위 0.2–0.6 MPa 밖 외삽 주의.
- ⚠ 이 논문의 '점착' 은 마찰 · 계면 전단 뜻 — 우리 W (법선 분리 에너지) 와 같은 줄에 놓지 않는다.
- ⛔ **'마찰 · 점착이 Li 변형률 속도를 10³–10⁴ 배 낮춘다' 를 이 논문 값으로 인용 금지** — 후속 (Wang 2019 *Joule*) 의 외삽 · 기하 포함 해석이다.  이 논문 데이터 안의 감속은 부과 속도 대비 10²–10²·⁷ (§7c-6).
- ⚠ 우리 DFT 값과의 비 (E 2.8 배 · K/B 2.4 배) 는 **방법이 섞인 비** — 차수 감각으로만.
- ⚠ 단결정 E⟨111⟩ 21.2 · ⟨100⟩ 3.0 GPa 는 이 논문의 측정이 아니다 ([34] 상수로 계산한 2 차 값).

---

## 14. 참고문헌 — 우리가 더 볼 것 (원문 목록 서지 그대로 + 이유)

| ref | 서지 (원문 그대로) | 왜 |
|---|---|---|
| [4] | Monroe C, Newman J (2005) The impact of elastic deformation on deposition kinetics at lithium/polymer interfaces. J Electrochem Soc 152:A396–A404 | G_SE ≥ ~2 G_Li 기준의 원전 |
| [5] | Ferrese A, Newman J (2014) Mechanical deformation of a lithium-metal anode due to a very stiff separator. J Electrochem Soc 161:A1350–A1359 | Li 음극 변형 연속체 모델 |
| [10] | Wang M, Sakamoto J (2018) Correlating the interface resistance and surface adhesion of the Li metal-solid electrolyte interface. J Power Sources 377:7–11 | ★ **Li\|고체전해질 점착 실측** — W_ad 보고서 §7 의 실험 짝 후보 |
| [23] | Sharafi A, Kazyak E, Davis AL, Yu S, Thompson T, Siegel DJ, Dasgupta NP, Sakamoto J (2017) Surface chemistry mechanism of ultra-low interfacial resistance in the solid-state electrolyte Li7La3Zr2O12. Chem Mater 29(18):7961–7968 | ★ Li\|LLZO 계면 점착 · 젖음 (이 논문이 [10] 과 함께 '높은 점착' 근거로 인용) — 같은 날 묶음 카드 [`sharafi2017_llzo_surface_chemistry_li_wetting_interfacial_resistance`](sharafi2017_llzo_surface_chemistry_li_wetting_interfacial_resistance.md) |
| [12] · [13] | Schultz R (2002) Lithium: measurement of young's modulus and yield strength. Fermilab Tech Memo 2191:1–6 · Tariq S, Ammigan K, Hurh P, Schultz R (2003) Li material testing-fermilab antiproton source lithium collection lens. In: Proceedings of the 2003 particle accelerator conference, pp 1452–1454 | Li 하중틀 시험 (신율계 유무 대조) |
| [26] | Robertson WM, Montgomery DJ (1960) Elastic modulus of isotopically-concentrated lithium. Phys Rev 117(2):440–442 | 초음파 E 8.0 GPa 원전 |
| [28] | Cook M, Larke EC (1945) Resistance of copper and copper alloys to homogeneous deformation in compression. J Inst Met 71(12):371–390 | barreling · 마찰 · AR 의 원전 (`Fig. 4`) |
| [30] | Xu C, Ahmad Z, Aryanfar A, Viswanathan V, Greer JR (2017) Enhanced strength and temperature dependence of mechanical properties of Li at small scales and its implications for Li metal anodes. Proc Nat Acad Sci 114:57–61 | 크기 효과 (15–105 MPa) — 얇은 Li · 공극 크기 축 |
| [32] | Sargent PM, Ashby MF (1984) Deformation mechanism maps for alkali metals. Scr Metall 18:145–150 | n · D · 기전 판정의 원전 — §10-⑤ 의 D 확인용 |
| [34] | Slotwinski T, Trivisonno J (1969) Temperature dependence of the elastic constants of single crystal lithium. J Phys Chem Solids 30:1276–1278 | 단결정 C_ij (이방성 8.43) |

## 15. 기법 용어 미니사전

- **펄스-에코 (pulse-echo)**: 탐촉자가 초음파 펄스를 쏘면 시편 반대면에서 반사돼 돌아온다.  왕복 시간과 시편 높이로 파속을 잰다.  **종파** (진동 방향 = 진행 방향) 와 **횡파** (진동 ⊥ 진행) 두 속도로 등방 재료의 탄성 상수 둘을 다 정한다.  결합제 (광유 · 횡파용 점성 결합제) 가 탐촉자–시편 사이 공기층을 없앤다.
- **E · G · K · ν**: 영률 (늘림) · 전단 탄성률 (비틀림) · 체적 탄성률 (고르게 누름) · 푸아송 비 (늘릴 때 옆으로 줄어드는 비).  등방이면 둘만 독립 (식 1–4).  ν 0.38 은 고무 (0.5) 쪽에 가까운 금속 — K 가 ν 에 민감하다.
- **0.2 % offset 항복**: 탄성 직선을 변형 0.2 % 만큼 오른쪽으로 옮겨 곡선과 만나는 응력.  직선의 기울기 (E) 를 무엇으로 쓰느냐에 따라 값이 바뀐다 — 이 논문의 SS / PE 차이.
- **공칭 (engineering) / 진 (true) 응력–변형**: 공칭 = 처음 단면 · 처음 길이 기준.  진 = 그 순간 단면 · 길이 기준.  인장은 단면이 줄어 진응력 > 공칭, **압축은 단면이 커져 진응력 < 공칭**.
- **barreling**: 압축 때 끝면이 판 마찰에 잡혀 덜 퍼지고 가운데가 부풀어 통 모양이 되는 것.  끝면 근처의 거의 안 움직이는 쐐기 = 정수압 (dead-metal) 영역 (`Fig. 4` 빗금).
- **necking (목 좁아짐)**: 인장에서 한 곳의 단면이 먼저 줄어 그곳에 변형이 몰리는 것.  가공 경화가 없는 Li 는 일찍 · 크게 일어난다.
- **크리프**: 일정 하중에서 시간에 따라 변형이 계속되는 것.  1 차 (속도 감소) → 2 차 (최소 · 정상) → 3 차 (가속 · 파단).  상동 온도 T/T_m > 0.4–0.5 에서 중요 — Li 는 실온이 0.66.
- **멱법칙 크리프 · 응력 지수 n**: ε̇ ∝ σⁿ.  n ≈1 확산 흐름 (Nabarro–Herring = 격자 · Coble = 입계), n ≈3 전위 활주, n ≈5–7 전위 상승 (확산이 율속).  σ/G > ~10⁻³ 이면 멱법칙이 깨진다 (power-law breakdown).
- **전위 상승 (dislocation climb)**: 칼날 전위가 빈자리를 흡수 · 방출하며 활주면을 바꿔 장애물을 넘는 것 — 확산이 필요해 격자 확산 활성화 에너지가 Q_c 가 된다.
- **변형 기전 지도 (deformation mechanism map)**: σ/G – T/T_m 평면에 어느 기전이 이기는지 칠한 그림 (Frost & Ashby · 알칼리 금속은 Sargent & Ashby [32]).  정규화 ε̇/D 와 σ/G 를 쓰면 같은 기전의 금속끼리 한 선에 모인다 (`Fig. 7`).
- **Zener 이방성 비 A = 2C₄₄/(C₁₁ − C₁₂)**: 입방 결정이 방향마다 얼마나 다르게 단단한지.  1 이면 등방.  Li 8.43 → ⟨111⟩ 과 ⟨100⟩ 의 E 가 7 배 차이.
- **AR (aspect ratio · H/D)**: 시편 높이 ÷ 지름.  ASTM 압축 ≈2 (E9) · 인장 ≈4 (E8).  작을수록 끝면 마찰 영향이 커져 같은 높이 감소에 더 큰 하중이 든다 — 전지 Li 층은 ~10⁻⁴.
- **Monroe–Newman 기준**: 고분자 전해질 · Li 계면의 선형 탄성 안정성 해석에서 나온 'SE 전단 탄성률 ≳ 2 G_Li 면 Li 돌기가 억제된다' 는 기준.  이 논문 서론의 동기.
- **'5C · 1C · 0.5C'**: 한 번 충전 (또는 방전) 시간 12 · 60 · 120 분.  `Table S2` 는 그 시각의 변형률 속도를 그 C-rate 이름으로 불렀다.

## 16. 원문 대조 기록 (이 카드 작성 중 직접 확인한 것 · 2026-11-24)

- 저자명 = PDF 1 쪽 **Alvaro Masias** (요청서의 'Asma' 는 PDF 와 다르다) · 교신 = Masias (Ford).
- 표 5 개 전부 PDF 텍스트에서 전사 (`Table 1` · `2` · `3` · `S1` · `S2`).  `Table 3` 손 크롭은 이미지로 완결성 확인.
- `Table S1` 7 점 OLS → n 6.562 (논문 6.56 재현) · `Table 2` 재계산 → 반올림 안에서 정합 · σ/G → G 2.81 GPa 역산.
- `Fig. 2` 삽입도 offset 교점 · `Fig. 3` 끝점 · `Fig. 5` · `Fig. 8` 시간 곡선은 그림에서 읽었다 (`figure-read ≈`).
- [미확인]: 결정립 크기 · 집합조직 · 인장 항복 시편 수 · `Fig. 2` 삽입도가 어느 시편인지 · 압축 '최대 측정 가능 힘' 의 정의 · `Table S2` 시각 원점 · 사용 소프트웨어 · Q_c · γ_Li · 계면 점착 값.

## 🔗 관련 카드

- [`famprikis2019_fundamentals_inorganic_sse`](famprikis2019_fundamentals_inorganic_sse.md) — ref 144 = 이 논문 · 'DEM 입력 파라미터 조달표' 의 Li 소성 σ_y 0.8 MPa 행
- [`doux2020_stack_pressure_assb`](doux2020_stack_pressure_assb.md) — 적층압 5 MPa 최적 · ≥25 MPa 에서 Li 가 SE 공극으로 크리프 → 단락 · 'Li 항복 ≈0.8 MPa (Masias 외)'
- [`kalnaus2023_ssb_critical_role_of_mechanics_stress_relief_review`](kalnaus2023_ssb_critical_role_of_mechanics_stress_relief_review.md) — ref 33 · LePage 그림 판독 (속도 500 배 → 응력 2.2–2.9 배) · 같은 저자군 (Haslam · Wolfenstine · Sakamoto 2022 AR 효과)
- [`tron2023_lpscl_ccd_ambient_pressure`](tron2023_lpscl_ccd_ambient_pressure.md) — 저적층압 LPSCl CCD · Li 크리프 · 공극이 우리 DEM · MPM 에 없다는 서술 (L191)
- [`deysher2022_transport_mechanical_aspects_assb_review`](deysher2022_transport_mechanical_aspects_assb_review.md) · [`banerjee2020_interfaces_interphases_assb_review`](banerjee2020_interfaces_interphases_assb_review.md) — 이 논문을 인용한 총설
- [`swinkels1983_hip_densification_plastic_yield_creep_mechanisms`](swinkels1983_hip_densification_plastic_yield_creep_mechanisms.md) — 금속 분말 HIP 의 소성 항복 → 멱법칙 크리프 (지수 6.5) — 같은 꼴의 식을 분말 압밀에 쓴 선례
- [`kang2026_stress_regulated_li_plating_ag_c_cnf_hybrid_anode`](kang2026_stress_regulated_li_plating_ag_c_cnf_hybrid_anode.md) · [`liao2025_interfacial_adhesion_li_plating_carbon_interlayer`](liao2025_interfacial_adhesion_li_plating_carbon_interlayer.md) — 점착 · 인터레이어 트랙 (`comparison_vs_ours_DEM.md` §I)
- 같은 날 (2026-11-24) 같은 묶음 카드 — 서로 내용 대조는 아직 안 했다 (링크만): [`sharafi2017_llzo_surface_chemistry_li_wetting_interfacial_resistance`](sharafi2017_llzo_surface_chemistry_li_wetting_interfacial_resistance.md) (= 이 논문의 ref [23]) · [`seymour2021_void_suppression_interfacial_adhesion_vacancy_transport`](seymour2021_void_suppression_interfacial_adhesion_vacancy_transport.md) (점착 ↔ 공극 억제) · [`yang2021_flat_li_stripping_lithiophilic_interface_design`](yang2021_flat_li_stripping_lithiophilic_interface_design.md) · [`lee2022_thin_insitu_li_void_rewetting_llzo`](lee2022_thin_insitu_li_void_rewetting_llzo.md) (얇은 Li 공극 · 재젖음)

## 🗨️ Q&A 로그

(아직 없음)

---

## 🔗 이어 읽기 · 바로잡기 (2026-11-24b 묶음)

> 같은 날 둘째 묶음 12 편 (`litdb/_curation/batch_2026_11_24b/batch.json`) 의 끝 보고에서 이 카드에 걸리는 것만 모았다 (2026-11-24). 위 본문은 고치지 않았다 — 겹치면 이 절이 우선한다.

- Kasemchainan 2019 는 이 논문의 항복 0.81 MPa 를 같은 쪽에서 ref 36 · ref 38 로 다르게 인용하고, 0.5 MPa (< 항복) 에서는 셀 형성부터 어려웠다고 쓴다 → `kasemchainan2019_critical_stripping_current_dendrite_on_plating`.
- Lee 2020 *Nat. Energy* 5, 299 의 ref 20 = 이 논문 (그 셀의 운전 적층압 2 MPa 는 항복 ≈0.8 MPa 보다 높다) → `lee2020_silver_carbon_composite_anode_all_solid_state_li_metal` · Xie 2024 연속체 모델의 Li 부피 탄성률 11 GPa 도 이 논문 K 11.1 GPa 와 같은 값이다 → `xie2024_agc_buffer_layer_lithiation_delithiation_mechanism`.
