Repository: yonghoon7153-source/Yonghoon-DEM-DFT

# 📚 LITDB — 문헌 단일 시스템 (**SE·DFT 축 + DEM·MPM 축, 두 트랙**)

> **앞으로 논문은 여기서만 본다.** 여러 곳(db/literature, kb/papers, db/properties, Excel)에 흩어진 문헌을 한 곳에서 생각·참고·비교하기 위한 통합 MD 시스템.

## 왜 트랙이 둘인가
`INDEX.md` 는 argyrodite 전해질 축이라 접촉역학·MPM·건식전극 digest 가 들어갈 자리가
없다. 그래서 한때 64편이 **어느 인덱스에도 없었다**(open_items #7). 축을 나눠 그 구멍을
닫았고, 한 분모로 세면 “159편 중 98편 미언급” 같은 **가짜 미결**이 나온다
(`comparison_vs_ours.md:8`). 분리는 실측 근거가 있는 결정이다 — 합치지 말 것.

⚠ 이 표의 **편수는 적지 않는다.** 손으로 쓴 수는 반드시 낡는다(README 자신이 세 번 틀렸다).
현재값은 `python3 tools/litdb/build_index.py --check` 로 본다.

File: litdb/papers/mcgrogan2017_compliant_brittle_li2s_p2s5_glass_nanoindentation.md (part 2 of 2)
<!-- digest 표준 양식 확장 (paper-level STANDALONE). ★ = 이 묶음 ([DEM 우선 (수영)] 문헌 보강 · 1저자 11-12 후보 다섯 편의 3 번 · 후보 표 N-3) 에서 꼭 뽑으라고 한 항목.
| 카드 | 재료 · 시편 | 방법 · 하중 | H (GPa) | E 또는 E_r (GPa) | K_Ic (MPa·m^½) |
|---|---|---|---|---|---|
| **이 논문** | **70Li₂S–30P₂S₅ 유리 덩어리 (연마 · 광유)** | 큐브 코너 20 mN · 깊이 ≈2 µm · 부하 120 s / Vickers 9.8 N | **1.9 ± 0.2** | E **18.5 ± 0.9** (ν 0.3) | **0.23 ± 0.04** (풀림) · 0.34 ± 0.08 |
| `papakyriakou2021_…` | Li₆PS₅Cl 열간 가압 펠릿 (91 %) | Berkovich 2 mN · 0.5 s · 25 °C [판독] | 1.87 ± 0.37 | E_r 33.8 ± 5.7 | — |
| `lee2025_heckel_…` | Li₆PS₅Cl 치밀 펠릿 | 8 mN · SEM 안 | 1.41 ± 0.24 | E 27.6 | — |
| `var2026_…` | Li₆PS₅Cl 냉간 펠릿 꼭대기 · 입자 | Berkovich 1 mN · 오일 · 대기 | 0.55–0.87 | E_r 15.3–28.6 | — |
| `song2025_…` | Li₆PS₅Cl 다공 펠릿 (13 %) | 외팔보 굽힘 · CT | — | 4.7 ± 1.1 (벌크) | 0.17 ± 0.03 |
| `sakuda2013_…` (Sci. Rep.) | 75Li₂S·25P₂S₅ 유리 (열간 펠릿 · ρ 1.88) | 초음파 | — | 24 (75 : 25) · 18–25 (50–80 mol%) | — |
| 우리 DFT | Li₆PS₅Cl 결정 | 제1원리 | — | 22.06 (ν 0.360) | — |

- 같은 "황화물 경도" 가 0.55–1.9 GPa 로 갈린다 — **이 논문 (유리) 이 가장 높은 쪽** 이고 Li₆PS₅Cl 열간 펠릿 (1.87) 과 같은 높이다.  어느 값을 SE 항복 · 접촉 캡에 쓸지는 재료 · 압자 · 하중 · 시편 상태를 같이 적어야 정할 수 있다 (같은 결론: `papakyriakou2021` §7-2).
- 탄성: 유리 E 18.5 (ν 0.3 가정) ↔ Li₆PS₅Cl 나노압입 27.6–33.8 ↔ DFT 22.06 — "황화물 ≈20 GPa" 라는 관용구 (du2022 · famprikis2019) 는 이 유리 값 · 서론의 Sakuda 인용에서 왔고 Li₆PS₅Cl 의 값이 아니다.

### 7-3. 이 논문 값이 우리 계에 들어오는 길 — 사슬 셋
1. **A10 접촉 원장 CZM (`cycle_contact_ledger.py`)** — 앵커 "Bucci G_c 2.8 ± 1.8 J/m²" (CLAUDE.md A10 절) = Bucci 2017 이 이 논문의 K 0.23 · E 18.5 로 낸 K²/E.  원문 확인: K²/E = **2.86** (평면응력) · 평면변형 (ν 0.3) **2.60** · 안 풀린 시편이면 **6.25 / 5.69** [카드 산술] · ±1.8 은 원문 표준편차만으로 나오지 않는다 (±1.0).  ⇒ 이 앵커는 **70 : 30 유리 · 풀린 시편 · Vickers 근사** 의 값 — Li₆PS₅Cl 벌크 실측 (`song2025` 5.31 / 6.15) · Fan 2026 환산 3.24 (K 0.3 · E 24) 와 나란히 적힌 그대로 둔다 (CLAUDE.md "Fan 2026 §3.5" 절과 같은 결론).
2. **문헌 DEM 입력** — Shi 2019 (E_SE 18.5 · ν 0.3 · σ_y 2) · So 2021/2022 (H 1.9 → 항복 힘 임계) · (같은 숫자) faka2026 (Y 18.5 · ν 0.3): 우리 DEM (E_eff 1.35 · 접촉 항복 캡 없음) 과 "입력 철학이 반대" 인 선례들의 공통 원천이 이 유리 한 편이다 (faka2026 은 사슬 [미확인]).
3. **"황화물 ≈20 GPa" 문장** — du2022 · famprikis2019 의 관용구 → 이 논문 서론 (Sakuda [8] 인용) · 측정 18.5.  우리 DFT 22.06 과의 "일치" 는 재료가 달라 근거가 되지 않는다 (du2022 카드의 "부인 선언" 결론 그대로).

### 7-4. frame[5] — 어느 반쪽을 가졌나
- **가진 것**: 황화물 계 (유리) 의 **재료 점 하나의 값** — 탄성 (E) · 소성 저항 (H) · 취성 (K_Ic).  MPM 구성식 · DEM 접촉 법칙의 입력 쪽 외부 대조점, 특히 **우리 두 모델 모두에 없는 취성 (파괴)** 의 크기.
- **없는 것**: 모델 · 접촉망 · 분말 · 복합체 · 압밀 곡선 · 밀도 · 탈압 · 수송 망 · 속도 의존.  ⇒ MPM (형상 소성) · DEM (재배열 · 수송) 어느 쪽의 검증 표적도 아니고, **SE 파괴를 넣을 때 (backlog D6 · A10) 의 입력 출처** 를 정한다.

---

## 8. ★ 자세한 분석 — 우리 계획에 무엇을 주나
(이름 = 정독 지시서 3 절.  우리 값 = CLAUDE.md: DEM 18 배 연화 · E_eff 1.35 GPa · 순수 SE Heckel P_y 138 MPa · σ_y_eff 46 MPa / MPM E 1.53 GPa · σ_y 0.30 GPa · ν 0.49 (K 25.5 GPa) / 랩 표준 = 순수 SE 300 MPa 기공 10–13 % · 진밀도 1.64 g/cm³ — 고정 · 판정 대상 아님.  이 논문 재료 = 70Li₂S–30P₂S₅ **유리** — 모든 행에 "재료 다름".)

| 이름 | 이 논문이 주는 것 | 못 주는 것 · 한정어 |
|---|---|---|
| **단계 0** (기공 연산자 · 판정 기준 결과 전 등록) | ★ 반면교사 두 가지 — ① **경도를 받을 때 적을 칸**: 압자 (큐브 코너 / Berkovich / Vickers) · 하중 · 깊이 · 부하 / 유지 시간 · 면적 함수 · 대기 (기름 · 글러브박스) · 시편 (덩어리 / 펠릿 · 밀도) — 이 논문 값이 문헌을 옮겨 다니며 "항복" · "나노압입" · "75 : 25" 로 바뀐 것은 이 칸이 빠져서다 ② **E 를 받을 때 ν 를 같이** — E 18.5 는 ν 0.3 가정값 (ν 0.36 이면 17.7) | 기공 · 밀도 숫자 · 기공 연산자 |
| **단계 1** (3D 메모리 · 장 수) | 없음 | — |
| **단계 2** (2D MPM 코드 · 단위 시험) | 없음 (취성 손상 모델을 단위 시험에 넣을 때의 K · E 크기 감각뿐) | 구성식 · 시험 해 |
| **단계 3** (2D 접촉 표현 비교) | 없음 | — |
| **단계 4** (3D 순수 SE · σ_y 하나를 실험 기공에 맞춤) | 황화물 경도의 **위쪽 끝 값** (1.9 GPa · 큐브 코너) — σ_y ↔ 경도 환산 규칙을 결과 전에 등록할 때 "같은 계 · 다른 재료" 칸에 넣을 값 · [우리 산술] H/3 0.63 GPa ↔ MPM σ_y 0.30 (일축 환산 0.32–0.45) | 맞춤 표적 아님 (재료 다름 · 기공 표적은 랩 표준) · 분말 압밀 · 밀도 없음 |
| **단계 5** (3D 복합 압밀) | 그림 4 의 활물질 ↔ SE 강성 비 (LiCoO₂ ÷ 유리 E 9.6 · H 4.4) — [우리 산술] 우리 DEM 비 (140 ÷ 1.35 = 104) 와 견줄 크기 감각 · *"Fracture, deformation accommodate stresses from both electrodes"* (그림 4 글자) = 복합 속 SE 는 흐르거나 깨진다는 정성 | LCO ≠ NCM · 복합 기공 · 하중 몫 숫자 없음 |
| **단계 6** (탈압 · 되돌아옴) | 없음 — 압입 제하 30 s 는 해석 (식 1) 에만 쓰였고 곡선이 없다 | 회복 비율 · 잔류 깊이 · 펠릿 springback |
| **단계 7** (형상 · 피복 · 수송) | SE 균열이 이온 길을 끊을 수 있다는 저자 경고 (결함 크기 · 분포 의존 · p.7–8) — 우리 σ_ionic 의 파괴 인지 항 (f_intact) 은 **활물질 파괴 열** 에서 오고 SE 취성은 없다 (원장 `LHS-31`) | σ 숫자는 유리 펠릿 값 (≈3 × 10⁻⁴ S/cm) — 우리 망 σ 앵커 아님 |
| **후보 D0** (지금 DEM) | 연화하지 않은 문헌 DEM 입력 (Shi 2019 · So 계열 · 같은 숫자 faka2026) 의 공통 원천 = 이 유리 — "다른 그룹은 연화 안 한다" 는 반론을 받을 때 그 입력이 **유리 70 : 30 · ν 가정 · 경도를 항복으로** 라는 사실을 같이 적는다 | 우리 E_eff 1.35 를 정당화하거나 반박하는 숫자는 아니다 (압밀 결과 없음) |
| **후보 A′-0** (판 · 벽 · AM 자리 접촉 규칙) | 없음 | 마찰 · 분리 값 없음 |
| **후보 A · A′** (MPM 강체 AM · 입자별 속도장) | SE 를 J2 로만 두면 **파괴라는 출구가 없다** — 무른 (E 18.5) 동시에 취성 (K 0.23) 인 황화물에서 국소 응력이 경도를 넘기 전에 균열이 날 수 있는지는 결함 크기에 달렸다 (저자) [카드 해석] → 손상 · 응집 MPM (backlog D6) 을 붙일 때 G_c 입력 2.6–2.9 J/m² (유리 · 풀림) [카드 산술] | 결함 크기 · 분포 · 계면 역학 (저자도 "필요" 라고만) |
| **후보 B** (입자별 FE + 접촉) | 입력 E · ν (가정) · 경도 · K 의 원 조건 | 항복 곡선 · 가공 경화 없음 |
| **후보 C** (큰 변형 접촉 DEM · MDR 류) | 접촉 평균압 상한으로 쓸 수 있는 경도 하나 (완전 소성 접촉에서 평균압 ≈ H 라는 해석은 [카드 해석]) | 항복 · 경화 · 속도 의존 없음 |
| **후보 C′** (항복 캡 탄소성 접촉 DEM) | ★ So 2021/2022 의 캡 F_th = 2/3·H·A / min(H)·A · Shi 2019 의 σ_y 2 GPa 가 이 논문 **경도 (큐브 코너 20 mN)** 를 그대로 쓴 것 — 캡 값의 원 조건 = 덩어리 유리 · 깊이 ≈2 µm · 광유 · 부하 120 s.  같은 계 경도가 0.55–1.9 GPa 로 갈리므로 캡을 문헌 한 값으로 못 박지 않는다 (조건 R5 "맞추는 값은 모델마다 하나" 쪽을 받친다) | 캡의 하중 의존 · 속도 의존 · 입자 크기 효과 |
| **후보 M0** (균질화 압밀 · 캡 소성 · Heckel) | 없음 | 압밀 곡선 · 밀도 없음 |
| **U0–U6** | **U3** (단단한 구를 소성 블록에 눌렀다 떼기) 의 판독 정의 — 경도 = P_max / 투영 면적 (식 3) · 탄성률 = 제하 초기 기울기 (식 1).  U3 결과를 "경도" 로 부를 때 이 정의를 쓴다 · 실험 쪽 곡선 숫자는 이 논문에 없다 | U0 · U1 · U2 · U4 · U5 · U6 없음 |
| **R1–R7** | **R7** (AM 파괴) — 그림 4 · 본문의 LiₓCoO₂ K 0.94 → 0.25 (탈리튬 · [19]) = 활물질 인성이 리튬 함량에 따라 4 배 바뀐다는 크기 감각 (LCO · 원전 Swallow 2014 카드 없음) · **R6** (SE 형상 변형) 반대편 — SE 도 깨질 수 있다는 정성 · **R5** — E 를 ν 가정 하나로 묶은 예 | R1 · R2 · R3 · R4 없음 |
| **결과 전 대조 항목** | 황화물 유리 (70 : 30) 의 E 18.5 ± 0.9 · H 1.9 ± 0.2 · K 0.23 ± 0.04 (풀림) / 0.34 ± 0.08 — **"재료 다름 · ν 0.3 가정 · 큐브 코너 20 mN · Vickers 9.8 N · 밀도 미기재" 꼬리표와 함께만** · SE 파괴를 넣는 계산이 생기면 G_c 2.6–2.9 (평면변형 / 평면응력) 을 입력 출처로 적는다 (맞추는 데 쓰지 않음) | Li₆PS₅Cl 값으로 옮기지 않는다 |

- **재료 · 차원 · 조건 차이**: 재료 다름 (비정질 70Li₂S–30P₂S₅ ↔ 결정 Li₆PS₅Cl) · 덩어리 연마면 ↔ 분말 · 냉간 침대 · 3D 실물 · 상온 (숫자 [미확인]) · 하중 20 mN / 9.8 N 의 국소 시험 ↔ 우리 300 MPa 침대 압축 · 밀도 정보 없음.

## 9. 적용 인사이트 (행동)
1. **문헌 SE 물성 원장에 "정의 · 재료" 칸을 넣는다 (단계 0)** — 이 한 편의 값이 문헌을 옮겨 다니며 ① 경도 → "항복 세기" (Shi 2019 σ_y 2 · So F_th) ② Vickers K → "나노압입" (bucci2017 · song2025 표) ③ 70 : 30 → "75 : 25" (li2026 리뷰 표) ④ 서론의 Sakuda 인용 "~20 GPa" → "McGrogan 측정" (du2022) 으로 바뀌었다.  우리가 문헌 값을 결과 전 대조 항목으로 받을 때 **원 정의 · 재료 · 압자 · 하중** 을 같이 적는다.
2. **A10 CZM 앵커의 꼬리표를 고친다 (흐름 밖: 사이클 열화)** — "Bucci G_c 2.8 ± 1.8" 옆에 "= McGrogan 70 : 30 **유리 · 풀린 시편 · Vickers 근사** 의 K²/E (평면응력 2.86 · 평면변형 2.60) · ±1.8 은 원문 표준편차로 재현 안 됨" 을 적는다 (출처 = 이 카드).  Li₆PS₅Cl 벌크 실측 (`song2025` 5.31 / 6.15) 과 나란히.
3. **"황화물 ≈20 GPa" 를 우리 DFT 22.06 옆에 놓지 않는다** — 이 수는 유리 (측정 18.5 · ν 가정) 와 서론의 Sakuda 인용이다 (du2022 카드의 부인 선언과 같은 결론 · 출처가 한 단 더 밝혀졌다).
4. **E 를 쓸 때 ν 를 같이 쓴다** — 압입 E 는 ν 가정의 함수 (0.3 → 18.5 · 0.36 → 17.7 GPa [카드 산술]) — 우리 물성 행 (DFT B₀ 26.23 · ν 0.360) 과 DEM 설정값 (ν 0.3) 을 나누는 CLAUDE.md 규약과 같은 이유.
5. **공기 민감 SE 의 압입 셋업 선례 (흐름 밖: 우리 실험 측 원측정 요청)** — 광유 침지 + 지렛대 팔 (E · H) · 기름 막 + 15–30 분 창 (Vickers) · 건식 기체 퍼지는 실패.  같은 시료의 경도 · 인성을 실험 쪽에 부탁할 때 그대로 쓸 수 있는 절차.
6. **SE 파괴 (backlog D6) 를 넣을 때 입력 출처를 둘로 나눈다** — 유리 (이 논문: K 0.23 · E 18.5) ↔ Li₆PS₅Cl 다공 펠릿 (`song2025`: K 0.17 · E 4.7) — 같은 K 라도 E 가정이 G_c 를 바꾼다 (CLAUDE.md Fan §3.5 절과 같은 경고).

## 10. 인용 가능 문장 (deck/paper용 — 표지 그대로)
- "Instrumented indentation of melt-quenched 70Li₂S–30P₂S₅ glass immersed in mineral oil gave E = 18.5 ± 0.9 GPa (ν assumed 0.3) and H = 1.9 ± 0.2 GPa (cube-corner, 20 mN, n = 39); Vickers crack-length analysis (9.8 N, Anstis k = 0.016) gave K_Ic = 0.23 ± 0.04 MPa m^½ for the annealed glass (n = 18) and 0.34 ± 0.08 MPa m^½ without annealing (n = 12) (McGrogan et al., *Adv. Energy Mater.* 7 (2017) 1602011)."
- "This sulfide glass is 'compliant yet significantly more brittle than crystalline oxide electrolytes' — its fracture toughness is less than half that of soda-lime and borosilicate glasses (0.5–1.0 MPa m^½)."
- 국문 (재료 표지와 함께): *"황화물 유리 (70Li₂S–30P₂S₅) 는 영률 18.5 GPa 로 무르지만 파괴인성 0.23 MPa·m^½ 로 산화물 유리의 절반 아래다 (McGrogan 2017) — 무르다고 안 깨지는 것은 아니다 (Li₆PS₅Cl 값이 아니다)."*

## 11. 주의/한계 (over-claim 방지)
**원문이 스스로 적은 한계**
1. 단범위 질서 · 나노결정 분율 미해결 · TEM 어려움 (p.5).
2. 파괴 모드 예측에는 계면 역학 물성 · 결함 분포가 더 필요 (p.7).
3. K 법 = 평면변형 Mode I 의 근사 (p.12) · Vickers 는 기름에 못 잠금 · 30 분 넘으면 표면 산화 (p.11).
4. 황화물 전체로의 일반화는 *"by inference"* (p.8).

**카드가 본 한계 · 원문 안 어긋남**
5. **시편 밀도 · 기공 · 진밀도 분모가 없다** — 덩어리 유리라 기공이 작을 것이라 짐작할 수는 있어도 원문은 말하지 않는다.
6. **E · G 는 ν 0.3 가정에 묶였다** — G 는 측정이 아니다.  E_r 은 인쇄되지 않았다 (19.95 GPa [카드 산술]).
7. **하중 · 압자 · 속도 하나** — 압입 크기 효과 · 속도 효과를 가를 자료가 없다 (경도는 깊이 ≈2 µm · 부하 120 s 의 값) · 하중–깊이 곡선 · 면적 함수 보정 · 열 표류가 실리지 않았다.
8. **K 의 원자료 (균열 길이 · 압흔 크기) 가 숫자로 없다** — Fig. 2a 한 장 판독으로는 윤곽에서 낸 Vickers 경도 (≈1.1–1.2 GPa) 가 식 (4) 에 넣은 H 1.9 GPa 보다 작다 (§3-5 · 원인 미분리).
9. **풀림 ↔ 안 풀림 차 (0.11) 는 시편 하나씩의 비교** — 저자도 시편 간 차 범위라고 적었다.
10. 초록의 "instrumented nanoindentation" (세 값 모두) ↔ 방법의 Vickers 미세압입 (K) · 풀림 온도 표현 (slightly ↔ well below Tg) · 서론 "~20 GPa" (Sakuda) ↔ 측정 18.5 — 2 차 인용의 어긋남이 여기서 시작된다.
11. **저자 원고판** — 출판본과 쪽 · 그림 배치가 다를 수 있다 (값은 같을 것으로 보지만 출판본과 대조하지 않았다 [미확인]).
12. **전이 한계**: 70Li₂S–30P₂S₅ 유리 (Li₆PS₅Cl 아님 · 75 : 25 아님) · 덩어리 연마면 · 20 mN 큐브 코너 · 9.8 N Vickers · 상온 · 밀도 미상.

## 12. 참고문헌 — 우리가 더 볼 것 (원문 목록 서지 그대로 + 이유 한 줄)
| 번호 | 서지 (원문 목록 그대로) | 왜 |
|---|---|---|
| [8] | A. Sakuda, A. Hayashi, Y. Takigawa, K. Higashi, M. Tatsumisago, J. Ceram. Soc. Japan 2013, 121, 946. | ★ ν 0.3 (E · G 환산의 가정) 과 서론 "~20 GPa" 의 출처 — 정본 `sakuda2013_…` (Sci. Rep.) 와 **다른 논문** · 카드 없음 |
| [12] | G. R. Anstis, P. Chantikul, B. R. Lawn, D. B. Marshall, J. Am. Ceram. Soc. 1981, 64, 533. | ★ 식 (4) · k 0.016 의 원전 (적용 조건 · 균열 꼴) — 카드 없음 |
| [19] | J. G. Swallow, W. H. Woodford, F. P. McGrogan, N. Ferralis, Y.-M. Chiang, K. J. Van Vliet, J. Electrochem. Soc. 2014, 161, F3084. | 그림 4 의 LiCoO₂ E 178 · H 8.3 · K 0.94 → 0.25 (탈리튬) — 활물질 파괴 (R7) · 카드 없음 (stallard2022 · xu2017 이 인용만) |
| [33] | M. Qu, W. H. Woodford, J. M. Maloney, W. C. Carter, Y.-M. Chiang, K. J. Van Vliet, Adv. Energy Mater. 2012, 2, 940. | 팝인으로 Li 삽입 전극의 파괴 인성을 재는 법 (이 논문이 SE 에서 시도했다가 못 쓴 방법) — 카드 없음 |
| [30] | W. C. Oliver, G. M. Pharr, J. Mater. Res. 2004, 19, 3. | 식 (1) 의 해석법 (제하 기울기 · 면적 함수) — U3 판독 정의의 원전 · 카드 없음 |
| [24] | K. Minami, A. Hayashi, M. Tatsumisago, J. Ceram. Soc. Japan 2010, 118, 305. | Fig. 3a 기준 패턴 · 비정질 LPS 전도도 |
| [26] | K. Minami, F. Mizuno, A. Hayashi, M. Tatsumisago, Solid State Ionics 2007, 178, 837. | Tg ≈220 °C 의 출처 |
| [14] | C. Monroe, J. Newman, J. Electrochem. Soc. 2005, 152, A396. | G 로 덴드라이트 판정 — 이 논문이 기준값 없이 인용 |
| [10] · [23] | Y.-H. Cho … J. Mater. Sci. 2012, 47, 5970 · J. Wolfenstine … Mater. Lett. 2013, 96, 117 | 가닛 K 0.9–1.6 (Newton 규모 압입) 비교값 |

## 13. [미확인] 목록 (원고 15 쪽 전수에 없음)
1. 유리 덩어리의 밀도 · 기공 · 상대밀도 · 크기 · 질량 / EIS 펠릿 (360 MPa) 의 밀도 · 측정 때 누름 압력 · 온도 숫자.
2. E · H 를 잰 시편이 풀린 것인지 안 풀린 것인지 · 시편 수.
3. 하중–깊이 곡선 · 부하 꼴 (선형 여부) · 제하 맞춤 구간 · 면적 함수 보정 · 프레임 순응 값 · 열 표류 · 측정 온도.
4. 균열 길이 · 압흔 대각선 숫자 · 균열 꼴 (median-radial / Palmqvist) · 네 균열의 평균법 · Vickers 경도.
5. 크리프 · 속도 · 온도 의존 · 압입 크기 효과.
6. ν 의 직접 측정 (Sakuda [8] 값을 가정).
7. 출판본과의 차이 (원고판만 읽음).
8. Fig. 2a 가 어느 시편 · 어느 압흔인지 · Fig. 2b 직선의 정체 (판독으로는 최소제곱 직선과 같다).

## 원문 대조 기록 (이 카드 작성 중 직접 확인한 것 · 2026-11-12)
- PDF 16 쪽 (DSpace 표지 1 + 원고 15) 을 글자 층 추출 + 전 쪽 렌더로 읽음.  서지 = 표지의 인용 · DOI · 원고 첫 쪽 (제목 · 저자 8 명 · 소속 · 키워드 · 초록) · 감사 (DE-SC0002633).  SI · 표 없음.  원문 낱말 셈: DEM · discrete · particle · simulation · yield · creep · porosity · Supporting = 0 · model(ing) 2 · plastic 2 (elastoplastic 1 + plastic 1) · Poisson 3.
- 그림 크롭 **26 장** = 도구 4 (Fig. 1–4 — Fig. 1 · 3 그대로 · **Fig. 2 다시 자름 (쪽 머리글 'WILEY-VCH' 섞임) · Fig. 4 다시 자름 (본문 한 줄 섞임)**) + 손 크롭 22 (패널 2a · 2b · 3a · 3b · 식 (1)–(4) 각 문단째 · 근거 문단 14 · 손 크롭 둘은 한 번 더 렌더: eq_03 아래 여백 · txt_p3 를 처음에 250 dpi 로 잘못 렌더 → 300 dpi).  26 장 전부 열어 확인.  `figures.json` 의 `recrop` · `manual_crop` · `note_manual`.
- 판독: Fig. 2b 원본 래스터 (xref 35) 에서 표지 30 개 → 인쇄 n · 평균 · 표준편차 · Welch p 재현 (§3-5) · Fig. 3b 는 래스터 (xref 52) 에 투명 마스크가 있어 300 dpi 쪽 렌더에서 읽음.
- 2 차 인용 대조: 정본 카드 15 곳의 줄을 원문과 맞춤 (§0-1 표) — 고치지 않았다 (카드 문제 = 정독 출력 batch_45 의 "카드 문제" 절).
- 정본 litdb 중복 확인: `litdb/papers/` 파일 목록 + DOI (aenm.201602011 · 1602011) · 제목 · 저자 이름 grep — 카드 없음 (인용만: famprikis2019 · shi2019 · du2022 · song2025 · papakyriakou2021 · var2026 · heck2026 · bucci2017 · so2021 × 2 · so2022 × 2 · otani2025 · li2026 · xu2017) (2026-11-12).

## 🔗 관련 카드
- 같은 계 (황화물) 의 기계 물성: `papakyriakou2021_mechanical_behavior_inorganic_li_solid_electrolytes_nanoindentation` · `var2026_sulfide_se_mechanical_properties_local_indentation_pellet` · `lee2025_heckel_argyrodite_powder_densification_nanoindentation` · `song2025_porous_argyrodite_modulus_fracture_toughness` · `sakuda2013_sulfide_mechanical_property` · `deng2016_elastic_superionic_electrolytes_dft`.
- 이 논문 값을 DEM 입력으로 쓴 카드: `shi2019_high_am_loading_particle_size_assb` · `so2021_dem_mold_pressure_assb_coldpress` · `so2021_dem_fabrication_degradation_ductile_particles` · `so2022_dem_contact_model_assb_compaction_sintering` · `so2022_dem_compaction_coated_particles_assb` · `otani2025_dem_se_dispersion_aggregation_compression` · (같은 숫자) `faka2026_particle_size_consolidation_strain_lpscl`.
- 이 논문 값을 파괴 에너지로 쓴 카드: `bucci2017_chemomech_failure_assb_cycling_czm` · `xu2017_nmc532_nanoindentation_modulus_hardness_toughness`.
- "황화물 ≈20 GPa" 관용구: `du2022_lmro_lpscl_reversible_redox_assb` · `famprikis2019_fundamentals_inorganic_sse` · `li2026_electrochemomechanical_coupling_asslmb_review`.
- 취성 근거로 인용: `heck2026_densification_sulfide_se_binder_scalable`.

## 🗨️ Q&A 로그
<!-- "Q&A 작성해줘" 트리거 시 직전 질문/답 누적 -->
