Repository: yonghoon7153-source/Yonghoon-DEM-DFT

# 📚 LITDB — 문헌 단일 시스템 (**SE·DFT 축 + DEM·MPM 축, 두 트랙**)

> **앞으로 논문은 여기서만 본다.** 여러 곳(db/literature, kb/papers, db/properties, Excel)에 흩어진 문헌을 한 곳에서 생각·참고·비교하기 위한 통합 MD 시스템.

## 왜 트랙이 둘인가
`INDEX.md` 는 argyrodite 전해질 축이라 접촉역학·MPM·건식전극 digest 가 들어갈 자리가
없다. 그래서 한때 64편이 **어느 인덱스에도 없었다**(open_items #7). 축을 나눠 그 구멍을
닫았고, 한 분모로 세면 “159편 중 98편 미언급” 같은 **가짜 미결**이 나온다
(`comparison_vs_ours.md:8`). 분리는 실측 근거가 있는 결정이다 — 합치지 말 것.

⚠ 이 표의 **편수는 적지 않는다.** 손으로 쓴 수는 반드시 낡는다(README 자신이 세 번 틀렸다).
현재값은 `python3 tools/litdb/build_index.py --check` 로 본다.

File: litdb/papers/meyer2017_calendering_compaction_resistance_line_load_exponential_model.md (part 2 of 2)
- **원문**: q_L = F_N/w_C — 롤 힘을 코팅 **폭** (롤 축 방향 200 mm) 으로 나눈 값 (N/mm).  압력이 되려면 롤 진행 방향의 **접촉 길이**로 한 번 더 나눠야 하는데, 원문에는 접촉 길이 · 하중 아래 간극 · 롤 탄성 변형 · 압력 분포가 없다.  본문의 MPa 는 수은 압입기 압력 (1.45–206.3 MPa) 한 곳뿐이고 'stress' 는 0 회다.  ⇒ **γ_C (N/mm) 를 압력 단위 값 (우리 Heckel P_y · σ_y) 과 나란히 놓을 수 없다.**
- **[카드 추정 — 원문 값 아님 · 인용 금지]** 접촉 길이를 강체 롤의 기하 호 L = √(R·Δh) (R = 225 mm [인쇄 Ø450] · Δh = 압연 전 − 압연 뒤 전극 두께 [카드 산술 §3-3]) 로 두면:
| 전극 | q_L (N/mm) | 압연 뒤 ρ_C | Δh (µm) | L (mm) | 평균 압력 q_L/L (MPa) | 체류 L/v (ms) 5 · 2 m/min |
| 압밀 곡선 꼴 | ρ = ρ_max − (ρ_max − ρ_0)·exp(−q/γ) · 한계 자유 | DEM 순수 SE Heckel ln(1/(1−D)) = K·P + A · R² 0.965 · P_y 138 MPa · σ_y_eff 46 MPa (4 압력 · CLAUDE.md) | 같은 지수 감쇠 계열 — 한계가 진밀도 (우리) ↔ 자유 (이 논문) |
| 맞춘 값 수 | 곡선마다 2–3 (ρ_max · γ_C [+ ρ_0]) | DEM: E_eff 하나 (18 배 연화 · 1.35 GPa) · MPM: σ_y 하나 (0.30 GPa · E 1.53 · ν 0.49) | 이 논문 = 현상 곡선 맞춤 · 우리 = 입자 모델의 재료 값 |
| 단단한 AM 의 효과 | 구형 NCM 12 µm 양극의 γ_C 가 판상 흑연 음극의 2.1–2.3 배 · 이유 (경도 · 조밀 충전 마찰) 는 가정 | AM = 단단한 구 (DEM E 140 GPa) / 고정 강체 (MPM) · AM 골격이 하중을 가린다 (하중 몫 실측 4 점: AM–AM 0.52–0.68 · 상 기준 0.73–0.79 · CLAUDE.md) | 방향 같음 (단단한 AM 이 많으면 덜 눌린다) · 크기 전이 안 함 (조성 · 초기 구조 동반 차이) |
| 기공률 연산자 | 기하 (질량 · 두께 · 피크노미터 4.3 · 2.2) ↔ 수은 (8 nm–10 µm) — 양극 차 5–10 %p | ε_sphere (구 부피 합) · ε_union (정확 합집합) · MPM 관례 — 관례 오프셋 1.251 %p (CLAUDE.md) | 실험 쪽 연산자 차이가 우리 모델 쪽 관례 차이보다 크다 → 실험 대조 때 어느 연산자 · 분모인지부터 |
| 속도 | 2 ↔ 5 m/min 무의미 | DEM 판 속도 0.01 mm/s · MPM rate-independent J2 | 긴장 없음 (이 범위에서) |
| 입자 계산 | 없음 | DEM + MPM | — |

### 7-2. ★ 랩 기준과 나란히 (판정 없이 · **랩 표준과 다른 문헌 값 = 다른 재료 · 다른 공정**)
| 출처 | 재료 | 상태 | 진밀도 분모 | 기공 |
|---|---|---|---|---|
| **랩 표준** | 순수 LPSCl | 300 MPa | **1.64 g/cm³** (고정) | **10–13 %** |
| 이 논문 양극 (판독 · 최대 1065 N/mm) | NCM 86 · 도전 탄소 4 · 흑연 4 · 바인더 6 wt% · 액체 LIB | 압연 뒤 | 혼합물 4.3 g/cm³ (피크노미터) | **26.0 %** (기하) · 18.3 % (수은) |
| 이 논문 양극 (인쇄 · 외삽 끝점) | 같음 | 압연 뒤 · 선하중 → ∞ | 같음 | **26 %** (기하) · 16 % (수은) |
| 이 논문 음극 (판독 · 최대 728 N/mm) | 흑연 85 · 탄소 5 · 바인더 10 wt% | 압연 뒤 | 2.2 g/cm³ | **19.1 %** (기하) · 20.6 % (수은) |
| 이 논문 음극 (인쇄 · 외삽 끝점) | 같음 | 압연 뒤 · 선하중 → ∞ | 같음 | **18 %** (기하) · 20 % (수은) |
- 이 표는 **"랩 표준과 다른 문헌 값"** 의 자리다 — 고체전해질이 없는 코팅이고 압력 대응도 없다.  뜻을 가질 수 있는 것은 **같은 전극의 기공률이 연산자 (기하 ↔ 수은) 와 분모 밀도에 따라 5–10 %p 달라진다**는 크기 감각뿐이다 (랩 표준의 분모 1.64 g/cm³ 는 고정 — 판정하지 않는다).

### 7-3. ★ 18 배 연화 · Heckel P_y 138 MPa 와 견줄 자리 (frame [2] · [3])
- 우리 DEM 은 E_SE 24 → E_eff 1.35 GPa (18 배 연화) 로 순수 SE 의 **가압 기공**을 맞추고, 4 압력 Heckel 직선에서 P_y 138 MPa (R² 0.965) 를 읽는다 (CLAUDE.md).  이 논문은 그 값을 보정 · 반증할 숫자를 **주지 않는다** (SE 없음 · N/mm · 압연 뒤).
- 주는 것은 **식의 꼴에 대한 경고 하나**다: 한계 밀도 (최소 기공률) 가 있는 자료는 Heckel 좌표에서 휘고, 직선에서 읽은 P_y 는 맞춤 창에 따라 변한다 (이 논문 자료에서 국소 1/K 가 7.6–9.8 배 변함 · §3-10).  우리 DEM 은 구가 영원히 구라서 기공 바닥이 있는 모델이므로 (CLAUDE.md '~20 % 는 강체 구 바닥') 넓은 압력 창에서는 같은 휨이 나올 수 있다 [카드 추론] — 4 점 · R² 0.965 는 휨을 가를 점 수가 아니다.
- MPM (σ_y 0.30 GPa 를 순수 SE 한 점에 맞춤) 쪽: 한 점 보정 뒤의 다압력 곡선을 '시작점 · 끝점 · γ' 로 줄여 적을 수 있다 — 견줄 실측 짝은 이 논문이 아니라 **압력 축 · 황화물** 자료다 (`heck2026_*` β-Li₃PS₄ 가루 in-die γ_c 0.32 ± 0.02 GPa · `lee2025_heckel_*` LPSCl Heckel P_y 294–344 MPa — 재료 · 상태 표지 필수).

### 7-4. 같은 식을 압력 축으로 쓴 정본 카드와 나란히 (값은 그 카드의 것)
| 출처 | 재료 | 하중 변수 · 상태 | γ | 끝점 |
|---|---|---|---|---|
| 이 논문 | LIB NCM 양극 코팅 | 선하중 · 압연 뒤 | 292–309 N/mm | 3.16–3.21 g/cm³ (D 0.73–0.75) |
| 이 논문 | LIB 흑연 음극 코팅 | 선하중 · 압연 뒤 | 126–161 N/mm | 1.71–1.80 g/cm³ (D 0.78–0.82) |
| `heck2026_*` (표 S7) | β-Li₃PS₄ 가루 · HNBR 3 · 4.3 wt% 시트 | **압력 · 다이 안 (누른 채)** | 0.32 · 0.42 · 0.45 GPa | 1.99 · 1.68 · 1.69 g/cm³ |
| `heck2026_*` (표 S6) | β-Li₃PS₄ + HNBR 3 wt% 시트 | **압력 · 다이 밖 (뺀 뒤)** | 26–61 MPa | 1.12–1.33 g/cm³ |
- 같은 식이라도 **누른 채 ↔ 뺀 뒤** 에 따라 γ 가 한 자릿수 다르다 (그 카드 안에서 0.32–0.45 GPa ↔ 26–61 MPa — 시료 · 범위도 다르다).  이 논문의 N/mm 값은 어느 쪽과도 단위가 맞지 않는다.

### 7-5. frame[5] — 어느 반쪽을 가졌나
- **가진 것**: 공정 규모의 하중 (선하중) ↔ 결과 구조 (밀도 · 기공률 · 기공 분포) 실측과 그것을 세 수로 줄인 현상 식.
- **없는 것**: 압력 · 응력 · 하중 아래 상태 · 탈압량 · 입자 거동 · 계산 · 고체전해질 · 수송.  ⇒ DEM (접촉망 · 충전) 과 MPM (소성 형상 변화) **어느 반쪽의 입력도 아니고**, 입자를 풀지 않는 균질화 쪽 (후보 M0) 의 **식의 꼴과 보고 규약**에만 닿는다.

---

## 8. ★ 자세한 분석 — 우리 계획에 무엇을 주나
(이름 = 정독 지시서 3 절.  우리 값 = CLAUDE.md: DEM 18 배 연화 · E_eff 1.35 GPa · 순수 SE Heckel P_y 138 MPa · σ_y_eff 46 MPa / MPM E 1.53 GPa · σ_y 0.30 GPa · ν 0.49 (K 25.5 GPa) / 랩 표준 = 순수 SE 300 MPa 기공 10–13 % · 진밀도 1.64 g/cm³ — 고정 · 판정 대상 아님.)

| 이름 | 이 논문이 주는 것 | 못 주는 것 · 한정어 |
|---|---|---|
| **단계 0** (기공 연산자 · 판정 기준 결과 전 등록) | ★ (1) **기공률 연산자와 분모를 값과 함께 등록**: 같은 NCM 양극이 기하 26.0 % ↔ 수은 18.3 % (최대 밀도) · 57.0 ↔ 49.1 % (압연 전) — 차 5–10 %p 이고 그중 얼마가 '수은이 못 닿는 입자 속 빈틈' 이고 얼마가 분모 밀도 (피크노미터 4.3 ↔ 성분 합산 3.9) 인지 원문 자료로 못 가른다 (§3-5) → 복합 양극 실측을 대조에 쓸 때 **NCM 밀도를 결정 밀도 · 입자 겉보기 밀도 중 무엇으로 넣었는지** 를 칸으로 둔다 (우리 모델의 AM 은 속이 찬 구 · 강체다) (2) **두께 정의**: '코팅 두께' 라는 행이 집전체 포함 값인 실제 사례 (표 1) (3) **누른 채 ↔ 뺀 뒤** 표지 (4) 수은 압입 값에는 창 (8 nm–10 µm) 을 병기 | 값 전이 안 함 (액체 LIB) |
| **단계 1 · 2 · 3** | 없음 (계산 없음) | — |
| **단계 4** (3D 순수 SE · σ_y 하나를 실험 기공에 맞춤) | 맞춤 표적 아님 (SE 없음).  참고 하나: 한 압력의 기공 한 점에 맞춘 재료 값은 곡선의 **모양** (끝점 · γ) 을 검증하지 못한다 → 맞춘 뒤 다압력 곡선을 세 수로 줄여 압력 축 황화물 자료 (`heck2026_*` · `lee2025_heckel_*`) 와 견준다 (결과 전 등록) | 값 · 재료 |
| **단계 5** (3D 복합 압밀) | 대조 값 없음.  정성 방향만: 단단한 구형 활물질이 많은 코팅 (NCM 86 wt%) 이 무른 판상 활물질 코팅 (흑연 85 wt%) 보다 같은 기공률 30 % 에 3.1 배 선하중 [카드 산술] · γ_C 2.1–2.3 배 | 조성 · 입자 모양 · 크기 · 부하 · 바인더가 함께 달라 원인 분리 불가 (저자 인정) · SE 없음 |
| **단계 6** (탈압 · 되돌아옴) | 없음 — *"elastic relaxation"* 한 문장.  주의로만: **압연 문헌의 밀도 · 기공률은 뺀 뒤 값**이므로 우리 '누른 채' 결과와 견주지 않는다 (순간 회복 = `diener2022_*` · 지연 = `kollenda2024_*`) | 회복 크기 · 시간 [미확인] |
| **단계 7** (형상 · 피복 · 수송) | 흐름 밖: 큰 (활물질 사이) 기공이 먼저 닫히고 탄소-바인더 기공은 남는다는 기공 분포 변화 (§3-6) — 액체 전해질 수송용 관찰 | SE 망 · 피복과 무관 |
| **후보 D0** (지금 DEM) | 없음 — DEM 언급 없음.  (선하중 ↔ 밀도 실측점 §3-3 은 압연 DEM 카드들 (`sangros2019_*` · `schreiner2020_*` · `ngandjong2021_*`) 이 보정 표적으로 삼는 종류의 자료다) | DEM 한계 진술 없음 |
| **후보 A′-0 · A · A′** (MPM 접촉 · 강체 AM · 입자별 속도장) | 없음 | — |
| **후보 B** (입자별 FE) | 없음 | — |
| **후보 C · C′** (MDR · 항복 캡 DEM) | 없음 — 접촉 · 항복 값 없음 | — |
| **후보 M0** (균질화 압밀 · Heckel · 캡) | ★★ (1) **식의 꼴**: 시작점 · 끝점 · γ 세 수의 지수 포화 = 한계 밀도를 푼 Heckel (§3-10) — 우리 Heckel 직선 (한계 = 진밀도) 과 어느 쪽을 쓸지 **결과 전에 골라 등록** (2) **함정 셋**: 끝점은 외삽이라 맞춤 범위에 따라 변한다 (음극 1.74 → 1.80 g/cm³ · γ 144 → 161 · 좁은 범위 식은 2 배 넘는 하중에서 0.03–0.04 g/cm³ 낮게 예측 · §3-4) · 5 점 3 수 = 자유도 2 · γ_C 의 표준오차가 3–35 % (표 2 는 3–21 % · 수은 꼴 양극 ±118/340) (3) **상태 표지**: 뺀 뒤 자료에 맞춘 γ 와 누른 채 자료에 맞춘 γ 는 다른 양 (§7-4) (4) 저자도 끝점을 외삽 말고 따로 정할 방법이 필요하다고 적는다 (p.178) | N/mm 이라 우리 MPa 값과 수치 비교 불가 · 식은 유도가 아니라 맞춤 · 물리 매개변수 (경도 · 마찰) 와의 연결은 가정 |
| **U0–U6** (단위 시험) | 없음 | — |
| **R1** (AM 이 움직이고 하중을 나눠 짐) | 정성 주장만 — NCM 구의 재배열 · 입자 간 마찰이 저항의 원인 (가정 · 측정 없음) | 하중 몫 숫자 없음 |
| **R4** (탈압 · 되돌아옴) | 단계 6 과 같음 (한 문장) | — |
| **R5** (맞추는 값은 모델마다 하나) | 대비 사례: 이 현상 식은 곡선마다 2–3 수를 맞추고도 끝점이 범위에 따라 변한다 → '맞춘 수가 적을수록 예측력' 논지의 반대편 표본 | — |
| **R6** (SE 입자 형상 변형) | 없음 (SE 없음) — 흑연 판이 눕고 눌리는 모습은 영상으로만 (Fig 7 · 정량 없음) | — |
| **R7** (AM 파괴) | 인용만 (Wang 2004 · Schilcher 2016) · 이 논문의 최대 1065 N/mm 양극 영상 (18 % 라벨) 에서 파쇄를 말하지 않는다 | 파괴 측정 없음 |
| **R2 · R3** | 없음 | — |
| **결과 전 대조 항목** | 넣지 않는다 (N/mm · 액체 LIB · 뺀 뒤).  흐름 밖 표지로만: '압연 양극의 외삽 최소 기공률 26 % (기하) / 16 % (수은) · 음극 18 / 20 % — 선하중 축 · Meyer 2017' | ASSB 절대값 비교 금지 |

- **재료 · 차원 · 조건 차이**: 액체 LIB 압연 코팅 (바인더 6–10 wt% · 기공 57–61 % → 18–26 %) ↔ 우리 ASSB 냉간 일축 가압 복합 양극 · 무른 상 = 다공 탄소-바인더 ↔ LPSCl · 하중 = 선하중 (수십 ms 통과) ↔ 300 MPa (유지) · 상태 = 뺀 뒤 ↔ 누른 채 · 1D 두께 평균 ↔ 우리 3D 계산.

## 9. 적용 인사이트 (내 연구에 어떻게)
1. **압밀 곡선을 요약할 식을 결과 전에 고른다** — Heckel 직선 (한계 = 진밀도 · 2 수) 인가 한계를 푼 지수 포화 (3 수) 인가.  한계가 있는 자료를 직선에 맞추면 P_y 가 창에 따라 변하고 (이 논문 자료에서 국소 1/K 7.6–9.8 배), 한계를 풀면 끝점이 외삽이 된다 — 어느 쪽이든 **맞춤 범위 · 가중 · 점 수 · 자유도**를 값 옆에 적는다 (후보 M0 · 단계 0).
2. **끝점 (최소 기공률) 은 외삽값이라는 표지를 뗀다면 인용하지 않는다** — 음극 끝점이 범위를 4 배로 넓히자 1.74 → 1.80 g/cm³ 로 옮겼고 실측이 좁은 범위 끝점을 넘었다 (§3-4).
3. **기공률 값에는 연산자 · 분모 밀도 · 창을 붙인다** — NCM 양극에서 기하 ↔ 수은 5–10 %p.  복합 양극 실측과 견줄 때 NCM 밀도 (결정 ↔ 겉보기) 를 칸으로 둔다 (단계 0).
4. **압연 문헌의 N/mm 를 MPa 옆에 놓지 않는다** — 놓으려면 접촉 길이 가정을 밝힌 어림임을 적는다 (이 카드의 ≈7–220 MPa 는 카드 추정이고 인용 금지).
5. **'코팅 두께' 는 정의를 확인한다** — 이 논문 표 1 처럼 집전체 포함 값이 '코팅' 으로 인쇄되기도 한다 (밀도 8 % 차).

## 10. 인용 가능 문장 (deck/paper용 — 표지 그대로)
- "Meyer et al. described the coating density reached by calendering as an exponential saturation in the applied line load, ρ_C = ρ_C,max − (ρ_C,max − ρ_C,0)·exp(−q_L/γ_C), and named the parameter γ_C the 'compaction resistance'; for the electrodes studied, γ_C was 292–309 N/mm for an NCM cathode and 126–144 N/mm for a graphite anode, with no statistically significant effect of roller speed between 2 and 5 m/min (J. Mater. Process. Technol. 249 (2017) 172–178)."
- "The authors note that the exponential relation 'reminds of the compaction equation of Heckel (1961)'; the line load (rolling force per coating width, N/mm) is not converted into a pressure, and all densities and porosities were measured after calendering (Meyer et al. 2017)."
- "For the NCM cathode the porosity from mercury intrusion was about 8 percentage points lower than the geometric porosity, which the authors attribute to closed inner voids of the NCM particles (Meyer et al. 2017, p. 176)."
- 국문: *"압연 선하중 ↔ 압연 뒤 코팅 밀도는 지수 포화 식으로 적히고 (Meyer 2017 식 (4)), 그 매개변수 'compaction resistance' γ_C 는 NCM 양극 292–309 · 흑연 음극 126–144 N/mm — 선하중 축 · 액체 LIB · 압연 뒤 값."*
- 국문 (금지 표지): *"Meyer 2017 을 'Heckel 지수 기반 하중-변위 모델' · 'compaction impedance' 의 출처로 쓰지 않는다 — 원문은 선하중–밀도 지수 식 · 'compaction resistance' · Heckel 과 '닮았다' 이다.  γ_C (N/mm) 를 MPa 값과 나란히 놓지 않는다."*

## 11. 주의/한계 (over-claim 방지 · 원문 비판)
1. **선하중 ≠ 압력** — 환산 · 접촉 길이 · 간극 값 없음 (§3-9).
2. **압연 뒤 값** — 하중 아래 밀도 · 회복 크기 · 측정 시각 없음.
3. **맞춤의 자유도** — 곡선마다 5 점에 3 수 (본문은 2 수라고 적음) · 가중 맞춤 · R² · 잔차 미인쇄 · γ_C 표준오차 3–35 %.
4. **끝점은 외삽 · 범위 의존** — 음극에서 실증 (§3-4) · 양극은 최대 하중 (1065 N/mm ≈ 3.4 γ_C) 한 점이 끝점을 정한다.
5. **두 전극 비교가 통제되지 않음** — 활물질 · 입자 모양 · 크기 · 조성 · 바인더 양 · 질량 부하 (451 ↔ 197 g/m²) · 집전체가 한꺼번에 다르다 (저자: *"no direct comparison … is possible"*).  '경도' · '마찰' 설명은 가정.
6. **속도 2 수준 · 온도 1 수준 · 부하 1 수준 · 통과 1 회 (추정)** — γ_C 가 장치 · 부하 · 온도에 무관한 재료 상수라는 근거는 이 논문에 없다 (저자 전망이 바로 그 조사).
7. **'닫힌 기공'** — 직접 측정 없음 · 약점 셋 (§3-5): 피크노미터도 닫힌 기공을 못 본다 · '상수 오프셋' ↔ '압축 안 됨' · 분모 밀도 민감도.
8. **재료 정보 부족** — NCM 조성 · 바인더 · 탄소 종류 · 제조 조건 [미확인] → 다른 전극으로 옮길 근거가 약하다.
9. **오차 막대 정의 미인쇄** (Fig 3 · 6 · 8) · 측정 반복 = "twice".
10. **인쇄 어긋남 14 건** (§3-11) — 특히 '코팅 두께' = 전극 두께 · 수은 압력 하한 · '19 %' · 탄소 '6.25 vs 2.22 g/cm³' · Fig 7 라벨 규약.
11. ⚠ 이 카드의 판독은 래스터라 **[판독]** 표지로만 인용 (불확도 §머리 주석) · 압력 · 체류 시간은 **[카드 추정]** (원문 값 아님) · Heckel 대응 · 재맞춤 · 예측 검사는 **[카드 산술]**.

## 12. 참고문헌 — 우리가 더 볼 것 (원문 목록 서지 그대로 + 이유 한 줄)
| # | 서지 (원문 그대로 · 저자–연도 목록이라 번호 없음) | 왜 | 정본 카드 |
|---|---|---|---|
| — | Heckel, R.W., 1961. Density-pressure relationships in powder compaction. Transa. Metall. Soc. AIME 221, 671–675. | Heckel 식 원전 — 식 (4) 가 닮았다고 한 식 · 우리 Heckel 트랙의 뿌리 (c · m) | 없음 (`lee2025_heckel_*` · `faka2026_*` 은 같은 권의 1001–1008 쪽을 인용 — 같은 해 다른 논문인지 [미확인]) |
| — | Manev, V., Naidenov, I., Puresheva, B., Pistoia, G., 1995. Effect of electrode porosity on the performance of natural Brazilian graphite electrodes. J. Power Sources 57 (1–2), 133–136. | 일축 가압에서 유지 시간이 길수록 기공률이 작다는 주장의 출처 (b · m — 유지 시간 효과) | 없음 |
| — | Schilcher, C., Meyer, C., Kwade, A., 2016. Structural and electrochemical properties of calendered LMO cathodes. Energy Technol. 4, 1–8. | 압연 밀도 ↔ 입자 파쇄 (LMO) (R7 · k) | 없음 |
| — | Antartis, D., Dillon, S., Chasiotis, I., 2015. Effect of porosity on electrochemical and mechanical properties of composite Li-ion anodes. J. Compos. Mater. 49 (15), 1849–1862. | 일축 열간 가압 · 압력 ↔ 음극 기공 · 기계 물성 (c · i 근처 — 압력 축 자료) | 없음 |
| — | Ott, J., Völker, B., Gan, Y., McMeeking, R.M., Kamlah, M., 2013. A micromechanical model for effective conductivity in granular electrode structures. Acta Mech. Sin. 29 (5), 682–698. | 입자 구조 저항망 유효 전도 모델 (일축 압축 · 팽창 포함) — 접촉망 수송 쪽 선행 (흐름 밖: 접촉망 σ) | 없음 |
| — | Völker, B., McMeeking, R.M., 2012. Impact of particle size ratio and volume fraction on effective material parameters and performance in solid oxide fuel cell electrodes. J. Power Sources 215, 199–215. | 위 모델의 원형 (크기비 · 부피 분율 ↔ 유효 물성) | 없음 |
| — | Froboese, L., and Titscher, P., Westphal, B., Haselrieder, W., Kwade, A., Mercury intrusion for ion- and conversion-based battery electrodes – structure and diffusion coefficient determination. Mater. Charact. (accepted). | 이 논문의 수은 압입 절차 (압력 범위 어긋남 §3-11 을 풀 곳) · 권 · 쪽 [미확인] | 없음 (`froboese2019_*` 은 다른 논문) |
| — | Haselrieder, W., Ivanov, S., Christen, D.K., Bockholt, H., Kwade, A., 2013. Impact of the calendering process on the interfacial structure and the elated electrochemical performance of secondary lithium-ion batteries. ECS Trans. 50 (26), 59–70. | 같은 그룹의 앞선 압연 논문 — 코팅 소성 (plasticity) 언급의 출처 | 없음 |
| — | Wang, C.-W., Yi, Y.-B., Sastry, A.M., Shim, J., Striebel, K.A., 2004. Particle compression and conductivity in Li-ion anodes with graphite additives. J. Electrochem. Soc. 151 (9), A1489–A1498. | 과한 하중의 입자 파쇄 경고 (R7) | 없음 |
| — | Li, X.-H., Zhao, L.-J., Li, M.-D., Feng, Y., Xu, D.-S., Ruan, K.-F., 2012. Applications and characteristics of mathematical models to study compression process of pharmaceutical powder. Chin. J. New Drugs 21 (12), 1362–1366. | 저자가 Heckel 계열 식의 정리로 든 문헌 | 없음 |
- 뒤 논문 (이 논문 밖 · 다른 정본 카드의 참고문헌에서): C. Meyer, M. Kosfeld, W. Haselrieder, A. Kwade, Process modeling of the electrode calendering of lithium-ion batteries regarding variation of cathode active materials and mass loadings, J. Energy Storage 18 (2018) 371–379 (후보 표 N-61 · 카드 아직 없음) · C. Meyer, M. Weyhe, W. Haselrieder, A. Kwade, Heated Calendering …, Energy Technol. 8 (2020) 1900175 (`diener2022_*` · `kollenda2024_*` 참고문헌 표기) — 이 논문 전망 (부하 · 활물질 · 롤 온도) 의 후속으로 보인다 [카드 추론 · 원문 미확인].

---

## [미확인] 목록
- NCM 조성 (Ni : Co : Mn) · 공급사 · 결정 형태 · 바인더 · 도전 탄소 종류 · 슬러리 · 코팅 · 건조 조건 (전극은 Fraunhofer ISIT 제공).
- 롤 간극 값 · 하중 아래 두께 · 접촉 길이 · 압력 · 롤 표면 · 온도 수치 · 통과 횟수.
- 탄성 회복의 크기 · 압연 뒤 두께 측정까지의 시간 · 보관 조건.
- 오차 막대의 정의 (Fig 3 · 6 · 8) · 시료 수 · 맞춤 소프트웨어 · R².
- 가스 피크노미터 기종 · 기체 · 시료 (가루 혼합물인지 코팅인지) · 수은 압입 시료 크기 · 저압 단계.
- 단면 영상 장비 · 시료 준비.
- 닫힌 (수은이 못 닿는) 기공의 직접 정량.
- Froboese 외 (Mater. Charact.) 의 권 · 쪽 · Heckel 1961 의 671–675 쪽과 다른 카드가 인용한 1001–1008 쪽의 관계.
- He 2026 원문의 Meyer 인용 문장 ("Heckel exponent" · "compaction impedance" 가 그 원문의 표현인지).

## 원문 대조 기록 (이 카드 작성 중 직접 확인한 것 · 2026-11-12)
- 서지: 받은 메모 (C. Meyer, H. Bockholt, W. Haselrieder, A. Kwade · 제목 · Journal of Materials Processing Tech. 249 (2017) 172–178 · doi:10.1016/j.jmatprotec.2017.05.031) = 원문 첫 쪽과 같음 · **다른 점 없음**.
- 식 (1)–(4) · 표 1 · 표 2: 텍스트 층 + 400 dpi 렌더로 글자 대조 (식 (4) 의 첨자 c ↔ C 혼용은 원문 그대로).
- 낱말 전수 검색 (텍스트 층): 'compaction resistance(s)' 13 회 · 'impedance' 1 회 (*electrochemical im-pedance* · p.172) · 'Heckel' 3 회 (본문 2 + 참고문헌 1) · 'exponent' 로 시작하는 낱말 5 회 (전부 exponential(ly)) · 'displacement' 0 · 'stress' 0 · 'MPa' 1 회 (수은 압입 범위) · 'pressure' 6 회 (Antartis 인용 · 수은 2 · Heckel 설명 · 참고문헌 제목 2) · 'relaxation' 1 · 'plasticity' 1 · 'fracture' 2 (인용) · 'simulation' · 'discrete' 0.
- 판독: 눈금 맞춤 잔차 ≤ 0.52 px · Fig 5 범례의 인쇄 밀도 16 개와 ≤ 0.01 g/cm³ · Fig 2 평균 18.06 kN ÷ 200 mm = 90.3 ↔ Fig 3 점 90.9 N/mm · Fig 4 막대 = 표 2 · 가중 재맞춤 = 표 2 (NCM 5 m/min 309.0 ± 49.9 ↔ 309 ± 45).
- 정본 중복 확인: papers/ 목록 · DOI · 'meyer' · 제목 낱말 grep — 카드 없음 (he2026 · heck2026 · diener2022 · lu2020 · zhang2026 이 인용만) · 끝낼 때 다시 확인: `meyer2018*` 카드 아직 없음.

## 🔗 관련 카드
- 이 논문을 가리킨 카드: `he2026_dem_calendering_inhomogeneity_areal_density` (L688 N4 · L414 — 2 차 서술이 원문과 다름 · §0-1 · 그 카드는 고치지 않았다).
- 이 식을 쓴 정본 카드: `diener2022_roll_gap_springback_calendering` (같은 그룹 · 같은 식 + 롤 간극 직접 측정 · 순간 회복 · 참고 17–19) · `heck2026_densification_sulfide_se_binder_scalable` (압력 축 · β-Li₃PS₄ · 표 S6 · S7 · 참고 54).
- 이 논문을 인용만 한 카드: `lu2020_insitu_nanoct_calendering_microstructural_evolution` (참고 13) · `zhang2026_xct_dem_cathode_calendering_peel_calibration` (참고 8).
- **예고 (카드 아직 없음)**: C. Meyer, M. Kosfeld, W. Haselrieder, A. Kwade, Process modeling of the electrode calendering of lithium-ion batteries regarding variation of cathode active materials and mass loadings, J. Energy Storage 18 (2018) 371–379 — 후보 표 N-61 · slug 아직 없음 (이 논문이 전망으로 남긴 활물질 · 질량 부하 변화를 다루는 뒤 논문으로 보인다 · 카드가 생기면 서로 가리킬 것).
- **뒤 논문 카드 (2026-11-12 추가 · 이 줄만 더함)**: `meyer2018_calendering_process_model_active_material_mass_loading` — 같은 캘린더 · 활물질 다섯 + 면적 부하 일곱 · 끝값을 압연 전 기공률 × 0.4 로 고정한 1 수 식 ε_C = ε_C,0·(p + (1 − p)·exp(−q_L/γ_C)) · γ_C = μ·M_C (μ 1.31 ± 0.03 kN·m/g).  이 카드와 닿는 것 셋: ① 이 논문의 두 전극이 그 논문에 No.13 · 15 로 다시 나오는데 **양극의 기공률이 압연 전 0.57 → 0.521 · 최소 0.26 → 0.176 (달성) 으로 달라져 있다** — 분모 밀도 4.3 → 3.84 g/cm³ 에 해당 (그 카드 §3-11 의 카드 산술 · 원문은 값이 바뀐 것을 말하지 않는다) = 이 카드 §3-5 '약점 3' 의 뒷받침 ② 이 카드의 [미확인] 'Froboese 외 의 권 · 쪽' = Mater. Charact. 133 (2017) 102–111 (그 논문 참고 [23]) ③ 이 카드의 [미확인] 'NCM 조성' = 그 논문이 이 양극을 'NCM111-451' 로 부른다 (그 카드 §3-1).
- 압연 뒤 시간 축 · 회복: `kollenda2024_time_sensitivity_calendered_electrode_springback_storage` (보관 중 두께) · `hong2026_cbd_viscoelasticity_springback`.
- 압력 축 Heckel · 압밀 (황화물): `lee2025_heckel_argyrodite_powder_densification_nanoindentation` · `faka2026_particle_size_consolidation_strain_lpscl` · `miss2026_insitu_conductivity_porosity_pressure_compaction` · `thompson2026_high_pressure_densification_lps_lpscl_xrd_tomography`.
- 압연 DEM (이런 선하중 ↔ 밀도 자료를 표적으로 삼는 쪽): `sangros2019_dem_calendering_lib_electrode` · `sangros2020_lib_electrode_dem_mech_elec_ionic` · `schreiner2020_dem_calendering_lib` · `ngandjong2021_dem_calendering_digital_twin` · `lyu2025_3d_dem_drying_calendering_lib`.
- 같은 그룹의 수은 압입 · 미세구조: `froboese2019_microstructure_ionic_conductivity_assb_electrode` (이 논문이 인용한 Froboese 외 (accepted) 와는 다른 논문).

## 🗨️ Q&A 로그
<!-- "Q&A 작성해줘" 트리거 시 직전 질문/답 누적 -->
