Repository: yonghoon7153-source/Yonghoon-DEM-DFT

# 📚 LITDB — 문헌 단일 시스템 (**SE·DFT 축 + DEM·MPM 축, 두 트랙**)

> **앞으로 논문은 여기서만 본다.** 여러 곳(db/literature, kb/papers, db/properties, Excel)에 흩어진 문헌을 한 곳에서 생각·참고·비교하기 위한 통합 MD 시스템.

## 왜 트랙이 둘인가
`INDEX.md` 는 argyrodite 전해질 축이라 접촉역학·MPM·건식전극 digest 가 들어갈 자리가
없다. 그래서 한때 64편이 **어느 인덱스에도 없었다**(open_items #7). 축을 나눠 그 구멍을
닫았고, 한 분모로 세면 “159편 중 98편 미언급” 같은 **가짜 미결**이 나온다
(`comparison_vs_ours.md:8`). 분리는 실측 근거가 있는 결정이다 — 합치지 말 것.

⚠ 이 표의 **편수는 적지 않는다.** 손으로 쓴 수는 반드시 낡는다(README 자신이 세 번 틀렸다).
현재값은 `python3 tools/litdb/build_index.py --check` 로 본다.

File: litdb/papers/morgan2021_anion_disorder_superionic_mechanism_li6ps5x.md (part 2 of 2)
# Mechanistic Origin of Superionic Lithium Diffusion in Anion-Disordered Li₆PS₅X Argyrodites — Morgan (Chem. Mater. 2021)
다루는 것은 **주기적 결정 F4̅3m 아지로다이트**뿐이다.
⇒ 유리로 옮기는 것은 **전부 우리 외삽**이고, 그렇게 표시해야 한다.

### 12-B. ✅ **유리에도 성립할 것** (개념·도구 층)

| # | 전달되는 것 | 근거 |
|---|---|---|
| **①** | **inherent structure 전처리** — 열진동을 담금질해 확산 변위만 남긴다 | 애초에 **유리 물리 기법**이다 (Stillinger–Weber · Heuer · Keys–Chandler). 우리 비정질 궤적에 **그대로** 적용 가능. ⚠ 단 `Fig. S1` 실독대로 **완전 정화가 아니다** |
| **②** | **끈 길이 분포로 협동을 *시험*하는 법** — Poisson 이면 무상관, 기하분포면 개시+전파 | 식 (1) 은 자리 정의를 요구하지 않는다 (**좌표만으로 계산된다**) ⇒ **유리에서 바로 쓸 수 있는 유일한 분석**이다. 🔑 우리 유리 카드에 **P(n) 을 추가 산출물로 넣을 것** (§13-①) |
| **③** | **"무질서 결정은 유리처럼 움직인다" 는 저자 자신의 유비** | 본문 축자: *"This **mirrors the behavior observed in supercooled glassy liquids** where string-like diffusion is often associated with **dynamic heterogeneity**"* ⇒ **우리 결정↔유리 대조의 개념 다리** |
| **④** | **동역학 불균일(dynamic heterogeneity)** — 공간적으로 상관된 부분집합이 평균보다 훨씬 빠르다 | 우리 유리에서 **시드 간 Ea 산포**를 해석할 때 후보 기전. ⚠ 이 논문은 **불균일을 정량화하지 않는다** (χ₄·van Hove 없음) |
| **⑤** | **"자리 점유 ≠ 경로 연결" 이라는 교훈** | 우리 BVSE 채널% 지표도 **점유·부피 지표**다. `Fig. 4` 가 그 지표의 실패 사례를 보여준다 |

### 12-C. ❌ **결정 아지로다이트에만 성립하는 것**

| # | 전달 안 되는 것 | 왜 |
|---|---|---|
| **①** | **type 0–5 사면체 분류 전체** (`Table 1`) | **Wyckoff 라벨(4a/4b/4c/4d/16e/48h)에 묶여 있다.** 유리에는 4a/4c 구별이 없고 대칭 자리가 없다 ⇒ **`Fig. 4`·`Fig. 5`·`Fig. 7` 의 분석 기계가 통째로 안 돌아간다** |
| **②** | **전이행렬 P(i→j)** | 자리 *유형* 이 없으면 행렬의 행·열이 정의되지 않는다. (유리에서 하려면 자리를 **기하 클러스터링**으로 새로 정의해야 하고, 그러면 결과가 클러스터링에 종속된다) |
| **③** | **퍼콜레이션 문턱 거리 (≈1.8 vs ≈2.3 Å)** | 각 사면체의 **시간평균 Li 위치**를 정의해야 나오는 값인데, 유리에서는 "그 사면체" 가 없다 |
| **④** | **SLi₆ / SLi₇ 계수 논증** | **4a/4c S 하나당 Li 정확히 6** 이라는 **화학량론 + 결정학** 동시 조건에서만 성립한다. 우리 유리는 **Li₄PS₄Cl** (Li₄₈P₁₂S₄₈Cl₁₂) 로 **Li:S = 1:1** 이다 ⇒ **"SLi₆ 가 기본 모티프" 라는 출발점 자체가 없다** |
| **⑤** | **"음이온 정렬이 Li 를 pseudo-order 시킨다"** | 정렬할 음이온 부격자가 있어야 하는 기전이다. **유리는 애초에 정렬이 없다** ⇒ **이 기전이 막을 것이 없다** |

### 12-D. 🔑 **그래서 "우리 유리에 케이지가 있나" 에 이 논문이 주는 답**

**직접 답하지 않는다. 그러나 논리의 방향은 준다.**

이 논문에서 **케이지는 원인이 아니라 결과다**:
> 음이온 *정렬* → Li 자리 위치가 S 쪽으로 **규칙적으로** 밀림 → 특정 자리쌍 거리가 **일제히** 길어짐
> → 그 경로가 죽음 → 남은 짧은 경로가 **닫힌 궤도** = 케이지

⇒ **케이지를 만드는 것은 "음이온이 있다" 가 아니라 "음이온 배치에 *패턴* 이 있다" 는 것이다.**
유리는 정의상 장거리 패턴이 없다 ⇒ **이 기전으로는 유리에 케이지가 생기지 않는다.**

⚠⚠ **그러나 이것은 케이지가 없다는 증명이 아니다.** 유리에는 **다른 종류의 가둠**이 있다 —
국소적으로 촘촘한 영역, 낮은 자유부피 구역, PS₄ 연결성이 높은 섬. 그것은 **패턴이 아니라
불균일**에서 온다. 이 논문은 그 경우를 **다루지 않는다.**
🟢 **쓸 수 있는 문장**: *"결정 아지로다이트에서 케이지는 음이온 자리 *정렬* 의 결과다 (Morgan 2021).
비정질에는 그 정렬이 없으므로 같은 기전의 케이지는 예상되지 않는다 — 그러나 불균일 기원의 가둠은
별개의 질문이고 이 문헌이 답하지 않는다."*

---

## 13. 기법 미니용어집 (이 논문을 읽는 데 필요한 말들)

| 용어 | 뜻 | 이 논문에서 |
|---|---|---|
| **Argyrodite aristotype** | 어떤 구조족의 최고대칭 모체 구조 | MgCu₂ Laves 상 (Fd3̅m) → P 가 Cu 사면체 절반을 차지 → F4̅3m |
| **Tetrahedrally close-packed (TCP)** | 모든 간극이 사면체인 충전. Frank–Kasper 상의 정의 | S/X 가 4a·4c·16e 에 앉으면 TCP ⇒ **Li 가 앉을 수 있는 자리 = 사면체 구멍 전부** |
| **Frank–Kasper 다면체** | 배위수 12·14·15·16 의 특정 다면체 | 4a/4c 둘레 28 사면체의 **면중심**이 16-꼭짓점 FK 다면체를 이룬다 |
| **Site inversion (자리반전)** | S 와 X 가 4a·4c 사이에서 자리를 바꾼 정도 | **0 %** = 실험 Li₆PS₅I · **50 %** = 무질서 근사 · **100 %** = 완전 뒤집힘 (인공) |
| **Inherent structure** | 스냅샷을 0 K 극소로 이완한 구조 | 50 스텝마다. 열진동 제거 |
| **CSM (continuous symmetry measure)** | 실제 다면체와 기준 다면체 사이의 정규화 "거리". 작을수록 닮음 | 각 SLiₓ 를 CSM 최소 기하로 분류 (ChemEnv 기준집합) |
| **Bailar twist** | 팔면체 ↔ 삼각프리즘 ↔ 팔면체의 최소왜곡 경로 | `Fig. 13b` 의 T 사건 |
| **Geometric frustration (기하 좌절)** | 국소적으로 선호되는 배치를 전역적으로 동시 만족시킬 수 없는 상태 | 이웃한 두 S 가 동시에 SLi₆ 를 만들 수 없다 (`Fig. 15b`) |
| **Pseudo-ordering** | 결정학적으로는 무질서한데 **모티프 단위로는** 격자병진 대칭을 갖는 상태 | 정렬계에서 SLi₆ 모티프가 정수 격자벡터에 대해 불변 |
| **String-like cooperative motion** | 한 이온이 다른 이온이 있던 자리로 들어가는 사슬 | 식 (1), Δt = 5 ps. Donati/Glotzer (ref 97) 유래 |
| **Dynamic heterogeneity** | 공간적으로 상관된 부분집합이 평균보다 훨씬 빠른 현상 | 무질서계 P(n) 이 기하분포인 이유로 지목 |
| **Geometric distribution** | 개시 후 매 단계 같은 확률로 연장되는 과정의 길이 분포 (무기억) | *"probability of a string increasing from N to N+1 is **independent of N**"* |
| **Percolation threshold distance** | 자리들을 이 거리 이하로 이으면 무한 망이 생기는 최소 거리 | `Fig. 7` 세로 파선 (crystal-torture) |

---

## 14. 적용 인사이트 (우리 연구에 어떻게)

**① 우리 유리 카드에 `P(n)` (끈 길이 분포) 을 추가 산출물로 넣는다.**
식 (1) 은 **자리 정의를 요구하지 않는다** — 좌표와 Δt 만 있으면 된다 ⇒ **비정질에 바로 돌아간다.**
지금 유리 카드의 산출물은 `N_pass/15` · Ea 중앙값 + IQR · D(465 K) 산포 셋뿐인데, `P(n)` 을 더하면
*"시드마다 Ea 가 다른 것이 **운동 기전이 달라서인지**"* 를 물을 수 있다 (기하분포 vs Poisson).
⚠ **보고량 카드 개정이 필요하다** — 결과를 보기 전에 넣어야 한다 (계산 규율).
구현: `tools/ionic/` 에 새 파일을 만들지 말고 **`msd_diffusive_check.py` 에 `--strings` 플래그**로 붙인다.

**② "협동 운동을 봤다" 를 우리 덱·원고에서 성과로 쓰지 않는다 — 반례가 네 개 있다.**
이 논문은 **확산계수 0 인 계 네 개에서 협동 운동을 관측**한다. 판별자는 **끈의 위상(닫힘 vs 열림)과
길이 분포 모양**이지 협동의 존재가 아니다. 우리가 `jeon2026_concerted_li_motion_argyrodite_assi`
류를 인용할 때 **이 견제를 같이 건다.**

**③ 지표를 "점유·부피" 에서 "연결성" 으로 옮길 근거가 생겼다.**
`Fig. 4` + `Fig. 5` 의 조합은 **자리 점유율이 최고인 계가 확산이 0 인** 직접 사례다.
우리 BVSE 채널%(above-min ≤ iso) 도 **부피·점유 지표**다 ⇒ **같은 함정 사거리 안**이다.
⭐ **작업거리**: comp1/modelc BVSE 맵에서 **채널%뿐 아니라 "연결 성분의 무한성"(퍼콜레이션 여부)**
을 같이 찍는다. `crystal-torture` 가 오픈소스(JOSS)라 **바로 쓸 수 있다**.

**④ `deklerk2016` 과 이 논문을 한 문장에 놓을 수 있게 되었다 — 각주 76 덕분에.**
*"intercage = 2→2 와 5→4→5"* 라는 명시적 사전이 생겼다 ⇒ de Klerk 의 **intercage Ea 0.18–0.27 eV**
와 Morgan 의 **전이행렬 죽은 칸**을 같은 그림에 그릴 수 있다. (원고 Figure 후보)

**⑤ Cl-rich 의 이온전도 우위를 *배위 좌절* 로 설명하는 문장이 하나 더 생겼다.**
`Fig. 8` 실독: **Cl 50 % 는 S–Li 와 X–Li 첫 피크가 겹친다 (Δ ≈ 0.03 Å)** — I 는 0.40 Å.
`Fig. 11` 실독: **Cl 50 % 의 7배위 분율 0.63 vs I 0.42.**
⇒ *"Cl 은 S 와 Li 결합거리가 비슷해서 Li 자리 밀림이 방향성을 잃고, 그 결과 SLiₓ 좌절이 심해진다"*
— comp1 → modelc (Cl 증가) 의 D↑ 를 **정전기 비대칭 축**으로 서술하는 근거. ⚠ **우리 값과 섞지 않고,
기전 서술로만.**

**⑥ 배열 수에 대해서는 이 논문에서 아무 지침도 못 가져온다 — 그것을 명시적으로 기록한다.**
우리가 `dutra2025` 를 통해 이 논문을 *"disorder-ensemble 의 개념적 정당화"* 로 써 왔는데,
**개념은 맞지만 방법은 없다.** 몇 개를 돌려야 하는지에 대한 외부 근거는 여전히 **litdb 에 없다.**

---

## 15. 인용 가능 문장 (deck/paper 용)

- "Morgan showed by first-principles MD that long-ranged Li diffusion in Li₆PS₅X is **not a
  consequence of which halide is present, nor of sulfur occupying the 4a sites**: both the 0 % and the
  100 % site-inverted models — which place S entirely on 4c or entirely on 4a — give a plateauing MSD
  and an effectively zero diffusion coefficient, while only the 50 % site-inverted model diffuses.
  **Substitutional S/X disorder across 4a and 4c is the necessary prerequisite.**"
- "The site-to-site transition matrices show that anion ordering does not remove Li from the
  non-type-5 tetrahedra — it **switches specific site-site pathways off**: the 0 % models show no
  2 → 2 and no 5 → 4 transitions, the 100 % models show no 5 → 5 transitions, and only the 50 % models
  show all of them. The two blocked classes, **2 → 2 and 5 → 4 → 5, are exactly the two 'intercage'
  pathways** identified from differential bond-valence analysis."
- "The mechanism is two-layered: geometrically, ordered anions displace the average Li site positions
  toward S in a **regular** pattern that leaves a non-percolating network of short site-site
  separations, whereas disordered anions randomise those displacements and open a percolating one;
  electrostatically, **adjacent S ions on 4a and 4c cannot both form regular SLi₆ cages**, so Li are
  shared between them, giving a mixture of SLi₆ and SLi₇ in which Li transfer proceeds as
  **SLi₇ + SLi₆ → SLi₆ + SLi₇ with no net change in coordination** — a low-energy process, in contrast
  to the Frenkel-pair-like [SLi₆+SLi₆] → [SLi₅+SLi₇] required in the ordered systems."
- "⚠ **Concerted motion by itself does not indicate superionic transport.** Morgan finds concerted Li
  motion in *all six* models, including the four that do not diffuse at all; what distinguishes the
  superionic ones is that the concerted events are **open strings with a geometric length
  distribution** (up to n = 13 for 50 % Li₆PS₅Cl) rather than **closed 3- and 4-ion loops** inside a
  single SLi₆ unit."
- "⛔ **This study reports no diffusion coefficients, no activation energies, and no ionic
  conductivities.** It is a single-temperature (500 K), single-configuration, 70 ps AIMD study whose
  only quantitative uncertainty is a bootstrap confidence band on the MSD."

---

## 16. 🔴 미션 ⑥ — **불리한 결론 / 우리 인용이 과했던 곳**

### 16-A. 이 논문 쪽의 약점 (우리가 인용하기 전에 알아야 하는 것)

| # | 문제 | 왜 중요한가 |
|---|---|---|
| **1** | **무질서 수준당 배열 1 개 · 선택 기준 없음 · 속도 시드 1 개** | 우리가 이 논문에서 **구조 산포의 외부 기대치를 얻을 수 없다**. 그리고 *"50 % 배열 하나가 무질서를 대표한다"* 는 **검증되지 않은 가정**이다 — `kim2024` 는 같은 50 % 의 두 배열에서 σ_RT 가 **23.3 vs 37.1 mS/cm (1.6×)** 나온다고 보고한다 |
| **2** | 🔴 **`Fig. 3` 의 95 % 띠는 저자 자신의 2025 기준으로 너무 좁다** | `mccluskey2025` (Morgan 공저) 가 **MSD 점의 계열상관+이분산 때문에 OLS/부트스트랩류가 D 오차를 한 자릿수 과소평가**하고, **블록법은 체계적 하한**임을 보였다. **이 논문의 유일한 정량 불확실도가 그 방법이다** ⇒ *"MSD 가 오차 안에서 확실히 갈린다"* 는 읽기는 **권장되지 않는다** |
| **3** | **PBEsol · 700 eV 이완 vs 280 eV MD** | 부피는 700 eV 에서, 힘은 280 eV 에서 나왔다. 280 eV 는 VASP S/P PAW 의 **기본 ENMAX 수준**(1.3× 여유가 없다). NVT 라 Pulay 응력 문제는 줄지만 **기저집합 불완전 오차가 힘에 남는다.** 논문이 수렴시험을 보고하지 않는다 |
| **4** | **격자상수를 0 % 배열 값으로 전 계 고정** | 50 %·100 % 는 **자기 평형 부피가 아니다** ⇒ **무질서의 부피 기여가 설계상 제거**돼 있다. 결론(무질서가 필요조건)의 방향은 안전하지만, *"무질서 효과의 크기"* 는 이 구속에 종속된다. 민감도 시험 없음 |
| **5** | 🔴 **thermostat 이름이 없다** | *"a 2 ps NVT run"* 뿐. Nosé–Hoover 인지 Langevin 인지 Andersen 인지 모른다 ⇒ **"Morgan 과 같은 앙상블 규약을 썼다" 고 쓸 수 없다** |
| **6** | **MSD 와 전이통계가 다른 궤적에서 나왔을 수 있다** | `Fig. 4`·`5`·`7` 은 *"using the inherent structures"* 라 명시하는데 `Fig. 3` 은 그런 말이 없다. **두 궤적의 정합을 보이지 않는다** (SI `Fig. S2` 는 *자리 인덱스* 정합만 보인다) |
| **7** | **핵심 컷오프 3 개가 본문에 없다** — 끈 δ · 배위 `r_coord` · 모서리 `r_edge` | `Fig. 11`(배위 분류)·`Fig. 14`(끈 분포) 의 결과가 **전부 이 미기재 값들에 종속**된다. 노트북에 있겠지만 **논문만으로는 재현 불가** |
| **8** | **70 ps 는 짧다** | `he2018` 의 기준으로 정렬계는 `D ≈ 0` 이라 접근영역 밖이고, 무질서계도 **Cl 50 % 는 55 ps 이후 곡선이 꺾인다**(실독). `he2018` digest 의 **Fig-S4(그쪽 논문)** 가 **40 ps LLZO 에서 온도 역전**까지 보였다 — 짧은 런의 병리는 실재한다 |
| **9** | **본문 vs 그림 불일치 2건** | ① §4.3 의 100 % 전이 목록이 `Fig. 5`·`Fig. 6c` 캡션과 다르다 (2→5·4→5 누락) ② `Fig. 7` Cl 100 % 의 5−2/5−4 순서가 본문 서술과 반대로 보인다 (판독 정밀도 안일 수 있음) |
| **10** | **"50 % = 실험 Li₆PS₅Cl" 이 실험값이 아니다** | 본문은 *"approximates the experimentally reported disordered structure"* 라고 정직하게 쓴다. 그러나 Rayavarapu 의 중성자 회절은 Cl 의 4a:4c ≈ **3:7** 을 준다 (`kim2024` SI Note S1 경유). 그리고 **de Klerk 2016 은 최적이 75 %, Kim 2024 MTP 는 25 %** 라고 서로 다르게 말한다 ⇒ **50 % 는 편리한 중간점이지 물리적 최적이 아니다** |
| **11** | **Br 을 안 돌렸다** | 제목과 초록이 **X = Cl, Br, I** 로 되어 있지만 **계산은 Cl 과 I 뿐**이다. *"Morgan 이 Li₆PS₅Br 를 계산했다"* 는 틀린 인용 |
| **12** | **실험 0 · 검증 0** | 대조는 전부 **문헌 회절 정성 비교**다. `Fig. 4` 의 type 2 점유를 Minafra 의 Li₆PS₅I 중성자 데이터가 **지지하지 않는데**(Li 를 type 5/5a 에만 배정), 저자는 *"2.5 % 는 회절로 못 볼 것"* 이라고 방어한다 — **합리적이지만 검증은 아니다** |

### 16-B. ⛔ **우리가 이 논문을 인용해 온 방식 중 과한 것**

| 우리가 쓴/쓸 뻔한 것 | 판정 |
|---|---|
| *"Morgan 2021 이 disorder-ensemble 의 근거다"* (현재 `dutra2025` digest §소득 ③ 경유) | 🟡 **개념은 맞고 방법은 틀리다.** 이 논문은 **앙상블을 돌리지 않았다** — 수준당 배열 1 개다. ⇒ 정확한 문장: *"무질서가 확산을 지배한다는 **기전** 의 근거"* 이고, *"배열을 여러 개 돌려야 한다는 **방법론** 의 근거"* 가 아니다 |
| *"아지로다이트의 superionic 기전은 협동 운동이다"* | ⛔ **이 논문에 정면으로 걸린다.** 협동은 확산 0 인 계에도 있다 (§9-D) |
| *"Morgan 의 Ea / D / σ"* | ⛔ **존재하지 않는다** |
| *"Cl 이 I 보다 1.7배 빠르다 (Morgan)"* | ⛔ **저자의 주장이 아니고**, 우리 He-식 오차(≈±23 %)로는 **경계선**이다 (§3-D) |
| *"우리 유리에는 cage 가 없다 (Morgan 2021)"* | ⛔ **논문이 유리를 다루지 않는다.** 쓸 수 있는 것은 §12-D 의 조건부 문장까지 |
| *"Morgan 이 실험 무질서도를 재현했다"* | ⛔ 50 % 는 **근사**이고 실험은 ≈30 % (4a Cl 기준) 다 |

---

## 17. 주의 / 한계 (over-claim 방지 최종 목록)

1. **소환값 규율** — 이 digest 의 모든 MSD·전이확률·거리·배위수는 **이 논문 값**이다.
   우리 `db/properties/` 절대값과 **같은 표에 놓지 않는다.**
2. **`figure-read ≈` 표기** — `Fig. 3`·`4`·`7`·`8`·`9`·`11`·`12`·`14`·`S1`·`S2` 의 값은
   **픽셀 판독**이다. `Fig. 5` 는 인쇄된 숫자라 정확하고, 각주 79·80 은 본문 축자라 정확하다.
3. **이 논문은 A–D 물성 4축에 수치 기여가 0 이다.** `comparison_vs_ours.md` 편입은
   **`🔧 방법 원전` 블록에만.**
4. **"구조 산포" 질문의 답은 '없다' 이고, 그것이 결과다.** litdb 안의 대체 앵커는
   `kim2024` 의 50 % 두 배열 Ea 차 **≈10 meV (두 방법 일치)** 하나뿐이며, 그것도
   **결정·대칭구별 배열·n = 2** 라 **유리 시드 산포의 하한 참고점**으로만 쓴다.
5. **Haven 공백은 여전히 열려 있다.** `marcolongo` 의 판정(*"argyrodite 로 이식할 근거 없음"*)은
   **그대로 유효**하다. 이 논문은 **방향만** 지지하고 **크기를 주지 않는다.**
6. **Br 은 계산되지 않았다.**
7. **`Fig. 3` 의 오차막대를 정량 근거로 쓰지 않는다** (§16-A-2).
8. **재현 불가 파라미터 4 개** (δ · `r_coord` · `r_edge` · MSD 창) — 인용할 때 *"공개 노트북에만 있음"* 을 붙인다.
9. **다음 작업거리**: Zenodo `10.5281/zenodo.4338578` 노트북과 Bath `10.15125/BATH-00814` 데이터를
   받아 ⓐ MSD 적합 창 ⓑ 세 컷오프 ⓒ Kinisi 버전을 확인하면 §16-A 의 2·6·7 을 닫을 수 있다.
