Repository: yonghoon7153-source/Yonghoon-DEM-DFT

# 📚 LITDB — 문헌 단일 시스템 (**SE·DFT 축 + DEM·MPM 축, 두 트랙**)

> **앞으로 논문은 여기서만 본다.** 여러 곳(db/literature, kb/papers, db/properties, Excel)에 흩어진 문헌을 한 곳에서 생각·참고·비교하기 위한 통합 MD 시스템.

## 왜 트랙이 둘인가
`INDEX.md` 는 argyrodite 전해질 축이라 접촉역학·MPM·건식전극 digest 가 들어갈 자리가
없다. 그래서 한때 64편이 **어느 인덱스에도 없었다**(open_items #7). 축을 나눠 그 구멍을
닫았고, 한 분모로 세면 “159편 중 98편 미언급” 같은 **가짜 미결**이 나온다
(`comparison_vs_ours.md:8`). 분리는 실측 근거가 있는 결정이다 — 합치지 말 것.

⚠ 이 표의 **편수는 적지 않는다.** 손으로 쓴 수는 반드시 낡는다(README 자신이 세 번 틀렸다).
현재값은 `python3 tools/litdb/build_index.py --check` 로 본다.

File: litdb/papers/morrissey2013_eepa_elastoplastic_adhesion_dem_iron_ore_fines_thesis.md (part 2 of 2)
<!-- digest 표준 양식 확장 (paper-level STANDALONE). ★ = 사용자가 특히 원한 항목. 깊이 기준 = bazzoun2026_dem_fem_rnm_ionic.md ·
8. **Table 6.8 · 6.9 넷째 줄 이름** *"Consolidated Porosity"* 가 두 번 — 값 (1.1–1.21) 은 압밀 AR 이다.
9. **그림 6.9 캡션** *"Confined stress-strain response"* — 그림 · 본문은 무구속 (6 kPa 범위) · **그림 6.8 · 6.10 캡션** *"varying loading stiffness k2"* (k₂ 는 제하 강성).
10. **그림 6.25 b**: 본문 *"for the paired particles … approximately doubled"* (p.167) ↔ 캡션 *"For spherical particles"*.
11. **그림 3.16a**: 범례 '200 kPa' 곡선의 정점이 **≈ 250.7 kPa** [판독-벡터] — 본문은 '100 · 200 kPa 가 같은 변형률 · 1.23 kPa'.
12. **그림 7.17 캡션** = 7.16 캡션 복사 (*"Confined stress-strain relationship for consolidation stress of 100 kPa"*) — 그림은 압밀 밀도 vs 압밀 응력.
13. **Δγ 8 ↔ 8.5**: Table 7.2 는 8.5 (예측 11.74 · DEM 11.81) · Table 7.3 · 그림 7.14–7.23 은 8.
14. **★ Table 5.14 'KPRS fines at 1% MC' = 부록 Table E.1 'KPBO Fines - 1% MC' 와 숫자가 같다** (17.72 · 37.40 · 57.47 · 77.46 · 98.15 kPa → 3.58 · 5.96 · 9.68 · 13.15 · 15.52 kPa) — KPRS 1 % 의 실제 값 = Table E.6 (2.00 … 11.38) = 그림 5.31 · 7.2 · 7.18 과 맞음 → **Table 5.14 의 재료 이름 오기**.
15. **★ 부록 Table E.9 (KPRS 4 %) · E.10 (KPRS 6 %) = Table E.4 (KPBO 4 %) · E.5 (KPBO 6 %) 의 숫자 복사** (압밀 응력 · 강도 줄 같음) — 그림 5.31 의 KPRS 4 · 6 % 점 (97 kPa 에서 ≈ 20.8 · 25.4 kPa [판독]) 과 다르다 (18.29 · 20.26).
16. **K0 요약 둘**: 5 장 요약 *"a K0 value of approximately 0.29 in the region of 0-5%"* (p.140, 보정값) ↔ 9 장 *"approximately 0.24 … corrected … 0.29"* (p.257–258).
17. **EEPA 철자** 'Adhesive' (p.64 · 66) ↔ 'Adhesion' (초록 · 6 · 8 장).
18. 식 (3.15) *"K = 4/(3E*)"* (JKR 상수는 (4/3)E\*) · 식 (3.19) Tabor 수에 1/3 거듭제곱 없음 · 식 (3.18) DMT 에 Δγ 대신 γ — 인쇄 그대로 옮김.
19. 계산 시간 · 시드 수 · 무작위성 대조는 거의 없다 (6 장 감쇠 표에 '같은 매개변수 두 번' 1 % 차가 유일 — p.175).

---

## 4. ★ 방법 — EEPA 정의 · 구현 · 검증 (4 장) + 다른 접촉 모델 (§3.4 · §3.6)

### 4-1. 접근: meso-scale (p.64–66)
- *"rather than trying to capture the complex micro-mechanical contact behaviour … a new model is proposed that will consider the behaviour of bulk solids on a meso-scale"* · *"each DEM particle will represent the meso-structure of the bulk material … a significant number of real particles or agglomerates"* · 매개변수는 *"phenomenologically based"* · 벌크 시험으로 보정 (p.64–65).  까닭 셋: ① DEM 비용 (실제 크기 · 모든 접착을 넣으면 아주 작은 시료만) ② 실제 입자는 응집체로 존재 (그림 4.1 SEM) ③ 미시 보정 (AFM 자료) 은 표준편차가 크고 어렵다 (Heim 2005).
- AFM 관찰 (Jones 2003, 그림 4.2): 접근 · 후퇴 곡선이 비선형 · 떼어질 때 접착이 급락 (*"almost 50% of the adhesive force being lost after a very small initial separation"* p.65) → 비선형 지수 n · 끌어당김 가지 지수 X 의 동기.

### 4-2. 법선 — 세 가지 (식 4.1 · 그림 4.4)
- **처녀 재하 k₁** (*"virgin loading"*): f₁ = f₀ + k₁δⁿ — 이전 최대를 넘는 하중에서만 (그동안 δp 갱신).
- **제하 · 재하 k₂**: f₂ = f₀ + k₂(δⁿ − δpⁿ) — δp 에서 힘이 0 (f₀ 를 빼면) · k₂ 는 하중과 무관한 상수 (Luding 은 δmax 에 따라 k₁ 과 k̂₂ 사이 보간).
- **끌어당김 가지 k_adh**: f_adh = f₀ − k_adh δ^X — δ_min 에서 −f_min 을 지나 0 으로 (X > 1 이면 급락 · 그림 4.14 X = 1–40).
- **가지 선택** (그림 4.6 · p.71): 세 힘을 다 계산해 조건으로 고름 · 결과를 custom contact property 로 저장.
- **특수 경우**: k₁ = k₂ 이면 탄성 · n = 1 선형 스프링 · **n = 1.5 이면 Hertz 스프링** (p.68).
- **Luding · Walton 과 다른 점** (p.69): k₂ 상수 · 반발 계수 상수 · 이력 = δp (δmax 아님) · f_min = 소성 겹침 × 표면에너지 (Luding 은 끌어당김 가지와 제하 가지의 교점이 접착 크기를 정함).
- **3-way 위치** [카드 추론 · `thakur2014_*` §7.1 과 같은 결론]: EEPA = Luding 계열 (항복 캡 없음) · Thornton–Ning (p_y 캡) · Tomas (항복 한계 · 6 매개변수) 와 다른 층.  저자 스스로 *"these linear models maybe too soft at higher stresses"* (Vu-Quoc · Zhang 1999b 의 FEA) 라 적고 비선형으로 갔지만 **항복점은 뺐다** (p.77).

### 4-3. 끌어당김의 크기 (§4.5.2–4.5.3 · 식 4.7–4.16)
- a = 소성 접촉 반지름 (두 구 교차, Weisstein 2013) · d = 중심 거리 — k₁ 위: d₁ = (R_i + R_j) − δ_ij (현재 겹침) · 그 밖: d₂ = (R_i + R_j) − δp (남은 소성 겹침).
- f_min = πΔγψa · **ψ = 3/2** (JKR 꼴의 떼는 힘) — 넘으면 갈라지기 시작.
- **f_min 상한** (비선형만): k₂ 가지가 y 축을 선형보다 훨씬 낮은 힘에서 만나므로 (곡률) f_min 이 그 아래면 끌어당김 가지의 해가 없다 → 입자가 시뮬레이션에서 *"simply disappear"* → f₂Lim = −(k₂δpⁿ)·0.5 · 그때 δ_min = 0.5 δ_normal (식 4.15) · *"only applied in a small number of contacts such as at very small overlaps, when two particles come in to contact while falling, or when the surface energy value … is excessively high"* (p.76).
- δ_min = ((−f_min + k₂δpⁿ)/k₂)^(1/n) (식 4.14) · k_adh = f_min/δ_min^X (식 4.16).
- 등가량 (식 4.3–4.6): R\* · m\* · E\* · G\* (EDEM 입력은 G 와 ν).

### 4-4. 비선형 (§4.6) · 선형 (§4.7)
- 비선형: k₁ = (4/3)√R\* E\* (식 4.18, 입력 k₁ 대신) · δp = (1 − k₁/k₂)^(1/n) δ (식 4.19) · 감쇠 β = ln e/√(ln²e + π²) · K_n = 2E\*√(R\*δn) · f_n^d = −2√(5/6)β√(K_n m\*) v_n^rel (식 4.20–4.22, EDEM Hertz–Mindlin 꼴) · F_n = (f_hys + f_n^d) n̂ (식 4.23) · 접선 f_t = −K_tδ_t · K_t = 8G\*√(R\*δn) κ_tm · 감쇠 f_t^d = −2√(5/6)β√(K_t m\*) v_t^rel (식 4.24–4.28).
- 선형: f_hys 세 가지 (식 4.29) · β = √(4m\*k₁/(1 + (π/ln e)²)) (식 4.30, e = 1 이면 0) · f_n^d = −βv_n^rel · K_t = κ_tm k₁ · f_t^d = −βv_t^rel (식 4.31–4.33) — 접선/법선 강성비: EDEM 선형 1 · Luding 0.2 · LAMMPS · PFC 2/7 · 실제 탄성 재료 2/3–1 (Mindlin 1949) → **변수로 둠** (p.81).
- **Coulomb 한계에 접착** (식 4.26–4.27): F_t = −K_tδ_t + f_t^d (f_t ≤ μs f_hys) · f_ct (넘으면) · f_ct ≤ μ·abs(f_hys + k_adh δⁿ − f₀) (Skinner · Gane 1972).

### 4-5. 구름 · 전역 감쇠 (§4.4.4 · §4.8)
- 구름 τ_i = −μ_r · abs(f_hys) · R_i ω_i (식 4.2 · EDEM 기본 = Ai et al. 2011 의 Model A).
- 전역 비점성 감쇠 F_i^D = f_i − γf_i (식 4.34–4.35) — custom particle property + particle body force 모델로 (EDEM 은 원래 점성만 · PFC 기본 0.7) — *"Only the accelerations of particles are damped"*.

### 4-6. 계산 흐름 (그림 4.3 · 4.5–4.8)
EDEM 순서 = 형상 이동 → 입자 생성 (Particle Factory API) → 접촉 탐지 → 접촉력 (Contact Model API) → 추가 힘 (External Forces API) → 입자 · 결합 갱신.  접촉 모델 = 입력 → 초기 계산 (E\* · G\* · R\* · m\*) → 선형/비선형 강성 → 접촉 이력 생성 → 분리 거리 → 접촉 면적 (식 4.7) → f_min · 상한 → δ_min (식 4.14 또는 4.15) → 인장 경로 (식 4.16) → 법선력 → 접선력 → 구름 → 전역 감쇠 → 힘 · 위치 갱신.

### 4-7. 검증 (§4.9) — 위 §3-2.

### 4-8. 다른 접촉 모델 (§3.4) — 원문이 정리한 것 (식 · 그림 크롭 전부)
- **무접착** (§3.4.1): Hertz–Mindlin (no slip, Tsuji 1992 · 그림 3.5) · 선형 스프링–대시포트 (Cundall–Strack · 그림 3.6) · **이력 스프링** — Walton–Braun 1986 (이중 선형) · Vu-Quoc–Zhang 1999a (FEA 접선) · Thornton 1997 (탄성–완전소성, 속도에 따른 반발) — Vu-Quoc–Zhang 1999b 가 Thornton 모델이 FEA 보다 *"too soft"* (그림 3.7) · Vu-Quoc 2001 (접선 소성) · *"it is difficult to establish the model parameters for various materials from laboratory experiments"* → Hertz 가 널리 쓰임 (p.48–49) · EDEM 2.4 (2011) 부터 Walton–Braun 비슷한 이력 스프링.
- **결합 모델** (§3.4.2): 결합은 한 번 끊기면 다시 안 생김 (Potyondy–Cundall · Timoshenko 빔) ↔ 접착 모델은 다시 생김.
- **탄성 접착** (§3.4.3): JKR (식 3.9–3.15 · 떼는 힘 −(3/2)πΔγR\* · 탄성률 무관) · DMT (식 3.16–3.18 · −2πγR\*) · Tabor 수 · 접착 지도 (식 3.19 · 그림 3.8, Johnson–Greenwood 1997) · Maugis (Dugdale) · **EDEM linear cohesion F = kA (k = 응집 에너지 밀도 J/m³, 식 3.20)** — Hertz–Mindlin 에 법선 끌어당김만 더함.
- **소성 포함 접착** (§3.4.4): Thornton–Ning 1998 (항복 뒤 선형 · 평평해진 반지름으로 JKR · 그림 3.9) · Tomas (6 매개변수 · 비선형 탄성 → 선형 소성 · 포물선 제하 · 계산 무거움 → 단순 선형판으로도 비슷 (Tykhoniuk 2007) · 그림 3.10) · Luding (5 매개변수 k₁ · k₂ · k_c · Φ_f · γ₀, k̂₂ 보간 · 그림 3.11) · Walton–Johnson 2009 (선형 · 떼는 힘 증가율을 끌어당김 기울기와 분리 · 비틀림 · 굽힘 · 이력 변수 δ₀ · C_R · 그림 3.12).
- **모세관** (§3.4.5): Lian et al. 1993 (목 방법, 식 3.21–3.24) · Mikami et al. 1998 (회귀, 식 3.25–3.30).
- **요약 (§3.7, p.62)**: JKR 은 충전엔 쓸 수 있지만 응력 이력을 못 냄 · Thornton 은 AFM 으로 표면에너지 보정이 문제 · Tomas · Walton 은 매개변수를 실제 입자에 대기 어려움 · Luding 은 *"its definition of the adhesion strength through a tensile stiffness is difficult to relate to bulk material properties"* · 모세관은 탄성 · 균일 수분 가정 · **표면 돌기 · 거칠기를 고려하는 흔한 모델 없음**.

### 4-9. JKR 시험 (§3.6)
EDEM 의 JKR (접촉력 부분만 · 접촉 밖 vdW 없음) · 1 mm 입자 · 0.15 N 까지 눌렀다 뗀 힘–겹침 (그림 3.14, Δγ 0.1–25 J/m² — 닿자마자 최대 접착으로 뛰고 싣기 · 빼기 모두 탄성) · *"a particle loaded to 10 N will have the same pull-off force as a particle loaded to 0.1 N"* (p.59) · 일축 시험 (그림 3.15–3.16): 100 · 200 · 500 kPa 압밀 뒤 뺀 변형률 거의 같음 (소성 변형률 = 느슨한 초기 충전의 재배열뿐) · 무구속 강도 ≈ 1.23 kPa (100 · 200) · ≈ 1.33 kPa (500) [인쇄 p.60–61] ↔ [판독-벡터] 1.20 · 1.25 · 1.37 (곡선 최댓값).

### 4-10. 입자 처리 · DEM 한계 · 소성 · 차원 · 탈압 (★ 네 항목)
- **입자 처리**: 강체 구 / 쌍구 (AR 1.5 · 1.75 · 2 (2 구 · 3 구)) · 단분산 (6 · 7 · 8 장) · 평면 시험만 다분산 (0.95–1.05 mm) · 접촉 소성 = **겹침 대리 (δp)** — 입자 모양은 절대 안 바뀜 · 각 입자 = 응집체 (meso).
- **(i) DEM 한계 문장**: *"The particles are rigid but are subject to local deformation in places of contact and the resulting forces from particle overlap are calculated"* (p.37) · *"rigid-shaped particles are allowed to overlap each other at the contact point with small overlaps, typically less than 1% of the particle diameter"* (p.39) · *"DEM's major flaw is its computational requirement … It is also difficult to incorporate crushing and pore-pressure"* (p.27) · *"Contact models tend to be relatively simplistic in the way they describe the material behaviour in an attempt to keep the computational costs down"* (p.44) · 구는 큰 회전 · 벌크 마찰 ≈ 30° 에서 포화 (p.27, Härtl–Ooi 2011 외) · *"The effect of asperities and surface roughness is not explicitly considered in any of the commonly used contact models"* (p.62) · 단분산 · 한 모양이 과압밀 (취성) 을 못 내는 원인일 수 있음 (p.201 · p.216).
- **(ii) 소성을 넣기 어려운 이유와 우회**: 소성 접촉 모델 (Thornton · Vu-Quoc · Tomas · Walton) 은 매개변수를 실험에서 정하기 어렵거나 계산이 무겁다 (p.48 · p.54 · p.62) → **우회 = 항복점 없는 강성비 이력 (k₂ : k₁) + 응집체 meso 입자 + 벌크 보정** · 비용: 강성 ↑ → 시간 간격 ↓ (*"Increasing contact stiffness leads to decreasing simulation time-steps"* p.143 · 사일로는 *"Reduced particle stiffness has been utilised to reduce the computational timestep"* p.218) · 벌크 강성에 필요한 G (~10⁸ Pa) 를 버리고 유동 함수에 맞는 2.5 × 10⁶ Pa 를 고름 · 제하 탄성을 줄이려면 k₂ 를 10 배 → 시간 간격 ↓ (p.196) · 입자 수 3000–61,000 · **실행 시간은 적혀 있지 않다**.
- **(iii) 차원**: **3D** (EDEM) · 2D 판은 한 겹 평면 시험뿐 (전단띠 보이기 용) — *"A single layer planar model makes the process of identification of the shear bands more straight-forward as it limits particle movement to just two directions"* (p.208) · 몇 겹만 되어도 팽창이 3D 상호작용으로 사라진다 (p.209) · 3D 원통은 전단 영역이 없거나 못 찾을 수 있다 (p.212) — 2D → 3D 의 값 전이 문장은 없다.
- **(iv) 탈압**: **다룬다** — 6 · 7 장 모든 시험 = 구속 압밀 → 판을 올려 0 까지 뺌 → 몰드 제거 → 무구속 (§3-5).  JKR 과 EEPA 의 차이가 뺀 뒤 변형률에서 갈린다.

### 4-11. 기법 미니 용어집
- **유동 함수 (flow function)** = 무구속 항복 강도 σu (또는 σc) 를 압밀 응력 σ₁ 의 함수로 · ff_c = σ₁/σu (< 1 흐르지 않음 · 1–2 매우 응집 · 2–4 응집 · 4–10 쉽게 흐름 · > 10 자유 흐름).
- **EPT (Edinburgh Powder Tester)** = 반자동 일축 시험기 — 추로 구속 압밀 → 몰드를 빼고 → 판으로 눌러 파괴.
- **K0 (정지 토압 계수)** = 측방 변형 0 일 때 수평/수직 응력비 · Jaky: 1 − sin φ · Eurocode: ×1.1.
- **과압밀 (over-consolidated) 거동** = 무구속 곡선의 뚜렷한 정점 뒤 급락 (취성).
- **bulking** = 물을 넣으면 느슨해져 겉보기 부피가 커지는 현상.
- **meso-scale 입자** = 실제 알갱이 여러 개 (응집체) 를 대표하는 DEM 입자.
- **C_p (contact plasticity)** = δp/δ = 1 − k₁/k₂ (n = 1) — 문헌의 λp (contact plasticity ratio) 와 같은 꼴.
- **Rayleigh 시간 간격** = 전단파가 입자를 지나는 시간 (식 3.6) — 시간 간격 상한.
- **P4 toolbox** = 에든버러 거친 평균 (coarse graining) 후처리 (식 3.31–3.33).
- **Beverloo 식** = 깔때기 흐름 배출률 W = Cρ_b√g (W₀ − kd)^(5/2) 꼴 (식 2.16–2.20).
- **유효 천이 (effective transition)** = 혼합 흐름에서 질량 흐름 ↔ 깔때기 흐름이 바뀌는 높이.

---

## 5. Figure set ★
| 그림 · 표 | 내용 | 크롭 | 우리 활용 |
|---|---|---|---|
| Fig 4.4 · 4.10 | ★ EEPA 법선 힘–겹침 (비선형 · 선형) — k₁δⁿ · k₂(δⁿ − δpⁿ) · k_adhδ^x · f₀ · f_min · δp · δ_min · δ_max | `fig_4_4.png` · `fig_4_10.png` | 우리 `hooke/hysteresis` 와 같은 층 · 제하 가지 = 되돌아옴의 손잡이 |
| Fig 4.1 · 4.2 | 철광석 미분 SEM (KPBO 1000× · KPRS 800×) · AFM 힘–분리 모식 (Jones 2003) | `fig_4_1.png` · `fig_4_2.png` | meso (응집체) 입자의 동기 |
| Fig 4.3 · 4.5–4.8 | EDEM 순서 · 접촉 모델 흐름도 · 법선력 · 법선 감쇠 · 접선 감쇠 흐름도 (4.6 판정 기호 §3-9) | `fig_4_3.png` · `fig_4_5.png` … `fig_4_8.png` | 구현 순서 대조 |
| Fig 4.9 | 두 구 교차 (a · d) | `fig_4_9.png` | 소성 접촉 반지름 정의 |
| Fig 4.11–4.16 · Table 4.1–4.3 | ★ 두 입자 반복 하중 · 접착 가지 지수 · k₂/k₁ 1–40 · 이론 ↔ DEM | `fig_4_11.png` … `fig_4_16.png` · `tab_4_1.png` … `tab_4_3.png` | U3 꼴 단위 시험 (해석해 · 오차 < 0.1 %) |
| Fig 4.17–4.21 · Table 4.4–4.5 | 충돌 속도 · 겹침 · 힘 · 반발 비교 · 탄성 충돌 검증 | `fig_4_17.png` … `fig_4_21.png` · `tab_4_4.png` · `tab_4_5.png` | U5 꼴 |
| Fig 3.3–3.12 | §3.4 접선 · 법선 모델 모음 (Tomas 2007a) · Hertz–Mindlin · 선형 · FEA 대조 · 접착 지도 · Thornton–Ning · Tomas · Luding · Walton–Johnson | `fig_3_3.png` … `fig_3_12.png` | 접촉 법칙 계보 |
| Fig 3.14–3.16 | ★ JKR 힘–겹침 · 시험 단계 · JKR 일축 (뺀 변형률 거의 같음 · 강도 ≈ 1.2 kPa) | `fig_3_14.png` … `fig_3_16.png` | 탄성 접착은 이력 없음 · 되돌아옴 49–55 % |
| Fig 2.3 | 입자 크기별 힘 크기 (Seville 2000) | `fig_2_3.png` | vdW ≈ 무게 크기 감각 |
| Fig 5.10 · 5.17 · Table 5.5 | 입도 · EPT 단계 사진 · 입도 계수 | `fig_5_10.png` · `fig_5_17.png` · `tab_5_5.png` | 장비 · 재료 |
| Fig 5.25 · 5.26 | ★ KPRS 구속 압축 (뺌 = 거의 수직) · 밀도–함수율 (bulking) | `fig_5_25.png` · `fig_5_26.png` | 실험 되돌아옴 ≈ 0 |
| Fig 5.31 · Table 5.14 | KPRS 유동 함수 1–6 % · '1 % MC' 표 (= KPBO 1 %, §3-9) | `fig_5_31.png` · `tab_5_14.png` | 보정 대상 |
| Table 5.15–5.17 · Fig 5.49–5.50 | Jenike · K0 결과 · K 의 싣기 · 빼기 경로 | `tab_5_15.png` … `tab_5_17.png` · `fig_5_49.png` · `fig_5_50.png` | 뺄 때 K 상승 |
| Fig 6.1–6.3 · Table 6.1 | DEM 일축 시험 4 단계 · 쌍구 · 생성 방식별 접촉 방향 | `fig_6_1.png` … `fig_6_3.png` · `tab_6_1.png` | 출발 충전 만드는 법 |
| Fig 6.4–6.11 · Table 6.2 | ★ k₁ · k₂ — 구속 · 다공도 · 무구속 · K0 · 접촉 수 | `fig_6_4.png` … `fig_6_11.png` · `tab_6_2.png` | 되돌아옴 손잡이 (k₁ · k₂) |
| Fig 6.12–6.15 · Table 6.3 | ★ 접선 강성 — 되돌아옴 · 정점 변형률 · K0 | `fig_6_12.png` … `fig_6_15.png` · `tab_6_3.png` | 접선이 뺀 뒤 회복을 키움 |
| Fig 6.16–6.21 · Table 6.4–6.5 | 접착 Δγ · 끌어당김 가지 지수 X | `fig_6_16.png` … `fig_6_21.png` · `tab_6_4.png` · `tab_6_5.png` | 접착 → 느슨한 충전 · 강도 |
| Fig 6.22–6.36 · Table 6.6–6.9 | 미끄럼 · 구름 마찰 · 형상 | `fig_6_22.png` … `fig_6_36.png` · `tab_6_6.png` … `tab_6_9.png` | 마찰 포화 ≈ 0.5 |
| Fig 6.37–6.44 · Table 6.10–6.11 | 전역 감쇠 · 반발 | `fig_6_37.png` … `fig_6_44.png` · `tab_6_10.png` · `tab_6_11.png` | 감쇠가 충전 · 되돌아옴을 바꿈 |
| Fig 7.1–7.13 · Table 7.1–7.3 | ★ 보정 — 실험 점 · 형상 · 강성 타협 · Δγ 회귀 · 선택 값 | `fig_7_1.png` … `fig_7_13.png` · `tab_7_1.png` … `tab_7_3.png` | 보정 구조 (강성 하나로 두 목표 불가) |
| Fig 7.14–7.23 · Table 7.4 | ★ 구속 응답 (뺌 포함) · 밀도 · 유동 함수 · 무구속 곡선 · K0 · 다공도 | `fig_7_14.png` … `fig_7_23.png` · `tab_7_4.png` | 되돌아옴 수치 (§3-5) |
| Fig 7.24–7.40 · Table 7.5–7.6 | 전단띠 — 석고 시료 · 평면 · 3–5 겹 · 3D 원통 단면 | `fig_7_24.png` … `fig_7_40.png` · `tab_7_5.png` · `tab_7_6.png` | 2D ↔ 3D 관측 차 |
| Fig 8.2 · 8.7 · 8.10 · 8.13 · 8.59 · Table 8.1–8.3 | 사일로 초기 충전 · 막힘 · Beverloo 대조 · 누적 배출 · 영구 아치 응력 · 매개변수 · 배출률 · 벽 마찰 | `fig_8_2.png` … `fig_8_59.png` · `tab_8_1.png` … `tab_8_3.png` | 믹서 · 흐름 쪽 접착 크기 감각 |
| 식 (3.5)–(3.33) · (4.1)–(4.39) · (5.1) · (5.6) · (5.9) · (6.1) | 번호마다 한 장 | `eq_<장>_<번호>_<뜻>.png` (72 장) | 보고서 MPM · DEM 절에 붙일 식 |
| 근거 문단 34 | DEM 한계 · 소성 우회 · 타협 · 되돌아옴 · 2D/3D · 권고 | `txt_p<쪽>_*.png` | 원문 인용용 |
- 크롭 조건: 그림은 캡션까지 한 장 (CURATOR_BRIEF 2-1) · 표는 캡션 → 마지막 가로줄 · 9 장은 본 뒤 다시 자름 (`recut_after_view` 칸) · 267 장 모두 열어 확인.  ⚠ 웹앱의 그림 참조 정규식은 'Fig 4.4' 를 키 f4 로 읽어 이 카드의 장 번호 키 (f4_4 …) 에 자동 연결되지 않는다.

## 6. Post-processing ★
- **원문**: 벌크 응력 = 판 힘 / 면적 · 변형률 = 판 위치 · 다공도 = 1 − ρ_bulk/ρ_particle (식 2.5 · 수분이면 2.6) · 배위수 (식 2.1–2.2, Thornton–Antony 기계적 배위수) · 접촉 방향 (5° 칸 · 방위 · 고도) · K0 = σH/σV (벽 접촉력) · P4 거친 평균 (반지름 2.5–3R · Heaviside · 시간 평균 0.1–0.5 s) 로 고체 분율 · 각속도 · 누적 변위 · 응력 · 근사 전단 변형률 장 · 사일로 = 배출률 (0.25 · 0.5 s 시간 평균) · 속도 단면 · 벽압 (공간 · 시간 평균 · 그림 8.27–8.30 의 평균 크기 민감도) · 동원 벽 마찰 분포.
- **안 한 것**: 접촉 힘 사슬 정량 · 시드 앙상블 통계 · 수렴 시험 (입자 수 · 크기) · 실행 시간 · 하중 뺌 되돌아옴의 별도 지표 (그림만).
- **이 카드의 후처리**: MATLAB 벡터 경로에서 483 값 (`digitized.csv`) — 구속 압축의 정점 · 5 kPa · 뺀 뒤 변형률 · 다공도 · 밀도의 뺀 뒤 값 · 무구속 정점 · K0 · 표 '압밀 다공도' ↔ 그림 뺀 뒤 값 대조 · 검증 입자 반지름 · 쌍구 부피 · 강성 타협 배수 · 장비 응력 · 부록 C · E 의 높이 차.  재현 스크립트 = 작업 스크래치 (`digitize.py`) — 값은 csv 와 이 카드에 있다.

---

## 7. 우리 DEM+MPM 대비 → `our_dem_baseline.md` (⚠ 정본 브랜치에서는 값 자리표시 상태 — 우리 수치는 CLAUDE.md · `docs/` 출처를 병기해 적는다)

### 7-1. 비교표
| 항목 | 이 학위논문 (EEPA) | 우리 | 차이 · 관계 |
|---|---|---|---|
| 접촉 법칙 | EEPA: k₁ · k₂ (상수) · δp 이력 · f₀ · Δγ → f_min ∝ 소성 접촉 반지름 · X · n (1 · 1.5) · 접착 더한 Coulomb 한계 | LIGGGHTS `hooke/hysteresis` (Luding 2008 꼴) + SE–SE `coefficientAdhesionStiffness` [정본 `thakur2014_*` §0 · §7.2 의 서술] | **같은 층** (항복 캡 없는 강성비 이력) · EEPA 가 접착의 크기를 소성 접촉 크기에 묶고 끌어당김 가지를 따로 둠 |
| 항복 · 경도 캡 | ✗ (*"omits the yield point"*) | ✗ → 18 배 연화 (E 24 → 1.35 GPa) 로 보상 | 둘 다 캡 없음 |
| 강성 보정 | G 2.5 × 10⁶ Pa (E 6.13 MPa) = 벌크 강성에 필요한 ~10⁸ Pa 의 **1/40** — 유동 함수 (강도) 에 맞추려고 | E_eff 1.35 GPa = 24 GPa 의 **1/18** — 300 MPa 기공에 맞추려고 | **같은 구조의 타협** (강성 하나로 두 벌크 목표를 다 못 맞춤) · 목표가 다름 (강도 ↔ 기공) [카드 추론] |
| 입자 | 강체 쌍구 (AR 1.5) · 응집체 대리 0.85–2 mm · 단분산 | 강체 구 · SE ~1 µm · NCM 2–12 µm · 다분산 | 모양 불변은 같음 |
| 하중 뺌 | 판을 올려 0 까지 · 몰드 벽 마찰 0 · Δε/ε_정점 3.6–4.6 % (100 kPa) | ⬜ 언로딩 키트 진행 중 (CLAUDE.md DEM 언로딩 줄) | 손잡이 목록이 같다 (k₂/k₁ · k₁ · 접선 · 감쇠 · 벽) |
| 응력 | ≤ 120 kPa | 300 MPa | ×2500 |
| 접착 근원 | 수분 (모세관) — Δγ 를 함수율에 회귀 | vdW · 냉간 용접 (SE–SE) | 근원 다름 |
| 믹서 접착 | (EDEM linear cohesion F = kA 를 '탄성 접착' 으로 분류) | 믹서 = LIGGGHTS SJKR CED (F = CED · A) [정본 `roessler2019_*` L29] | 같은 꼴 — 저자 분류로는 응력 이력 없음 |
| 차원 | 3D (평면 한 겹은 시각화 용) | 3D | 같음 |
| 전달 σ | 없음 | 이온 · 전자 · 열 | frame[5] 수송 쪽은 우리 |
| 형상 소성 | 없음 | MPM (J2 · E 1.53 · σ_y 0.30 · ν 0.49) | 형상은 MPM 몫 |

### 7-2. ★ 랩 기준과 나란히 (판정 없이 · **랩 표준과 다른 문헌 값 = 다른 재료 · 다른 상태**)
| 양 | 이 학위논문 | 우리 기준 · 모델 | 비고 |
|---|---|---|---|
| 압밀 뒤 다공도 | 0.33–0.37 (KPRS 보정 DEM, 100 kPa, 뺀 뒤 0.34–0.37) · 매개변수 연구 0.24–0.53 · 실험 철광석 (고체 3700 기준) [카드 산술 안 함 — 고체 밀도는 공급자 값] | 순수 SE 300 MPa **10–13 %** · 진밀도 **1.64 g/cm³** (랩 표준 · 고정) | 재료 · 응력 · 입자 정의가 달라 같은 축이 아니다 |
| 영률 | E 6.13 MPa (응집체 대리) · 사일로 125 MPa · 평면 26 GPa | DEM E_eff 1.35 GPa (24 GPa 의 1/18) · MPM E 1.53 GPa | 1.35 GPa ÷ 6.13 MPa = 220 [카드 산술] |
| 항복 | 없음 | DEM Heckel P_y 138 MPa (순수 SE) · MPM σ_y 0.30 GPa | 대조 불가 |
| 접촉 소성비 | C_p 0.98 (k₂ : k₁ 40) | (우리 hooke/hysteresis 의 k₂/k₁ 설정은 이 카드에서 확인 안 함 [미확인]) | 같은 꼴의 입력 |
| 되돌아옴 | Δε 0.013–0.017 (100 kPa, 몰드 안) · 압축 높이의 2.0–2.7 % | 랩 실측 · 우리 계산 = 이 카드 밖 | 크기 감각만 |

### 7-3. ★ 18 배 연화와 견줄 자리 (frame [2])
이 학위논문은 **'실제 강성으로는 강도 목표에 못 가므로 강성을 낮춘다'** 를 명시적으로 기록한 사례다: *"a shear modulus of the order of approximately 10⁸ Pa would be required to represent the bulk confined behaviour … However … a lower stiffness has been selected to allow a closer match to the experimental flow function"* (p.189 · p.216).  기전 = 접착이 **소성 겹침 (∝ 1/k₁)** 에 묶여 있어, 강성을 올리면 같은 응력에서 겹침이 작아지고 유동 함수가 평평해진다 (p.191).  우리 18 배 연화 (300 MPa 기공에 맞춤) 와 **목표 · 기전이 다르지만 '한 강성 손잡이를 두 벌크 목표가 다투는' 구조가 같다** [카드 추론].  ⇒ 우리 쪽 함의: hooke/hysteresis 에 접착 (adhesionStiffness) 을 걸면 E_eff 연화가 **접착 · 되돌아옴 · 강도에도 같이 걸린다** — 연화의 부작용 목록에 넣을 것 (§8 단계 6).

### 7-4. frame[5] — 어느 반쪽을 가졌나
역학 (접촉 법칙 · 벌크 강도 · 하중 뺌 · K0 · 흐름) 반쪽만 · **수송 σ 없음** · **형상 소성 없음** (응집체 대리 + δp 겹침).  우리 DEM 의 수송 망 · MPM 의 형상 변형과 겹치는 곳은 '하중 뺌 되돌아옴의 크기 감각' 과 '접착 정의' 뿐.

---

## 8. ★ 자세한 분석 — 우리 계획에 무엇을 주나
(이름 = 정독 지시서 3 절.  우리 값 = CLAUDE.md: DEM 18 배 연화 · E_eff 1.35 GPa · 순수 SE Heckel P_y 138 MPa / MPM E 1.53 GPa · σ_y 0.30 GPa · ν 0.49 (K 25.5 GPa) / 랩 표준 = 순수 SE 300 MPa 기공 10–13 % · 진밀도 1.64 g/cm³ — 고정 · 판정 대상 아님.)

| 이름 | 이 학위논문이 주는 것 | 못 주는 것 · 한정어 |
|---|---|---|
| **단계 0** (기공 연산자 · 판정 기준 결과 전 등록) | ★ (1) **'압밀 다공도' 가 누른 채인지 뺀 뒤인지가 표에 없다** — 그림과 대조하면 뺀 뒤 (몰드 안) 값 (0.001–0.007 차) → 등록 칸에 상태 (누른 채 · 판 정지 · 판 뺀 뒤 · 몰드 뺀 뒤) 를 따로 둘 근거 (2) 같은 시료에서 상태에 따라 다공도가 0.010–0.045 (절대) 다르다 (§3-5) (3) 압밀 강도 · 다공도는 **충전 방식 (정적 · 동적 · 이동 팩토리)** 과 정치 기준 (운동에너지 < 10⁻⁵ J · 속도 ~10⁻⁸ m/s) 에 달림 (p.144–145) → 출발 상태 기록 | 300 MPa · 황화물 값 없음 |
| **단계 1 · 2 · 3** | 없음 (MPM · 2D 접촉 비교 없음).  단계 3 에 쓸 정성 하나: 한 겹 평면 ↔ 몇 겹이면 전단 팽창 · 띠가 달라진다 (p.209) | — |
| **단계 4** (3D 순수 SE · σ_y 하나 맞춤) | ★ **보정 구조의 경고**: 강성 · 접착이 **소성 겹침**을 통해 묶여 있으면 '하나만 맞춤' 이 다른 관측 (벌크 강성 · 되돌아옴 · 강도) 을 비튼다 (그림 7.6–7.9) — 맞출 값 하나 · 결과 전 대조 항목 여럿을 등록할 이유 · 마찰은 형상–마찰 지도로 미리 고정 (Härtl–Ooi) 하고 접착 하나만 회귀 (Table 7.1: 원점 지나는 2 차, R² 0.9985) 하는 순서는 그대로 쓸 수 있다 | 항복 · 소성 유동 없음 · 응력 2500 배 낮음 |
| **단계 5** (3D 복합 압밀) | 없음 (한 재료) | — |
| **단계 6** (탈압 · 되돌아옴) | ★★ (1) **되돌아옴 손잡이 목록과 크기**: k₂/k₁ (10 → 50: Δε 0.0087 → 0.0053) · k₁ (G 2.5 → 7.5 MPa: 0.031 → 0.016) · **접선 강성** (K_tm 1 → 0.1: 0.018 → 0.050) · 전역 감쇠 (Δφ 0.018 → 0.011) · 접착 Δγ (0.016 → 0.022) · 반발 e (무관) — 모두 100 kPa · 몰드 안 (2) **회복의 40–85 % 가 5 kPa 아래** (압밀 응력이 클수록 몫이 작다 · 100 kPa 40–42 %) — 저자 해석 = 벽 마찰 0 (3) **탄성 접착 (JKR) 은 정점 변형률의 ≈ 50 % 가 돌아온다 ↔ EEPA 3.6 %** — 우리 D0 언로딩이 어느 쪽에 가까운지 결과 전 대조 항목 (4) **수치 함정**: 제하 가지 위 감쇠 진동 → 접촉 조기 분리 (p.176) → 언로딩 판 속도 · 감쇠 설정을 등록 (5) 뺄 때 K0 ≈ 0.69 까지 (locked-in 수평 응력) — 몰드 벽 힘 기록 칸 (6) 실험 (철광석) 은 몰드 안 되돌아옴 ≤ 0.1 mm, 몰드 · 하중 뺀 뒤 +2–5 % [정의 미확인] → **'몰드 안 뺌' ↔ '몰드 뺀 뒤' 를 다른 관측량으로** | 300 MPa · 탈압 시간 의존 (점탄성) 없음 · 시드 하나 · 철광석 |
| **단계 7** (형상 · 피복 · 수송) | 없음 | — |
| **후보 D0** (지금 DEM) | ★ 같은 층 모델의 정본 구현 순서 (가지 선택 · δp 는 k₁ 위에서만 갱신 · f_min 상한 · 접착 더한 Coulomb 한계) · **f₀ (상수 vdW) ↔ Δγ (소성 크기 의존)** 분리 · 접선 강성 배수 K_tm 을 입력으로 (우리 덱의 접선 강성 규칙 확인 대상 [미확인]) · 연화가 접착 · 되돌아옴에도 걸린다는 경고 (§7-3) | LIGGGHTS EEPA 포팅과 이 식이 같은지 [미확인] |
| **후보 A′-0 · A · A′ · B** | 없음 | — |
| **후보 C** (큰 변형 접촉 법칙 · MDR 류) | 없음 — 겹침 < 1 % 지름 전제 (p.39) | — |
| **후보 C′** (항복 캡 · 다접촉 보정) | **반례 정보**: EEPA 는 항복점을 일부러 뺐다 (p.77) — C′ 가 아니다 · 항복 캡 모델 (Thornton · Tomas · Vu-Quoc) 은 *"difficult to establish the model parameters"* (p.48) — C′ 를 고를 때 보정 경로를 먼저 정해야 한다는 근거 | 캡 모델 값 없음 |
| **후보 M0** (균질화 · Heckel · 캡) | K0–마찰각 (Jaky) · 유동 함수 · 압밀 곡선 (log σ – 다공도, 그림 7.23) 의 꼴 — 연속체 입력 꼴 | 압력 범위 · 재료 다름 |
| **U3** (단단한 구를 소성 블록에 눌렀다 떼기) | ★ 두 입자 반복 하중 시험 꼴 (Table 4.1–4.3 · 그림 4.12–4.16): 해석해 (δp · f_min · δ_min) 와 DEM 을 칸마다 대조 (오차 ≤ 0.08 %) — 접촉 법칙 단위 시험 · 되돌아옴 (δp) 의 정답이 식으로 있음 | MPM 아님 |
| **U5** (충돌 · 다물체) | 반발 계수 시험 (7 개 CoR, n = 1 · 1.5) · 탄성 충돌 에너지 보존 (식 4.36–4.39) | — |
| **U6** (작은 조밀 충전 해상도 수렴) | REV 문헌 (p.29): 다공도 · 배위수 7–8 지름 · 응력 12 지름 (Masson–Martinez 2000) · Eurocode 전단 셀 ≥ 20 d_max · K0 시료 ≥ 5 d_max · 높이 0.3–0.4D | 이 학위논문의 수렴 시험 없음 |
| **U0–U2 · U4** | 없음 | — |
| **R2** (미끄럼 · 분리) | 접착 접촉은 끊겨도 다시 생김 (결합 모델과 차이 p.49) · 다시 생긴 접촉은 이력을 잃는다 (p.181) | — |
| **R3** (SE 입자 경계 기억) | 접촉마다 δp 를 저장 (custom contact property) · 접촉이 끊기면 사라짐 | 입자 경계 · 형상 없음 |
| **R4** (탈압 · 되돌아옴) | 단계 6 행 | — |
| **R5** (맞추는 값은 모델마다 하나) | 함수율마다 Δγ 하나만 바꿔 유동 함수를 예측 · 강성 · 마찰은 한 벌 (p.183) — 단 강성은 시행 (2.5 · 7.5 · 50 MPa) 으로 골랐다 | — |
| **R1 · R6 · R7** | 없음 (한 재료 · 형상 불변 · 파쇄 없음) | — |
| **결과 전 대조 항목** | (i) 몰드 안 뺀 뒤 Δε/ε_정점 — EEPA 3.6–4.6 % · JKR 49–55 % (조건 다름) — '어느 꼴인가' 만 (ii) 회복 중 5 kPa 아래 몫 (iii) 뺄 때 K0 상승 (iv) 표 '압밀 다공도' 의 상태 표기 — 모두 '철광석 meso · ≤ 120 kPa' 표지와 함께 | 값 비교 금지 |
| **흐름 밖: 믹서 (Ⓒ)** | ★ (1) EDEM linear cohesion F = kA (= 우리 믹서 CED 꼴) 를 저자는 **탄성 접착 — 응력 이력 못 냄** 으로 분류 (p.63) — 믹서 (저응력 · 충돌) 에는 맞지만 '혼합 뒤 압밀 강도' 를 같은 모델로 읽으면 안 된다 (2) **접착 ↑ → 충전이 느슨해짐** (Δγ 5 → 25: 초기 다공도 0.532 → 0.564, Table 6.4) · 감쇠도 충전을 바꿈 (전역 0.75: 0.554 ↔ 없음 0.516, Table 6.10) → 믹서 · 붓기 보정 때 감쇠를 고정 · 기록 (3) 접착 크기 감각: 4–6 mm 입자 사일로에서 Δγ 12.5 J/m² 에 임시 아치 · 15 에 막힘 | 수분 접착 · mm 입자 |
| **흐름 밖: 보정 방법 (Ⓐ 신뢰성)** | 실험 5 점으로 보정 · 나머지로 예측 (그림 7.12 '보정 ↔ 예측' 구분 표시) — 보고 꼴로 그대로 | — |

- **재료 · 차원 · 조건 차이**: 철광석 미분 응집체 (수분 접착 · 0.85–2 mm DEM 입자 · E 6 MPa) ↔ LPSCl · NCM (vdW · 냉간 용접 · µm · GPa) · ≤ 120 kPa ↔ 300 MPa · 단분산 쌍구 ↔ 다분산 구 · 3D (둘 다) · 몰드 벽 마찰 0 (DEM) ↔ 실제 몰드 마찰.

## 9. 적용 인사이트 (내 연구에 어떻게)
1. **언로딩 결과를 낼 때 손잡이를 같이 적는다** — k₂/k₁ · k₁ (연화 정도) · 접선 강성 규칙 · 감쇠 (점성 · 전역) · 벽 마찰 · 판 속도.  이 학위논문에서 이것들만으로 같은 100 kPa 되돌아옴이 3 배 (Δε 0.016 ↔ 0.050) 움직였다.
2. **'몰드 안 뺌' 과 '몰드 뺀 뒤' 를 다른 관측량으로** — 실험 철광석에서 앞은 ≈ 0, 뒤는 +2–5 % (정의 미확인).  우리 언로딩 키트의 상태 칸 (판 정지 · 판 뺌 · 측면 구속 해제) 에 그대로 대응.
3. **탄성 ↔ 이력 접촉의 되돌아옴 비 (≈ 50 % ↔ ≈ 4 %)** 는 접촉 법칙의 '부호' 수준 차이 — 우리 D0 언로딩이 어느 꼴인지 먼저 보고 값은 그 다음.
4. **연화 (E_eff) 는 접착 · 되돌아옴에도 걸린다** — EEPA 에서 접착이 소성 겹침 ∝ 1/k₁ 로 묶여 강성 선택이 강도를 정했다.  우리 hooke/hysteresis + adhesionStiffness 도 같은 결합이 있는지 (접착 힘이 겹침에 비례하는 꼴이면) 확인할 것 [카드 추론].
5. **제하 가지 위 감쇠 진동 → 조기 분리** — 언로딩 단계에서 접촉 수가 갑자기 줄면 물리인지 감쇠 인공물인지 먼저 가른다 (전역 감쇠 · 판 속도 바꿔 보기).
6. **표 값의 상태 표기 누락을 의심한다** — 이 학위논문의 '압밀 다공도' 는 그림과 대조해야 '뺀 뒤' 임이 드러났다.

## 10. 인용 가능 문장 (deck/paper용 — 표지 그대로)
- "The Edinburgh Elasto-Plastic Adhesion (EEPA) contact model was proposed and implemented in EDEM through its C++ API by Morrissey (PhD thesis, University of Edinburgh, 2013): a hysteretic spring with a constant unloading/reloading stiffness k₂ ≥ k₁ that stores the plastic overlap δp, a maximum adhesive force f_min = (3/2)πΔγa that grows with the plastic contact radius a, a separate adhesive-branch exponent and a load exponent n (n = 1 linear; n = 1.5 Hertz-like)."
- "EEPA deliberately omits a yield point: 'For simplification purposes, the EEPA model omits the yield point and proposes a force-displacement relationship that is non-linear throughout' (Morrissey 2013, p. 77) — contact plasticity is defined by the stiffness ratio C_p = 1 − k₁/k₂, not by a contact-pressure cap."
- "In DEM 'the particles are rigid but are subject to local deformation in places of contact', with overlaps 'typically less than 1% of the particle diameter' (Morrissey 2013, pp. 37, 39)."
- "Calibrating EEPA to the flow function of iron ore fines required a particle shear modulus of 2.5 × 10⁶ Pa although 'a shear modulus of the order of approximately 10⁸ Pa would be required to represent the bulk confined behaviour' (Morrissey 2013, p. 189) — a stiffness compromise of the same kind as softened-modulus DEM calibrations."
- "With an elastic adhesive (JKR) contact, samples consolidated to 100, 200 and 500 kPa ended with almost the same unloaded strain and unconfined strength (≈1.23–1.33 kPa), i.e. no stress-history dependence (Morrissey 2013, §3.6)."
- 국문: *"EEPA DEM (철광석 meso 응집체 · 100 kPa · 몰드 벽 마찰 0) 에서 판을 뺄 때 돌아온 변형률은 정점 변형률의 3.6–4.6 % 였고 그 40–42 % 가 5 kPa 아래에서 생겼다 (그림 판독 — 벡터 경로) · 같은 학위논문의 JKR 시험은 ≈ 50 % — 값은 철광석 · 저응력 한정."*
- 국문 (금지 표지): *"이 학위논문의 E 6.13 MPa · Δγ 8–23.5 J/m² · C_p 0.98 을 LPSCl · NCM 접촉 값으로 쓰지 않는다 — 철광석 응집체를 대표하는 보정값이다 (저자 p.64 · p.148)."*

## 11. 주의/한계 (over-claim 방지 · 원문 비판)
1. **재료 · 응력 전이 불가** — 철광석 미분 · 수분 · ≤ 120 kPa · mm 응집체 대리.
2. **항복점 없음 · 형상 불변** — '탄소성' 은 접촉 법칙의 강성비 이력.
3. **보정값 ≠ 물성** — G · Δγ 는 응집체 대리의 값 (저자 명시).
4. **하중 뺌 값은 벽 마찰 0 몰드** — 저자 스스로 5 kPa 아래 탄성을 벽 마찰 부재 탓으로 봄.
5. **단일 시드 · 같은 충전에서 갈라 쓴 비교** — 산포는 '같은 매개변수 두 번 1 %' 정도만 (p.175).
6. **계산 시간 · 입자 수 수렴 시험 없음**.
7. **식 · 표의 인쇄 어긋남 19 개** (§3-9) — 특히 Table 5.14 의 재료 오기 · 부록 E 의 KPRS 4 · 6 % 표 복사 · 흐름도 판정 기호 · 식 (4.13) 기호 · 식 (6.1) 의 n = 1 한정.
8. **보정 대상 5 점 중 4 점이 100 kPa** — 낮은 압밀 (20–60 kPa) 은 예측이자 과대 영역.
9. **과압밀 (취성) 미재현 · 무구속 강성 미재현** — 저자 명시.
10. 이 카드의 [판독-벡터] 값은 곡선 최댓값 · 끝점이라 DEM 잡음이 섞인다 — 경향 · 크기 감각으로만 인용 · 본문 인쇄값이 우선.

## 12. 참고문헌 — EEPA · 접촉 법칙에 닿는 것만 (원문 목록 그대로) + 우리가 더 볼 것
| 서지 (원문 그대로 · 인용 쪽) | 왜 | 정본 카드 |
|---|---|---|
| Thakur, S.C., Morrissey, J.P., Sun, J., Chen, J.F., and Ooi, J.Y. (2013). Micromechanical analysis of cohesive granular materials using discrete element method with an adhesive elasto-plastic contact model. Granular Matter. (p. 10, 143, 151, 157, 166, 172) | 학술지 판 (선형) | `thakur2014_eepa_adhesive_elastoplastic_dem` |
| Thakur, S.C., Morrissey, J.P., Sun, J., Chen, J.F., and Ooi, J.Y. (2011). A DEM study of cohesive particulate solids: plasticity and stress- history dependency. In: 11th Particulate Systems Analysis Conference: PSA2011, Edinburgh, UK, pp. 1–5. (p. 149, 150, 157, 191) | ★ C_p (식 6.1) 의 인용처 · k₂ : k₁ 40 근거 | 없음 |
| Luding, S. (2008a). Cohesive, frictional powders: contact models for tension. Granular Matter, 10(4): pp. 235–246, doi:10.1007/s10035-008-0099-x. (p. 54, 55, 64, 68, 69, 77, 79, 81) | 선형 EEPA 와 비슷한 원형 | `luding2008_cohesive_frictional_contact_models` |
| Luding, S. (2005a). Anisotropy in cohesive, frictional granular media. Journal of Physics: Condensed Matter, 17(24): pp. S2623–S2640, doi:10.1088/0953-8984/17/24/017. (p. 54, 55, 68, 69, 79) · Luding, S. (2005b). Shear flow modeling of cohesive and frictional fine powder. Powder Technology, 158(1-3): pp. 45–50, doi:10.1016/j.powtec.2005.04.018. (p. 54, 68, 69, 77) | Luding 모델 앞 판 | 없음 |
| Walton, O.R. and Braun, R.L. (1986). Viscosity, granular-temperature, and stress calculations for shearing assemblies of inelastic, frictional disks. Journal of Rheology, 30(5): pp. 949–980. (p. 48, 49, 68) | 이력 스프링 원형 | 없음 |
| Walton, O.R. and Johnson, S.M. (2009). Simulating the Effects of Interparticle Cohesion in Micron-Scale Powders. In: AIP Conference Proceedings - Powders And Grains 2009: Proceedings Of The 6th International Conference On Micromechanics Of Granular Media, (eds.) M. Nakagawa and S. Luding, AIP, Golden (Colorado), pp. 897–900, doi:10.1063/1.3180075. (p. 55, 56, 64, 68, 77, 79) | ★ 떼는 힘 증가율 ↔ 끌어당김 기울기 분리 (EEPA 의 X 와 같은 생각) | 없음 |
| Thornton, C. and Ning, Z. (1998). A theoretical model for the stick/bounce behaviour of adhesive, elastic-plastic spheres. Powder Technology, 99(2): pp. 154–162, doi:10.1016/S0032-5910(98)00099-0. (p. 53, 64) | 항복점 있는 접착 탄소성 | `thorntonning1998_adhesive_elastoplastic_contact` |
| Thornton, C. (1997). Coefficient of Restitution for Collinear Collisions of Elastic-Perfectly Plastic Spheres. Journal of Applied Mechanics, 64(2): p. 383, doi:10.1115/1.2787319. (p. 48, 77) | 탄성–완전소성 | 없음 |
| Vu-Quoc, L. and Zhang, X. (1999b). An elastoplastic contact force-displacement model in the normal direction: displacement-driven version. Proceedings of the Royal Society A: Mathematical, Physical and Engineering Sciences, 455(1991): pp. 4013–4044, doi:10.1098/rspa.1999.0488. (p. 48, 77) | ★ '선형 모델은 고응력에서 너무 무르다' (FEA) | 없음 |
| Vu-Quoc, L., Zhang, X., and Lesburg, L. (2001). Normal and tangential force-displacement relations for frictional elasto-plastic contact of spheres. International Journal of Solids and Structures, 38(36-37): pp. 6455–6489, doi:10.1016/S0020-7683(01)00065-8. (p. 48) | 접선 소성 | 없음 |
| Tomas, J. (2004). Fundamentals of cohesive powder consolidation and flow. Granular Matter, 6(2-3): pp. 75–86, doi:10.1007/s10035-004-0167-9. (p. 54) · Tomas, J. (2007a). Adhesion of ultrafine particles-A micromechanical approach. Chemical Engineering Science, 62(7): pp. 1997–2010, doi:10.1016/j.ces.2006.12.055. (p. 45, 46, 54) | 6 매개변수 접착 탄소성 · 모델 모음 그림 | 없음 |
| Tykhoniuk, R., Tomas, J., Luding, S., Kappl, M., Heim, L.O., and Butt, H.J. (2007). Ultrafine cohesive powders: From interparticle contacts to continuum behaviour. Chemical Engineering Science, 62(11): pp. 2843–2864, doi:10.1016/j.ces.2007.02.027. (p. 30, 54, 64) | ★ 단순 모델로도 핵심 거동 (meso 근거) | 없음 |
| Jones, R. (2003). From Single Particle AFM Studies of Adhesion and Friction to Bulk Flow: Forging the Links. Granular Matter, 4(4): pp. 191–204, doi:10.1007/s10035-002-0122-6. (p. 65, 66, 68) | AFM 비선형 · 급락 (n · X 의 동기) | 없음 |
| Johnson, K.L., Kendall, K., and Roberts, A.D. (1971). Surface Energy and the Contact of Elastic Solids. Proceedings of the Royal Society A: Mathematical, Physical and Engineering Sciences, 324(1558): pp. 301–313, doi:10.1098/rspa.1971.0141. (p. 1, 18, 49, 50, 53) | JKR | `johnson1971_jkr_surface_energy_contact_elastic_solids` |
| Derjaguin, B.V., Muller, V.M., and Toporov, Y.P. (1975). Effect of contact deformations on the adhesion of particles. Journal of Colloid and Interface Science, 53(2): pp. 314–326, doi:10.1016/0021-9797(75)90018-1. (p. 1, 18) | DMT | `dmt1975_adhesion_contact_deformation` |
| Skinner, J. and Gane, N. (1972). Sliding friction under a negative load. Journal of Physics D: Applied Physics, 5: pp. 2087–2095. (p. 78, 79) | 접착 더한 Coulomb 한계 (식 4.27) | 없음 |
| Mindlin, R.D. (1949). Compliance of elastic bodies in contact. Journal of Applied Mechanics, 16(259): p. 16. (p. 81, 152) | 접선/법선 강성비 2/3–1 | 없음 |
| Ai, J., Chen, J.F., Rotter, J.M., and Ooi, J.Y. (2011). Assessment of rolling resistance models in discrete element simulations. Powder Technology, 206(3): pp. 269–282, doi:10.1016/j.powtec.2010.09.030. (p. 35, 43, 72, 163) | 구름 Model A | 없음 |
| Härtl, J. and Ooi, J.Y. (2011). Numerical investigation of particle shape and particle friction on limiting bulk friction in direct shear tests and comparison with experiments. Powder Technology, 212(1): pp. 231–239, doi:10.1016/j.powtec.2011.05.022. (p. 27, 35, 164, 166, 186) | 형상–마찰 지도 (μs 선택) | 없음 |
| Chung, Y.C. and Ooi, J.Y. (2007). Influence of Discrete Element Model Parameters on Bulk Behavior of a Granular Solid under Confined Compression. Particulate Science and Technology, 26(1): pp. 83–96, doi:10.1080/02726350701759381. (p. 94, 95, 152, 203) | 구속 압축 DEM 매개변수 민감도 · 충전 의존 | 없음 (`coetzee2017_*` 가 인용만) |
| O’ Sullivan, C. and Bray, J.D. (2004). Selecting a suitable time step for discrete element simulations that use the central difference time integration scheme. Engineering Computations, 21(2/3/4): pp. 278–303, doi:10.1108/02644400410519794. (p. 42, 143) — 본문 인용: 3D 시간 간격 0.17√(m/k) | 시간 간격 규칙 | 없음 |
- 우리가 더 볼 것 (정독 출력 `batch_75_findings.md` 의 n 절): **Thakur et al. 2011 (PSA2011)** · **Vu-Quoc · Zhang 1999b** · **Walton · Johnson 2009** · **Tykhoniuk et al. 2007** · Chung · Ooi 2007.

---

## [미확인] 목록
- DOI · 저장소 주소 (인쇄 없음).
- 7 장 · 8 장의 f₀ · X · K_tm 값 (표에 없음) · 7 장 원통 시험의 판 속도.
- 3.6 절 JKR 시험의 입자 강성 · 크기 · 개수 · 충전 (0.15 N · 1 mm 는 두 입자 힘–겹침에만).
- 부록 E '*Consolidated Height*' 칸의 측정 시점 (몰드 · 하중을 뺀 뒤인지).
- 'EEPA' 이름이 PARTICLES 2011 · PSA2011 회의록에 먼저 나왔는지.
- 계산 시간 · 하드웨어 · 시드 수.
- LIGGGHTS 의 EEPA 포팅 (cohesion 모델) 이 이 학위논문 식과 같은지 · 우리 덱의 k₂/k₁ · 접선 강성 규칙.
- 그림 5.31 의 KPRS 4 · 6 % 원자료 (부록 표는 KPBO 복사본) — 값은 그림 판독뿐.
- 표 6.x '*Consolidated Porosity*' 의 정의 (그림 대조로 '뺀 뒤' 로 읽었을 뿐).

## 원문 대조 기록 (이 카드 작성 중 직접 확인한 것 · 2026-11-12)
- 서지: 프롬프트의 서지 (저자 · 제목 · Institute for Infrastructure and Environment · School of Engineering · University of Edinburgh · 2013) = 표지 (1 부 PDF p.2) 와 같다 — **다른 점 없음**.  연도는 표지에 '2013' · 선언문 날짜 칸은 비어 있음 · 발표 목록의 Thakur 논문은 *"To be submitted for review, June 2013"*.
- 쪽 대응: 네 파일의 331 개 번호 쪽 전부에서 인쇄 쪽 번호 (텍스트 층 '– N –' 또는 장 첫 쪽의 N) 가 '1 부 −27 · 2 부 +73 · 3 부 +173 · 4 부 +273' 과 맞음 (불일치 0).
- 본문: 1–9 장 텍스트 층 전부 · 부록 C · E 표 전부 · 참고문헌 (접촉 법칙 관련) · 식 72 개는 크롭 이미지에서 다시 읽음 (텍스트 층의 위첨자 깨짐 대신).
- 숫자 출처: 표 = 텍스트 층 (표 크롭으로 재확인) · 그림 값 = MATLAB 벡터 경로 (`digitized.csv`) · 래스터 그림 (5 장 · 7 장 일부) 값은 [판독] 표지.
- 검산: Table 4.2–4.3 의 δp · δ_min 을 식 (4.14) · (4.19) 로 · Table 7.2 를 그림 7.10 회귀식으로 · K0 Jaky 를 Table 7.4 로 — 모두 인쇄 자릿수 안에서 맞음 (§3-8).
- 표 '압밀 다공도' ↔ 그림 뺀 뒤 다공도: Table 6.2 ↔ 그림 6.4b (0.491/0.4882 · 0.514/0.5127 · 0.527/0.5263) · Table 6.10 ↔ 그림 6.37b (0.367/0.3657 · 0.367/0.3656 · 0.384/0.3824 · 0.416/0.4142) · Table 6.11 ↔ 그림 6.43b (0.385/0.3839 · 0.385/0.3837 · 0.386/0.3854).
- 중복 확인: 정본 `litdb/papers/` 목록 · 'Morrissey' · 'iron ore pellet' · 'moisture and fines' grep — 카드 없음 (`roessler2019_*` L239 · `thakur2014_*` L48 · L53 · L390 · `yano2026_*` L424 가 인용만).

## 🔗 관련 카드
- 같은 모델: `thakur2014_eepa_adhesive_elastoplastic_dem` (학술지 판 · 선형).
- EEPA 를 쓴 계산 (정본): `he2026_dem_calendering_inhomogeneity_areal_density` · `schreiner2020_dem_calendering_lib` · `yano2026_se_psd_width_ionic_tortuosity_dem` (λp = C_p · 0.619 는 이 학위논문에 없음) · `zhang2026_xct_dem_cathode_calendering_peel_calibration` · `otani2025_dem_se_dispersion_aggregation_compression` · `lee2024_multiphysics_dem_fem_initial_pressure_assb`.
- 이종 접촉 소성비 규칙 (같은 EDEM · EEPA 를 쓴 오사카 그룹): `yano2024_eepa_binary_mixture_plasticity_compression_dem` — λp* = 1 − E₁*/E₂* (NCM–Li₃PS₄ 0.60 · 0.619 는 그 논문에도 없음) · 그 논문 표 2 의 입력 이름 = 식 (3)–(9) · (22) 의 n · x · Δγ · ζ_tm 으로 인쇄 (이 카드 L74 의 [카드 추론] 이름 대응) · ζ_tm 0.67 = 2/3 근거 (Di Renzo 2005 · Kruggel-Emden 2008) 가 그 논문 p.146 에 인쇄됨.
- 접촉 법칙 계보 (정본): `luding2008_cohesive_frictional_contact_models` · `thorntonning1998_adhesive_elastoplastic_contact` · `pasha2014_linear_elastoplastic_adhesive_contact` · `johnson1971_jkr_surface_energy_contact_elastic_solids` · `dmt1975_adhesion_contact_deformation` · `paulick2015_particle_contact_stiffness_two_particle_method`.
- 접착 보정 · 흐름 (정본): `roessler2019_dem_cohesive_aor_cylinder_lift_calibration` (이 학위논문 인용 · SJKR CED) · `coetzee2017_dem_calibration_review` · `alizadeh2018_dem_adhesion_calibration_segregation_heap` · `molerus1975_theory_of_yield_cohesive_powders`.
- 하중 뺌 (정본): `kollenda2024_time_sensitivity_calendered_electrode_springback_storage` · `miss2026_insitu_conductivity_porosity_pressure_compaction`.
- 같은 그룹 · 같은 꼴 K0 시험기의 앞 논문 (정본 · 2026-11-17): `chung2008_dem_parameters_bulk_behaviour_confined_compression` — 이 학위논문 참고문헌의 Chung & Ooi '(2007)' (인쇄 호 = 26 (1) 83–96 · 2008) · 유리구슬 · 옥수수 구속 압축 (≤ ≈61 kPa · 싣기만) · 강성 ÷100 · ÷10⁴ 에 벌크 강성 직접 · 벽 하중 전달 부차 · 하중 뺌 없음.
- 큰 겹침 쪽 대비 (후보 C · 2026-11-12 출판본 보강): `zunker2025_dem_large_deformation_compaction` — MDR 접촉 다체 DEM 이 정제 가압 · 제하 · 잔류 반경응력을 상대밀도 축에서 실험과 대조 (EEPA 는 겹침 < 1 % 지름 전제 — 이 카드 후보 C 줄).

## 🗨️ Q&A 로그
<!-- "Q&A 작성해줘" 트리거 시 직전 질문/답 누적 -->
