Repository: yonghoon7153-source/Yonghoon-DEM-DFT

# 📚 LITDB — 문헌 단일 시스템 (**SE·DFT 축 + DEM·MPM 축, 두 트랙**)

> **앞으로 논문은 여기서만 본다.** 여러 곳(db/literature, kb/papers, db/properties, Excel)에 흩어진 문헌을 한 곳에서 생각·참고·비교하기 위한 통합 MD 시스템.

## 왜 트랙이 둘인가
`INDEX.md` 는 argyrodite 전해질 축이라 접촉역학·MPM·건식전극 digest 가 들어갈 자리가
없다. 그래서 한때 64편이 **어느 인덱스에도 없었다**(open_items #7). 축을 나눠 그 구멍을
닫았고, 한 분모로 세면 “159편 중 98편 미언급” 같은 **가짜 미결**이 나온다
(`comparison_vs_ours.md:8`). 분리는 실측 근거가 있는 결정이다 — 합치지 말 것.

⚠ 이 표의 **편수는 적지 않는다.** 손으로 쓴 수는 반드시 낡는다(README 자신이 세 번 틀렸다).
현재값은 `python3 tools/litdb/build_index.py --check` 로 본다.

File: litdb/papers/ncube2026_ionic_interdiffusion_lco_lgps_multiscale.md (part 2 of 2)
<!-- digest 표준 양식 (paper-level STANDALONE). 깊이 기준 = papers/zuo2022_chlorination_cathode_interface.md
`Table S2`·`Table S3` 의 **E(LGPS) = 20 GPa, 출처 ref 13 = Deng et al. (2015/2016) JES** — 이건 우리 litdb 의 **`papers/deng2016_elastic_superionic_electrolytes_dft.md`** 다.
그 논문의 Table III 실물: **Li₁₀GeP₂S₁₂ B 27.3 / G 7.9 / E 21.7 GPa** (Ncube 가 **20 으로 반올림**해 썼다).
**그리고 같은 표의 같은 줄 옆에 Li₆PS₅Cl 이 있다: B 28.7 / G 8.1 / E 22.1 GPa.**
우리 digest §7 이 이미 판정해 둔 대로 — **그 22.1 / 8.1 은 우리 comp1 relaxed-ion E_VRH 22.06 / G 8.13 과 0.2 / 0.4 % 일치**한다.

> 🔑🔑 **따라서 사슬이 끊기지 않고 이어진다:**
> **우리 comp1 E_VRH 22.06 GPa** ≈ Deng Li₆PS₅Cl **22.1** ≈ Deng LGPS **21.7** → Ncube 가 **20 GPa** 로 채택 → `Fig. S10e` 에서 **최대 인장응력 ≈ 50 MPa** → **"No interfacial delamination"** 으로 분류.
> ⇒ **우리 아지로다이트(comp1 22.06 · modelc 27.66 GPa)는 Ncube 의 박리 분류에서 LGPS 와 같은 "무른·안전" 칸에 들어간다.** LLZO(≈500 MPa)·LNTO/LGPS(≈400 MPa) 칸이 아니다.
> **이게 왜 드문 이식인가**: 보통 문헌 기계값은 functional·relaxed/clamped 정의가 달라 못 옮긴다. 여기는 **중간 고리(Deng 2016 PBEsol relaxed-ion)가 우리 값과 0.2 % 로 일치한다고 이미 검증돼 있어서**, **방법 사슬이 같은 채로 이어진다.**

**⛔ 그래도 지켜야 할 경계 4개**
1. **분류 이식이지 수치 이식이 아니다.** 우리가 옮기는 것은 *"우리 SE 는 그들의 무른 칸"* 까지다. **50 MPa 라는 숫자를 우리 계에 붙이지 않는다** — 그 값은 LCO 의 이방성 팽윤·2D 격자 방위 무작위·그들 경계조건의 산물이다.
2. **Ncube 는 자기 출처와도 어긋난다**: Deng 은 LGPS·LPSCl 둘 다 **ν = 0.37** 인데 Ncube 는 **ν = 0.3 을 "가정"** 으로 쓴다(`Table S2`). 그리고 21.7 → 20 반올림.
3. **우리 modelc(27.66)가 comp1(22.06)보다 26 % 단단하다** — 그래도 LNTO/LLZO 급과는 한 자릿수 차이라 **분류는 안 바뀐다.** (⚠ 우리 B₀ 는 반대 방향으로 간다: 26.23 → 21.71. `our_dft_baseline.md` 의 "방향 반대" 항목 — **어느 탄성량으로 분류하느냐에 결과가 걸린다는 뜻이므로 E 로 분류했음을 명시할 것.**)
4. **박리 문턱 자체가 도출된 값이 아니다**(§10-⑬b) — 4점을 눈으로 가른 것이다. **"우리는 안전 칸" 은 "박리 안 한다" 가 아니라 "그들 기준의 안전 칸" 이다.**

> ⭐ **그리고 이것이 §7c 의 "Nd 인산염이 단단해서 걱정" 을 *측정 가능한 질문*으로 바꾼다.**
> 이제 축에 눈금이 있다: **E ≈ 20–30 GPa = 안전 칸 · LNTO/LLZO 급(≳10² GPa) = 박리 칸.**
> ⇒ **NdPO₄ / LiNd(PO₃)₄ / NdP₅O₁₄ 의 C_ij 를 우리 기존 elastic 파이프라인으로 내면, 우리 CEI 산물이 어느 칸인지 처음으로 말할 수 있다.** ⛔ 단 **지금은 그 값이 없으므로 어느 칸인지 주장하지 않는다.**

### 7e. 우리 baseline 표와의 접점 (값 비교가 **아님**을 명시)

| `our_dft_baseline.md` 항목 | 이 논문의 대응물 | 왜 비교 못 하나 |
|---|---|---|
| D(600 K) comp1 3.09e−6 / modelc 7.90e−6 cm²/s (MLIP-MD, 2–50 ps) | 벌크 LGPS Li **4.5e−10 m²/s = 4.5e−6 cm²/s @ 300 K** | 물질·온도·모델·MSD 창 **넷 다 다르다**. ⛔ 같은 표에 놓지 말 것 |
| Ea comp1 0.253 / modelc 0.224 eV | ⛔ **Ea 없음** (단일 온도 300 K MD) | 대응물 부재 |
| 산화 onset 2.256 V | ⛔ **ESW 없음** | 대응물 부재 |
| E_VRH 22.06 / 27.66 GPa | **SI `Table S2/S3`: E(LCO) 200 GPa(a축 260 / c축 50) · E(LGPS) 20 GPa · ν 0.3 둘 다 "가정"** — 자체 계산 아님, 출처는 **ref 12 Qi 2014 · ref 13 = [Deng16] (우리 litdb 보유)** | ⭐⭐ **§7d-2 참조 — 여기가 유일하게 "값 대 값" 이 성립하는 칸이다.** 중간 고리(Deng LPSCl 22.1 ↔ 우리 22.06, 0.2 %)가 이미 검증돼 있어서 **분류 이식이 방어된다.** ⛔ 그래도 옮기는 것은 **칸(무른/단단한)** 이지 MPa 값이 아니다 |
| band gap 2.066 / 2.099 eV | ⛔ **DOS·gap 없음** | 대응물 부재 |

---

## 8. Figure set ★

| Fig | 내용 (무엇을 보여주나) | 우리 활용 |
|---|---|---|
| 1 | 멀티스케일 워크플로 4상자(AIMD&DFT → ML 학습 → MLMD → 연속체 → 분석). 이음매 라벨에 **시간·길이 스케일이 찍혀 있다**(ps·Å → ns·nm → h·μm) | **우리 사다리 그림의 원형.** MLMD→연속체 이음매에 흐르는 것이 **"ion transport coefficients" 뿐**이라는 점이 설계의 핵심 — 우리가 베낄 때 그 한 줄기를 어떻게 정의할지가 전부다 |
| 2a–c | LNTO·LGPS·LCO 벌크 볼-스틱 | 색 규약 확인용. 정보량 낮음 |
| 2d | **LNTO 17면 표면에너지 막대** — (131) ≈ 0.033 최저, (001) ≈ 0.147 최대 (eV/Å², figure-read) | **1 eV/Å² = 16.02 J/m² 환산** 후 우리 γ_SE(comp1 1.211 J/m²) 와 **자릿수 비교**만. ⚠ 본문은 "18면" 인데 그림은 **17개**(§10-⑥) |
| 3 | DeePMD 신경망 모식도 (embedding → fitting) | **안 봤다.** 본문 서술로 충분 |
| 4 | **DFT vs DLP 패리티** — (a) 에너지 0–300 eV, (b–f) Co·Ge·Li·O·P 힘 −20~+20 eV/Å, F_x/F_y/F_z 3색 | ⚠ **훈련 데이터에 대한 패리티**(held-out 아님). Li 패널(d)에 **뚜렷한 이상점**(F_DFT ≈ 12 → F_DLP ≈ 27). 힘 범위가 ±20–30 eV/Å 인 것은 **±15 % 셀 변형 프레임** 때문 — 우리 UMA 검증 그림 설계 시 참고 |
| 5 | **MLMD 평형화 4패널** (T·KE·PE·P vs 3.1 ns) | 🔴 **이 논문 최대 반증 그림.** PE 는 끝까지 감소, P 는 끝까지 증가 ⇒ **"2 ns 에 평형" 은 자기 그림에 반박된다.** 우리 MD 보고 시 **PE·P 드리프트를 반드시 같이 실어야 한다는 교보재** |
| 6 | **상호확산 스냅샷** 0 / 1.5 / 3 ns, LCO(적청) \| LGPS(녹황) | **O 가 Co 보다 깊이 간다**는 것이 눈으로 보인다(본문은 Co 만 강조). ⛔ **스케일바 없음** — 침투 깊이 nm 인용 불가 |
| 7 | **MSD 6종 vs 2.5 ns** (m²) | 🔴🔴 **전 구간 superlinear = 확산영역 아님.** 그리고 **`Table 2` 와 재현 안 됨**(Co 기준 ~600×). **우리 §H 의 Maginn 게이트가 왜 필요한지의 실사례** — 우리 MSD 도구에 log-log 기울기 열을 붙이는 근거로 인용 |
| 8a–c | 1D 상장 결과: (a) 상변수 −3~+3 μm, (b) 150 h 종 농도, (c) **두께(μm)·압력(GPa) vs 200 h + 적합식** | ★ **우리가 제일 탐내는 그림.** 두께 2.0 μm / 압력 **2.6 GPa @150 h**(figure-read). ⚠ Eq. (5) 의 **t 는 초**(우리 역산 확정) |
| 9a–c | **LCO\|LNTO 2 ns 최종 궤적** (104)·(010)·(110) | 상호확산 **없음**의 시각 증거. ⚠ 세 패널 모두 계면에 **옅은 간극**이 보이는데 본문 언급 없음. 스케일바 없음 |
| 10a–c | (a) 3.6 V LCO 농도장 4×4 μm, (b) 정수압장 (−2~+1.5 GPa), (c) **V–Q 3계 + 실험점** | ★ **(c) 가 이 논문의 결론.** figure-read **126 / 113 / 75 mAh/g**. **빨강(LGPS)만 모델이 실험보다 낙관적** |
| Table 1 | DLP 손실 (MAE/RMSE, 에너지·힘) | **LNTO 힘 오차가 LGPS 의 ~30×** — null result 가 나온 쪽이 덜 정확한 쪽 |
| Table 2 | **확산계수 전표** (벌크 LCO/LGPS + 계면, MLMD + 실험) | ★ 핵심 수치. 🔴 **본문 서술 순서(O>Li>P…)가 표(P>Li>O…)와 어긋난다** |

**SI (2026-09-22 추가 — 13장 중 5장 실독)**

| Fig | 내용 | 우리 활용 |
|---|---|---|
| S1 | **QuantumATK 격자매칭 산점도**(원자수 vs 평균절대변형, log–log, ~100 후보) + VNL Match Properties 패널 | 🔴 **본문 "부정합 <5 %" 의 실체**: ε₁₁ **−8.94 %** · ε₂₂ +0.58 · ε₁₂ −2.69 ⇒ ε_av 4.07 %. 선택 계면 = **6440 원자 · 1353.04 Å²**. 저변형(0.3–1 %) 대안이 2–5×10⁴ 원자대에 있었다 |
| S2 | LCO\|LNTO 패리티 (Co·Li·Nb·O·Ta) | **안 봤다** — 수치는 `Table 1` 로 확보 |
| S3 | LCO\|LGPS 계면 구조 3종 | **안 봤다** |
| S4 | (a) 상변수 3 h vs 150 h · **(b) 압력 분포 3 h vs 150 h** | 🔴🔴 **(b)가 이 SI 최대 수확**: 압력이 **−3~+3 μm 전 구간 균일**(1.28 / 2.64 GPa) — **이물종이 0 인 순수상에도 걸려 있다** ⇒ "국소 압력" 이 **1D 구속의 산물**(§10-⑯). ✅ 내 `Fig. 8c` figure-read 를 독립 검증 |
| S5a | **LNTO 3계면 T·PE (2 ns)** | ✅✅ **`Fig. 5b` 비수렴 판정의 *내부 대조군***: 여기선 PE 가 **진짜로 평탄해진다**(104 ~0.8 ns · 010/110 ~1.3 ns). 낙폭 10.3 / 16 / 24.6 meV/atom (*우리 환산*) — **상호확산 0 인데도 떨어진다 ⇒ 초기변형 이완분** |
| S5b–d | LNTO 계면 스냅샷 (104·010·110) | **안 봤다** — 캡션에서 **원자수 6800 / 9984 / 10560** 만 회수 |
| S6 | Li↔Co 치환 모식도 | **안 봤다** |
| S7 | **수렴검사**: (a) 두께 vs 시간(0–5.55 h) (b) vs Δx (c) vs Δt | ✅ **Eq.(5) 단위 확정의 독립 검산**(5.55 h = 19,980 s → 예측 1.23 vs 실측 1.17 μm). 🟠 **검사가 5.55 h·1.17 μm 에서만** — 생산조건(150 h·2.0 μm·도메인 1/3)은 미검증(§10-⑱). Δx 10 nm · **Δt 10 s**(본문은 5 s — 불일치) |
| S8 | (a) 2D 계산 도메인 (b) LCO OCP | **안 봤다** — OCP 출처는 Guo 2010 |
| S9 | 성능모델 시간간격 수렴 | **안 봤다** |
| S10 | **(a–d) 4계 응력장 · (e) 최대 인장응력 막대** | ★★ **박리 판정의 전부**: `figure-read` LE ≈8 · **LGPS ≈50** · LLZO ≈500 · **LNTO/LGPS ≈400 MPa**, 그림이 직접 "No delamination" / "delamination possible" 로 라벨. (c) 에서 **LLZO 는 SE 영역까지 응력이 번진다**. ⇒ **우리 E_VRH 가 어느 칸인지 판정하는 눈금**(§7d-2) |
| Table S1 | 종별 전하·이온반경·화학량·초기농도 | ✅ 몰부피·농도는 **내부 일관**(우리 검산 통과). 🔴 **이온반경이 Shannon 과 어긋남**(S²⁻ 1.38 vs 1.84) — 화학변형→압력→D 감쇠의 하중 지지 파라미터(§10-⑳) |
| Table S2 | 상호확산 연속체 상수 | **E(LCO) 200 · E(LGPS) 20 GPa [= Deng16, 우리 보유]** · ν 0.3 둘 다 **가정** · 상장 이동도 L **가정** |
| Table S3 | 성능모델 상수 | 🔴 **κ_LGPS = 1.0 S/m · D_Li,LCO = 2.0e−14 m²/s 둘 다 문헌값** ⇒ **성능모델은 MLMD 를 안 쓴다**(§10-⑰). 🔴 **캡션이 "NMC\|LBCO\|LLZO" — Barai 2021 복붙** |

---

## 9. Post-processing ★

| 무엇 | 도구 | 어떻게 수치화·기록 |
|---|---|---|
| **MSD → D** | 미기재 (LAMMPS `compute msd` 추정) | ✅ **Eq. S8** `MSD = (1/N)Σ⟨Δrᵢ²⟩` → **Eq. S9** `D = MSD/(2dΔt)`, d=3. **확산영역 판정**: `MSD ∝ t^β`, **β ≈ 1**, 표본간격 **1 ps·10 ps**, 적합창 **0.4–1.9 ns**. ⛔ **COM 드리프트 제거 언급 0** · N 의 공간 마스크 정의 없음 · 자유절편 여부 미기재 |
| **표면에너지** | 자체 식 (1), 양면 대칭 슬랩 | `Fig. 2d` 막대그래프 (**수치표 없음** — 그림에서만 읽힘) |
| **부착일 W_ad** | 미기재 (300 K MD 기반 명시) | 본문에 2개 값만. **정의식 없음** |
| **치환에너지** | 미기재 | 본문에 2개 값만. **정의·참조상태 없음** |
| **계면 격자매칭** | **QuantumATK/VNL** Coincidence Site Lattice, ε_av 필터, 점수식 Eqs. S5–S7 | Fig. S1 (미확인) |
| **시각화** | **VESTA · OVITO** | Fig. 6·9 |
| **1D 상장 / 2D 셀** | 자체 구현 (Barai 계열, ref 43·63·64) | Fig. 8·10 |
| ⛔ **안 한 것** | **NEB 0 · Bader 0 · COHP/LOBSTER 0 · DOS/PDOS 0 · ELF 0 · BVSE 0 · 포논 0 · 탄성상수 0 · ESW/hull 0 · 상 동정(XRD/RDF) 0** | — |

> 🔑 **후처리가 놀랄 만큼 얇다.** 6000 원자 × 3 ns 궤적을 만들어 놓고 뽑아낸 것이 **MSD 하나**다. RDF·배위수·z-분해 밀도·시간분해 두께·국소 화학종 분석 — **하나도 없다.** ⇒ **우리가 같은 궤적을 만들면 후처리만으로 이 논문보다 훨씬 많은 것을 말할 수 있다**(§11-①).

---

## 10. 비판 — 이 논문의 약한 곳 ★★

> 순서는 **심각도**. ①–③ 은 헤드라인 수치를 흔든다.

**① 🔴 "LCO\|LGPS 는 상호확산한다" 는 사실 *한 면에서만* 관측됐다.**
세 계면 중 **(010)LCO\|(001)LGPS 하나만** 반응하고 (110)·(104) 는 *"no significant Co interdiffusion"* 이다. 초록·결론은 이 조건을 떼고 물질쌍 일반으로 말한다. **면 의존성이 물질 의존성만큼 크다**는 것이 오히려 이 자료의 1차 결론이어야 한다. (그리고 LNTO 쪽은 **세 면 다** 안 움직였으므로, 비교는 "1/3 vs 0/3" 이다 — 표본이 작다.)

**② 🔴 3 ns 는 평형이 아니다 — 자기 그림이 반박한다.**
`Fig. 5b` PE 는 3.1 ns 까지 단조 감소하고, `Fig. 5d` 압력은 단조 증가한다. 본문의 *"approaches equilibrium after about 2 ns"* 와 *"pressure follows the same trend as the potential energy"* 둘 다 그림과 맞지 않는다(후자는 부호가 반대다). ⇒ **정상상태가 아닌 궤적에서 뽑은 D 는 시간 의존 겉보기 값**이다.

**③ 🔴 `Table 2` 의 D 는 `Fig. 7` 에서 재현되지 않는다 — 그리고 불일치가 종 선택적이다.**

> ⛔ **정정 (2026-09-22, SI 수령 후).** 초판의 ③ 은 *"확산영역 검사를 안 하고 전 구간에서 적합했다"* 는 취지였다. **틀렸다.** SI 는 `MSD ∝ t^β` 의 β 를 **1 ps·10 ps 표본간격**으로 평가해 확산영역을 **~0.4–1.9 ns** 로 잘랐다고 명시한다. **그들은 게이트를 걸었다.** 그 대목은 철회한다.

정정 후에도 남는 것 — 오히려 더 강하다:
- **(a) 그들 창 안에서 그들 식으로 다시 계산해도 안 맞는다.** 0.4–1.9 ns 창, `D = MSD/6Δt`: **Li 4× · P 2× · O 6× · S 20× · Ge ≈ 330× · Co ≈ 560×** (§5.1 표). 창 양 끝에서도, 기울기 적합으로 바꿔도 같다.
- **(b) 역검산이 결정적**: `Table 2` 의 Co(8e−15)를 S9 로 되돌리면 Δt = 1 ns 에서 **MSD = 0.0048 Å²**(RMS 0.07 Å) — **열진동보다 작고** `Fig. 7` y축 최댓값의 2 × 10⁻⁴ 다. 그림의 녹색 곡선일 수 없다.
- **(c) 불일치의 종 선택성 = 원인의 지문.** 빠른 종은 맞고 **정지한 골격종(Ge·Co)만 수백 배** 터진다 ⇒ **보정되지 않은 집단 드리프트**의 전형. 그 드리프트원은 §10-② 다(반응 전선 전진).
- ⇒ **이 논문의 1D 상호확산 결과 전부가 이 D 위에 서 있다.** ⛔ **어떤 D 값도 우리 문서에 소환값으로라도 인용하지 않는다.** 확정 문구는 **"이 그림과 이 표는 같은 계산의 산물이 아니다"** 까지.

**③b 🟠 β 의 정의식이 인쇄된 대로는 성립하지 않는다.**
SI 는 `β = log(MSD)/log(Δt)` 로 쓴다 — log–log **기울기**가 아니라 **비**다. `MSD = A·t^β` 일 때 비가 β 와 같아지는 것은 **A = 1 인 단위계에서만**이고, 실제로 SI 단위로 넣으면 log(1e−19)/log(1e−9) ≈ **2.1**, Å²·ps 로 넣으면 ≈ **0.2** 로 **β ≈ 1 이 어떤 자연 단위계에서도 안 나온다.** 실제로는 기울기를 쓴 오타로 보이지만 **인쇄된 형태는 차원적으로 무의미**하고, 재현하려는 사람은 여기서 멈춘다.

**③c 🟠 SI 가 "D 는 관측창과 무관한 물질상수" 라고 주장하는데, 자기 식이 그걸 부정한다.**
SI 원문: *"Whether the constant is measured over 1 ns or 1000 ns, the value remains the same because the particle has already undergone millions of collisions, satisfying the requirements for equilibrium statistical mechanics."*
두 겹으로 틀렸다:
- **(i) 통계적으로**: 표본오차는 1/√(N·t) 로 줄어들므로 창이 길수록 **정밀도가 다르다**. "같다" 는 기댓값 얘기지 측정값 얘기가 아니다.
- **(ii) 물리적으로 — 더 치명적**: 이 계는 **평형이 아니다**(§10-②, `Fig. 5` 의 단조 드리프트). "equilibrium statistical mechanics 의 요건을 만족했다" 는 전제가 성립하지 않는다.
- **(iii) 그리고 자기모순**: **Eq. S15 가 `Dᵢ = Dᵢ⁰·exp(−Ωᵢp/RT)` 로 D 를 압력의 함수로 정의**하고, `Fig. 5d`·`Fig. S4b` 는 그 압력이 **시간에 따라 계속 오른다**고 보여준다. ⇒ **그들 자신의 모형 안에서 D 는 시간 의존량이다.** 같은 SI 의 두 문단이 충돌한다.

**④ 🟠 본문 서술이 `Table 2` 와 어긋난다.** 계면 확산 순서를 본문은 `O > Li > P > S > Ge > Co`, 표는 `P > Li > O > S > Ge > Co` 로 준다. O 와 P 가 뒤바뀌어 있다. 어느 쪽이 맞는지 결정할 근거가 논문 안에 없다.

**⑤ 🟠 Eq. (5) 에 단위가 없고, 시간 단위가 그림 축과 다르다.**
`Thickness = 0.265·t^0.155` 의 t 는 **초**여야 `Fig. 8c` 와 본문의 ">1 μm @24 h" 가 둘 다 맞는다(*우리 역산*: 24 h → 1.55 μm ✔ / 150 h → 2.05 μm ✔). 그런데 `Fig. 8c` 의 x 축은 **hr** 다. 시간을 넣으면 **0.43 μm** 로 3.6 배 작다. **식만 옮겨 쓰는 사람은 반드시 틀린다.**

**⑥ 🟡 면 지수와 개수가 절마다 다르다.** §2.1 은 LCO **(100)·(104)·(110)** / LGPS **(100)**, §3.1 은 LCO **(010)·(104)·(110)** / LGPS **(001)**, `Table 2` 는 **(010)LCO\|(100)LGPS**, `Fig. 7` 캡션은 **(010)LCO\|(001)LGPS**. 그리고 본문은 LNTO **18면**, `Fig. 2d` 는 **17개 막대**. 개별 결론을 바꾸진 않지만 **어느 구조를 재현해야 하는지 알 수 없게 만든다**.

**⑦ 🟠 연속체 층은 맞춘 매개변수 4개 위에 서 있고, "둔감하다" 는 주장은 부정확하다.**
비활성 LCO 분율 **0.6** · 교환전류 **×0.15/×0.2** · 박리 **30 %** · 열화 두께 **1 μm**. 저자는 세 번 *"not extremely sensitive"* 라고 쓰지만, **지배 매개변수(열화 분율)는 +10 % → 용량 −10~12 % 로 거의 1:1** 이다. 둔감한 것은 부차 매개변수뿐이다. ⇒ **"모델이 실험과 잘 맞는다" 는 예측이 아니라 적합이다.**

**⑧ 🟡 interphase 의 물리상이 실험과 다르다.** `Fig. 8b` 의 interphase 는 Co 가 LCO 의 56 %, O 가 58 %, S 가 LGPS 의 83 % 인 **두께 2 μm 의 반반 혼합층**이다. 실험 TEM/EDS 가 보는 것은 보통 **수 nm–수십 nm** 의 뚜렷한 층이다. **상 동정이 없어 이 불일치를 검증할 방법이 논문 안에 없다.**

**⑨ 🟡 MLIP 외삽 관리가 전혀 없다.** 훈련은 미반응 구조 ±15 % 변형 · ≥5 ps · 300–900 K, 프로덕션은 3 ns 반응 궤적. **능동학습 0 · 외삽 지표 0 · 앙상블 0 · held-out 검증 그림 0**(`Fig. 4` 는 훈련 데이터 패리티). 게다가 **null result 가 나온 LNTO 쪽 힘 오차가 30 배 크다**(`Table 1`) — *"안 움직였다"* 가 물리인지 포텐셜이 반응을 못 배웠기 때문인지 구별할 장치가 없다.

**⑩ 🟡 계면 초기구조를 DFT 가 아니라 "classical potential" 로 완화했다.** §2.2 명시. 6000 원자 계에서 **첫 100 ps 에 압력이 0.8 → 1.3 bar/atom 으로 튀는 것**(`Fig. 5d`)은 초기 배치가 물리적으로 준비되지 않았음을 시사한다. **44 meV/atom 낙폭 중 얼마가 화학이고 얼마가 초기 응력 해소인지 분리되지 않았다.**

**⑪ 🟡 `W_ad` 절대값이 실험 밴드의 한 자릿수 위다.** 25.0 / 11.7 J/m² (*우리 환산*). rigid-분리 W_ad 의 전형적 과대(우리가 이미 판정해 둔 것과 같은 종류). **비만 쓰라.**

**⑫ 🟡 전압·전류·SOC 가 없다.** 저자 자인. 그런데 실제 CEI 열화는 **탈리튬화 LCO(고 SOC)** 에서 심하다 — 저자도 결론에서 *"interdiffusion of Nb or Ta can become favorable within highly delithiated LCO"* 라고 인정한다. ⇒ **가장 중요한 조건이 계산 밖에 있다.**

**⑬ 🟢 압력 2.6 GPa 에서 탄성 가정.** 성장 감쇠(지수 0.155)의 물리 전체가 "압축응력 → D 감소" 인데, 그 응력이 **GPa 급**이면 소성·크리프·균열이 개입한다. 논문도 *"LGPS can exhibit plastic deformation"* 이라고 인정하면서 모델에는 안 넣었다(SI 에도 *"No form of material nonlinearity, such as, plasticity and/or viscoplasticity, is considered"* 로 명시).

**⑬b 🟠 박리 판정에 강도 기준이 없다 — 그런데 그들은 그 재료를 갖고 있었다.**
`Fig. S10e` 는 최대 인장응력 4점(LE ≈8 · LGPS ≈50 · LLZO ≈500 · LNTO/LGPS ≈400 MPa)을 **"박리 없음" / "박리 가능"** 두 무리로 나눌 뿐, **계면 강도와 비교하지 않는다.** 문턱이 도출되지 않고 **선언**된다. ⚠ 정작 같은 논문이 **W_ad 를 계산해 놓았다**(1.5605 / 0.7306 eV/Å²) — 그것을 접촉모델로 응력 기준(σ_adh)으로 환산했으면 실제 판정이 됐을 것이다. **이 미연결이 곧 우리 §H 의 "W_ad → σ_adh 다리" 항목 그 자체다**(§11-⑧).

**⑭ 🟢 LNTO\|LGPS 계면이 계산되지 않았다.** 저자 자인. 그런데 실제 셀에서 LNTO 는 **양쪽에 계면이 둘** 있다. 절반만 봤다.

---

> **아래 ⑮–⑳ 은 SI 없이는 볼 수 없었던 것들이다 (2026-09-22 신설).**

**⑮ 🔴 "부정합 5 % 미만" 은 평균의 이야기다 — 한 방향은 9 % 다.**
본문 §2.2: *"interfaces with a mismatch of less than 5%"*. `Fig. S1` 의 VNL 패널 실물: **ε₁₁ = −8.94 % · ε₂₂ = +0.58 % · ε₁₂ = −2.69 % · ε_av = 4.07 %**. Eq. S4 의 3항 평균이 **9 % 단축 압축을 3.3 분의 1 로 희석**한다.
왜 중요한가: 6440 원자 계면에서 LGPS 를 한 면내 방향으로 9 % 압축하면 **Li 부분격자와 확산 통로가 실질적으로 달라진다.** `Fig. 5` 의 44 meV/atom 발열과 압력 상승 중 얼마가 **이 인공 변형의 이완**인지 분리되지 않는다(§10-⑩ 와 같은 뿌리). 그리고 `Fig. S1` 산점도는 **ε_av ≈ 0.3–1 % 매치가 2–5 × 10⁴ 원자대에 다수 있음**을 보여준다 — **변형을 한 자릿수 낮출 선택지가 있었는데 원자수를 택했고, 본문은 그 교환을 알리지 않는다.**

**⑯ 🔴🔴 "국소 압력" 이 도메인 전체에 균일하다 — 1D 구속의 산물이다.**
`Fig. S4b` 실독: 압력이 **−3 μm 부터 +3 μm 까지 평평**하다(3 h ≈ 1.28 · 150 h ≈ 2.64 GPa). **이물종 농도가 정확히 0 인 순수 LGPS·순수 LCO 에도 같은 압력이 걸려 있다.** Eq. S17(`ε_ch = Ω·c`)로는 거기 응력원이 없으므로, 이건 **측방 구속된 1D 평면에서 `∇·σ = 0` 이 축응력을 균일하게 만드는 기하학적 귀결**이다 — 응력이 빠져나갈 자유표면이 없다.
⇒ **결과가 뒤집히는 지점**: Eq. S15 의 damping 이 **계면뿐 아니라 3 μm 떨어진 벌크에까지 똑같이** 걸린다. 즉 **성장 감쇠 지수 0.155 는 "interphase 의 국소 압축" 이 아니라 "도메인 전체를 눌러 놓은 경계조건" 의 산물**일 수 있다. 실제 복합 전극은 기공·자유표면·측방 이완이 있어 이 응력이 상당 부분 풀린다 ⇒ **실제 지수는 0.5 에 더 가까울 수 있고, 그러면 두께가 더 빨리 자란다.** 본문은 이 균일성을 *"stresses do not change significantly with location"* 이라고 **관찰로만 적고 모델 경고로 읽지 않는다.**

**⑰ 🔴 "다중스케일" 이음매가 절반만 연결돼 있다.**
`Fig. 1` 은 MLMD → 연속체로 *"ion transport coefficients"* 가 흐른다고 그린다. 그런데 `Table S3`(성능 모델)의 수송 상수는 **전부 문헌값**이다: **κ_LGPS = 1.0 S/m(Kato 2020 실험)** · **D_Li,LCO = 2.0 × 10⁻¹⁴ m²/s(Guo 2010)**. MLMD 의 D 는 **1D 상호확산 모델에만** 들어간다(`Table S1` 마지막 행).
⇒ ① **`Fig. 10c` 의 방전곡선은 MLMD 를 거의 안 거친다** — 거치는 경로는 "1D 가 준 두께 1 μm" 한 숫자뿐이다. ② 그리고 **같은 물질의 Li 수송이 논문 안에서 두 값으로 공존**한다 — MLMD 4.5e−10 m²/s(≈590 mS/cm, *우리 환산*) vs 연속체 10 mS/cm, **≈50 배**. LCO 도 5.7e−16 vs 2.0e−14, **35 배**. **논문은 이 둘을 한 번도 나란히 놓지 않는다.** ⇒ 초판에서 *우리 산수*였던 지적이 **논문 자신의 표에 의한 내부 불일치**로 승격된다.

**⑱ 🟠 수치 수렴검사를 생산조건에서 안 했다.**
`Fig. S7b,c` 는 **5.55 h 시점, 두께 ≈ 1.17 μm** 에서 Δx·Δt 독립성을 본다(Δx ≤ 10 nm, Δt ≤ ~200 s 에서 수렴). 그런데 생산 런은 **150 h · 두께 2.0 μm** 이고, 그때 interphase 는 **총 6 μm 도메인의 1/3** 을 차지한다(순수 LCO·LGPS 가 각각 2 μm 만 남는다). **두꺼운 계면·긴 시간 극한에서 메시/시간간격/도메인 크기 독립성은 검증되지 않았다.** 특히 도메인 총두께가 **6 μm 로 고정**돼 있어 **유한 도메인 효과가 후기 성장법칙에 얹혀 있을 수 있다.**
⚠ 부수: SI 본문은 *"timestep size of 5 seconds is used"* 인데 `Fig. S7` 의 녹색 표시와 캡션은 **10 s** 다.

**⑲ 🟡 Eq. S18–S19 의 구조를 확인할 수 없다.** docx → 텍스트 변환에서 **위/아래첨자와 분수가 뭉개진다**(도구가 자인하는 한계). `Ω_i,k = V_k · r_i^? · s_m / r_m` 의 **지수가 1 인지 3 인지 판별 불가**. 부피는 보통 반경의 **3승**으로 가는데 선형이면 화학변형이 크게 달라진다. ⇒ **우리는 이 식을 재현 대상으로 삼지 않는다.** (원본 docx 의 OMML 을 직접 렌더해야 확정된다.)

**⑳ 🟠 화학변형을 만드는 이온반경이 Shannon 과 크게 다르다.**
`Table S1`: **S²⁻ = 1.38 Å** (Shannon CN6 **1.84**, −25 %) · **O²⁻ = 1.30** (Shannon **1.40**, −7 %) · Co³⁺ = 0.685 (Shannon LS 0.545 / HS 0.61 — 출처 미상).
⇒ **S/O 반경비가 1.31 → 1.06 으로 압축**된다. 그런데 이 반경비야말로 *"S 가 LCO 로 들어가고 O 가 LGPS 로 들어갈 때 얼마나 부풀어 오르나"* 를 정하는 양이고(Eqs. S17–S19), 그 부피팽창이 **압축응력 → D 감쇠 → 지수 0.155** 의 출발점이다. **하중을 지지하는 파라미터가 표준값에서 25 % 벗어나 있고 출처가 안 적혀 있다.**

---

## 11. 적용 인사이트 — 우리 연구에 어떻게 ★

**① ⭐ 후처리만으로 이 논문을 넘어설 수 있다 (새 MD 0회, 오늘 가능).**
이 논문이 6000 원자 3 ns 에서 뽑은 것은 **MSD 하나**다. 우리는 이미 UMA MD 스택과 궤적을 갖고 있다. **z-분해 원소 밀도 열지도 · RDF 시간추적 · 배위수 · 층별 잔존 다면체 수**는 전부 **기존 궤적의 후처리**다. `comparison_vs_ours.md` §H 의 **T3 프로토콜**(Li‖SE 계면)이 이미 이 형태로 설계돼 있다 — **같은 관측량을 양극 쪽에 그대로 쓰면 된다.**

**② ⭐⭐ 확산영역 게이트 — 우리 MSD 창 2–50 ps 를 처음으로 외부와 직접 비교할 수 있게 됐다.** (SI 로 크게 바뀐 항목)

초판에서 나는 이 논문을 *"게이트가 없을 때 벌어지는 일"* 의 사례로 썼다. **SI 를 보니 게이트가 있다.** 그래서 쓰임이 바뀐다 — **반면교사가 아니라 *대조 규약*이다.**

| | **우리 (규약)** | **Ncube (SI)** |
|---|---|---|
| 판정량 | `log–log MSD 기울기 ≈ 1` ([Maginn19MD], §H-848 — **아직 미실행**) | `MSD ∝ t^β`, **β ≈ 1** (⚠ 정의식은 비로 인쇄, §10-③b) |
| 표본간격 | 미규정 | **1 ps 와 10 ps 두 개** — *"10 ps 가 충분히 매끄러운 곡선을 준다"* |
| **적합창** | **2–50 ps 고정** | **~0.4 ns ~ ~1.9 ns** (= **400–1900 ps**) |
| 궤적 길이 | 200 ps (prod) | 3 ns |
| 짝 조건 | `√MSD > L/2` 도 요구 | 없음 |

> 🔑 **읽을 것 세 가지**
> 1. **그들의 창이 우리 창보다 한 자릿수 이상 뒤에 있다** (400–1900 ps vs 2–50 ps). 우리 창 상한 50 ps 는 그들 창이 *시작도 안 한* 시각이다. **물질·온도·계(벌크 vs 반응 계면)가 달라 우열이 아니다** — 그러나 **"확산영역이 어디서 시작하나" 가 계에 따라 이렇게 다르다는 외부 실측 근거**가 생겼다. 우리 2–50 ps 가 *우리 계에서* 확산영역이라는 것은 **여전히 미검증 전제**다(§H-848).
> 2. **표본간격을 두 개로 잡아 비교한 것은 좋은 관행**이고 비용이 0이다 — 우리도 `msd_diffusive_check.py` 에 그대로 넣을 수 있다.
> 3. ⚠ **그러나 게이트를 통과했다는 그들의 결과가 `Table 2` 와 안 맞는다**(§10-③). ⇒ **교훈은 "게이트를 걸어라" 가 아니라 "게이트 통과 후에도 최종 표를 원자료로 역검산하라"** 다. 우리 §H-848 항목에 **역검산 조항**을 추가할 근거.

**②b ⭐ 그리고 게이트를 MSD 에만 걸면 안 된다.**
그들은 β 게이트를 통과했지만 계는 평형이 아니었다(`Fig. 5` PE·압력 단조 드리프트). **`Fig. S5a`(LNTO)가 "수렴한 PE 는 이렇게 생겼다" 를 같은 논문 안에서 보여 준다** ⇒ **우리 MD 보고에 PE·압력 드리프트를 같이 싣는 것**이 MSD 검사보다 먼저다. 비용 0.

**③ ⭐⭐ 우리 보호율에 "범위 선언" 을 넣어야 한다.**
`min(1, k·x/(1−x))` 는 **화학적 소모 경로만** 센다. LNTO 사례(상호확산 0인데도 용량 10 % 손실)는 **화학을 완전히 막아도 남는 손실이 있다**는 반례다. 원고에 한 줄: *"본 지표는 P-매개 TM 소모 경로에 한정되며, 계면 기계·수송 손실은 포함하지 않는다."* **이건 약점 고백이 아니라 보고량 정의**다 (우리 §계산규율 "보고량 카드").

**④ ⭐ §E 를 이 논문과 **나란히** 놓으면 강해진다.**
Ncube: *"낮은 상호확산 × 낮은 강성을 동시에."* 우리 §E: *"산화 저항 × 전해질 적합성을 동시에."* ⇒ **"중간상은 항상 둘 이상의 제약을 동시에 만족해야 하고, 단일 기준 스크리닝은 체계적으로 틀린다"** 라는 상위 명제의 **두 독립 사례**가 된다. 인용하면 선점 문제가 사라지고 논지가 커진다.

**⑤ ⭐ 우리 기전 서술에서 "redox-inflexibility" 어휘를 피한다.**
Nb⁵⁺/Ta⁵⁺ 판본이 이미 활자화돼 있다. **우리 차별점은 Li 예산**(NdPO₄ Li/P = 0 vs Li₃PO₄ Li/P = 3, 부호 반전 Li/P ≈ 1.67)이다. §D 는 이미 그렇게 쓰여 있다 — **유지하고, 전하보상 서술로 미끄러지지 않게 주의.**

**⑥ 🔬 기계축을 열 최소 실행 — SI 로 *눈금이 생겼다*.**
Nd-인산염 3상(NdPO₄ / LiNd(PO₃)₄ / NdP₅O₁₄)의 **탄성상수 C_ij** 를 우리 기존 파이프라인(EOS/elastic)으로 낸다. **초판과 달라진 점: 이제 비교 기준이 있다.** `Fig. S10e` + `Table S2` 가 **E ≈ 20 GPa(LGPS) → 인장 ≈ 50 MPa → 박리 없음** vs **LNTO/LLZO 급 → ≈ 400–500 MPa → 박리 가능**이라는 눈금을 준다. 그리고 그 20 GPa 의 출처(**[Deng16]**, 우리 litdb 보유)에서 **Li₆PS₅Cl 22.1 이 우리 comp1 22.06 과 0.2 % 로 맞으므로 방법 사슬이 끊기지 않는다**(§7d-2).
⚠ **선결 질문은 그대로**: 보고량이 *"연속 코팅층의 박리"* 인가 *"나노분산 2차상의 응력 집중"* 인가 — **후자면 C_ij 만으로 부족하다.** 보고량 카드를 먼저 쓸 것.
⚠ **분류에 쓸 탄성량을 먼저 고정할 것**: 우리 comp1→modelc 는 **E_VRH 는 오르고(22.06 → 27.66) B₀ 는 내린다(26.23 → 21.71)** — 방향이 반대다(`our_dft_baseline.md`). **Ncube 축은 Young's modulus** ⇒ **E 로 분류하고 그렇게 명시.**

**⑥b 🔬 W_ad → σ_adh 다리 — 그들이 안 이은 것을 우리가 이으면 그게 기여다.**
Ncube 는 **W_ad 를 계산해 놓고**(1.5605 / 0.7306 eV/Å²) 박리 판정에는 안 쓰고 인장응력 4점을 **눈으로** 갈랐다(§10-⑬b). 우리 `comparison_vs_ours.md` §H 에는 **"W_ad → σ_adh 환산" 항목이 이미 열려 있다**(JKR `σ_pull-off = 3πΔγ/2R`, DEM 이 R 을 주고 DFT 가 Δγ 를 준다). ⇒ **Ncube 의 인장응력 ≈50 / ≈400 MPa 은 그 다리가 완성됐을 때 맞대볼 *상대편 숫자*다.** ⚠ 선결은 그대로 — 우리 rigid-분리 W_ad 과대 보정(v2 melt-quench 1.107 J/m² 계열 사용).

**⑦ 🔬 연속체로 올라갈 때의 정책 충돌을 미리 푼다.**
1저자 인용정책(2026-09-18)은 **절대값 금지·상대차만**이다. 그런데 연속체는 **절대 D 를 요구한다**. 후보 해법: (a) 무차원화 — `D/D_bulk` 만 넘기고 D_bulk 는 실험 σ 로 고정 (b) 두께를 μm 가 아니라 **무차원 시간**으로 보고. **이건 계산 전에 정해야 한다.**

---

## 12. 인용 가능 문장 (영문 초안)

- "Multiscale simulations that bridge machine-learning molecular dynamics to continuum transport have shown that cathode|sulfide-electrolyte interdiffusion is not merely thermodynamically allowed but kinetically fast, with model interphase layers exceeding one micrometre within a day of contact for LiCoO₂|Li₁₀GeP₂S₁₂ [Ncube 2026]."
- "Oxide interlayers based on redox-inflexible d⁰ cations (Nb⁵⁺, Ta⁵⁺) suppress cation exchange because substituting Li by Co²⁺/³⁺ cannot be charge-compensated by a rigid transition-metal–oxygen framework, in contrast with the redox-flexible Ge⁴⁺/P⁵⁺ thiophosphate framework [Ncube 2026]."
- "Chemical blocking alone is not sufficient: even an interlayer that fully suppresses interdiffusion recovers only part of the capacity loss, because its higher elastic stiffness promotes interfacial delamination — motivating interphase design criteria that treat chemical and mechanical compatibility jointly [Ncube 2026]."
- ⛔ **쓰지 말 것**: 계면/벌크 확산계수 수치 · interphase 두께 수치 · W_ad 절대값 · "diffusion coefficients validated against experiment".

---

## 13. 주의 / 한계 (인용 규율) — ⛔ 금지 목록

| 금지 | 이유 |
|---|---|
| ⛔ `Table 2` 의 **어떤 D 값도** 우리 문서에 소환값으로 싣지 않는다 | `Fig. 7` 과 재현되지 않고(§10-③), 정의식(S8/S9)을 확인 못 했으며, 확산영역 게이트를 통과하지 않는다 |
| ⛔ **"1 μm / 24 h"** 를 단독 인용하지 않는다 | 위 D 에 기대고, Eq. (5) 의 시간 단위가 그림 축과 다르며(§10-⑤), 연속체 매개변수 4개가 적합값이다 |
| ⛔ **W_ad 절대값**(1.5605 / 0.7306 eV/Å² = 25.0 / 11.7 J/m²) | 실험 밴드의 한 자릿수 위. **비 2.14× 만** |
| ⛔ **치환에너지 −1.109 / +0.144 eV** 를 우리 형성에너지·hull 값과 같은 표에 | 정의·참조상태·전하규약·셀 전부 미기재. **부호와 방향까지만** |
| ⛔ **"LCO\|LGPS 는 상호확산한다"** 를 조건 없이 | **(010) 한 면에서만** 관측(§10-①) |
| ⛔ **"LNTO 는 상호확산을 막는다"** 를 강한 주장으로 | **2 ns 부정 결과 + 30× 큰 힘 오차 + 장벽 미계산**. 저자 자신도 실험은 300 사이클 후 Co 를 본다고 인정 |
| ⛔ **"계산 D 가 실험으로 검증됐다"** | *우리 산수*로 벌크 LGPS D 를 Nernst–Einstein 환산하면 **≈ 590 mS/cm** 로 실측 12 mS/cm 의 **≈ 49 배** (§3c). **그리고 `Table S3` 가 정작 κ = 10 mS/cm 를 쓴다** ⇒ 내부 불일치(§10-⑰) |
| ⚠ **본문 vs 표 불일치**(확산 순서)를 인용할 때 | 어느 쪽이 맞는지 판정 불가 — **둘 다 적고 불일치를 밝힐 것** |
| ⛔ **"부정합 5 % 미만" 을 그대로 인용** | 평균값이다. **ε₁₁ = −8.94 %** (§10-⑮). 인용하려면 **"평균 4.07 %, 최대 8.94 %"** 로 |
| ⛔ **2.6 GPa 를 "interphase 국소 압력" 으로 인용** | `Fig. S4b` 에서 **전 도메인 균일** — 1D 구속의 산물(§10-⑯) |
| ⛔ **Eq. S18–S19 를 재현 대상으로 삼지 않는다** | docx 변환에서 **지수 구조가 뭉개졌다**(§10-⑲). 필요하면 원본 OMML 렌더 필요 |
| ⚠ **`Table S1` 이온반경을 우리 계산에 쓰지 않는다** | S²⁻ 1.38 Å 은 Shannon 1.84 의 75 % (§10-⑳) |
| ⭕ **예외 — 유일하게 값으로 이어지는 칸** | **E(LGPS) 20 GPa = [Deng16] 21.7 반올림**이고, 같은 표의 Li₆PS₅Cl 22.1 이 **우리 comp1 22.06 과 0.2 % 일치**(기검증). ⇒ **§7d-2 의 "분류 이식" 만 허용**(우리 SE = 무른 칸). ⛔ 50 MPa 숫자 이식은 여전히 금지 |
| ⚠ **SI 범위** (초판 "안 봤다" → 갱신) | ✅ SI **텍스트 전문 + 그림 5/13** 확인. ⛔ 여전히 못 본 것: `Fig. S2` `S3` `S5b–d` `S6` `S8` `S9` (§0 목록). **SI 그림 번호 매핑은 우리 복원**(docx embed 순서) — 틀릴 가능성은 낮지만 0은 아니다 |

---

## 14. 우리 원장 매핑 (요약표)

| 우리 파일 | 걸리는 지점 | 조치 |
|---|---|---|
| `comparison_vs_ours.md` §H | *"운동학 공백"* 칸 | ✅ **행 추가** — 이 논문이 그 칸의 문헌 대응물 |
| `comparison_vs_ours.md` §H-848 (확산영역 게이트) | Maginn 기준 채택 근거 | ✅ **주석 갱신 (2026-09-22)** — 초판의 "게이트 없는 반면교사" 를 **철회**하고 **대조 규약**(β·1/10 ps·0.4–1.9 ns)으로 교체 + **역검산 조항** 신설 |
| `comparison_vs_ours.md` §C (기계) | comp1 E_VRH 22.06 / modelc 27.66 GPa · **[Deng16]** 이미 편입 | ✅ **행 추가** — [Deng16] → Ncube `Table S2` → `Fig. S10e` 박리 분류로 이어지는 사슬 (§7d-2) |
| `papers/deng2016_elastic_superionic_electrolytes_dft.md` | 그 논문이 **Ncube SI ref 13** 이다 | ✅ **역링크 주석 추가** |
| `comparison_vs_ours.md` §B③ | comp1\|LiCoO₂ −0.3227 eV/atom | ✅ **동일 양극(LCO)의 *운동학* 짝** 으로 각주 |
| `kb/syntheses/cei_nd_manuscript_framing_2026_09_18.md` | §2b 보호율에 **범위 선언 부재** | 🟠 **제안** — 원고 문구 1줄 추가 (1저자 판단) |
| `db/properties/*` | ⛔ **아무것도 안 넣는다** | 이 논문 수치는 전부 인용 금지·조건부다 |
| `litdb/talks/*` | 대기열에 **없음**(전수 grep 확인) | 역링크 불필요 |

---

## 15. 기법 용어 미니사전

| 용어 | 뜻 | 이 논문에서 |
|---|---|---|
| **DLP / DeePMD** | Deep Potential — 원자 국소환경(R_c 안 이웃)을 **대칭 보존 descriptor** 로 바꾸고(embedding net) 그것에서 **원자별 에너지 E_i** 를 내는(fitting net) 신경망 포텐셜. 총에너지 `E = Σ E_i`, 힘은 `F = −∇E` | R_c 6.0 Å, embedding 25/50/100, fitting 240×3, 1e6 스텝 |
| **DeepPot-SE (smooth edition)** | descriptor 를 매끄럽게(연속 미분) 만든 판본 — 절단반경에서의 불연속 제거 | 본문이 명시적으로 이 판본을 씀 |
| **MLMD** | MLIP 로 돌리는 MD. AIMD 의 ps·수백 원자 한계를 ns·수천 원자로 늘림 | LAMMPS + DeePMD 플러그인 |
| **Coincidence Site Lattice (CSL)** | 서로 다른 두 격자를 맞댈 때 **두 격자점이 동시에 맞는 초격자**를 찾아 부정합을 최소화하는 방법 | QuantumATK/VNL interface builder 의 매칭 알고리즘 |
| **Phase field (상장)** | 상 경계를 날카로운 면이 아니라 **0↔1 사이로 연속 변하는 변수(phase variable)** 로 다루는 연속체 기법. 경계 추적 없이 계면이 저절로 움직인다 | 0.95 이상 LGPS / 0.05 이하 LCO / 사이 = interphase |
| **Damped diffusion** | 두께 ∝ t^n 에서 **n < 0.5** 인 성장. n = 0.5 가 Fick 확산 지배(포물선 법칙), n < 0.5 는 무언가가 확산을 **점점 방해**하고 있다는 뜻 | n = 0.155, 방해 요인 = 압축응력 |
| **Work of adhesion W_ad** | 계면을 두 자유표면으로 **떼어내는 데 드는 단위면적당 에너지**. `W_ad = (E_A + E_B − E_AB)/A` | 1.5605(LNTO) / 0.7306(LGPS) eV/Å². ⚠ rigid 분리면 과대 |
| **Redox flexibility** | 골격 양이온이 **산화수를 바꿔 가며 전하 불균형을 흡수할 수 있는 능력**. Nb⁵⁺/Ta⁵⁺ 는 이미 d⁰ 최고 산화상태라 더 못 올라가고(내려가려면 큰 에너지) ⇒ 경직. Ge⁴⁺/P⁵⁺ 황화물은 S 가 부분 산화되며 흡수 가능 | LNTO 가 막고 LGPS 가 안 막는 이유의 전부 |
| **Exchange current density i₀** | 전기화학 반응의 **평형에서의 정·역방향 속도** — 클수록 전하전달이 빠르다. Butler–Volmer 의 전치인자 | LGPS ×0.15, LNTO ×0.2 로 **낮춰** 실험에 맞춤 |
| **Hydrostatic stress (정수압)** | 응력 텐서의 등방 성분 `σ_h = tr(σ)/3`. 양수 = 인장, 음수 = 압축 | LCO −2 ~ +1.5 GPa, 계면 ≈ 50 MPa(LGPS) |
| **Superlinear MSD** | `MSD ∝ t^α`, α > 1. 확산(α = 1)이 아니라 **드리프트·흐름·반응전선 이동**의 신호. α = 2 면 탄도(ballistic) | `Fig. 7` — 이 논문의 급소 |
| **수송지수 β (transport exponent)** | `MSD(t) ∝ t^β`. **β = 1 = 확산영역**(Einstein 적용 가능), β > 1 = 드리프트 혼입, β < 1 = 아확산(subdiffusive, 갇힘). 실무에서는 **log–log 플롯의 국소 기울기** `dlog(MSD)/dlog(t)` 로 잰다 | SI 가 β ≈ 1 로 확산영역을 **0.4–1.9 ns** 로 정의. ⚠ 단 정의식이 **기울기가 아니라 비**로 인쇄(§10-③b) |
| **COM 드리프트 (center-of-mass drift)** | 계 전체가 통째로 움직이면 모든 원자의 MSD 에 `(v·t)²` 항이 더해진다. **정지한 종일수록 이 항이 MSD 를 지배**해 D 가 수백 배 부풀 수 있다. 표준 처방 = MSD 계산 전 **매 프레임 COM 을 빼는 것** | SI 에 언급 0. **§10-③ 의 종 선택적 불일치(Ge·Co 만 300–560×)의 1순위 용의자** |
| **Allen–Cahn 방정식** | 보존되지 않는 상변수 ξ 의 시간 발전 `∂ξ/∂t = L[W∇²ξ − ∂f/∂ξ]`. 상경계를 명시적으로 추적하지 않고 **자유에너지를 낮추는 방향으로 계면이 저절로 움직인다.** (보존량이면 Cahn–Hilliard) | **Eq. S21** — interphase 두께가 자라는 기구 |
| **Bruggeman 지수** | 다공·복합 매질의 유효수송 `D_eff = D·ε^β`, 통상 **β = 1.5**. 활성상 분율 ε 가 줄면 굴곡도(tortuosity) 때문에 수송이 그보다 빨리 나빠진다 | **Eq. S30** — "비활성 LCO 분율 0.6" 이 용량을 깎는 두 번째 경로 |
| **응력–전기화학 결합 Δμ_e** | 정수압이 리튬의 전기화학퍼텐셜을 옮긴다 `Δμ_e = −(σ_kk/3)·Ω_Li`. 압축이면 삽입이 불리해져 **과전압이 커진다** | **Eq. S28** — `Fig. 10b` 의 응력이 `Fig. 10c` 의 전압으로 넘어가는 유일한 통로 |
