Repository: yonghoon7153-source/Yonghoon-DEM-DFT

# 📚 LITDB — 문헌 단일 시스템 (**SE·DFT 축 + DEM·MPM 축, 두 트랙**)

> **앞으로 논문은 여기서만 본다.** 여러 곳(db/literature, kb/papers, db/properties, Excel)에 흩어진 문헌을 한 곳에서 생각·참고·비교하기 위한 통합 MD 시스템.

## 왜 트랙이 둘인가
`INDEX.md` 는 argyrodite 전해질 축이라 접촉역학·MPM·건식전극 digest 가 들어갈 자리가
없다. 그래서 한때 64편이 **어느 인덱스에도 없었다**(open_items #7). 축을 나눠 그 구멍을
닫았고, 한 분모로 세면 “159편 중 98편 미언급” 같은 **가짜 미결**이 나온다
(`comparison_vs_ours.md:8`). 분리는 실측 근거가 있는 결정이다 — 합치지 말 것.

⚠ 이 표의 **편수는 적지 않는다.** 손으로 쓴 수는 반드시 낡는다(README 자신이 세 번 틀렸다).
현재값은 `python3 tools/litdb/build_index.py --check` 로 본다.

File: litdb/papers/pan2026_thesis_rate_capable_energy_dense_cathode_composites.md (part 2 of 2)
# 액체 LIB 양극 복합체의 수송을 세 층위로 손본 CMU 박사학위논문 — ① NCM811 2 층 기공 구배 (캘린더한 조밀 하층 + 분무 다공 상층 · μCT 0.5 µm + OpenPNM) ② Co-free LMR 에 SWCNT + 그래핀 혼성 도전재 (전극 밀도 1.1–2.7 g/cm³ · GITT-EIS-DRT · FIB 단면 접촉 분율 η) ③ LMO 코어 / LFP 셸 메카노퓨전 (MF) 대 단순 혼합 (MIX) — Bonian Pan (지도 Jay Whitacre · Carnegie Mellon Univ. · 2026-08 · 학위논문)
| 미세구조 | μCT 0.5 µm 실측 · 기공상만 PNM | DEM 덤프 구 · MPM 격자 · STEP3 복셀 0.15–0.4 µm | 우리 복셀이 더 곱다 · 이 논문은 실측이라는 장점 |
| 기공 정의 | CT 거대 기공 (CBD · 하위 복셀 기공 = 고체 쪽) · 질량 수지와 불일치 | ε_sphere (구 부피 합) · ε_union (CLAUDE.md 관례 오프셋 1.251 %p) | 둘 다 "정의가 값을 바꾼다" 사례 — 이 논문 쪽 차이는 훨씬 크다 (§10-1) |
| τ | PNM 기하 τ 1.10–1.35 (기공상) · τ = 2.17 − 2.48ε | τ_geo (SE 상 Dijkstra, LHS 배포 1.26–4.15) · tau2 (수송) | 같은 **부류** (기하) 지만 다른 상 · 수송 tortuosity 와 섞지 않는다 (CLAUDE.md τ 명명 규약) |
| 전자 경로 크기 | 4 점 탐침 3.6–44 S/cm (SE 없음 · 95 wt% LMR · 탄소 3 %) | σ_e 실험 앵커 SBE 4.47 · DBE 12.4 mS/cm (ASSB 복합체, DC 분극) | 3 자릿수 차 — 다른 계 · 측정 기판 [미확인] → **비교 금지** |
| 탄소–AM 접촉 | FIB 2D: 접촉 6.3–9.5 개/입자 · 154–313 nm/점 · η 11.5–25.7 % | STEP3: 탄소 = 복셀 상 (계면 저항 0 = CONTACT_FREE 가지, CL-81) · 브리지 **0.24 µm** (CL-87/88) · 접촉망 DEM 에는 탄소 없음 | ★ 점당 접촉 길이 (0.15–0.31 µm) 와 우리 브리지 0.24 µm 가 **같은 자릿수** [추정] — 단 2D 호 길이 ≠ 3D 접촉 지름 · LMR 4 µm · PVDF |
| 협착 | Holm R = ρ/(2na) 한 줄 산술 (1.9×) ↔ EIS R2 (≈20–27×) | 접촉망 Kirchhoff + 접촉마다 Holm R = 1/(2σa) | 우리 Holm 은 전자 · 이온 **협착**, 이 논문 R2 는 **전하 전달** — 같은 저울에 올리면 안 된다 |
| 코팅 (V1 짝) | MF: LFP 셸 5 · 10 · 30 wt% (추정 두께 0.21 · 0.44 · 1.49 µm) · 셸 = Li⁺ · 전자 둘 다 막는 직렬 요소 | V1: SE 선코팅 (SE 셸 = 이온은 통과 · **전자는 막음**) | 같은 "직렬 요소" 논리 — 우리 쪽에서 막히는 것은 **전자 경로** (kim2024 σ_e 단조 감소 · nakamura2020 σ_e −94 % 와 같은 방향) |
| GITT D | 같은 LMR 이 도전재 · 밀도에 따라 10⁻¹²–10⁻⁸ cm²/s | STEP4 D_s 입력 (poly 4e-15 · 3e-14 m²/s = 4e-11 · 3e-10 cm²/s, `docs/ncm_sc_poly_electrochem_anchors.md`) | 우리 입력은 그 산포 안 — 문헌 GITT D 는 전극 퍼콜레이션 인공물을 실을 수 있다 (이 논문 주장) |

### 7-2. frame[5] — 어느 반쪽을 가졌나
- **가진 것**: 실측 미세구조 (μCT) 의 기공 기하 · 실험 전기화학 (율속 · GITT · EIS) · 단면 접촉 통계 — 모두 "수송" 쪽의 **실험 관측**.
- **없는 것**: DEM (입자 충전 · 접촉망) · MPM (소성 · 형상 변화) · 수송 해 (FV · Kirchhoff) 가 하나도 없다.  압축은 공정 변수일 뿐 역학 모형이 없다.  ⇒ 우리 두 모형 어느 쪽의 **교차검증 상대도 아니다** (다른 계).  쓸 수 있는 것은 설계 논리 · 측정법 · 자릿수.

### 7-3. ★ 혼합기 논문 계획 (`docs/mixer_paper_pipeline_draft_20261013.md` V1 · V2 · V3) 에 주는 것
1. **V1 (코팅 상태 · 같은 SE 총량)**: 6 장 MF ↔ MIX 는 "같은 조성 · 통합 방식만 다름" 설계의 **액체 LIB 판** 이다.  관찰 = (i) C/20 에서는 차이가 거의 없고 (MF 30 % 110 vs MIX 120 mAh/g) 율이 오를수록 셸 몫에 비례해 벌어진다 (0.5 C 43 vs 95) (ii) 사이클 점검 (깊은 C/20) 직후 계단식 손실이 셸 몫에 비례.  ⇒ V1 은 **율 축 (최소 3 율) 과 사이클 점검 직후 값** 을 함께 보고해야 코팅 효과가 보인다 [추정].  또 이 논문은 MF 에만 Super-P 1 % 를 메카노퓨전 단계에 넣었다 (MIX 쪽 [미확인]) — **탄소의 배치가 두 팔 사이에서 같아야** 코팅 효과만 남는다.
2. **V2 (혼합 시간)**: 이 논문은 혼합 시간을 바꾸지 않았다 — 근거 0.  메카노퓨전 조건 (800 rpm 1 min + 3000 rpm 15 min · VSH-0.3) 만 공정 기록으로 쓴다.
3. **V3 (SE 함량)**: 직접 근거 없음.  가까운 교훈 = 같은 비활성분에서 **접촉 형태 (η)** 가 R2 를 20 배 넘게 바꿨다 → V3 수준마다 단면 접촉 지표 (우리 DEM coverage 의 2D 단면판) 를 같이 재면 "함량 효과" 와 "접촉 형태 효과" 를 가를 수 있다 [추정 · 제안].

### 7-4. 건식 PTFE 전극 · STEP3 · 접촉망 작업에 주는 것
- **건식 PTFE**: 직접 근거 없음 (습식 PVDF).  기능성 바인더가 기공을 바꾸지 않고 율속을 1.3–3.9 배 바꾼 것은 **바인더의 이온 경로 기여** 때문이라는 주장 — 우리 PTFE 는 이온 절연 (centerline 스탬프, CL-60) 이라 반대편 끝이다.
- **STEP3 (복셀 FV)**: 탄소–AM 접촉을 복셀 융합으로 처리하는 우리 규약은 접촉 수 · 패치 크기를 구분하지 못한다 — 이 논문은 압축에 따라 **CB 는 접촉 수 ↓ · 패치 ↑**, 혼성은 **둘 다 ↑** 로 반응이 갈린다고 측정했다.  우리 상 격자의 z 단면에서 "AM 둘레 중 탄소 셀이 닿은 분율" (η 와 같은 정의) 을 세면 같은 단위로 대조할 수 있다 [제안].
- **Holm 접촉망**: 1.9× (기하) vs ≈20× (R2) 차이는 "접촉 기하만으로 전하 전달 차이를 설명 못 한다" 는 사례 — 우리 망 σ 를 EIS R2 로 검증하지 않는다.
- **STEP4 (반응 분포)**: GITT D 를 입자 고유 D_s 로 쓰기 전에 전극의 전자 퍼콜레이션 상태를 확인할 것 — 같은 LMR 의 D 가 압축 · 도전재로 1–2 자릿수 바뀌었다.

---

## 8. ★★ 우리 연구에 주는 insight (번호마다: 논문이 보인 것 → 우리에게 뜻 → 할 일)

**8-1. "같은 조성 · 다른 통합" 의 차이는 저율에서 사라지고 고율 · 점검 사이클에서 드러난다.**
- 논문: MF ↔ MIX (30 % LFP) 가 C/20 에서는 ≈8 % 차 (110 vs 120 mAh/g [인쇄]) 인데 0.5 C 에서 2.2 배 (43 vs 95 [인쇄]) · 1 C 에서 ≈8 배 (≈10 vs ≈82 [판독]) · 깊은 C/20 점검 뒤 MF 30 % 는 −43 % 계단 [인쇄].
- 뜻: V1 의 코팅 효과도 측정 율에 따라 0 이 될 수 있다.
- 할 일: V1 실험 · 계산 모두 율 3 수준 이상 + 점검 사이클 전후 [제안].

**8-2. 단면 접촉 분율 η 는 싸고 정량적인 접촉 지표다.**
- 논문: 10–11 입자의 FIB 단면 호 길이로 η 11.5 → 25.7 % · 접촉 수 · 점당 길이를 따로 보고 · 압축 반응이 도전재 종류마다 반대.
- 뜻: 우리 DEM coverage (Hertz/Tabor, 3D) 와 STEP3 상 격자에서 **같은 정의의 2D η** 를 계산하면 실험 단면과 바로 맞댈 수 있다 (입체해석 보정 포함).
- 할 일: 메인 리포에 "합성 단면 η" 도구 제안 (기존 coverage 코드 재사용) — 실행은 1저자 결정.

**8-3. 기공 · 접촉 정의가 값을 몇 배씩 바꾼다.**
- 논문: CT 거대 기공 (30 %) vs 질량 수지 (≈6.5 %) [우리 산술] · R2 가 Ω · mΩ · Ω·cm 로 세 번 바뀌고 정규화 (× A/L 로 보임) 를 빼면 "압축이 R2 를 올린다" 의 부호까지 바뀔 수 있다 [추정].
- 뜻: 우리 ε_sphere ↔ ε_union · tau2 ↔ τ_geo 규약 관리가 옳은 방향 — 문헌 값을 가져올 때 정의 · 정규화부터 확인.

**8-4. GITT 확산계수 "골" 은 전극 퍼콜레이션 인공물일 수 있다.**
- 논문: 무압축 시료의 ≈3.0 V D 골 (10⁻¹¹–10⁻¹² cm²/s) 이 압축 · 혼성에서 사라지고, EIS R3 에는 같은 봉우리가 없다.
- 뜻: STEP4 D_s 를 문헌 GITT 에서 가져올 때 그 전극의 탄소 함량 · 밀도를 같이 기록 (우리 입력은 이 산포 안).

**8-5. 2 층 구배의 최적은 운전 율에 따라 움직인다 (액체 LIB).**
- 논문: 0.1 C = 가장 조밀한 1 층 · 0.5–1 C = 60 µm 40 % + 40 µm 다공 · 2 C = 60 µm 0 % + 40 µm 다공.
- 뜻: 우리 graded-z (백로그 A7, `--poro-grad`) 도 "어느 율에서의 최적인가" 를 같이 적어야 한다 — 전고체에서는 기공 대신 SE 분율이 구배 변수 [추정].

## 9. 인용 가능 문장 (deck/paper용 — 표지 그대로)
- "In liquid-electrolyte NCM811 half cells, a two-layer 100 µm cathode with a calendered dense bottom layer and a spray-coated porous top layer delivered 7.6 %, 25.7 % and 28.8 % higher volumetric capacity than the best single-layer cathode at 0.5, 1 and 2 C (Pan, CMU PhD thesis, 2026; absolute mAh cm⁻³ values in that work appear internally inconsistent with the stated loadings)."
- "Mechanofusing an LFP shell onto LMO at the same composition as a physical mixture removed rate capability in proportion to shell content (0.5 C: 43 vs 95 mAh g⁻¹ at 30 wt% LFP; liquid electrolyte), i.e. a transport-poor shell acts as a series element (Pan 2026)."
- 국문: *"같은 조성이라도 껍질로 입히면 직렬 장벽이 된다 — 액체 전해질 LMO/LFP 에서 저율 (C/20) 에는 차이가 거의 없고 0.5 C 에서 두 배 넘게 벌어졌다 (Pan 2026, 학위논문)."*

## 10. 주의/한계 (over-claim 방지 · 원문 비판) — 붉은 깃발

**10-1. 4 장 (NCM811 2 층)**
1. **CT 기공 ↔ 질량 수지 불일치** [우리 산술]: 같은 두께 98 µm 에서 AM 적재 12.6 → 19.0 mg/cm² (×1.508) 이면 고체 분율도 ×1.508 → 기공 38 % 였던 전극은 **6.5 %** 가 되어야 하는데 CT 는 **30 %** (20 % 압축 시료도 25.0 % vs 35 %).  CT 기공은 CBD · 하위 복셀 기공을 뺀 거대 기공이고, 두께에 표면 돌기가 들어 있을 수 있다 (저자도 돌기 언급) → **CT 기공을 총 기공으로 쓰지 않는다**.
2. **"압축률" 두 정의**: 표 4.2 = 줄어든 % · 표 4.5 / 그림 4.8b = 남은 % (100 · 80 · 60).
3. **부피 용량 절대값 ≈8–10 배 작음** [우리 산술 · 추정]: 그림 4.7 · 본문 39.4 mAh/cm³ → 20.3 mAh/g 상당 (예시 셀 0.1 C ≈183 mAh/g [판독]) · 그림 4.10 VED 22.8 mAh/cm³ (일반 · 0.05 C) 도 같은 패턴 · 두께 자릿수 환산 오류 가능성 · 또 단위는 에너지 (Wh) 가 아니라 용량 (mAh) — "energy density" 라는 이름이 틀렸다.  상대값 (+7.6 · +25.7 · +28.8 %) 은 영향 없음.
4. **적재량 교락**: 같은 C-율에서 비교한 배치들의 AM 적재가 12.0–19.0 mg/cm² 로 다르다 → 면적당 전류가 최대 1.6 배 차이 — "하층 두께 효과" 에 적재 효과가 섞인다.
5. **정규화 기준**: 본문 0.1 C · 그림 첫 점 (0.05 C) = 100 % [판독].  그림 4.6a "close to 80%" ↔ 판독 ≈74 %.
6. **그림 4.4 a ↔ b 불일치** [판독]: 같은 예시 셀인데 2.56 C 용량 32 vs 51 · 3.42 C 10 vs 33 mAh/g · b 축 "Current Density (mA/g)" 의 값 −1.59…−11.73 은 C-율 범위 (100 배) 와 맞지 않는다 (단위 · 척도 불명).
7. **표 4.4 에 τ 열 없음** (본문은 있다고 함) · "255/8.6/3/3" · 본문 "278" ↔ 표 268 · τ 그림의 9 점에 시료 표지 없음.
8. **PNM 편향 "uniform" 주장 검증 없음** — 우리 CL-81 의 "공통모드 상쇄를 근거 없이 쓰지 않는다" 와 같은 유형.
9. **기능성 바인더**: 두께와 압축률이 완전히 같이 움직여 *"thickness … more dominant"* 결론을 가를 수 없다 · 그림 4.8b 9 점 ↔ 표 4.5 6 시료.
10. **레이저**: 그림 4.10 범례 **NCM532** (장 재료 NCM811 · 본문에 재료 진술 없음) · 적분 0.4891 = 구멍 (0.75, 0.75) 위치 값 (정의상 0.5 → 0.3826) · "τ 1.8 · 120 µm → 36.34 µm" 는 실제로 80 µm 일 때 값 (120 µm 이면 54.52 µm) · 가정 τ 1.5 · 1.8 > 측정 1.10–1.35.
11. **용어 · 단위**: *"cyclic voltammetry tester/data"* (실제 정전류) · CT *"3A power"* (W 로 보임) · 표제지 템플릿 문구.
12. **셀 수 · 오차 정의 [미확인]** (그림 4.6 · 4.7 의 ± 는 있으나 n 없음).

**10-2. 5 장 (LMR + 도전재)**
1. **R2 단위 셋**: 본문 Ω (30 vs 1.3) · 그림 5.9 캡션 · 본문 mΩ (55,515 …) · 그림 5.3b · 5.9a 축 Ω·cm.  "30 Ω · 1.3 Ω" 은 [판독] 상 **DRT 봉우리 높이 γ** (저항 아님).  정규화 (R2 × A/L 로 보임) 가 적혀 있지 않다 — [우리 산술 · 추정] 그 정규화라면 원 R2 는 CB thin ≈283 · CB mid ≈219 · Hybrid thin ≈8.5 · Hybrid mid ≈14.8 Ω 이고, 같은 적재를 누른 CB 쌍에서는 압축이 R2 를 **낮춘다** (본문 *"compression slightly increases R2"* 와 반대).
2. **"advantage growing under densification" (p.77)** ↔ 같은 밀도 비 CB/Hybrid = 26.5 (thin) → 24.3 (mid) — 커지지 않는다.
3. **1.9× vs 27× 짝 불일치**: Holm 산술은 CB thin ↔ Hybrid mid, 27× 는 같은 밀도끼리 — 같은 쌍의 R2 비는 19.6×.  게다가 Holm (전자 협착) ↔ R2 (전하 전달) 는 다른 양 · 2D 호 길이로 3D 반지름을 잡았다.
4. **밀도 ↔ 적재 교락**: Hybrid thin · mid · dense 전극 질량 3.5 · 8.2 · 15.9 mg/cm² [우리 산술] — "밀도 효과" 에 면적당 전류 · 두께 효과가 섞인다.  "thin ~1.0 g/cm³" (표 5.4 · 그림 5.9) ↔ 표 5.2 의 1.1 (Hybrid) · 1.3 (CB).
5. **반복 수**: *"only repeated once or twice"* (p.60) — η 는 10–11 입자 · 불확도 없음 · FIB 단면은 수지 함침이 없어 단면 뒤 입자가 보인다 [판독] (둘레 · 호 판정의 깊이 혼동 가능 [추정]).
6. **오기 · 불일치**: Hybrid 5 C *"−0.935 mV"* (= 0.935 V) · Hybrid dense *"at C/20 and C/5"* (→ 5 C) · 압축 Hybrid *"85 mAh g-1"* ↔ 그림 ≈65 · *"9.5 to 5.3"* ↔ 표 6.3 · D Hybrid mid *"1.39 x cm2 S-1"* (지수 누락 → 1.39e-10) · 무압축 골 *"10-10 ~10-11"* ↔ 그림 5.9 의 3.35e-12 · 7.86e-12 · 그래핀 음이온 봉우리 175 ↔ 180 · 초기 강하 1217 ↔ 1216 · 925 (실제는 Hybrid **mid** 값) ↔ 935 · Raman 597 ↔ 그림 596 · 그림 5.7a 이온 부호 · 그림 5.6 캡션 (e)(f) ↔ 실제 패널 (과전압 · 용량) · 그림 S5 "comparable density" (SWCNT 1.1).
7. **물성 인용**: 그래핀 *"1•108 S m-1"* · SWCNT *"1•107 S m-1"* — 출처 없는 단일 시트급 값 (그래핀 값은 구리보다 크다) · 분말 도전재의 값이 아니다.
8. **4 점 탐침**: 기판 (Al 박 위 측정이면 박이 전류를 운반) [미확인] · 같은 밀도 비교 부재.
9. **XRD c 축 결론**: 사이클 변화 (Hybrid 0.0077 Å) 가 제작 직후 시료 간 차 (0.0154 Å) 보다 작고, 내부 표준 · 반복이 없다 · (001) (C2/m 표기) 과 (006)/(102)/(104) (R-3m 표기) 혼용 · 그림 목록은 "(003)".
10. **Raman 압축 변형 해석**: 제작 직후 CB 585 vs 596 cm⁻¹ 차를 SWCNT 의 압축 잔류 변형으로 해석 — 단일 스펙트럼 · 대안 (국부 가열 · 배경) 미배제 [추정].
11. **"intrinsic diffusivity better than previously reported"**: 비교할 선행값을 숫자로 내지 않았고 GITT 의 S 정의도 없다 — 검증 불가.

**10-3. 6 장 (LMO/LFP)**
1. **EDS 범례 ↔ 캡션 정면 충돌**: 캡션 Fe = 초록 · Mn = 빨강 · P 지도 있음 ↔ 인쇄 범례 Li · C (보라) · Mn (파랑) · Fe (빨강) · 초록 미표기 · P 지도 없음 · Fe (빨강) 점이 내부에도 퍼져 있음 [판독] → **"core-shell … directly confirming" 의 근거가 인쇄본으로는 서지 않는다**.  셸 두께 수치도 없다.
2. **그림 6.6 캡션** MF 05 % "below 40 mAh/g" ↔ 본문 · 그림 68.5 mAh/g.
3. **혼합 규칙 주장** ↔ 데이터: MIX 30 % 가 0.5 · 1 · 2.5 C 에서 규칙보다 −13 · −18 · −24 % [판독 · 우리 산술] · 사이클 시험 첫 용량은 −12 · −14 · −21 % — *"at or slightly below … at all rates"* 와 다르다.  캡션 "above C/10" ↔ 본문 "Above C/5" · 3D 축 2 C ↔ 2D 2.5 C.
4. **셀 간 산포**: 같은 LMO 의 0.5 C 용량이 율속 시험 ≈92 · 사이클 시험 105.9 (15 % 차) — 셀 수 [미확인] · 이 크기가 MIX 의 차이들과 같다.
5. **조건 누락**: 6 장 전압 범위 · MIX 쪽 Super-P 1 % 예비 혼합 여부 · LMFP 기준 셀 결과 (표 6.2 에 있으나 본문 없음) [미확인] · 에너지 산술 (≈1,600 Wh/L) 의 조성.
6. **"BP_145" · "figure 16"**: 졸겔 절에서 수열 표 II 의 시료를 인용 · 그림 16 없음 · 수열 시간 본문 16–48 h ↔ 표 II 7.5 · 116 h · 마이크로파 7–20 min ↔ 표 III 5 min · "LMO (in its reduced 2+ oxidation state)" 는 화학적으로 이미 LMO 가 아니다.
7. **그림 색 설명** 이 곳마다 다르다 (MF = purple · warm · orange · red shades).

**10-4. 범위 (전체)**
- 액체 반쪽셀 · 습식 전극의 결과 — **전고체 · 건식 PTFE · 300 MPa 압축 전극으로 수치를 옮기지 않는다**.  옮길 수 있는 것은 설계 논리 (직렬 셸 · 율별 구배 최적) · 측정법 (η · PNM) · 자릿수 (접촉 길이 0.15–0.31 µm) 뿐.
- 장별 원 논문 (JES 2024 · JPS) 과 수치가 같은지 대조하지 않았다 (원 논문 미열람) — 오기 일부는 출판본에서 고쳐졌을 수 있다.

## 11. 참고문헌 — 우리가 더 볼 것 (원문 목록 서지 그대로 + 이유 한 줄)

| 번호 | 서지 (원문 목록 그대로) | 왜 · 카드 |
|---|---|---|
| 40 | B. Pan, Y.-G. Lee, X. Wu, J. Whitacre, Micrometer Scale X-ray CT-Informed Optimization of Heterogeneous Pore Distribution in Double Layered Thick LiNCM 811 Cathode, J. Electrochem. Soc. 171 (2024) 070513. | 카드 없음 — 4 장 출판본 (부피 용량 단위 · 압축률 정의 대조용) |
| 72 | T. Liu, R. Parekh, P. Mocny, B.P. Bloom, Y. Zhao, S.Y. An, B. Pan, R. Yin, D.H. Waldeck, J.F. Whitacre, K. Matyjaszewski, Tailored PVDF Graft Copolymers via ATRP as High-Performance NCM811 Cathode Binders, ACS Materials Lett. 5 (2023) 2594–2603. | 카드 없음 — 기능성 바인더 원전 |
| 17 | Y.-G. Lee, S. Hong, B. Pan, X. Wu, E.C. Dickey, J.F. Whitacre, Improving Bulk and Interfacial Lithium Transport in Garnet-Type Solid Electrolytes through Microstructure Optimization for High-Performance All-Solid-State Batteries, ACS Appl. Mater. Interfaces 16 (2024) 60340–60347. | 카드 없음 — 같은 연구실의 **전고체 (garnet)** 논문 |
| 106 | J. Gostick, M. Aghighi, J. Hinebaugh, T. Tranter, M.A. Hoeh, H. Day, B. Spellacy, M.H. Sharqawy, A. Bazylak, A. Burns, W. Lehnert, A. Putz, OpenPNM: A Pore Network Modeling Package, Comput. Sci. Eng. 18 (2016) 60–74. | 카드 없음 — PNM 도구 원전 (우리 A13 pore-PNM 과 대조) |
| 152 | Z.A. Khan, M. Agnaou, M.A. Sadeghi, A. Elkamel, J.T. Gostick, Pore Network Modelling of Galvanostatic Discharge Behaviour of Lithium-Ion Battery Cathodes, J. Electrochem. Soc. 168 (2021) 070534. | 카드 없음 — PNM 으로 방전 모의 |
| 145 | V. Ramadesigan, R.N. Methekar, F. Latinwo, R.D. Braatz, V.R. Subramanian, Optimal Porosity Distribution for Minimized Ohmic Drop across a Porous Electrode, J. Electrochem. Soc. 157 (2010) A1328. | 카드 없음 — 구배 기공 최적화 이론 (표 4.1: 저항 15–33 % 감소) |
| 149 | M. Wood, J. Li, Z. Du, C. Daniel, A.R. Dunlop, B.J. Polzin, A.N. Jansen, G.K. Krumdick, D.L. Wood, Impact of secondary particle size and two-layer architectures on the high-rate performance of thick electrodes in lithium-ion battery pouch cells, Journal of Power Sources 515 (2021) 230429. | 카드 없음 — 2 층 후막 파우치 |
| 96 | X. Lu, A. Bertei, D.P. Finegan, C. Tan, S.R. Daemi, J.S. Weaving, K.B. O'Regan, T.M.M. Heenan, G. Hinds, E. Kendrick, D.J.L. Brett, P.R. Shearing, 3D microstructure design of lithium-ion battery electrodes assisted by X-ray nano-computed tomography and modelling, Nat Commun 11 (2020) 2079. | 카드 없음 — nano-CT + CBD 를 넣은 3D 모형 |
| 22 | J.A. Greenwood, Constriction resistance and the real area of contact, Br. J. Appl. Phys. 17 (1966) 1621–1632. | 카드 없음 — 다접촉 협착 (우리 Holm 망의 상호작용 항) |
| 102 | D. Hou, J. Han, C. Geng, Z. Xu, M.M. AlMarzooqi, J. Zhang, Z. Yang, J. Min, X. Xiao, O. Borkiewicz, K. Wiaderek, Y. Liu, K. Zhao, F. Lin, Surface coating by mechanofusion modulates bulk charging pathways and battery performance of Ni-rich layered cathodes, Proc. Natl. Acad. Sci. U.S.A. 119 (2022) e2212802119. | 카드 없음 — 메카노퓨전 코팅이 벌크 충전 경로를 바꿈 |
| 127 | Z. Zhong, L. Chen, C. Zhu, W. Ren, L. Kong, Y. Wan, Nano LiFePO4 coated Ni rich composite as cathode for lithium ion batteries with high thermal ability and excellent cycling performance, Journal of Power Sources 464 (2020) 228235. | 카드 없음 — LFP 5 wt% 메카노퓨전 선례 |
| 186 | D. Versaci, R. Colombo, G. Montinaro, M. Buga, N. Cortes Felix, G. Evans, F. Bella, J. Amici, C. Francia, S. Bodoardo, Tailoring cathode materials: A comprehensive study on LNMO/LFP blending for next generation lithium-ion batteries, Journal of Power Sources 613 (2024) 234955. | 카드 없음 — 공명 음향 혼합 (RAM) 블렌드 |
| 139 | J. Kim, S. Park, S. Hwang, W.-S. Yoon, Principles and Applications of Galvanostatic Intermittent Titration Technique for Lithium-ion Batteries, J. Electrochem. Sci. Technol 13 (2022) 19–31. | 카드 없음 — GITT 식 출처 |

## 12. 다른 카드 정정 후보 (보고만 · 이 커밋에서 그 카드는 안 고침)
- **정정 후보 0 건** — 이 논문과 같은 주장 · 수치를 담은 정본 카드를 찾지 못했다 (DOI 15 개 · 핵심 낱말 grep).
- **보강 (링크) 후보 3 건**:
  1. `qin2026_bilayer_cathode_cgmd_dem_graded_thick_electrode` — "캘린더링이 설계 경사를 뒤집는다" 에 대해, 하층만 먼저 캘린더하고 상층은 분무 후 **다시 누르지 않는** 실험 경로 (이 카드 4 장) 가 있다 · 대가 = 60 µm 분무층이 부서짐.
  2. `diener2022_roll_gap_springback_calendering` — 4 장의 "압축률 대 기공 비선형" 을 저자는 표면 돌기로 설명하는데 스프링백도 같은 방향의 후보다 (압축률 측정 방식 [미확인]).
  3. `liu2025_dry_processing_high_energy_li_batteries_review` (Fig 4b 0D/1D/2D 도전재) — 습식 LMR 에서 혼성 (1D + 2D) 의 단면 접촉 분율을 정량한 사례 (이 카드 5 장).

## 원문 대조 기록 (이 카드 작성 중 직접 확인한 것 · 2026-10-13)
- 146 쪽 텍스트 층 전수 (pdftotext layout · raw) · 저자 · 기관 · 지도교수 · 심사위원 · 연구비 · 날짜 = 표제지 · p.iii · 마지막 쪽 · 참고문헌 187 개 중 18 개 원문 그대로 확인 · 부록 표 I–III 훑음.
- 그림 · 표 45 장 300 dpi 렌더 (삽입 래스터 96–220 dpi) · 22 장 + 표 2 장 원 크기 열람 (값 판독 · 축 · 범례 · 라벨 잘림 확인) · 나머지 컨택트 시트 + 하단 띠로 캡션 침범 확인.
- 재계산: 4 장 비 3 · 질량 수지 · 부피 용량 환산 · 레이저 적분 (수치 적분 800² 점) · 5 장 표 5.4 자기일관 · ρ · D 백분율 · Holm 1.904 · R2 비 · d(001) · 면적 질량 · 6 장 유지율 7 · 계단 6 · 혼합 규칙 · 셸 두께 · 에너지 산술.
- 정본 litdb 중복 확인: `git ls-tree` 로 `litdb/papers/` 429 편 전수 + 저자 · 지도교수 · 제목 · DOI grep — 이 학위논문 · 그 출판본 (JES 2024) 카드 없음.
- 가천대 · Choi 확인: 본문 전수에서 "Gachon" 0 회 · "Choi" 는 인용 문헌 저자로만.

## 관련 카드
- 구배 · 2 층: `qin2026_bilayer_cathode_cgmd_dem_graded_thick_electrode` · `luan2025_graded_cathode_400whkg_pouch` · `yoo2026_porosity_gradient_dry_electrode` · `morasch2018_binder_gradient_impedance_tortuosity`.
- 캘린더 · 영상: `diener2022_roll_gap_springback_calendering` · `zhang2023_pfib_multiscale_imaging_4d_thick_cathode` · `ender2011_3d_reconstruction_composite_cathode`.
- 도전재: `koo2026_swcnt_sheath_thick_electrode` · `liu2025_dry_processing_high_energy_li_batteries_review`.
- 코어-셸 · 건식 코팅 (전고체 쪽 짝): `kim2024_optimal_cathode_composite_mechanical_mixing_se_coverage` · `kim2023_mechanofusion_ncm811_lpscl_core_shell_intimate_contact` · `nakamura2020_dry_coating_ncm_li3ps4_core_shell` · `kissel2026_mechanofusion_derived_cathode_composite_microstructures_scalable`.
- LMR: `du2022_lmro_lpscl_reversible_redox_assb` · τ 정의: `nguyen2020_electrode_tortuosity_factor`.

## Q&A 로그
<!-- "Q&A 작성해줘" 트리거 시 직전 질문/답 누적 -->
