Repository: yonghoon7153-source/Yonghoon-DEM-DFT

# 📚 LITDB — 문헌 단일 시스템 (**SE·DFT 축 + DEM·MPM 축, 두 트랙**)

> **앞으로 논문은 여기서만 본다.** 여러 곳(db/literature, kb/papers, db/properties, Excel)에 흩어진 문헌을 한 곳에서 생각·참고·비교하기 위한 통합 MD 시스템.

## 왜 트랙이 둘인가
`INDEX.md` 는 argyrodite 전해질 축이라 접촉역학·MPM·건식전극 digest 가 들어갈 자리가
없다. 그래서 한때 64편이 **어느 인덱스에도 없었다**(open_items #7). 축을 나눠 그 구멍을
닫았고, 한 분모로 세면 “159편 중 98편 미언급” 같은 **가짜 미결**이 나온다
(`comparison_vs_ours.md:8`). 분리는 실측 근거가 있는 결정이다 — 합치지 말 것.

⚠ 이 표의 **편수는 적지 않는다.** 손으로 쓴 수는 반드시 낡는다(README 자신이 세 번 틀렸다).
현재값은 `python3 tools/litdb/build_index.py --check` 로 본다.

File: litdb/papers/papakyriakou2021_mechanical_behavior_inorganic_li_solid_electrolytes_nanoindentation.md (part 2 of 2)
|---|---|---|---|---|---|---|---|---|
| **LPSCl** | B (10⁻⁴ s⁻¹) | 15.7 (12.4–19.1) | 9.3 (7.4–11.4) | **10.0 (7.1–12.9)** | 11.1 (9.1–13.1) | 8.4 (7.0–9.9) | 7.2 (5.2–9.3) | 9.7 (6.4–12.9) |
| **LPSCl** | n | 18.1 ± 3.8 | 27.0 ± 4.2 | **21.3 ± 3.7** | 20.4 ± 4.4 | 24.9 ± 7.5 | 32.6 ± 6.0 | 30.6 ± 12.0 |
| LSPS | B (10⁻⁴ s⁻¹) | 15.9 (12.8–18.9) | 5.4 (3.9–6.8) | 7.2 (4.4–10.1) | 5.9 (4.3–7.5) | 8.2 (6.3–10.1) | 6.3 (5.5–7.0) | 4.7 (3.6–5.9) |
- **환산 탄성률 E_r (reduced modulus)**: 압입 제하 강성에서 나오는, 압입자와 시편 탄성이 합쳐진 값 — 1/E_r = (1 − ν²)/E + (1 − ν_i²)/E_i.
- **Oliver–Pharr 법**: 제하 곡선의 초기 기울기 (접촉 강성) 와 접촉 깊이 · 면적 함수로 E_r · H 를 내는 표준 해석.
- **NanoDMA · 저장 탄성률 E′ · 손실 계수 tan δ**: 정적 하중 위에 작은 진동 하중을 얹어 접촉 강성과 위상 지연을 재는 방법 — tan δ = E″/E′ 가 작을수록 탄성 손실 (감쇠) 이 작다.
- **압입 크리프의 유효 응력 · 유효 변형률 속도**: σ_eff = P/A_p · ε̇_eff = ḣ/h — 일정 하중을 유지하는 동안 접촉 면적이 자라며 응력이 풀리는 것을 속도와 짝지어 멱법칙을 맞춘다.
- **응력 지수 n ↔ 변형률 속도 민감도 m**: ε̇ ∝ σⁿ · m = 1/n (원문은 n 만 쓴다).  확산 크리프 n ≈ 1 · 입계 미끄럼 n ≈ 2 · 전위 크리프는 그보다 크다.
- **활성화 부피 V**: 한 번의 열 활성 변형 사건이 휩쓰는 부피 — 원자 부피 수준이면 확산, 훨씬 크면 전위 · 전단 변환대.
- **STZ (shear transformation zone)**: 비정질 고체에서 전단 응력으로 원반 꼴의 작은 부피가 통째로 변형하는 기전 (석영 유리).
- **HP · CPSS**: hot-pressed (열간 가압) · cold-pressed and subsequently sintered (냉간 가압 뒤 소결).

---

## 5. Figure set ★
| 그림 (크롭 파일) | 내용 | 우리 활용 |
|---|---|---|
| Fig. 1 (`fig_1.png`) | 다섯 펠릿의 XRD (2θ 10–60°) + 기준 막대 (LAGP 는 LiGe₂(PO₄)₃ 기준) · 범례 "LSPCl" 은 LPSCl | LPSCl 펠릿의 상 확인 근거 — 피크가 기준 막대 자리에 있고 판독 문턱 위의 다른 피크가 없다 (§3-1 · 고각 쪽은 0.3–0.75° 어긋남) |
| Fig. 2 (`fig_2.png`) | (a) 글러브박스 안 압입기 · 냉각수 · 온도 조절기 (b) 변환기 · 열 차폐 · 스테이지 부품 (c) 준정적 하중 함수 (d) NanoDMA 하중 함수 + 진동 확대 | ★ 압입 조건 — 부하 0.5 s · 최대 하중 유지 없음 · 동적 진폭 ±2 % (하중 함수 시간은 여기에만 있다) |
| Fig. 3 (`fig_3.png`) | 연마 뒤 SEM: (a) LAGP (b) HP-LLZTO (c) CPSS-LLZTO (미세 공극 표시) (d) LPSCl (e) LSPS · 눈금 5 µm | 시편 표면 상태 (황화물 표면의 나노 기공 / 석출물) |
| Fig. 4a (`fig_4.png`) | 25 °C 대표 하중–변위 곡선 여섯 개 (2000 µN) | ★ 깊이 199 nm · 잔류 깊이비 0.642 · 제하 회복 — U3 (눌렀다 떼기) 의 실험 쪽 모양 · yano2026 EEPA 소성비의 출처 그림 |
| Fig. 4b | 환산 탄성률 vs 온도 (−40 → 300 °C · 오차 막대) | ★ LPSCl E_r 온도별 값 [판독] |
| Fig. 4c | 경도 vs 온도 | ★ LPSCl 경도 온도별 값 [판독] — 본문에 절대값이 없다 |
| Fig. 5 (`fig_5.png`) | 저장 탄성률 (왼쪽) · tan δ (오른쪽) vs 주파수 1–100 Hz · −40 · 25 · 100 · 300 °C | 탄성 손실이 작다는 근거 · −40 °C 황화물 표지 어긋남 (§3-7) |
| Fig. 6a (`fig_6.png`) | 25 °C · 2000 µN 유지 크리프 변위 vs 시간 (0–150 s) | ★ 유지 중 깊이 증가 (LPSCl +13.9 nm) |
| Fig. 6b | ε̇_eff vs σ_eff/σ₀ (log–log) · 기울기 = n | ★ 멱법칙이 서는 구간 · 응력 완화 0.888 |
| Fig. 7 (`fig_7.png`) | (a) 크리프 계수 B vs 온도 (b) 응력 지수 n vs 온도 | ★ n 의 온도별 값 [판독] |
| Fig. 8 (`fig_8.png`) | n vs 1/T: (a) 산화물 · FQ + 맞춤 직선 (b) 황화물 — "High temp. induced oxidation · Intrinsic behavior · Low temp. induced phase change" 세 구간 | 활성화 부피의 근거 · 황화물 값의 유효 온도 구간 (0–80 °C) |
| Table 1 (`tab_1.png`) | 상대밀도 · 상온 이온전도도 | 시편 밀도 (분모 미기재) |
| 식 (1)(2) (`eq_01_02_power_law_creep.png`) | ε̇_eff = B(σ_eff/σ₀)ⁿ · σ_eff = P/A_p | 크리프 정의 |
| 식 (3) + 시험 행렬 (`eq_03_strain_rate_validity_test_matrix.png`) | ε̇_eff = ḣ/h · 방법의 타당성 문단 · 일곱 온도 · 12 점 · 간격 20 µm | 정의 · 반복 수 |
| 식 (4) + 활성화 부피 (`eq_04_stress_exponent_activation_volume.png`) | n = HV/(3√3 k_B)·(1/T) · 산화물 · FQ 의 V | 기전 판정식 |
| 근거 문단 10 장 (`txt_p2_aims_modeling_statement.png` · `txt_p2_sample_fabrication.png` · `txt_p3_density_conductivity_polishing.png` · `txt_p3_nanoindentation_setup_load_functions.png` · `txt_p4_sem_surface_indent_size.png` · `txt_p5_modulus_hardness_values.png` · `txt_p6_cpss_porosity_hardness.png` · `txt_p6_viscoelastic_creep_results.png` · `txt_p8_sulfide_creep_oxidation_phase_change.png` · `txt_p8_phase_change_conclusions.png`) | 목적 · 모델 언급 · 시편 제조 · 밀도 / 연마 · 압입 장치와 하중 함수 · 표면 / 압흔 크기 · 탄성률 / 경도 인쇄값 · 기공 언급 · 점탄성 / 크리프 결과 · 황화물 산화 / 상 변화 · 결론 | 인용 근거 (인쇄 숫자가 본문 문장에만 있다) |

## 6. Post-processing ★
- **원문이 한 것**: Oliver–Pharr (E_r · H) · NanoDMA 접촉 강성 / 위상 → E′ · tan δ · 크리프 변위 (접촉 강성 환산) → ε̇_eff = ḣ/h · σ_eff = P/A_p → log–log 회귀 (B · n) → n–1/T 직선 → 식 (4) 로 V.  도구 = Hysitron 소프트웨어 [미확인] · Matlab (온도 자동화).  평활 · 미분 방법 · 회귀 구간은 적혀 있지 않다 [미확인].
- **이 카드의 후처리**: 그림 1 · 2 · 4–8 의 벡터 경로 판독 (`digitized.csv` — 표지 중심 · 오차 막대 끝 · 곡선 꼭짓점 · 맞춤 직선 양 끝) · 인쇄값 재현 확인 · 감소율 검산 · 대표 곡선의 잔류 깊이비 · 제하 기울기 · 일의 비 · Oliver–Pharr 검산 · E_r → E · 접촉 크기 · 1/n · 식 (4) 로 활성화 부피 재계산 · 다른 정본 카드 값과의 나란히 놓기.

---

## 7. 우리 DEM+MPM 대비 → `our_dem_baseline.md` (우리 수치는 CLAUDE.md · `docs/` 의 값을 출처와 함께 적는다)

### 7-1. 비교표
| 항목 | 이 논문 | 우리 | 같음 / 다름 · 왜 |
|---|---|---|---|
| 시료 | 열간 가압 (240 °C · 360 MPa · 2 h) Li₆PS₅Cl 펠릿의 연마면 · 상대밀도 91 % (분모 미기재) | 냉간 300 MPa 복합 양극 (NCM + Li₆PS₅Cl · SE 반지름 0.5 µm 급) · 순수 SE 침대 (보정용 · 기공 10–13 % · 진밀도 1.64 — 1저자 11-10 Q5, CLAUDE.md) | 재료는 같고 미세구조가 다르다 (열간 융합체 ↔ 냉간 입자 집합) — 밀도는 분모가 없어 견줄 수 없다 |
| 탄성 | E_r 33.8 ± 5.7 GPa @ 25 °C [판독] (→ E ≈ 30 GPa [카드 산술]) · 42.1 (−40) → 29.4 (300 °C) [인쇄] | DFT E_VRH 22.06 GPa · B₀ 26.23 · ν 0.360 (물성) · DEM 1.35 · MPM 1.53 GPa (연화 대리) | 압입값이 DFT 보다 ≈1.36 배 높다 [카드 산술 30.1 ÷ 22.06] — 다른 나노압입 카드 (27.6 · 28.6 · 28.0 GPa) 와 같은 층 · 연화값은 다른 층 (frame[2]) |
| 경도 · 항복 | H 1.87 ± 0.37 GPa @ 25 °C (2 mN · 0.5 s) — σ_y 환산 없음 | MPM `--sigma-y` 0.30 GPa = Hencky 편차 변형 문턱 (문헌 항복과 그대로 견주지 않는다 — CLAUDE.md frame [1] 주석) | 환산 규칙은 결과 전에 등록한다 (이 카드는 환산하지 않는다) |
| 속도 의존 | 응력 지수 n ≈ 21 (25 °C) · 150 s 유지에 깊이 +7 % · 접촉 응력 −11 % | DEM · MPM 모두 속도 무관 구성식 | **우리 모델에 없는 물리** — 크기 = 변형률 속도 10 배당 응력 ≈11 % [카드 산술 · 한 자릿수 구간에서 잰 값] |
| 탄성 손실 | tan δ 0.007–0.026 @ 25 °C (1–100 Hz) | DEM 접촉 감쇠 · 반발 계수 (값은 이 카드에서 확인하지 않았다) | 재료의 탄성 손실은 작다 — 하중–제하 이력은 손실 탄성이 아니라 소성 · 크리프의 몫이다 |
| 온도 | −40 → 300 °C | 상온만 | 온간 가압 (60–100 °C) 을 해석할 때 참고 — 경도는 25–100 °C 에서 오차 안에서 같다 [판독] |
| 접촉 이력 | 대표 곡선의 h_f/h_max 0.642 · 제하 일 ÷ 부하 일 0.33 (LPSCl) | hooke/hysteresis (하중 · 제하 강성이 다름) | yano2026 의 EEPA 소성비 0.642 가 이 곡선에서 왔다 — 우리 덱의 강성비는 이 카드에서 확인하지 않았다 |
| 탈압 | 압입 제하뿐 | 언로딩 시험 (등록 단계) | 침대 치수 회복의 대조점 아님 |
| 수송 | Table 1 의 σ_ion 2.9 mS/cm (열간 펠릿 · 측정압 미기재) | 보고 기준 σ₀ 1.5 mS/cm · 솔버 상수 3.0 (CLAUDE.md 10-12) | 열간 가압 시편의 값 — 냉간 펠릿 값과 섞지 않는다 (정본 `wang2024_…` · `larson2025_…` 카드와 같은 부류) |

### 7-2. ★ 기존 카드와 나란히 — Li₆PS₅Cl 의 경도 · 탄성률 (값 · 조건을 그대로 · 어느 것이 맞다고 판정하지 않는다 · 기존 카드는 고치지 않는다)
| 카드 | 방법 · 하중 · 시간 | 시료 상태 | H (GPa) | E 또는 E_r (GPa) |
|---|---|---|---|---|
| **이 논문** | Berkovich · **2 mN · 부하 0.5 s · 유지 없음** · 글러브박스 · 깊이 ≈0.2 µm · 12 점 | **열간 가압 240 °C · 360 MPa · 2 h** 펠릿 (상대밀도 91 % · 분모 미기재) 의 건식 연마면 | **1.87 ± 0.37** (25 °C [판독]) · 2.39 (−40) · 1.21 (300 °C) | E_r **33.8 ± 5.7** (25 °C [판독]) · 42.1 → 29.4 [인쇄] |
| `var2026_…` | Berkovich · 1 mN · 부하 0.5 s · 유지 없음 · 오일 · 대기 | 냉간 펠릿 (d 0.68–0.78, 1.87 기준) 꼭대기 군집 | 0.545–0.665 (~10 µm) · 0.78 (1 µm) · 0.87 (< 1 µm) | E_r 15.3–24.0 · 25.6 · 28.6 |
| `lee2025_heckel_…` | 8 mN · 부하 4 s · 유지 2 s · 제하 4 s · Oliver–Pharr · SEM 안 | 치밀 펠릿 (단면 공극 2.5 %) | 1.41 ± 0.24 | E 27.6 |
| `larson2025_…` | Berkovich · 최대 100 mN (깊이 ≈2.5 µm · 입자 수십 개) · 글러브박스 · 연마 안 함 | 냉간 300 MPa / 150 °C 열간 (≈88 %, 1.83 기준) | 0.72 ± 0.16 / 0.78 ± 0.25 | E_r 10.6 / 22.1 |
| `jung2026_sio2_…` | 다이아몬드 팁 나노압입 · Oliver–Pharr (ν 0.30 가정) | (그 카드 참조) | 1.34 | E 28.6 |
| `lee2026_mechanical_halogen_…` | 60 µN 압입 잔류 자국 → σ_ys = 3P/(2πc²) · AFM 힘 분광 | (그 카드 참조) | — (σ_ys 92 MPa) | E 8.0 (AFM-FS) |
| `song2025_porous_…` | mm 크기 외팔보 굽힘 / (2차 인용) Ning 2023 큐브코너 나노압입 | 공극 13 % 펠릿 / 400 MPa + 300 °C 소결 | — | 4.7 ± 1.1 (벌크) / 28.0 ± 1.8 |
| `yun2023_…` | AFM 힘 분광 (DMT 맞춤) | (그 카드 참조) | — | 32.8 |
| `deng2016_…` · `torii2025_…` · 우리 DFT | 제1원리 | 결정 | — | 22.1 (ν 0.37) · 27.4 · 22.06 (ν 0.360) |

- **경도가 카드에 따라 0.55 → 1.87 GPa (3.4 배)** 다.  이 논문이 가장 높다 — 열간 가압 · 연마면 · 얕은 압입 (≈0.2 µm).  같은 "열간 가압 + 글러브박스" 인 `larson2025` (150 °C · 100 mN · 깊이 2.5 µm · 연마 안 함) 의 0.78 GPa 와도 2.4 배 다르다 — 하중 (압입 크기) · 열간 조건 · 표면 처리가 함께 달라 원인을 가를 수 없다.
- **시간 척도만으로는 이 차이가 설명되지 않는다 [카드 산술]**: 이 논문의 n ≈ 21 이면 변형률 속도 10 배당 응력 차는 ≈11 % — 0.665 (var2026 · 부하 0.5 s) ↔ 1.87 GPa (이 논문 · 부하 0.5 s) 는 부하 시간이 같고, 1.41 (lee2025 · 4 s + 2 s) ↔ 1.87 의 1.33 배를 속도로만 내려면 2.6 자릿수가 필요하다.  정본 `var2026` 카드의 지적 (느린 시험이 더 높게 나온 사례) 과 같은 결론 — **시편 상태 (열간 ↔ 냉간 · 밀도 · 표면) 와 압입 크기가 속도보다 크게 갈린다.**
- **탄성률**: 나노압입 계열은 27.6–33.8 GPa (환산 탄성률 · 영률이 섞여 있다) · 이 논문의 E 환산값 ≈30 GPa [카드 산술] 는 그 위쪽 · 냉간 펠릿 (10.6 · 15.3 GPa) 은 낮게 재진다 (두 카드 같은 방향).
- **다른 카드가 "이 논문의 값" 으로 옮긴 숫자와 원문**:

| 카드 (그 논문의 인용) | 옮긴 값 | 이 논문 원문 |
|---|---|---|
| `var2026_…` (본문 p.3) | *"28.5 ± 3.5 GPa by Papakyriakou et al. [35] (glovebox measurements)"* | 그 숫자는 인쇄돼 있지 않다 — 25 °C 판독 E_r 33.8 ± 5.7 · 인쇄 42.1 (−40 °C) → 29.4 (300 °C) · 100–300 °C 판독 29.1–30.7 GPa |
| `larson2025_…` (ref 56) | 열간 Li₆PS₅Cl 펠릿 30 GPa (2.9 mS/cm) | 2.9 mS/cm = Table 1 ✓ · "30 GPa" 는 인쇄돼 있지 않다 (E 환산값 ≈30 [카드 산술] · 300 °C E_r 29.4 [인쇄] 와 같은 크기) |
| `song2025_porous_…` (ref 38) | 환산 탄성률 42.1 (−40 °C) · 29.4 (300 °C) | 인쇄 그대로 ✓ |
| `yano2026_…` (ref 50) | LPSCl 접촉 소성비 λp 0.642 | 원문에 소성비라는 양은 없다 — Fig. 4a 대표 곡선의 h_f/h_max = 0.642 [판독 + 카드 산술] |
| `yun2023_…` (ref 54) | LPSCl 을 탄소성으로 다루는 근거 | 이 논문은 영률 · 항복 값을 주지 않는다 (E_r · H · 크리프뿐) |
| `wang2024_…` (ref 23) | 열간 가압의 기계적 개선 | 열간 ↔ 냉간 대조는 LLZTO 한 쌍뿐이다 (H 9.2 ↔ 3.8 GPa) — 황화물의 열간 ↔ 냉간 비교는 없다 |

### 7-3. 속도 의존 · 접촉 이력 — 우리 접촉 법칙 · 재설계 후보에 주는 것
- **속도 무관 가정의 오차 크기를 숫자로 적을 수 있다**: Li₆PS₅Cl 의 n 21.3 ± 3.7 (25 °C · 12 점) → 변형률 속도 10 배당 접촉 응력 ≈11 % [카드 산술].  우리 DEM · MPM 결과를 실험 펠릿과 견줄 때 "점소성 미포함" 한정어 옆에 이 크기를 적는다 — 단 잰 구간이 10⁻⁴–10⁻³ s⁻¹ 한 자릿수 · 열간 치밀 펠릿 · 2 mN 압입이라는 꼬리표와 함께.
- **유지 중에도 접촉은 자란다**: 2000 µN 을 150 s 유지하면 접촉 응력이 11 % 풀리고 깊이가 7 % 는다 (`var2026` 의 냉간 펠릿 꼭대기는 2 mN · 120 s 에 +38 % — 시편 상태에 따라 ≈5 배 차).  실험 밀도 · 접촉 면적은 유지 시간과 함께 적어야 한다.
- **Stage-E 의 Tabor 면적 (A = F/H) 에 넣을 H**: 같은 재료의 경도가 0.55–1.87 GPa 로 갈린다 → H 를 문헌 한 값으로 고정하면 면적이 3.4 배까지 달라질 수 있다 [카드 산술].  어느 값을 쓰는지 · 그 값의 조건 (하중 · 시편) 을 결과 옆에 적는다 (우리 덱이 쓰는 H 값은 이 카드에서 확인하지 않았다).
- **후보 C′ (항복 캡 탄소성 접촉 DEM) · 단계 4 (재료 값 하나를 맞추는 일)**: 캡을 문헌 경도 한 값으로 못 박을 수 없다 (같은 재료가 3.4 배 범위) — "맞추는 값은 모델마다 하나" (조건 R5) 로 두는 쪽을 받치는 실험 쪽 근거.
- **U3 (단단한 압자를 소성 블록에 눌렀다 떼기)**: Fig. 4a 의 LPSCl 곡선 (깊이 회복 36 % · 잔류 깊이비 0.64 · 일의 비 0.33) 이 실험 쪽 모양 — Berkovich · 무딘 팁 · 대표 곡선 한 개라 수치 표적으로는 쓰지 않는다.
- **EEPA 류 접촉 소성비의 출처 확인**: `yano2026` 의 LPSCl 0.642 는 구–구 접촉 실험이 아니라 뾰족한 압자의 나노압입 한 곡선의 깊이비다 — 문헌 DEM 의 접촉 소성 입력을 우리 것과 견줄 때 이 한정어를 붙인다.

### 7-4. frame[5] — 어느 반쪽을 가졌나
- **가진 것**: 순수 SE 의 기계 반쪽 중 **재료 점 하나의 값** (E_r · H · 탄성 손실 · 속도 의존 · 온도 의존) — MPM 구성식 (탄성 · 소성 · 속도 의존) 과 DEM 접촉 법칙 (경도 캡 · 이력) 의 입력 쪽 외부 대조점.
- **없는 것**: 모델 · 접촉망 · 복합체 · 분말 압밀 곡선 · 탈압 · 미세구조 · 수송 (전도도는 Table 1 한 줄).  ⇒ MPM (형상 소성) 과 DEM (재배열) 어느 쪽의 검증 표적도 아니고 **입력 물성의 범위와 속도 의존의 크기** 를 주는 논문이다.

---

## 8. 적용 인사이트 (행동)
1. **결과 전 대조 항목으로 등록할 것 (단계 4 · U3)**: Li₆PS₅Cl 경도 1.87 ± 0.37 GPa · 환산 탄성률 33.8 ± 5.7 GPa — 꼬리표 "열간 가압 240 °C · 360 MPa · 2 h 펠릿 연마면 · Berkovich 2 mN · 부하 0.5 s · 깊이 ≈0.2 µm · 25 °C · 그림 판독".  맞추는 데 쓰지 않는다 (frame[4]).
2. **경도 ↔ σ_y 환산 규칙을 등록할 때**: 경도 값마다 하중 · 깊이 · 부하 / 유지 시간 · 시편 상태 (열간 / 냉간 · 밀도 · 연마) 를 같이 적는다 — 같은 Li₆PS₅Cl 이 카드에 따라 0.55–1.87 GPa 다 (§7-2).  이 논문은 환산식을 주지 않는다.
3. **속도 무관 모델의 한정어에 크기를 붙인다**: "점소성 미포함 — 문헌 응력 지수 n ≈ 21 (25 °C) 이면 변형률 속도 10 배당 응력 ≈11 %, 2000 µN 유지 150 s 에 접촉 응력 −11 %" (출처 = 이 카드 · 판독 + 카드 산술).
4. **실험 값을 받을 때 적을 칸 (단계 0)**: 압입 값이면 하중 함수 (부하 시간 · 최대 하중 유지 여부) · 깊이 · 팁 면적 함수 보정 여부 · 대기 · 시편 밀도와 그 분모 · 연마.  이 논문은 분모 (진밀도) 와 면적 함수 보정을 적지 않아 다른 자료와 곧바로 겹치지 못한다.
5. **온간 가압 (60–100 °C) 의 이득을 "경도 저하" 로 설명하지 않는다** — Li₆PS₅Cl 경도는 25 · 60 · 100 °C 에서 1.87 · 2.15 · 2.01 GPa 로 오차 안에서 같다 [판독] (탄성률만 60 → 100 °C 에서 한 단 내려간다).  ⚠ 80 °C 위는 표면 산화가 섞인 구간이다.
6. **문헌 DEM 의 접촉 소성 입력을 견줄 때**: `yano2026` 의 λp 0.642 = 이 논문 Fig. 4a 의 깊이비라는 사실을 같이 적는다 (구–구 접촉 실험값이 아니다).
7. **하중–제하 이력을 재료 감쇠로 설명하지 않는다**: tan δ 가 0.03 아래 (25 °C) 라 탄성 손실은 작다 — 이력은 소성 · 크리프다.
8. **우리 실험 쪽 (같은 시료 원측정 요청) 에 바로 쓸 수 있는 시험 틀**: 일정 하중 유지 + 접촉 강성으로 변위를 환산하는 크리프 (변위를 직접 재지 않는다 — 열 표류를 피하려는 것으로 읽힌다 [카드 해석]) · 조건당 12 점 · 간격 ≥ 압흔의 10 배.

## 9. 인용 가능 문장 (deck/paper용 — 표지 그대로)
- "Glovebox nanoindentation of hot-pressed Li₆PS₅Cl (240 °C, 360 MPa, 2 h; 91 % relative density) gives a reduced modulus that decreases from 42.1 GPa at −40 °C to 29.4 GPa at 300 °C (Papakyriakou et al., *J. Power Sources* 516 (2021) 230672)."
- "The solid electrolytes show minimal viscoelastic damping (tan δ almost uniformly below 0.05) but consistent viscoplastic creep; the creep stress exponents are far above the diffusional values (n = 1–2) and the activation volumes (3.6 × 10⁻²⁸ m³ for Li₆PS₅Cl between 0 and 80 °C) point to dislocation-controlled creep."
- "Above 80 °C the sulfide surfaces reacted even at < 0.1 ppm O₂/H₂O, so the authors treat only the 0–80 °C range as intrinsic."
- 국문 (그림 판독 표지와 함께): *"열간 가압한 Li₆PS₅Cl 의 상온 나노압입 경도는 약 1.9 GPa, 크리프 응력 지수는 약 21 이다 (Papakyriakou 2021 그림 판독) — 변형률 속도가 10 배 달라져도 접촉 응력은 약 11 % 만 달라진다 (카드 산술)."*

## 10. 주의/한계 (over-claim 방지)
**원문이 스스로 적은 한계**
1. 하중 상한: Ar 의 절연 파괴 강도 때문에 *"the peak indentation load was limited to 2000 μN"* (p.3) — 대표 곡선의 깊이가 78–253 nm 에 머문다 [판독].
2. 표면: 윤활제 없이 연마해 흠집이 남는다 · 황화물 표면의 *"nanosized pores or precipitates"* 는 영향이 없을 것으로 **기대** 한다 (p.4 — 확인 시험 없음).
3. 고온 황화물: *"High-temperature mechanical testing of such air sensitive battery materials indeed poses a great challenge and requires more stringent environmental control than is currently available."* (p.8)
4. 저온 황화물: 상 변화는 가설 — *"Further work such as variable-temperature XRD analysis is needed to fully validate this hypothesis."* (p.8)
5. CPSS-LLZTO 의 무름이 전지에 이로운지: *"a correlation of this mechanical advantage with electrochemical performance has yet to be established"* (p.6).
6. 압입 크리프: 압입 밑 응력이 *"highly inhomogeneous"* 라 유효 응력 · 변형률 속도는 대리 척도다 (p.4).

**카드가 본 한계 · 원문 안 어긋남**
7. **Li₆PS₅Cl 의 상온 경도 · 탄성률 · 응력 지수가 본문에 숫자로 없다** — 이 카드의 25 °C 값은 전부 판독이다 (벡터 경로라 읽기 오차는 작지만 인쇄값이 아니다).
8. **상대밀도의 분모 · 측정법 · 분말 입경 · 결정립 크기 · 분말 질량이 없다** · 열간 가압의 가열 / 냉각 · 하중 제거 순서도 없다.
9. **하중 · 깊이 · 부하 속도 하나** — 압입 크기 효과와 속도 효과 (준정적 쪽) 를 가를 자료가 없다.  경도는 깊이 ≈0.2 µm 의 값이다.
10. **면적 함수**: 대표 곡선을 이상 Berkovich 로 풀면 보고값과 맞지 않는다 (석영 유리에서 접촉 면적 2.4 배 [카드 산술 §3-6]) — 보정 절차 미기재 · "tip radius 50 nm" 는 공칭값으로 읽힌다.
11. **−40 °C 의 두 황화물**: 준정적 E_r (LPSCl 42.4 > LSPS 32.7) ↔ 저장 탄성률 (LPSCl 32.1 < LSPS 41.3) 의 대소가 반대 [판독].
12. **LSPS 경도 감소율 "39.1 % (−40 → 300 °C)"** 는 그림으로는 0 °C 최대값 기준이다 (−40 °C ≈ 300 °C).
13. **활성화 부피**: 인쇄값 여섯 중 식 (4) + 25 °C 경도로 재현되는 것은 HP-LLZTO · LPSCl 둘 (나머지 17–40 % 차) · 어느 H 를 썼는지 없음 · 식 (4) 는 절편 0 인데 맞춤 직선은 그렇지 않다 · 황화물의 V 는 0 · 25 · 60 °C **세 점** 맞춤이다.
14. **B 는 초기 응력으로 정규화된 값** — σ₀ 가 없어 절대 크리프 속도를 재구성할 수 없다.  크리프 유지 시간 · 부하 시간 · 동적 진폭은 본문에 없고 그림에서만 읽힌다.
15. **표기**: 손실 계수가 *"tan δ = E′/E″"* 로 인쇄 (뒤집힘) · "LSPCl" (Fig. 1 · 4 · 6b · Table 1) · *"No significant frequency dependence"* ↔ HP-LLZTO 25 °C 126 → 142 GPa · 참고문헌 [23] (Ge 전극 응력 · 파괴 논문) 이 SE 초음파 · 산화물 SE 압입의 인용 자리에 들어 있다 · [43] 은 서지가 깨져 인쇄됐다.
16. **대표 곡선은 재료당 하나** — h_f/h_max · 일의 비 · 크리프 변위는 12 점 평균이 아니다.
17. **전이 한계**: 열간 가압 치밀 펠릿 (우리는 냉간 300 MPa 침대) · 2 mN · 0.2 µm · 0.5 s · 상대밀도 분모 미상 · 80 °C 위 값은 산화 포함 · Li₁₀SnP₂S₁₂ · LAGP · LLZTO · 석영 값은 우리 재료가 아니다.

## 11. 참고문헌 — 우리가 더 볼 것 (원문 목록 서지 그대로 + 이유 한 줄)
| 번호 | 서지 (원문 목록 그대로) | 왜 |
|---|---|---|
| 10 | G. Bucci, B. Talamini, A. Renuka Balakrishna, Y.-M. Chiang, W.C. Carter, Mechanical instability of electrode-electrolyte interfaces in solid-state batteries, Physical Review Materials 2 (2018), 105407 | 정본 카드 있음 (`bucci2018_mechanical_instability_interface_delamination`) |
| 12 | G. Bucci, T. Swamy, Y.-M. Chiang, W.C. Carter, Modeling of internal mechanical failure of all-solid-state batteries during electrochemical cycling, and implications for battery design, J. Mater. Chem. 5 (2017) 19422 | 정본 카드 있음 (`bucci2017_chemomech_failure_assb_cycling_czm`) — 원문이 "chemo-mechanical models" 의 예로 든 것 |
| 20 | L.L. Baranowski, C.M. Heveran, V.L. Ferguson, C.R. Stoldt, Multi-scale mechanical behavior of the Li3PS4 solid-phase electrolyte, ACS Appl. Mater. Interfaces 8 (2016) 29573 | 황화물 (Li₃PS₄) 의 밀도별 나노압입 — `var2026` Fig. 3a 에 겹쳐 그려진 자료의 원전 · 카드 없음 |
| 21 | A. Kato, M. Yamamoto, A. Sakuda, A. Hayashi, M. Tatsumisago, Mechanical properties of Li2S–P2S5 glasses with lithium halides and application in all-solid-state batteries, ACS Appl. Energy Mater. 1 (2018) 1002 | 할로겐화 리튬을 넣은 황화물 유리의 기계 물성 — 카드 없음 (정본의 `kato2018_…` 은 다른 논문) |
| 22 | A. Sakuda, A. Hayashi, Y. Takigawa, K. Higashi, M. Tatsumisago, Evaluation of elastic modulus of Li2S-P2S5 glassy solid electrolyte by ultrasonic sound velocity measurement and compression test, J. Ceram. Soc. Jpn. 121 (2013) 946 | 초음파 + 압축 시험 탄성률 — 정본 `sakuda2013_sulfide_mechanical_property` (Sci. Rep.) 와 다른 논문 · 카드 없음 |
| 25 | F.P. McGrogan, T. Swamy, S.R. Bishop, E. Eggleton, L. Porz, X. Chen, Y.-M. Chiang, K.J. Van Vliet, Compliant yet brittle mechanical behavior of Li2S–P2S5 lithium-ion-conducting solid electrolyte, Advanced Energy Materials 7 (2017), 1602011 | 황화물 나노압입 · 파괴 인성의 원전 (오일 보호 압입) — 카드 없음 |
| 28 | Y. Kim, H. Jo, J.L. Allen, H. Choe, J. Wolfenstine, J. Sakamoto, The effect of relative density on the mechanical properties of hot-pressed cubic Li7La3Zr2O12, J. Am. Ceram. Soc. 99 (2016) 1367 | 상대밀도 ↔ 기계 물성 (이 논문이 하지 않은 기공 보정의 선례) |
| 31 | E.G. Herbert, K.E. Johanns, R.S. Singleton, G.M. Pharr, On the measurement of energy dissipation using nanoindentation and the continuous stiffness measurement technique, J. Mater. Res. 28 (2013) 3029 | 동적 압입으로 손실을 재는 방법의 원전 |
| 32 | L.A. Berla, S.W. Lee, Y. Cui, W.D. Nix, Mechanical behavior of electrochemically lithiated silicon, J. Power Sources 273 (2015) 41 | 식 (4) (n ↔ 활성화 부피) 의 출처 — 원전 대조 [미확인] |
| 35 | C. Su, E.G. Herbert, S. Sohn, J.A. LaManna, W.C. Oliver, G.M. Pharr, Measurement of power-law creep parameters by instrumented indentation methods, J. Mech. Phys. Solid. 61 (2013) 517 | 압입 크리프 지수 ↔ 일축 크리프 지수의 대응 |
| 44 | W.C. Oliver, G.M. Pharr, An improved technique for determining hardness and elastic modulus using load and displacement sensing indentation experiments, J. Mater. Res. 7 (1992) 1564 | 해석법의 원전 (이 카드의 §3-6 검산식) |
| 45 | A.F. Bower, N.A. Fleck, A. Needleman, N. Ogbonna, J.E. Enderby, Indentation of a power law creeping solid, Proc. Roy. Soc. Lond. Math. Phys. Sci. 441 (1993) 97 | 멱법칙 크리프 고체의 압입 해석 — 압입 크리프를 구성식 (연속체 · 접촉 법칙) 으로 옮길 때의 이론 근거 |
| 49 | R. Limbach, B.P. Rodrigues, L. Wondraczek, Strain-rate sensitivity of glasses, J. Non-Cryst. Solids 404 (2014) 124 | 유리의 변형률 속도 민감도 (석영 유리 기준값) |

## 12. [미확인] 목록 (원문 본문 10 쪽 전수에 없음)
1. Li₆PS₅Cl · Li₁₀SnP₂S₁₂ 분말의 입경 · 열간 가압 뒤 결정립 크기 · 분말 질량 · 볼밀 조건 (장비 · 회전수 · 볼) · 열간 가압의 가열 / 냉각 속도와 하중 제거 순서.
2. 상대밀도의 측정법 (기하 / 아르키메데스) · 분모 (진밀도 · 이론밀도) 값 · 벌크 밀도 · 반복 수.
3. EIS 의 측정압 · 셀 · 온도 정의 ("room temperature") · 등가 회로.
4. 압입: 면적 함수 · 프레임 강성 보정 · 열 표류율과 판정 기준 · 시편 ν · 영률 환산 · Li₆PS₅Cl 의 25 °C E_r · 모든 온도의 경도 절대값 (인쇄 숫자) · 오차 막대의 정의 (그림 캡션).
5. NanoDMA 의 동적 진폭 · 유지 시간 · 주파수 점 목록 (그림에서만 읽힘) · ≈58 Hz 점이 빠진 이유.
6. 크리프: 유지 시간 · 부하 시간 · σ₀ 의 값 · 변위 평활 / 미분 방법 · 회귀 구간 · 25 °C 밖 온도의 원곡선.
7. 활성화 부피 계산에 넣은 H (어느 온도) · 황화물 0–80 °C 맞춤의 점 수 (그림으로는 세 점).
8. −40 °C 에서 준정적 E_r 과 저장 탄성률의 황화물 대소가 반대인 이유 (표지 오기인지 실제인지).
9. 80 °C 위 표면 변색 (산화) 층의 두께 · 조성 · 준정적 값에 미친 크기.
10. 파괴 인성 · 항복 세기 · 압입 크기 효과 · 냉간 가압 황화물 · 분말 압밀 · 탈압 (어느 것도 재지 않았다).
11. 석영 유리 (FQ) 시편의 출처.
12. 식 (4) 의 원전 (Berla 2015) 에서의 유도 · 계수 3√3 의 뜻 (이 카드는 인쇄대로 옮겼다).

## 원문 대조 기록 (이 카드 작성 중 직접 확인한 것 · 2026-11-10)
- 본문 10 쪽을 글자 층 추출 + 전 쪽 렌더로 읽음.  서지 = PDF 1 쪽 (제목 · 저자 7 명 · 소속 · 접수 / 수정 / 승인 / 온라인 날짜 · © 표지) 과 머리글 (*Journal of Power Sources 516 (2021) 230672*) · DOI `10.1016/j.jpowsour.2021.230672` = 1 쪽 인쇄 · PDF 메타데이터.  SI 는 없다 ("Supplementary" · "Appendix" 0 회).
- 그림 크롭 **22 장** = 자동 9 (Fig. 1–8 · Table 1 — 크롭은 그대로 · 캡션만 7 장 손봄: Fig. 1–5 는 캡션 뒤에 붙은 이웃 본문을 떼어 인쇄된 캡션으로 · Fig. 6 은 도 기호 · Table 1 은 줄바꿈 하이픈 + 행 요약 · Fig. 7 · 8 은 그대로 · 다시 자른 그림 0) + **손 크롭 13** (식 3 묶음 · 본문 근거 문단 10).  22 장 전부 열어 확인 (잘린 축 · 캡션 누락 · 빈 그림 없음 · 손 크롭 둘은 이웃 줄이 걸려 한 번 더 자름).  `figures.json` 의 `caption_fix` · `manual_crop` · `note_manual`.
- 판독: 그림 1 · 2 · 4–8 은 전부 벡터 경로 → 표지 · 오차 막대 · 곡선을 PDF 좌표로 읽고 축 눈금 위치로 환산 (`digitized.csv` 990 행).  인쇄값 재현: LPSCl E_r 42.4 ↔ 42.1 · 29.6 ↔ 29.4 GPa · LSPS 36.5 ↔ 36.7 · 20.4 ↔ 20.4 GPa · CPSS-LLZTO 경도 3.79 ↔ "around 3.8" GPa · 경도 감소율 49.2 ↔ 49 · 42.2 ↔ 42.2 · 25.1 ↔ 25.3 · 37.4 ↔ 37.7 % · Fig. 8 표지 ↔ Fig. 7b 표지 (같은 자료 · 차 ≤ 0.3).
- 카드 산술은 전부 본문에 식을 적었다 (다이 힘 · 벌크 밀도 범위 · 감소율 · H/E_r · E_r → E · 접촉 크기 · Oliver–Pharr 검산 · 일의 비 · 1/n · 활성화 부피 재계산).
- 정본 litdb 중복 확인: `litdb/papers/` 파일 목록 + DOI · 제목 낱말 · 저자 이름 전수 grep — 카드 없음 (이 논문을 참고문헌으로 든 카드 6 편만: larson2025 · song2025 · var2026 · wang2024 · yano2026 · yun2023) (2026-11-10).

## 🔗 관련 카드
- 같은 재료의 압입 · 경도 · 탄성: `var2026_sulfide_se_mechanical_properties_local_indentation_pellet` · `lee2025_heckel_argyrodite_powder_densification_nanoindentation` · `larson2025_hot_pressing_argyrodite_low_stack_pressure_conductivity` · `jung2026_sio2_cosubstitution_mechanical_argyrodite` · `lee2026_mechanical_halogen_argyrodite_drycoating` · `song2025_porous_argyrodite_modulus_fracture_toughness` · `yun2023_deciphering_degradation_halide_vs_sulfide` · `deng2016_elastic_superionic_electrolytes_dft` · `torii2025_lpscl_mechanical_anisotropy_dft` · `sakuda2013_sulfide_mechanical_property`.
- 열간 가압 Li₆PS₅Cl: `wang2024_hot_pressed_lpscl_pressure_invariant_conductivity` · `larson2025_hot_pressing_argyrodite_low_stack_pressure_conductivity`.
- 이 논문 값을 DEM 입력으로 쓴 카드: `yano2026_se_psd_width_ionic_tortuosity_dem` (EEPA 접촉 소성비).
- 접촉 소성 · 항복 캡 이론: `mesarovicfleck2000_dissimilar_elastoplastic_indentation` · `thorntonning1998_adhesive_elastoplastic_contact` · `storakers1997_similarity_inelastic_contact` · `thakur2014_eepa_adhesive_elastoplastic_dem`.
- 양극 쪽 같은 종류의 측정: `xu2017_nmc532_nanoindentation_modulus_hardness_toughness` · `sharma2023_nmc_single_crystal_anisotropic_nanoindentation` · `stallard2022_cathode_mechanical_properties_review`.
- 화학-기계 모델 (원문 ref 10 · 12): `bucci2018_mechanical_instability_interface_delamination` · `bucci2017_chemomech_failure_assb_cycling_czm`.

## 🗨️ Q&A 로그
<!-- "Q&A 작성해줘" 트리거 시 직전 질문/답 누적 -->
