Repository: yonghoon7153-source/Yonghoon-DEM-DFT

# 📚 LITDB — 문헌 단일 시스템 (**SE·DFT 축 + DEM·MPM 축, 두 트랙**)

> **앞으로 논문은 여기서만 본다.** 여러 곳(db/literature, kb/papers, db/properties, Excel)에 흩어진 문헌을 한 곳에서 생각·참고·비교하기 위한 통합 MD 시스템.

## 왜 트랙이 둘인가
`INDEX.md` 는 argyrodite 전해질 축이라 접촉역학·MPM·건식전극 digest 가 들어갈 자리가
없다. 그래서 한때 64편이 **어느 인덱스에도 없었다**(open_items #7). 축을 나눠 그 구멍을
닫았고, 한 분모로 세면 “159편 중 98편 미언급” 같은 **가짜 미결**이 나온다
(`comparison_vs_ours.md:8`). 분리는 실측 근거가 있는 결정이다 — 합치지 말 것.

⚠ 이 표의 **편수는 적지 않는다.** 손으로 쓴 수는 반드시 낡는다(README 자신이 세 번 틀렸다).
현재값은 `python3 tools/litdb/build_index.py --check` 로 본다.

File: litdb/papers/park2026_llzo_li13si4_dopant_interface_thermal_battery.md (part 2 of 2)
- AIMD 평균의 역산 (우리 산수 · cos 비선형이라 근사): σ_LLZO + σ_Li₁₃Si₄ = γ + W_ad = **2.58–2.65** (정적 1.67–1.72 보다 ≈ +0.9) · θc 관계로 나누면 **σ_Li₁₃Si₄,eff ≈ 1.75 J m⁻² (네 계 공통, 정적 ≈ 0.85 의 ≈ 2 배)**, σ_LLZO,eff ≈ 0.81–0.89 (정적과 같다). 프레임별(`Fig. 4a,c` figure-read)로는 σ_Li₁₃Si₄,eff ≈ 1.3 (1 ps) → 1.6–1.9 (이후) — §5.6.
`Fig. 4` 정수 시각 점 (`figure-read ≈`, J m⁻² · ° — `Table 2` 의 평균은 `Fig. S9` 의 밀집 표본에서 나온 것으로 보인다 §5.6):
| 6a,b | (a) \|Δq\| ≥ 0.1 e 원자의 z 범위 13.09/13.33/13.08/**14.52** Å + 혼합대 상자 · (b) Ta 계 3D Δq 지도 | ⚠ 위 끝 = 합금 진공면 · 혼합대 기준 침투 깊이 순수 ≈ 1.1 · Ta ≈ 0.9 Å (우리 산수). **계면 전하 지표는 '계면에서의 거리' 로 정의하고 자유면을 빼야 한다** |
| 7a–e | 종별 평균 Bader 시계열: Li₁₃Si₄ 의 Li (0.79–0.82) · Si (−2.62 ~ −2.48) · Al (폭 0.013) · Ga (0.041) · Ta (0.044 e) | Bader 변화가 잡음 자릿수 · y 축 확대 주의 |
| 8a–h | 층별 PDOS 0 ps / 8 ps (세 행 · 행–층 대응 미기재). 맨 아래 행 CBM − E_F 8 ps: 순수 ≈ 0.55 · Al ≈ 0.15 · Ga ≈ 0.05–0.1 · **Ta ≈ 0.0** | 얇은 슬랩에선 '깊이 의존' 이 반대쪽 표면과 섞인다 · 스냅샷 1 장. DOS 판독이라 우리 갭 규율로는 값 아님 |
| S1 | 순간온도 0–8 ps: **t < 0.1 ps 에 8.6–9.5 kK 스파이크** → ≈ 1.1–1.5 kK 재과열 → ≈ 780 K | ★ **MD 시작 과도 점검**을 보고 규율에 넣을 근거 (우리 MD 는 평형 5 ps 를 버린다) |
| S2 | 전에너지 0–8 ps: 초기 +100 eV 스파이크 · 순수·Ta 는 8 ps 동안 5–10 eV 하강 | 정상상태 판정은 '요동' 이 아니라 '추세 0' 으로 |
| S3 | Li 공공 배열 선별 에너지 (Al 28 · Ga 28 · Ta 4 단계 각 ≈ 53–56). 선택 마진 Ta ≈ 0.00–0.05 eV · Al ≈ 0.05 · Ga ≈ 0.2. ⚠ Al 패널 ≈ −1361 eV vs Ga 패널 ≈ −1248 eV — 같은 188 원자 조성이면 설명 안 되는 113 eV 차 (미해명) | 773 K 에서 kT (0.067 eV) 안의 배열을 '최저 1 개' 로 고르는 설계의 실물 |
| S7 | Phonopy 벌크 La 의 F·S·Cv (0–1000 K) · Cv ≈ 100 J K⁻¹ mol⁻¹ ≈ 12R → 4 원자 셀 기준 | `Table 1` 기준 보정 재현에 쓴 La 항 (≈ −0.44 eV/atom @773 K) |
| S9 | W_ad 밀집 시계열 1–8 ps — 프레임별 ±0.25 · **음수 프레임 (Al ≈ −0.6 · Ta ≈ −0.4 J m⁻²)** · 1 ps 값 0.4–1.25 | **프레임별 W_ad 는 열역학 접착량이 아니다** — MD 스냅샷 접착을 낼 때의 경고 |
| S12 | 양이온–O RDF (1–8 ps): Li–O ≈ 1.97 · La–O ≈ 2.48 · Zr–O ≈ 2.08 · Al–O ≈ 1.80 · Ga–O ≈ 1.87 · Ta–O ≈ 1.99 Å | 골격 유지 근거 — 단 계면 교차쌍 (Si–O 등) 없음 → 관측창 한 줄과 같이 |
| S13 | 순 전하 이동 0–8 ps (e/f.u.) — LLZO 쪽 1–8 ps 평균 Ta ≈ 0.21 < 순수 0.23 < Al 0.26 < Ga 0.29 · 두 쪽 비 ≈ 1.33 | 크기에도 순서가 있다 (§5.9) · 비 1.33 → 셀 분할 16/12 f.u. 역추론 |
| S14 | 4 계 3D Δq 지도 — 색 점은 합금 쪽, 순수·Ta 는 합금 위쪽(진공 쪽)에 몰림 | `Fig. 6a` 지표 감사의 근거 |
| S15 | 종별 Bader (LLZO 의 Li·La·Zr·O · Li₁₃Si₄ 의 Li·Si). **(a) ≡ (c) 중복** (IoU ≈ 0.85 vs 대조 0.22) | 그림 오류 — (a)/(c) 값 인용 금지 |
| S16 | 벌크 PBE PDOS 4 조성 — VB = O · CB = La (+Zr · Ta) · CB 개시 figure-read ≈ 4.1–4.3 eV | DOS 문턱 판독 — 우리 규율로는 갭 값 아님 |
| S17 | 전하밀도 차 0 ps / 8 ps (±0.003 e Å⁻³) — 축적·고갈이 계면 한 겹 | 지표 간 불일치 (Bader Δq 는 합금 꼭대기) 확인용 |
| S18, S19 | 평면평균 퍼텐셜 0 ps / 8 ps — 진공 ≈ +5.3 eV 같고 LLZO 우물 −20 ~ −22 vs −8 ~ −10 eV · 8 ps 진공 기울기 ≈ 0.07–0.09 eV Å⁻¹ | **두 그림은 다른 양으로 보인다** (xc 포함 여부 `추정`) · 쌍극자 보정 없음 · 슬랩 두께 판독에 사용 |
| S4, S5, S6, S8 | 벌크 LLZO 전후 · 슬랩 · Li₁₃Si₄ 벌크 전후 · 변형 슬랩 구조 | (미독) |
| S10, S11 | γ · θc 밀집 시계열 | (미독) — `Fig. 4b,c` · `Fig. S9` 로 대체 |
| Table 1 | 벌크 응집에너지 0 ps / 8 ps | **8 ps 열 = Δμ(T) 기준 보정** (§5.1) |
| Table 2 | W_ad · γ · θc 초기 / 1–8 ps 평균 ± sd | 평균 차 < sd · 정적 열은 Dupré 로 ±0.01 재현 |
| Table S1 | PBE · HSE06 갭 + 실험 6.0 eV | PBE→HSE 보정이 조성마다 1.79–2.01 eV 로 다름 |
| Table S2 | NIST-JANAF 열함수 (Li · Zr · O · Al · Ga · Ta, 700/773/800 K) | 금속 = 결정 기준 · O = 기체 기준 (혼합) |
| Table S3 | LLZO 표면에너지 전 방위·종단 | `Fig. 2` 와 3 군데 불일치 |
| Table S4 | Li₁₃Si₄ 표면에너지 (비변형) | (011) 0.88 사용 · 최저 (100) 0.72 |

---

## 9. Post-processing ★

- **무엇**: 응집에너지 (원자 기준 + JANAF/Phonopy 열 보정) · 띠 끝 (HSE06 · 진공 기준) · 표면에너지 (방위·종단 스캔) · W_ad / γ / θc (Dupré · Young–Dupré · AIMD 프레임별) · RDF · MSD (계면·벌크, Li·도펀트) · Bader (종별 평균 · 순 전하 이동 per f.u. · \|Δq\| ≥ 0.1 e 원자의 z 범위) · 층별 PDOS · 전하밀도 차 · 평면평균 퍼텐셜.
- **도구**: VASP · VASPKIT (계면) · pymatgen (배열) · Phonopy (La) · Bader (Henkelman 그룹 코드) · NIST-JANAF 곡선맞춤 (Risch 2021). 3D 산점도·막대그래프·시계열은 matplotlib 꼴.
- **수치화·기록 방식**:
  · 접착 서술자 = **초기값 1 개 + 1–8 ps 평균 ± 표준편차** (`Table 2`) — 표본 수·간격·자기상관 미기재.
  · MSD = 단일 시간원점 (t = 0) · 시간평균 없음 · 기울기·D 없음 (의도적).
  · 전하 '범위' = **\|Δq\| ≥ 0.1 e 원자의 z 최소–최대 한 쌍** — 극값 통계라 원자 하나에 좌우된다.
  · PDOS·CDD·퍼텐셜 = **0 ps 와 8 ps 스냅샷 두 장** 비교 (시간평균 없음).
  · 구조·궤적·입력 비공개 → 어떤 수치도 재현 불가.
- **우리가 가져갈 형식**: (a) 정적 W_ad 의 **변형 처리 선언** (분리 슬랩에 같은 면내 변형) · (b) γ 와 θc 를 W_ad 와 같이 보고하되 θc 가 W_ad 의 변환임을 명시 · (c) 종단 선택 표 (`Table S3`) 처럼 **선택 마진을 같이 공개**.

---

## 10. 비판 — 이 논문의 약한 곳 ★

① **초기 9 kK 과도가 보고되지 않았다** (`Fig. S1`). 네 궤적 모두 t < 0.1 ps 에 8.6–9.5 kK 스파이크 + 1.1–1.5 kK 재과열. 본문은 *"initial relaxation period"* 뿐. 논문이 계 사이 차이로 읽는 신호들 (W_ad 0 → 1 ps 하락 · 계면 Li MSD 초기 도약 · Ga MSD 0.5 ps 계단 · Ta Bader 0–2 ps 급변) 이 바로 이 구간 직후에 몰려 있다. 1–8 ps 분석창의 출발점이 과도 뒤 상태이고, 과도 크기가 계마다 다르다.

② **궤적 1 개 · 평균 차 ≤ 표준편차** (`Table 2`). W_ad 평균 0.39–0.58 vs sd 0.18–0.20, γ·θc 는 차가 sd 안. 프레임 간 자기상관을 고려한 평균의 불확도도 없다. 저자 스스로 *"qualitative trends rather than a definitive stability ranking"* 라 했으니 **"Ta 가 가장 유리" 는 그 단서 없이 인용할 수 없다.**

③ **'도펀트 정체' 와 종단·방위·배열이 섞였다** (저자 인정). 순수 = La-(001), Al = Li-(100), Ga·Ta = Li-(010). 종단 선택 마진 0.03–0.05 J m⁻² (`Table S3`), Ta 배열 선택 마진 ≈ 0.00–0.05 eV ≤ kT (`Fig. S3`). 조성마다 배열 **하나**라서, 같은 조성의 다른 배열·종단으로 다시 돌렸을 때의 산포가 도펀트 간 차보다 작다는 근거가 없다. 우리 말로: **admissible state 가 여럿인데 선택·집계 규칙이 없으니 '도펀트 효과' 스칼라가 정의되지 않는다** (회신 N).

④ **'골격 유지' 는 관측창 ≲ 0.3 eV 의 진술이다.** 773 K · 8 ps → Ea ≳ 0.29 eV (n = 100 → 0.60 eV) 인 과정은 원래 안 보인다. 열전지 방전 (10 분–1 시간) 은 2.4–2.5 eV 까지 본다. RDF 는 LLZO 내부 쌍만이고 계면 교차쌍 (Si–O · Li–O(합금 Li) · La/Zr–Si) 이 없다. 0 K 계면 반응 구동력 (pseudo-binary) 계산도 없다 — 같은 분야 표준 도구인데.

⑤ **'전하 이동 범위' 지표 (`Fig. 6a`) 는 합금 슬랩 두께를 잰다.** 위 끝 ≈ 30.5–31 Å = Li₁₃Si₄ 진공면이라 13–14.5 Å 중 ≈ 11–13 Å 가 합금 두께다. Ta 의 차 (+1.2–1.4 Å) 는 LLZO 쪽 원자 하나이고, 혼합대 바닥에서 재면 순수 ≈ 1.1 · Ta ≈ 0.9 Å 로 **같다**. *"extending more broadly into the LLZO interior"* 를 이 지표가 지지하지 않는다. 게다가 Δq 의 기준·시각이 미기재이고, 같은 계면의 전하밀도 차 (`Fig. S17`) 는 재분배를 계면 한 겹에, Bader Δq (`Fig. S14`) 는 합금 꼭대기에 놓는다.

⑥ **"크기는 같고 분포가 가른다" 는 논지가 자기 데이터와 긴장한다.** `Fig. S13` 의 크기 (1–8 ps 평균, figure-read) 는 Ta 0.21 < 순수 0.23 < Al 0.26 < Ga 0.29 e/f.u. — 상대 산포 ≈ 30 % 로 '범위' 산포 (≈ 11 %) 보다 크고, 순서도 저자가 분포로 설명하려는 순서 (Ta 최선 · Ga 최악) 와 같다. *"magnitude … comparable"* 은 해석의 선택이다.

⑦ **`Table 1` 의 '열 활성화' 해석이 틀렸다.** 0 → 8 ps 변화 +0.81–0.82 eV/atom 은 원자 쪽 기준 보정 Δμ(T) 만으로 **+0.804–0.816** (우리 산수 · `Table S2` + `Fig. S7`) — AIMD 기여 ≈ 0. 그 보정도 금속은 결정, O 는 단원자 기체의 열함수를 붙인 **기준상태 혼합**이고, ≈ 80 % 가 O 항이다. 응집에너지 자체가 조성 간 안정성 척도가 아니다.

⑧ **AIMD 동안의 γ·θc 기준이 정의되지 않았다.** θc 관계로 역산하면 Li₁₃Si₄ 유효 표면에너지가 정적 0.85 → AIMD 평균 ≈ 1.75 J m⁻² (≈ 2 배) — γ 상승분의 대부분이 이 항이다 (우리 산수). 스냅샷 슬랩의 열·무질서 에너지를 0 K 벌크 기준과 비교했을 가능성 (`추정`). 그렇다면 θc 120–150° 의 '젖음 불량' 은 물리라기보다 기준의 산물이다. 프레임별 W_ad 는 음수까지 간다 (`Fig. S9`).

⑨ **그림·표 정합성 문제 7 건.** (a) `Fig. 4a` 1 ps 점 (0.21–0.39) ↔ `Fig. S9` 1 ps 값 (0.4–1.25 J m⁻²) · (b) `Fig. S15a` ≡ `Fig. S15c` (복사 패널 · IoU ≈ 0.85) · (c) `Fig. S18` ↔ `Fig. S19` 가 다른 양으로 보임 (진공 같고 우물 ≈ 12 eV 차) · (d) `Fig. 2a` (011)-Zr ≈ 1.65 vs `Table S3` 2.00 · (111)-Li ≈ 1.17 vs 1.06 · Al (100) 라벨 교환 · (e) `Fig. 5c,d` 의 1 ps 기준 재설정 (본문 언급 없음) · (f) `Fig. 1` 빗금 띠 위치 ↔ 라벨 ≈ 0.3 eV · (g) `Fig. S3` Al vs Ga 패널의 절대에너지 113 eV 차 (같은 원자 수면 설명 불가).

⑩ **비대칭 슬랩인데 쌍극자 보정이 없다** (언급 0). `Fig. S19` 진공 기울기 ≈ 0.07–0.09 eV Å⁻¹ = 셀 안 인공 전기장. 진공은 양쪽 ≈ 5 Å 씩. 진공 기준 준위·일함수류 해석과 계면 전하 지표가 이 장의 영향을 받는다.

⑪ **LLZO 슬랩이 기존셀 1 개 두께 (≈ 13–14 Å)** 다. '계면 / 중간 / 진공 쪽' 층이 각각 4–5 Å 이고, 진공 쪽 층조차 겉보기 갭이 벌크 PBE 갭보다 ≈ 1 eV 작다 (`Fig. 8` figure-read) — **벌크 같은 층이 없다.** "계면 영향이 LLZO 안쪽으로 얼마나 들어가나" 를 이 두께로 묻는 것 자체가 무리다. 슬랩 두께 수렴 점검 0.

⑫ **Ga '편석' 해석은 평탄부 MSD 한 줄에 기댄다.** ≈ 0.7 Å² 평탄부 = 원자 하나의 1.2–1.7 Å 재배치 (N = 2–4, 우리 산수) 로 충분히 설명된다. 증가 추세가 없어 이동·편석의 신호가 아니다. [46] 실험과 방향이 맞는 것은 좋지만, 이 MSD 가 그 근거는 아니다.

⑬ **설정 공백** — k 격자 값 · PAW 세트 · smearing · 스핀 · vdW · 슬랩 두께·대칭·화학량 · AIMD 의 *"force-convergence threshold of 0.05 eV Å⁻¹"* 의 뜻 · Δq 기준 · W_ad(t) 기준 · 초기 속도 · Nosé 질량 · μ_Li 의 진공 정렬 · 띠 끝의 진공 정렬 면 — 전부 미기재. **데이터 비공개** ("confidential") 라 독자가 확인할 길이 없다.

⑭ **벌크 MSD 순위가 실험 전도도 순위와 반대 방향** (Ta > Al > Ga > 순수 vs [Anderson24] 상온 Ga ≫ Ta > Al) — 8 ps · 시드 1 MSD 의 순위가 수송 순위가 아니라는 것을 보여준다. 저자가 MSD 를 '정성' 이라 한 것은 맞지만, 그 정성 순위로 *"Ta-doped LLZO shows the largest displacement among the bulk LLZO systems"* 를 해석하는 데도 같은 한계가 걸린다.

⑮ **'Ta 유리' 의 범위** — 띠 끝 그림 안에서도 산화 쪽 여유는 Ta 가 가장 작다 (0.25 vs 순수 0.53 eV, 우리 산수). 이 논문의 결론은 **음극(합금) 쪽 계면**에 한정된다 — 제목·초록만 보고 'Ta 도핑 LLZO 가 열전지에 낫다' 로 넓히면 안 된다.

---

## 11. 적용 인사이트 ★

1. **관측창 한 줄의 교과서 사례** — '짧은 AIMD + 골격 유지 = 초기 안정' 서술의 구조를 그대로 보여 준다. 우리가 계면 반응 MD (계획 T3: UMA · Li‖LPSCl · 350 K · ≥ 20 ns) 를 돌리면 문장마다 `--obs_window` 한 줄 (350 K · 20 ns ≈ 0.37 eV) 을 단다. 이 편의 8 ps · 773 K ≈ 0.29 eV 와 같은 표에 두면 'ns MLIP 가 ps AIMD 보다 ≈ 0.1 eV 더 본다' 까지가 정직한 비교다.
2. **MD 시작 과도 점검을 보고 항목으로** — `Fig. S1` 은 논문 본문이 안 쓰는 것을 SI 그림이 보여 준 사례다. 우리 MD 는 평형 5 ps 를 버리지만, 카드에 **초기 0.5 ps 의 T(t) 최댓값** 을 기록하면 이런 사고를 한 줄로 거른다 (특히 DFT 정적 구조에서 MD 로 넘어갈 때 · 설정 전환이 있을 때).
3. **스냅샷 기반 접착·계면에너지는 기준부터 선언** — 우리 점착 트랙 (`db/properties/adhesion.json` · `wad_aprime_*`) 이 MD 스냅샷 W_ad 로 넘어갈 일이 생기면: (a) 분리 슬랩을 스냅샷에서 얼린 채 단일점인지 이완인지 · (b) 표면에너지 기준이 0 K 벌크인지 같은 T 의 벌크인지 · (c) 프레임 분포 (음수 프레임 포함) 와 자기상관 고려 평균 — 셋을 결과 전에 적는다. 이 편은 (a)(b) 가 없어 γ 가 ≈ +0.9 J m⁻² 떠 있다.
4. **도펀트 비교의 최소 설계** — 같은 종단·방위 (이 편의 Ga/Ta 쌍처럼) + 조성마다 kT 안 배열 여러 개 + 집계 규칙 (최저 / 볼츠만 / 분포) 을 결과 전에. 우리 Nd 계면·CEI 비교에서 이미 하는 '자리 선언' 과 같은 축이다.
5. **계면 전하 지표는 '계면에서의 거리' 로** — z 절대좌표의 극값 대신 혼합대(또는 계면면)에서 잰 깊이별 Δq 프로파일 · 자유면 근처 원자 제외 · Δq 의 기준 상태 명시. 우리 Bader 기록 (`bader_ae_*.csv`) 이 이미 하는 '기준 선언 (ZVAL · 전전자 원자가)' 을 계면 프로파일로 확장하면 된다.
6. **온도 의존 응집에너지·반응에너지를 낼 때 해석적 보정과 MD 항을 분리** — 이 편처럼 섞으면 '열 활성화' 가 사실은 JANAF 표의 O 엔트로피가 된다. 기준상태 (결정 / 기체) 를 원소마다 한 줄로 적는다.
7. **얇은 슬랩의 깊이 의존 주장은 두께 수렴 하나로 막는다** — 우리 슬랩 계산 (`verified-carry` 기하 승계) 에서도 '계면에서 얼마나 들어가나' 를 물을 때는 반대쪽 자유면과의 거리를 같이 적는다.

---

## 12. 인용 가능 문장 (영문 초안)

- "In an 8-ps ab initio molecular dynamics study of LLZO/Li₁₃Si₄ interfaces at 773 K (one trajectory per composition), Park et al. found that Al, Ga, and Ta change the cohesive energy of bulk LLZO by at most 1.7% and leave the HSE06 band gap at ≈5.8 eV, attributing the dopant dependence to interfacial rather than bulk processes."
- "Their time-averaged work of adhesion (0.39–0.58 J m⁻²) decreased least for the Ta-doped model, but the differences between models were comparable to the temporal standard deviations (0.18–0.20 J m⁻²), and the authors themselves present them as qualitative trends."
- "Short AIMD trajectories bound what can be observed: at 773 K, an 8-ps run samples only processes with barriers below ≈0.3 eV (ν₀ = 10¹³ s⁻¹ assumed), whereas a 10–60 min thermal-battery discharge samples barriers up to ≈2.4–2.5 eV; preservation of the oxide framework within such a trajectory does not by itself establish interfacial stability."
- ⚠ (조건부) "The same work reported a larger dopant displacement for Ga than for Ta at the Li₁₃Si₄ interface, consistent in direction with Ga-rich regions observed experimentally after high-temperature discharge by the same group; the computed signal corresponds to a bounded local displacement rather than migration."

## 13. 주의 / 한계 (인용 규율)

- ⛔ **LLZO · Li₁₃Si₄ · 773 K 값을 우리 아르지로다이트 db 값과 같은 표에** — 물질·온도·방법이 다 다르다.
- ⛔ **"Ta 도핑이 LLZO|Li₁₃Si₄ 계면을 안정화한다"** — 허용 범위: *"8 ps · 773 K · 조성당 궤적 1 개 · 서로 다른 종단에서, Ta 모델의 시간평균 W_ad 감소가 가장 작았으나 차이는 시간 요동 안이었다"*.
- ⛔ **`Table 1` 의 8 ps 열을 '열 활성화로 결합 약화'** 로 — 원자 기준 보정의 산물 (§5.1).
- ⛔ **`Fig. 6a` 의 14.52 vs ≈ 13.1 Å 를 "Ta 에서 전하가 LLZO 깊이 침투"** 로 — 합금 두께 + 원자 하나 · 혼합대 기준 순수 ≈ Ta.
- ⛔ **`Fig. 5` MSD 로 확산·전도·순위** — 저자도 금지. 벌크 순위는 실험과 반대 방향.
- ⛔ **`Fig. 1` 의 띠 끝 창을 전기화학 안정창 (우리 B①)** 으로 — 같은 말 다른 양. 산화 쪽 여유는 Ta 최소.
- ⛔ **`Fig. S15a`/`Fig. S15c` 값** (복사 패널) · **`Fig. S18` ↔ `Fig. S19` 비교** (다른 양 추정) · **`Fig. 4a` 1 ps 점** (`Fig. S9` 와 불일치).
- ⛔ **AIMD 평균 γ (2.04–2.21) · θc (132–141°) 를 계면에너지·젖음각 물성으로** — 기준 미정의 (§5.6). 저자도 θc 를 'effective' 정성 서술자로만 쓴다.
- ⚠ 프레임별 W_ad 는 열역학 접착량이 아니다 (음수 프레임).
- ⚠ 우리 점착 트랙 값은 이 digest 에 싣지 않는다 — 위치만 (`db/properties/adhesion.json`).
- ⚠ 데이터 비공개 — 어떤 수치도 독립 재현 불가. figure-read 값은 ±(눈금 간격의 1/5) 정도로 읽는다.

## 14. 기법 용어 미니사전

- **열전지 (thermal battery)**: 상온에서는 전해질(용융염)이 고체라 반응이 없다가, 점화로 > 400–500 °C 가 되면 녹아 작동하는 1 회용 전지. 보관 수명이 길고 즉시 고출력이라 군·비상용. LiSi (Li–Si 합금) 음극 · FeS₂ 양극이 고전 조합. 여기서는 용융염을 LLZO 고체전해질로 바꾸자는 맥락.
- **LLZO 자리 이름**: 입방 Ia-3d 가넷에서 Li 는 사면체 **24d** 와 팔면체 **96h** (분할 자리) 에, La 는 24c, Zr 는 팔면체 **16a** 에 있다. Al³⁺·Ga³⁺ 는 Li 자리 (주로 24d) 를, Ta⁵⁺ 는 Zr(16a) 를 치환하고 Li 공공을 만들어 입방상을 안정화한다.
- **Li₁₃Si₄**: Li–Si 계의 리튬화 합금상 (Pbam). Si 가 단독 음이온과 Si–Si 아령으로 섞여 있다. 금속성.
- **W_ad (work of adhesion)**: 계면을 두 자유 표면으로 떼는 데 드는 단위면적당 일. 분리 슬랩 법 = (E_슬랩A + E_슬랩B − E_계면)/A. 분리 슬랩에 계면과 같은 변형을 주면 변형에너지가 빠진다.
- **γ (interfacial energy)**: Dupré 식 γ = σ_A + σ_B − W_ad. 계면이 두 표면보다 얼마나 '덜 손해' 인가.
- **effective contact angle θc (Young–Dupré)**: W_ad = σ_B(1 + cos θc). 원래는 액체 방울의 젖음각이다. 고체–고체에서는 'W_ad 가 B 의 응집일 (2σ_B) 의 몇 할인가' 를 각도로 바꾼 것뿐 — θc > 90° 면 W_ad < σ_B, 즉 계면이 B 를 쪼개는 것보다 약한 고리.
- **응집에너지 (cohesive energy)**: 결정을 자유 원자로 흩는 데 드는 원자당 에너지. 조성이 다르면 기준 원자가 달라서 **안정성 비교에 못 쓴다** (그건 경쟁상 대비 생성·결함에너지 몫).
- **Δμ(T) = ΔH − TΔS (NIST-JANAF)**: 원소의 온도 의존 화학퍼텐셜 보정. 기준상태 (결정인지 기체인지) 에 따라 값이 크게 달라진다 — O 기체는 엔트로피가 커서 773 K 에서 원자당 ≈ −1.3 eV.
- **Nosé–Hoover NVT**: 가상의 열저장고 변수로 온도를 맞추는 결정론적 온도조절. 초기 상태가 평형에서 멀면 온도가 크게 출렁인다 (Nosé 질량에 따라).
- **Γ 점 AIMD**: 브릴루앙 영역을 한 점으로만 표본. 큰 셀에서 값싸지만, 금속 (Li₁₃Si₄) 이 들어가면 전자 구조 표본이 거칠다.
- **MSD 와 '평탄부'**: 평균 제곱 변위. 시간에 비례해 자라면 확산, 일정한 값에서 멈추면 갇힌 진동·국소 재배치. 초기 수백 fs 는 탄도 구간이라 기울기에 쓰지 않는다 (우리 규약: 2–50 ps 창).
- **Bader 전하**: 전자밀도의 영(0)플럭스 면으로 원자 영역을 나눠 세는 전하. 격자·기준 밀도 (전전자 core 포함 여부) 에 민감하고, 계면에서는 '어느 슬랩 원자로 셀지' 가 곧 '전하 이동' 의 정의가 된다.
- **전하밀도 차 (CDD)**: ρ(계면) − ρ(슬랩 A) − ρ(슬랩 B). 같은 기하에서 빼야 계면 결합이 만든 재분배만 남는다.
- **평면평균 퍼텐셜**: 면내로 평균한 퍼텐셜의 z 프로파일. VASP 의 `LVHAR` 은 정전(이온 + Hartree) 만, `LVTOT` 은 교환상관까지 — 슬랩 안에서 수 eV–10 eV 다르고 진공에서는 같다. 비대칭 슬랩은 쌍극자 보정이 없으면 진공에 기울기가 생긴다.
- **띠 끝 창 vs 열역학 창**: 띠 끝 창 = 전극의 전자 준위가 전해질 갭 안에 있나 (전자·정공 직접 주입 여부). 열역학 창 = 전해질이 Li 를 주고받으며 분해되는 전위 (grand potential). 띠 끝 창이 더 넓게 나오는 것이 보통이라 '상한' 쪽 근사다 ([Nolan18]).
- **관측창 (observation window)**: 길이 t 의 궤적이 한 번이라도 볼 수 있는 장벽의 상한 Ea_max ≈ kT·ln(ν₀·t·n). 그보다 높은 장벽의 반응이 안 보인 것은 '없다' 가 아니라 '못 봤다' 다.
