Repository: yonghoon7153-source/Yonghoon-DEM-DFT

# 📚 LITDB — 문헌 단일 시스템 (**SE·DFT 축 + DEM·MPM 축, 두 트랙**)

> **앞으로 논문은 여기서만 본다.** 여러 곳(db/literature, kb/papers, db/properties, Excel)에 흩어진 문헌을 한 곳에서 생각·참고·비교하기 위한 통합 MD 시스템.

## 왜 트랙이 둘인가
`INDEX.md` 는 argyrodite 전해질 축이라 접촉역학·MPM·건식전극 digest 가 들어갈 자리가
없다. 그래서 한때 64편이 **어느 인덱스에도 없었다**(open_items #7). 축을 나눠 그 구멍을
닫았고, 한 분모로 세면 “159편 중 98편 미언급” 같은 **가짜 미결**이 나온다
(`comparison_vs_ours.md:8`). 분리는 실측 근거가 있는 결정이다 — 합치지 말 것.

⚠ 이 표의 **편수는 적지 않는다.** 손으로 쓴 수는 반드시 낡는다(README 자신이 세 번 틀렸다).
현재값은 `python3 tools/litdb/build_index.py --check` 로 본다.

File: litdb/papers/peng2026_er_dn_solvent_screening_csa_methf_lis.md (part 2 of 2)
### 3b. 전해질 물성 (`Table S11` · LiNO₃ 빼고 잰 값)
| 조합 | 밀도 (g cm⁻³) | 점도 (mPa s) | σ (mS cm⁻¹) |
- **`Fig. S48`** (실독): η_con — 0–25 % DoD 두 계 같음 (≈100 mV 봉우리 @ 25 %) · 30–80 % CSA/MeTHF 가 더 크다 (≈70–90 vs ≈55–70) · 끝 CSA/MeTHF ≈200 · DD ≈150 mV / η_act — **0–60 % DoD 두 계 같음** (≈50–60 mV) · 그 뒤 DD 가 ≈330 mV (97 %) 까지 오르고 CSA/MeTHF 는 ≈95 % 까지 ≈60 mV 유지 후 ≈230.
  - 본문 "25 % DoD 뒤 DD 는 η_act 지배 (`Fig. S46c` · `S48`)" 는 비율 그림 (`S46c` · 그림 안 봄) 을 근거로 한 것일 수 있지만, 절대값 그림 `S48b` 는 60 % 까지 두 계가 같다. 즉 **차이는 방전 후반 (≥ 60 % DoD) 의 활성화 분극**에 있다 — 'DD 의 아래 평탄 후반이 막힌다' (2D 부동태 해석과 맞음) 로 읽는 것이 정확하다. DoD 는 각 셀 자기 용량 기준이라 같은 DoD 가 같은 S 전환량이 아니다.

### 5.10 셀 성능 (`Fig. 5`, `Fig. S12`, `Fig. S20`, `Fig. S49`–`S51`, `Table S13`)
- **`Fig. 5a`** (실독 · 1.1 mg · E/S 16.7 · 0.2 C · 300 cyc): CSA/MeTHF ≈1040 → ≈720 (70 %) · 평균 CE 99.8 % · ≈95 사이클 근처 작은 출렁임 / DD ≈880 → ≈540 (61 %) · 평균 CE 93.5 % (CE 가 ≈200 사이클부터 떨어져 300 사이클 ≈75 %). 본문 "0.05 %/사이클" ↔ (1 − 0.70)/300 = **0.10 %** (우리 산수).
- **`Fig. 5b`** (실독): 캡션은 "(b) initial curves … M_S 1.1 · 0.2 C" 인데 패널 라벨은 **E/S 7.4 · M_S 3.0 · 0.1 C** — 캡션 오기 (내용은 `Fig. 5c` 셀). CSA/MeTHF 방전 ≈990 mAh g⁻¹ (끝 1.7 V) · 아래 평탄 ≈2.08 V · 충전 평탄 ≈2.3 V → ΔE_low 표시 ≈0.23 V (본문 0.232) / DD 방전 ≈830 · 아래 평탄이 짧고 경사 · 충전 평탄 ≈2.35–2.4 V.
- **`Fig. 5c`** (실독 · 3.0 mg · E/S 7.4 · 0.1 C · 130 cyc): CSA/MeTHF ≈990 → ≈870 (88 %) · CE 99.5 % / DD ≈890 (≈15 사이클까지 오름) → ≈540 (61 %) · CE 98.1 %. ΔE_low 가 130 사이클 뒤에도 그대로 (`Fig. S49b` · 그림 안 봄) · DD 는 급증 (`S49c` · 그림 안 봄).
- **`Fig. 5d`** (실독 · 6.3 mg · E/S 4.2 · 0.05 C · 50 cyc): ≈1210 → ≈900 mAh g⁻¹ · 면적 ≈7.6 → ≈5.7 mAh cm⁻² · 점선 'Commercial LIBs ~4 mAh cm⁻²'. 본문 "909 mAh g⁻¹ (67 %)" ↔ 909/1211 = **75 %**. `Table S13` 도 '67 %@50' · 사이클 뒤 S 이용률 54.8 % (= 916/1672 · 909 와 거의 같은 값).
- **`Fig. 5e`** (실독 · 8.6 mg · E/S 3.6 · 0.05 C · 30 cyc): 범례 'CycleSA/MeTHF' (오타) · ≈1094 → ≈900 mAh g⁻¹ · 면적 ≈9.4 → ≈7.7 mAh cm⁻² · 점선 '> 7 mAh cm⁻²'. `Table S13` '69 %@30' ↔ 7.7/9.4 = **82 %** · 사이클 뒤 S 이용률 55.5 % (= 928 mAh g⁻¹ · 928/1094 = 85 %) — 표 안에서도 69 % 와 55.5 % 가 서로 안 맞는다. 0.05 C 30 사이클 ≈ 40 h × 30 = 1200 h 시험.
- **`Fig. 5f`** (실독): E/S (위가 2 · 아래 10 μL mg⁻¹) 대 M_S (4–10 mg cm⁻²) 거품 그림 · 'This work' 두 점 (≈6.3/4.2 · ≈8.6/3.6) · 비교 문헌 [33] [36] [41] [46]–[53]. 본문 그림의 참고번호와 `Table S13` 의 SI 참고번호 (37–47) 가 서로 다른 번호 체계다.
- **`Table S13`** (글자층): 이 연구 3 줄 (3.0/7.4/0.1 C 992 · 3.0 mAh cm⁻² · 59.2 → 51.6 % · 88 %@130 / 6.3/4.2/0.05 C 1211 · 7.6 · 72.3 → 54.8 · 67 %@50 / 8.6/3.6/0.05 C 1094 · 9.4 · 65.3 → 55.5 · 69 %@30) + 문헌 12 줄 (HMPA · DTL · BPBA · DPDSe · HME · LiBr · DtbDs · DMDSe · F4DMB · 3-FPN · HMPA 1/1/1 — 대부분 0.1 C).
- **`Fig. S12`** (실독 · 1:x:6 훑기 · Li‖Li₂S₆ 1.4 mg · 0.1 C): 1:2:6 ≈1180 → ≈990 (84 %) · 1:4:6 ≈1270 → ≈1180 (93 %) · 1:6:6 ≈1300 (≈18 사이클까지 ≈1350 로 오름) → ≈20 사이클부터 급락 · **≈31 사이클에서 자료 끝** (≈940 · 72 % · CE 가 ≈28–31 사이클에 ≈30–45 % 로 추락). SI '60 사이클 뒤 72 %' 는 그림과 다르다. 첫 곡선 (b): 세 몰비 모두 아래 평탄 ≈2.03–2.06 V · 충전 끝 ≈1200–1300 mAh g⁻¹.

### 5.11 파우치 (`Fig. S52`, `Fig. S53`, `Table S14`)
- **`Fig. S53a`** (실독): 첫 방전 2.45 → 위 평탄 ≈2.35 → ≈2.1 V (≈0.85 Ah) → 아래 평탄 ≈2.08 V → 1.7 V 에서 **≈3.12 Ah**. 라벨 E/S 2.9 g_e g_S⁻¹ · M_S 8.2 mg cm⁻² · 음극 75 μm.
- **`Fig. S53b`** (실독 · 0.03 C · 15 cyc): 용량 (분홍 · 왼쪽 두 축 Ah · mAh g⁻¹) 첫 ≈1130 mAh g⁻¹ (≈3.1 Ah) → 2 사이클 ≈1020 → 15 사이클 ≈950 / 에너지 밀도 (빨강 · 오른쪽 축) **369** → 2 사이클 ≈345 → 15 사이클 ≈307 Wh kg⁻¹ (본문). 셀 사진 1 장. 본문도 "proof-of-concept" 라 쓴다.
- 검산은 §4d — 첫 사이클 · 셀 전체 질량 · 평균 2.11 V 로 서로 맞는다. 남는 의문은 파우치 양극 조성 (S 63 %?) 과 N/P (≈1.3 · 미기재).

### 5.12 검증 용매 TFBA/DOL (`Fig. S54`–`S61` · 전부 그림 안 봄)
- TFBA (4,4,4-trifluoro-N,N-dimethylbutanamide · DN 19.4 · εr 23.4 → M-S) 를 합성해 DOL 과 'M-S/W' 로 짝지음 (DOL 을 W 로 취급 — `Table S7` 의 18.0 · `Table S6` 의 '13DX' 21.2 로는 M). Raman: TFBA 안쪽 · DOL 대부분 자유 (`S58`) · 셔틀 억제 (`S59`) · Li‖Li > 1000 h (0.5 mA cm⁻² · 0.5 mAh cm⁻² · `S60`) · Li‖S 2.3 mg · E/S 7.7 · 0.2 C 1051 → 92 %@100 (`S61`).
- ⚠ TFBA 는 처음 75 개 표 (`Table S5`) 에 **이미 들어 있었고** (²³Na NMR 로 DN 을 잰 8 개 중 하나), M-S 경계에서 DN 0.4 · εr 3.4 떨어진 모서리에 있다 · DOL 의 영역이 표마다 다르다 · DD 와 같은 조건 비교가 없다 (본문 서술상). '스크리닝 기준의 보편성' 을 보이려면 영역 안쪽의 다른 M-S · W 짝 여럿과 경계 밖 대조가 필요했다.

---

## 6. 메커니즘 · 논증 흐름 (`Fig. 1`, `Fig. 2f`, `Fig. 3h`, `Fig. S21`) — 단계별 판정

저자의 사슬: **용해 열역학 (ΔU_lat vs ΔH_sol · εr 차폐)** → **DN × εr 로 용매 분류 · I · II 탈락** → **영역 대표 다섯 · 이원 조합 열** → **일곱 지표 문턱으로 M-S/W 선택** → **분광 · MD 로 '기울기 용매화' (CSA 안 · MeTHF 밖)** → **COSY 로 CSA–MeTHF 상호작용** → **DLS · SE 확산으로 LiPS 덩어리** → **덩어리가 셔틀 억제 + 3D Li₂S 석출** → **EIS · DRT · GITT 로 계면 화학과 분극의 상관** → **고 로딩 · 희박 · 파우치** → **TFBA/DOL 로 일반성**.

| 단계 | 주장 | 근거 | 판정 |
|---|---|---|---|
| ① | DN 과 εr 가 각각 Li⁺ 배위 · 이온쌍 해리를 정하므로 두 축이 용매화 능력의 기술자다 | 열역학 서술 · 문헌 | ✅ 개념 (분야 표준 · AN 은 언급만 하고 축에서 뺐다) |
| ② | 75 개를 일곱 영역으로 나눌 수 있고 I · II 는 탈락 | `Table S2`–`S8` · `Fig. S2`–`S5` | ⚠ 표 오류 (중복 2 · 규칙 위반 2 · εr 출처) · I · II 탈락 근거는 문헌 + 정성 실험 |
| ③ | 일곱 지표 문턱으로 M-S/W 가 유일 | `Table S12` · `Fig. 2` | ✅ 표 숫자상 · ⚠ 조합당 셀 1 개 · 문턱 사후 · 몰비는 주인공만 최적화 · 영역당 용매 1 개라 '영역 효과' 와 '분자 고유 효과' (CSA 의 S=O 화학 등) 가 갈리지 않는다 |
| ④ | 기울기 용매화 (CSA 안 · MeTHF 밖) | Raman (`S10` · `S14`) · ¹⁷O · ⁷Li NMR · 고전 MD | ✅ 정성 · 여러 기법이 같은 방향 · ⚠ 각 신호는 작고 (≈3 cm⁻¹ · 0.01–0.16 ppm) 오차 없음 |
| ⑤ | CSA–MeTHF 특이 상호작용 | COSY (`Fig. 3g`) | 🔴 기법 부적합 + 교차 봉우리가 t₁ 잡음 줄 위 · 대칭짝 없음 |
| ⑥ | LiPS 덩어리 (7.5 nm) → 느린 확산 → 셔틀 억제 | DLS · 점도 · SE D | 🔴 지름/반지름 혼동 · SE D 는 계산값 · ⁷Li DOSY 반지름은 두 계 같음 (≈0.55 nm) |
| ⑦ | 셔틀 억제 | 평균 SC 5 vs 42 μA cm⁻² · CE 99.8 vs 93.5 % | ✅ 측정 · ⚠ SC 는 LiNO₃ 없이 · 원인 (⑥) 은 미확인 — 고 DN CSA 가 LiPS 를 18 M[S] 까지 녹이는데 셔틀이 적은 이유는 열린 질문으로 남는다 |
| ⑧ | 3D Li₂S 석출 · 빠른 전환 | `Fig. S28`–`S32` · SEM · CV · Tafel · D_CV | ✅ '더 많이 · 더 오래 석출 · 부동태 지연' · ⚠ '빠르다' 는 아니다 (DD 의 피크가 8 배 이르다) · S–H 판별은 피크 뒤 구간에만 기댐 · D_CV 는 n · A · C 공통 가정의 겉보기 값 (DOSY 와 방향이 반대) |
| ⑨ | 계면 화학 ↔ 분극 상관 | EIS · DRT · GITT | ✅ DD 의 방전 후반 활성화 분극 급등 (`S48b`) · ⚠ '25 % 뒤' 서술은 절대값 그림과 다름 · DRT 봉우리 귀속은 문헌 대입 |
| ⑩ | 실용 성능 | `Fig. 5` · `S53` | ✅ 고 로딩 · 희박 · 파우치 첫 사이클 · ⚠ 보유율 · 감쇠율 숫자 오기 셋 · 100 사이클 보유율은 DD 와 같다 (`S20`) |
| ⑪ | 기준의 일반성 | TFBA/DOL | ⚠ 원래 표 안의 경계 용매 하나 · DOL 영역이 표마다 다름 |

**빠진 대조군 (가장 큰 구멍 둘)**:
1. **영역 대 분자**: 각 영역에서 용매가 **하나씩**이라 'M-S + W 가 좋다' 와 'CSA + MeTHF 가 좋다' 가 갈리지 않는다. CSA 는 술핀아마이드 (S=O · S(IV)) 라는 특이한 화학 (Li 음극 위 SO₃²⁻ 계 SEI 의 출처 후보) 을 가지고 있다 — 같은 M-S 영역의 ACE · TMP · MOPA 와 짝지은 대조가 있었다면 영역 기술자의 힘을 볼 수 있었다.
2. **'셔틀이 왜 작은가'**: 용해도 (CSA 18 M[S]) 만 보면 셔틀이 커야 한다. 저자 설명 (덩어리 · 느린 확산) 은 §5.6 에서 자기 DOSY 와 부딪힌다. 다른 후보 — LiNO₃ 의 Li 보호막 (SC 측정은 LiNO₃ 없이 했지만 사이클은 있음) · CSA 유래 S(IV)/S(VI) SEI 가 LiPS–Li 반응을 막는 것 · MeTHF 가 Li₂S₆ 를 0.6 M[S] 만 녹이는 반용매 효과 — 를 가르는 실험이 없다.

---

## 7. 우리 계산 대비 ★★ (`../our_dft_baseline.md` · `db/properties/`)

> 규율: 문헌 수치는 소환값이다 — 이 논문의 숫자와 우리 절대값을 한 표에 놓지 않는다. 이 논문은 **액체 전해질**이라 A–D 물성 4 축 비교 행이 없다. 아래는 **방법**과 **개념**만 맞댄다.

### 7a. 방법 대조 — 같은가 다른가

| 항목 | 이 논문 | 우리 | 차이 / 이유 |
|---|---|---|---|
| MD 의 힘 | OPLS-AA 고전 힘장 (LigParGen 자동 매개변수 · 비분극) | UMA-s-1p1 (`omat`) MLIP-MD — 우리 Ea · D 는 AIMD 도 고전 MD 도 아니다 (`our_dft_baseline.md` 머리 주의) | 힘 축이 다르다 — '둘 다 MD' 로 묶어 비교하지 않는다. 고전 힘장은 결합 생성 · 끊김 (분해) 을 원리상 못 본다 |
| MD 계 · 표본 | 액체 · Li₂S₆ 12 + LiTFSI 50 + 용매 500–600 · 6 ns (평형 포함) · 마지막 2 ns 로 RDF · 시드 1 로 보임 · 온도 미기재 | 결정 LPSCl (예: box331 558 원자) · 평형 5 ps + 생산 200 ps · 멀티시드 규율 | 보고량이 다르다 (용매화 RDF/CN ↔ 수송 MSD/D) · 이 논문의 약점은 표본보다 힘장 타당성 · 조성 (DD 의 DME/DOL 수 뒤바뀜으로 보임) |
| 분자 DFT | Gaussian B3LYP/6-311+G(d,p) + 내재 용매 · ESP 만 | desktop WSL ORCA **r2SCAN-3c** (SDCP 분자 계열 · opt+freq · `kb/projects/sdcp_linio2_binding.md`) | 이 논문은 결합에너지를 안 냈다 — ESP 순위만. 우리 쪽에 ESP 기술자 도구는 없다 (필요하면 Multiwfn 계열) |
| 기술자 → 성능 | DN · εr (문헌 · ²³Na NMR) → 영역 → 실험 일곱 지표 | 우리 스크리닝은 계산 물성 (σ · ESW · 기계 · gap) 이 주 · 문헌 쪽 ML 스크리닝은 `ma2025` · `lee2026_eecfp` | 이 논문의 '기술자' 는 계산 기술자가 아니라 **문헌 실측 상수** — 표 품질 (중복 · 출처) 이 곧 결과 품질이다 |
| 짧은 MD '반응 없음' 서술 | 해당 없음 (고전 MD · 반응 주장 없음) | `D-2026-10-05-md-observation-window` | 해당 없음 |
| 장벽 · 홉 수 | 장벽 계산 없음 | `D-2026-09-27-barrier-hop-count` | 해당 없음 |
| 흡착 · 결합 배위수 | 슬랩 · 흡착 계산 없음 | `D-2026-10-05-adsorption-site-coordination` | 해당 없음 |

### 7b. 개념 대조 — 우리 계와 닿는 곳

- **argyrodite 와 액체가 만나는 Li–S (하이브리드 · 준고체)**: 이 논문의 일곱 지표에는 **'고체 전해질과의 화학 호환'** 축이 없다. `mistry2026_slei_argyrodite_ionic_liquid_quasi_solid_lis` 는 LPSCl 계 argyrodite 가 DOL/DME 에 250 h 담기면 두꺼운 계면상이 자라고 계면 저항이 계속 오른다고 보고한다 (그 digest 의 값 · 이 논문과 섞지 않는다). CSA 는 DN 23.6 의 S=O 극성 용매다 — 극성 · 고 DN 용매가 황화물 SE 를 녹이거나 분해한다는 것은 분야의 일반 지식이고 (예: 습식 공정 용매 선택 문제), **CSA 의 argyrodite 호환은 아무도 재지 않았다**. 하이브리드 Li–S 에 이 스크리닝을 쓰려면 지표 8 (SE 담금 뒤 계면 저항 · XRD/Raman 상 변화) 을 넣어야 한다.
- **산화 쪽 창**: 이 논문 셀은 1.7–2.8 V (파우치 1.70–2.55 V) 에서 돈다. 우리 grand-potential 산화 개시는 S²⁻ 가 한계를 정하는 **층①** 값이다 (`our_dft_baseline.md` ESW 절 — 값은 거기서만 인용 · 산물에 원소 S) — Li–S 충전 평탄 (≈2.3 V) · 충전 끝 (2.8 V) 은 그 근처 · 위다. 하이브리드 셀에서 argyrodite 는 '반응하는 전해질' 이 된다 (전고체 쪽 정본은 `cronk2026_lis_cathode_interphase_chemistry` · `yu2025_cng_host_suppress_argyrodite_oxidation_lis`). 이 액체 논문에는 그 항이 없다.
- **DN 측정이 실험실마다 다르다 (shen2026 과의 대조)**: 같은 ²³Na NMR DN 법으로 CPME 를 이 논문은 **≈14.7** (`Table S7` · `Fig. S1`), `shen2026_thf_cpme_cosolvent_quasi_solid_sulfur_lis` 는 **6.54** kcal mol⁻¹ (그 논문 `Fig. S3` · 보정점 FEC 9.0 … DMSO 29.8) 로 냈다. 보정 용매 집합이 다르고 (이 논문 Me-Im · Py · DMSO · DME · MeCN), shen2026 은 최저 보정점 아래 외삽이었다. 영역 경계가 DN 10 · 19 · 25 인 분류에서 8 kcal mol⁻¹ 차이는 **영역을 바꾼다** (W ↔ N). → 문헌 DN 을 계산 · 분류 입력으로 쓸 때는 **측정법 · 보정 집합을 같은 출처로 맞춘다** (우리 문헌 수치 규율 '방법 명시 없이 이식 금지' 의 구체 사례).
- **Li₂S 2D/3D · 부동태**: 이 논문의 'DD = 2D 막 · CSA/MeTHF = 3D 섬' 은 액체 셀 방전 산물의 성장 양식이다. 우리 SEI 트랙의 Li₂S **결정** NEB (`db/properties/citation_hazards.json` 의 해당 항목 · CONDITIONAL) 와는 질문이 다르다 — 옆에 두지 않는다. 우리 Li₂S 값은 이 digest 에 싣지 않는다. (li2s 계열은 2026-11-16 닫혔고 이 논문은 그 재개 사유가 아니다.)
- **Li 음극 SEI 의 S(IV)**: `Fig. S45` 의 ≈167 eV 'SO₃²⁻' 는 용매 자신 (CSA 의 S(IV)=O) 과 겹친다 — 우리 XPS 동정 기준표 (`db/properties/xps_reference_sei.csv` · 위치만) 를 쓸 때도 **용매 · 염 · 첨가제가 같은 산화수의 S 를 품으면 헹굼 대조 없이 SEI 종으로 이름 붙이지 않는다**.

### 7c. 🔑 층위를 갈라 쓴 결론 (원고 · 발표용 · 내부)

> **"DN × εr 로 용매를 묶고 이원 조합을 일곱 실측 지표로 거른 절차는 재현 가능하고 (`Table S12` 로 검산하면 M-S/W 가 지표 넷만으로 유일하게 남는다), CSA/MeTHF 가 DD 대비 셔틀 전류 · CE · 고 로딩 첫 용량에서 앞선다는 것은 측정이 받친다. 그러나 그 이유로 든 'CSA–MeTHF 분자간 상호작용 (COSY)' 과 'LiPS 덩어리 (DLS · Stokes–Einstein)' 는 각각 기법 부적합 · 자기 DOSY 와의 충돌로 근거가 되지 못하고, 영역마다 용매가 하나뿐이라 '영역 기술자' 와 'CSA 분자 고유 화학' 도 갈리지 않았다. 황화물 SE 와 함께 쓰는 하이브리드 Li–S 에는 SE 호환 지표가 빠져 있다."**

---

## 8. DFT/계산 방법 ★ (템플릿 항목별 · 상세는 §4e)

- **code / version**: LAMMPS (고전 MD · 판 미기재) · Gaussian 16 Rev. A.03 (ESP) · Multiwfn (ESP 극값) · Packmol · VMD · VESTA.
- **functional + vdW**: 분자 B3LYP (분산 보정 미기재) · MD 는 OPLS-AA (LJ + 고정 부분 전하).
- **pseudo / basis**: 6-311+G(d,p) (전자 전부) · 해당 없음 (MD).
- **k-points / ecut / supercell / nat**: 해당 없음 (분자 · 고전 MD). MD 계 (i) 12 Li₂S₆ + 50 LiTFSI + 200 CSA + 300 MeTHF · 계 (ii) 12 Li₂S₆ + 50 LiTFSI + 241 DOL + 358 DME (DME/DOL 수 뒤바뀜으로 보임 — §4e) · 상자 크기 미기재.
- **DFT+U**: 없음.
- **MD**: 1 fs · 평형 2 ns + 4 ns (V-rescale + Berendsen · 사실상 NPT) · 분석 마지막 2 ns · 온도 · 압력 미기재 · SI 참고문헌은 Parrinello–Rahman · Nosé–Hoover 를 인용 (본문 서술의 열욕 · 압욕과 다르다).
- **MLIP**: 없음.
- **무질서 처리**: 액체 — Packmol 무작위 배치 1 개.
- **보고량**: S₆²⁻ 중심 RDF · CN (Li⁺ 중심 RDF 없음) · ESP_min/max.
- **특이사항**: 계산 기여자가 기여 진술에 없다 · ESP 내재 용매의 유전 상수 미기재 · CSA (S(IV) 술핀아마이드) 의 LigParGen 매개변수를 검증 (밀도 · 기화열 · εr) 한 기록 없음 · LiNO₃ 생략.

## 9. Figure set ★

| Fig | 내용 (무엇을 보여주나) | 우리 활용 |
|---|---|---|
| 1 | (a) 본-하버 용해 순환 (b) 용질 셋 · TFSI⁻ DN 11.2 · NO₃⁻ DN 22.2 (c) 높은 εr = 해리 (d) 높은 DN = 강배위 (e) εr (로그 1–100) × DN (0–40) 지도 · 영역 일곱 · 용매 75 행 (DOL 두 번) | 용매 기술자 지도의 표본 · 경계 근처에서 측정법이 영역을 바꾸는 예 (DOL · 아세톤 중복) |
| 2 | (a) 대표 다섯 DN · εr 막대 + 조합 10 개 (b) Li‖Li 분극 × 수명 (DD ≈10 mV · M-S/W ≈32 mV) (c) 평균 SC 부채꼴 (M-S/W 5 · DD 42 μA cm⁻²) (d) ΔV_nuc × Li₂S 석출 용량 (e) 평균 CE × 평균 용량 (M-S/W ≈913 · 99.9 %) (f) 일곱 기둥 Sankey | 다지표 스크리닝 표현법 · 검산하면 지표 넷만으로 유일 → 문턱 사후 설정 감사의 예 |
| 3 | (a–d) ¹⁷O 이동 CSA −0.16 · MeTHF −0.01 · DME −0.11 · DOL −0.03 ppm (선폭 ≈1–1.5 ppm) (e) ⁷Li ≈0.47 vs ≈1.03 ppm (f,g) ¹H–¹H COSY — (a, d) '교차 봉우리' 는 t₁ 잡음 줄 위 · 대칭짝 없음 (h) 상호작용 모식도 (i) SE D_Li₂S₆ 8.9 (막대 ≈8.3) vs 2.3 × 10⁻¹¹ m² s⁻¹ | COSY ≠ 분자간 근접 (NOESY/ROESY 필요) 의 반례 · 계산 D 를 '확인' 으로 쓰는 순환 논리의 예 |
| 4 | (a–c) Li‖Li₂S₆ 상태 i–vi 전압 · Nyquist (≈45–150 Ω) · CF SEM 섬 (d,e) DRT 등고선 — CSA/MeTHF 는 τ ≈8 s 한 점 · DD 는 P6 · P7 넓게 (f–h) GITT 분극 분해 · η_con 55–60 % | GITT 즉시 점프로 η 를 가르는 규약 · DRT 시간 지도 표현 |
| 5 | (a) 1.1 mg · 300 cyc 70 vs 61 % ('0.05 %/cyc' 는 0.1 %) (b) 3.0 mg 첫 곡선 ΔE_low 0.232 V (캡션 오기) (c) 130 cyc 88 vs 61 % (d) 6.3 mg 1211 → 909 (본문 67 % · 실제 75 %) (e) 8.6 mg 9.4 → 7.7 mAh cm⁻² (표 69 % · 실제 82 %) (f) 문헌 거품 비교 | 성능 숫자 검산 (보유율 · 감쇠율) 의 반례 |
| S1 | ²³Na NMR 이동 대 DN 보정 직선 · CSA ≈23.6 · CPME ≈14.7 (MeCN 은 ≈14 에 찍힘 — 표는 17.5) | shen2026 (CPME 6.54) 과 같은 법 다른 값 — DN 이식 금지 사례 |
| S2 | LiNO₃ · LiTFSI 격자에너지 (문헌) (그림 안 봄) | 참고 |
| S3 | LiPS 의 EC/PC 친핵 공격 반응식 (그림 안 봄) | 참고 |
| S4 | 1 M LiTFSI EC/DEC Li‖S 첫 방전 (그림 안 봄) | 참고 |
| S5 | 피리딘 · N-메틸아닐린 Li 부식 · 피리딘 셀 OCV 하락 (그림 안 봄) | 참고 |
| S6 | CSA 합성 경로 (그림 안 봄) | 참고 |
| S7 | CSA ¹H NMR (그림 안 봄) | 참고 |
| S8 | CSA ¹³C NMR (그림 안 봄) | 참고 |
| S9 | ESP 표면 · ESP_min DMSO −2.12 · CSA −2.02 · DME −1.82 · MeTHF −1.39 · TTE −0.57 eV | 용매화 세기 순위 계산 기술자의 예 (내재 용매 조건 미기재) |
| S10 | Raman 1:x:6 — CSA N–S–N ≈693 → ≈706 · MeTHF ≈923 (자유) / ≈926 (배위) | 선폭 대비 작은 이동 (≈3 cm⁻¹) 을 배위 판정에 쓴 예 |
| S11 | ⁷Li NMR 1:x:6 (그림 안 봄) | 참고 |
| S12 | 1:x:6 Li‖Li₂S₆ 사이클 — 1:4:6 93 % · 1:6:6 은 ≈31 사이클에서 끝 (SI '60 사이클') | 몰비 최적화는 주인공만 |
| S13 | Raman 경쟁 배위 조합 넷 (그림 안 봄) | 참고 |
| S14 | Raman 단일 배위 조합 — CSA/MeTHF 에서 CSA 배위 · MeTHF 자유 | 기울기 용매화의 가장 직접적인 근거 |
| S15 | Raman TTE 조합 넷 (그림 안 봄) | 참고 |
| S16 | Li‖Li S/M-S · S/M · S/W · S/N · M-S/M 곡선 · SEM (그림 안 봄) | 참고 |
| S17 | Li‖Li M-S/W · M-S/N · M/W · M/N · W/N · DD 곡선 · SEM (그림 안 봄) | '1200 h' 가 중단 시점인지 미확인 |
| S18 | 11 조합 전압별 셔틀 전류 · 평균 SC = 13 점 단순 평균 · DD 2.6 V ≈0.106 mA cm⁻² | 셔틀 전류 측정 · 평균 정의의 예 (LiNO₃ 없이) |
| S19 | Li‖S 조합 a–e 첫 곡선 · 사이클 (그림 안 봄) | 참고 |
| S20 | Li‖S 조합 f–k — '석출 용량' = 아래 평탄 길이 · 100 cyc 보유율 M-S/W 82 % = DD 82 % | 스크리닝 지표 정의 · 주인공 우위가 첫 용량에서 온다는 근거 |
| S21 | 기울기 용매화 설계 모식도 (그림 안 봄) | 참고 |
| S22 | 10 mM Li₂Sₓ 사진 — CSA:MeTHF 청흑색 · DD 는 Li₂S₂ 병만 침전 | 청색 (S₃•⁻ 일반 지식) · 본문 서술과 사진의 범위 차이 |
| S23 | 0.1 M Li₂Sₓ 이온전도도 (그림 안 봄) | 참고 |
| S24 | 포화 Li₂S₆ [S] — DOL 1.0 · DME 9 (막대 ≈12) · MeTHF 0.6 · CSA 18 M | 막대–라벨 불일치 · 측정법 미기재 |
| S25 | 고전 MD S₆²⁻ 중심 RDF · CN — CSA ≈3.6 Å g ≈11 · CN ≈2.2 · MeTHF CN ≈0.5 / DME CN ≈4 · DOL ≈2 | 고전 힘장 용매화 보고 규약 (기준 원자 · 온도 · 전하 축척 누락) 의 예 |
| S26 | ⁷Li DOSY — 3.1 vs 6.3 × 10⁻¹⁰ m² s⁻¹ | 역산 유체역학 반지름 ≈0.55 nm 로 같음 → '덩어리' 반증 |
| S27 | 점도 1.27 vs 0.62 mPa s · DLS **지름** 7.5 vs 4.2 nm | 지름/반지름 혼동 · DLS 세기 가중 주의 |
| S28 | Li‖Li₂S₈ 2.05 V 정전위 — 550 vs 292 mAh g⁻¹ · DD 피크가 ≈8 배 이르고 ≈5 배 높다 | Li₂S 석출 과도의 읽는 법 ('빠름' 과 '많음' 구분) |
| S29 | 2D/3D 핵생성 모식도 (그림 안 봄) | 참고 |
| S30 | 무차원 I/I_m – t/t_m · CSA/MeTHF ≈3DP (피크 뒤 일부) · DD 2DI–2DP 사이 | S–H 판정 감사 (guan2026 · wei2026 · shen2026 과 같은 식) |
| S31 | Li₂S 석출 뒤 SEM — 3D 다공 vs 매끈한 면 | EDS 없는 형태 판정의 한계 |
| S32 | Li₂S 용해 691 vs 186 mAh g⁻¹ | 적분 · 바탕 처리 미기재 |
| S33 | CV 0.05 mV s⁻¹ (그림 안 봄) | 참고 |
| S34 | Tafel R1 · R2 · O1 (그림 안 봄) | 참고 |
| S35 | CV 등고선 (그림 안 봄) | 참고 |
| S36 | CV 율 · I_p–v^{1/2} (그림 안 봄) | 참고 |
| S37 | D_Li⁺-CV O1 5.8 vs 1.0 · R1 1.0 vs 0.41 · R2 0.98 vs 0.36 × 10⁻⁷ cm² s⁻¹ | 겉보기 D — DOSY 와 방향이 반대 · 수치 비교 금지 |
| S38 | DD 상태별 곡선 · EIS · SEM (그림 안 봄) | 참고 |
| S39 | CSA/MeTHF DRT 세부 (그림 안 봄) | 참고 |
| S40 | DD DRT 세부 (그림 안 봄) | 참고 |
| S41 | CSA/MeTHF 양극 S 2p XPS (그림 안 봄) | 참고 |
| S42 | DD 양극 S 2p XPS (그림 안 봄) | 참고 |
| S43 | Li‖Li₂S₆ 0.2 C 20 cyc — ≈1000 vs ≈380 mAh g⁻¹ | 비교 셀의 전하량 차이 (SEI 비교 교락) |
| S44 | 20 cyc 뒤 양극 · Li SEM (그림 안 봄) | 참고 |
| S45 | Li 음극 S 2p 깊이 분석 — DD Li₂S₂/Li₂S/LiPS · CSA/MeTHF SO₃²⁻ (≈167 eV) 지배 | 용매 S(IV) 와 겹치는 동정 주의 |
| S46 | DD GITT · 분극 분해 (그림 안 봄) | 참고 |
| S47 | 4.5 mg 셀 EIS · η_ohm 3.1 (DD) vs 4.3 mV | 옴 성분이 작다는 근거 |
| S48 | η_con · η_act 대 DoD — η_act 는 60 % 까지 같고 DD 만 후반 급등 (≈330 mV) | 본문 '25 % 뒤' 서술과 다른 그림 |
| S49 | ΔE_low · 3.0 mg 곡선 (그림 안 봄) | 참고 |
| S50 | 6.3 mg 곡선 (그림 안 봄) | 참고 |
| S51 | 8.6 mg 곡선 (그림 안 봄) | 참고 |
| S52 | 파우치 구조 · 구성 (그림 안 봄) | 참고 |
| S53 | 파우치 첫 방전 3.12 Ah · 369 → 307 Wh kg⁻¹ (15 cyc) · E/S 2.9 g g⁻¹ | 셀 전체 질량 에너지 검산의 예 (평균 2.11 V · S 2.76 g) |
| S54 | TFBA 합성 경로 (그림 안 봄) | 참고 |
| S55 | TFBA ¹H NMR (그림 안 봄) | 참고 |
| S56 | TFBA ¹³C NMR (그림 안 봄) | 참고 |
| S57 | TFBA ¹⁹F NMR (그림 안 봄) | 참고 |
| S58 | TFBA/DOL Raman (그림 안 봄) | 참고 |
| S59 | TFBA/DOL 셔틀 전류 (그림 안 봄) | 참고 |
| S60 | TFBA/DOL Li‖Li > 1000 h (그림 안 봄) | 참고 |
| S61 | TFBA/DOL Li‖S 1051 → 92 %@100 (그림 안 봄) | 참고 |
| Table S1 | ²³Na NMR 보정 문헌값 5 개 (MeCN DN 17.5) | 보정 집합 기록 |
| Table S2 | 영역 I 15 개 (AC 아세톤 17.0 포함) | 중복 확인 |
| Table S3 | 영역 II 6 개 | 참고 |
| Table S4 | 영역 S 10 개 | 참고 |
| Table S5 | 영역 M-S 6 개 (CSA 23.6/89.9 · TFBA 19.4/23.4 · 'Triethyl phosphate TMP') | εr 출처 · 이름 오기 |
| Table S6 | 영역 M 5 개 ('13DX' 21.2) | DOL 중복 |
| Table S7 | 영역 W 12 개 (DOL 18.0 · CPME 14.7 · DBuE · DIPE 19.0) | 규칙 위반 둘 |
| Table S8 | 영역 N 21 개 (TTE 1.9/6.2) | 참고 |
| Table S9 | 대표 다섯 · 세기 등급 | 참고 |
| Table S10 | 조합 10 + DD 조성 (1:4:6:0.2 · TTE 계 LiNO₃ 없음) | 비교 조건 |
| Table S11 | 밀도 · 점도 · σ (M-S/W 3.60 · DD 7.93 mS cm⁻¹) | 수송은 주인공이 불리 |
| Table S12 | 일곱 지표 원표 | 문턱 검산 입력 |
| Table S13 | 고 로딩 · 희박 문헌 비교 (보유율 67 · 69 % 는 그림과 다름) | 성능 표 검산 |
| Table S14 | 파우치 질량 · 설계 (E/S 단위 오기) | Wh kg⁻¹ · N/P 검산 입력 |

## 10. 비판 — 약한 곳 ★

**분류 · 스크리닝 설계**

- ① **표 품질**: 75 행 중 중복 둘 (DOL · 아세톤 — 측정법에 따라 다른 영역) · 규칙 위반 둘 (DBuE · DIPE DN 19.0 이 W 에) · 이름 오기 ('Triethyl phosphate TMP') · 아세토니트릴 DN 두 값 (17.5 · 14.1) · 신규 용매 εr (CSA 89.9 등) 출처 없음. 분류의 결과물이 표라면 표가 정본이어야 한다.
- ② **영역당 용매 하나**: 영역 효과와 분자 고유 효과가 교락 (§6). 스크리닝 '기준' 을 말하려면 영역 안 여러 용매의 분산이 필요하다.
- ③ **문턱 사후 설정 · 셀 1 개**: 일곱 문턱이 결과를 본 뒤 정한 둥근 수다 (평균 용량 900 ↔ 913 · ΔV_nuc 30 ↔ M-S/M 30 이 경계). 반복 셀 · 오차가 없다 — 평균 CE 99.9 vs 99.1 % 의 차이가 셀 간 편차보다 큰지 알 수 없다. 본문은 CE 문턱을 99.9 % 처럼 쓰지만 그림 칸은 > 98 이다.
- ④ **조건 불균일**: 몰비 1:4:6 은 CSA/MeTHF 로만 최적화 · TTE 계는 LiNO₃ 없음 · DD 는 1 M (부피) 기준 · 셔틀 전류는 LiNO₃ 없이, 사이클은 LiNO₃ 와 함께.

**기전 근거**

- ⑤ **COSY**: 분자간 근접을 결합 경유 기법으로 주장 · (a, d) 점이 t₁ 잡음 줄 위 · 대칭짝 없음 · 대조계는 원래 교차 봉우리가 거의 없는 분자들 (§5.5).
- ⑥ **'덩어리'**: DLS 지름을 반지름으로 · SE D 는 계산값 · DD 라벨 8.9 ↔ 계산 · 막대 ≈8.3–8.4 · ⁷Li DOSY 로 역산한 반지름은 두 계 같음 (§5.6).
- ⑦ **¹⁷O · Raman 신호 크기**: 0.01–0.16 ppm · ≈3 cm⁻¹ — 선폭의 일부 · 반복 · 오차 없음 · ⁷Li 동축 외부 기준의 감수율 보정 없음.
- ⑧ **용해도 · 사진**: CSA 18 M[S] 측정법 없음 · DME 막대 ≈12 에 라벨 9 · 10 mM 사진의 침전은 Li₂S₂ 하나인데 본문은 DD 전체의 낮은 용해도로 일반화 · 청색 (라디칼 가능성) 무언급.
- ⑨ **고전 MD**: Li⁺ 중심 RDF 없음 (S₆²⁻ 중심만) · 온도 · 상자 · 전하 축척 · 기준 원자 미기재 · DD 의 DME/DOL 수가 1:1 v/v 와 반대 · LiNO₃ 생략 · 열욕 · 압욕 서술과 인용 문헌 불일치.
- ⑩ **Li₂S 동역학 서술**: '빠른 전환' 이라 하지만 DD 의 석출 피크가 ≈8 배 이르고 ≈5 배 높다 (`Fig. S28`) — 측정이 받치는 것은 '부동태 지연 · 더 많은 석출' · S–H 판별은 피크 뒤에만 · D_CV (CSA/MeTHF 가 큼) 와 DOSY (CSA/MeTHF 가 작음) 가 반대 방향인데 설명이 없다.
- ⑪ **XPS 동정**: ≈167 eV S(IV) 를 SO₃²⁻ (SEI) 로만 — CSA 자신의 S(IV)=O 와 겹침 · 헹굼 대조 없음 · 비교 셀 전하량 ≈2.6 배 차이 (`Fig. S43`).
- ⑫ **GITT 서술**: 'DD 는 25 % DoD 뒤 η_act 지배' ↔ `Fig. S48b` 는 60 % 까지 두 계 같음.

**본문 수치 ↔ 자기 그림 · 표**

- ⑬ `Fig. 5a` '0.05 %/사이클' ↔ 30 %/300 = 0.10 %.
- ⑭ `Fig. 5d` '67 %' ↔ 909/1211 = 75 %.
- ⑮ `Table S13` '69 %@30' (8.6 mg) ↔ 7.7/9.4 = 82 % · 같은 표의 사이클 뒤 이용률 55.5 % (→ 85 %) 와도 불일치.
- ⑯ `Fig. S12` 1:6:6 '60 사이클 뒤 72 %' ↔ 자료가 ≈31 사이클에서 끝.
- ⑰ `Fig. 5b` 캡션 (1.1 mg · 0.2 C) ↔ 패널 (3.0 mg · 0.1 C) · `Fig. 5e` 범례 'CycleSA' · `Fig. 2b` 'asymmetric' · 본문 상태 v 를 'discharge' 로.
- ⑱ `Table S14` E/S '2.9 μL mg⁻¹' ↔ SI 본문 · 그림 '2.9 g_e g_S⁻¹' (질량 산수가 후자를 지지 · 부피로는 ≈2.6 μL mg⁻¹).
- ⑲ `Fig. S24` DME 막대 ≈12 ↔ 라벨 9 · `Fig. 3i` DD 막대 ≈8.3 ↔ 라벨 8.9.
- ⑳ SI '1:5 · 1:7 몰 (S 와 Li₂S)' 순서 역전 · '20 h 유지' ↔ `Fig. S32` 30k s 축 · `Table S1` MeCN 17.5 ↔ `Fig. S1` ≈14.

**성능 해석**

- ㉑ 같은 저 로딩 0.2 C 에서 **100 사이클 보유율은 DD 와 같다** (82 % · `Fig. S20`) — 장기 우위 (`Fig. 5a` 300 사이클 70 vs 61 %) 는 100 사이클 뒤에 벌어진다. 평균 용량 우위의 대부분은 첫 용량 (≈1040 vs ≈880) 에서 온다.
- ㉒ `Fig. S43` 의 DD (Li₂S₆/CF) ≈380 mAh g⁻¹ 는 같은 DD 의 KB/S 셀 (≈880) 의 절반 이하 — 이 셀 형식에서 DD 가 유난히 나쁜 이유를 안 다뤘고, 그 셀로 얻은 SEM · XPS · DRT 비교가 그 차이를 그대로 물려받는다.
- ㉓ 파우치: 셀 1 개 · 0.03 C · 15 사이클 · N/P (≈1.3 우리 산수) · 양극 조성 미기재. 셀 전체 질량 기준으로 적은 점은 좋다 (shen2026 처럼 포장 제외가 아니다).

## 11. 적용 인사이트 ★ (우리 연구에 어떻게)

- ① **기술자 표를 입력으로 쓸 때의 위생** — 같은 분자가 측정법에 따라 다른 값 (DOL 18.0 · 21.2 · 아세톤 17.0 · 20.0 · CPME 14.7 · 6.54) 을 갖고, 영역 경계가 그 차이보다 좁다. 우리가 문헌 물성 (DN · εr · 밀도 · σ) 을 스크리닝 · 비교 입력으로 쓸 때는 ⓐ 분자 단위 중복 검사 ⓑ 값마다 측정법 · 출처 열 ⓒ 경계 ± 측정 편차 안의 항목에 '경계' 표시를 붙인다. 문헌 수치 이식 금지 규율의 구체 체크리스트다.
- ② **사후 문턱 감사 한 줄** — 다지표 스크리닝 결과를 읽을 때, 원표로 '어느 지표 몇 개만으로 이미 유일해지는가' 와 '1 등과 2 등 사이에 문턱이 있는가' 를 센다 (이 논문: 지표 넷 · 평균 용량 900 은 913 과 754 사이). 우리 보고량 카드의 '판정 기준을 결과 전에 정한다' 규율의 외부 반례다.
- ③ **COSY · DOSY · DLS 를 계산과 맞댈 때** — 계산 (MD) 으로 '분자간 접촉' 을 주장하려면 실험 짝은 NOESY/ROESY 이고, '덩어리' 는 DOSY 유체역학 반지름 (Stokes–Einstein 역산) 이 먼저다. DLS 는 세기 가중이라 소수 큰 입자를 과대 표시한다. 우리 원고에서 실험 협업자의 분광 결과를 계산과 엮을 때 이 짝을 확인한다.
- ④ **고전 MD 용매화 보고의 최소 항목** — 온도 · 상자 · 전하 축척 · 기준 원자 · CN 반경 · 시드 · (새 분자면) 힘장 검증 (밀도 · 기화열). 조성은 실험 비율에서 역산해 맞는지 본다 (이 논문 DD: DME/DOL 뒤바뀜). 우리 MLIP-MD 쪽 보고량 카드에도 '모의 조성 ↔ 실험 조성 검산' 한 줄을 넣을 만하다.
- ⑤ **하이브리드 argyrodite–액체 Li–S 설계에 붙일 지표 8** — SE 담금 시험 (계면 저항 시간 변화 · 상 변화) 과 산화 쪽 창 (층① 개시 근처에서 도는 Li–S 충전) — `mistry2026` · `yu2025` 와 함께 읽으면 이 논문의 일곱 지표가 왜 그 계에 그대로 못 가는지 보인다. 우리 계산이 기여할 수 있는 자리는 '용매 분자–argyrodite 표면' 반응성의 계산 대조인데, 이는 새 카드 (보고량 정의 · 상태 선택 규칙 · 기준 상태) 가 먼저다 — 이 digest 에서 제안하지는 않는다.
- ⛔ 하지 않는 것: 이 논문을 근거로 새 li2s 카드 · 트랙 · 런을 제안하지 않는다 (li2s 계열 2026-11-16 닫힘). 이 논문의 Li₂S 성장 양식은 우리 SEI 트랙 Li₂S 결정 NEB 와 다른 질문이다.

## 12. 인용 가능 문장 (영문 초안 · 랩 표기 *ACS Energy Lett.*, 11, 4125 (2026))

- "Classifying solvents by Gutmann donor number and dielectric constant, and screening ten binary combinations with seven electrochemical metrics, identified a mid-strong/weak pair (CSA/MeTHF) that showed an average shuttle current of 5 μA cm⁻² versus 42 μA cm⁻² for the DME/DOL reference."
- "Because each solvation region was represented by a single solvent, the screening could not separate the effect of the descriptor region from molecule-specific chemistry."
- "The Li⁺ self-diffusion coefficients measured by ⁷Li DOSY (3.1 and 6.3 × 10⁻¹⁰ m² s⁻¹) correspond to nearly identical hydrodynamic radii (about 0.55 nm) once the solution viscosities are taken into account, which does not support large polysulfide clusters as the dominant species."
- "A coin cell with 8.6 mg cm⁻² sulfur and an electrolyte-to-sulfur ratio of 3.6 μL mg⁻¹ delivered an initial areal capacity of 9.4 mAh cm⁻², and a 3.12 Ah pouch cell reached 369 Wh kg⁻¹ on the first cycle based on the total cell mass."

## 13. 주의 / 한계 (인용 규율)

- **인용해도 되는 것 (조건을 붙여서)**: 일곱 지표 원표 (`Table S12` · 셀 1 개씩) · σ · 점도 (`Table S11` · LiNO₃ 없이) · 평균 SC 5 vs 42 μA cm⁻² (LiNO₃ 없이 · 13 점 평균) · ⁷Li DOSY 3.1 vs 6.3 × 10⁻¹⁰ m² s⁻¹ · 고 로딩 첫 용량 (8.6 mg · 3.6 μL mg⁻¹ · 1094 mAh g⁻¹ · 9.4 mAh cm⁻²) · 파우치 3.12 Ah · 369 Wh kg⁻¹ (**첫 사이클 · 셀 전체 질량 · 셀 1 · 0.03 C**).
- ⛔ **인용 금지**:
  - COSY 를 'CSA–MeTHF 분자간 상호작용의 증거' 로.
  - DLS 7.5 nm 를 '용매화 반지름' 으로 · Stokes–Einstein D_Li₂S₆ 를 '측정된 확산계수' 로 · 'LiPS 덩어리가 셔틀을 막는다' 를 입증된 기전으로.
  - 보유율 '67 %@50' · '69 %@30' · 감쇠율 '0.05 %/사이클' 을 그대로 (그림 · 산수로는 75 % · 82 % · 0.1 %).
  - 75 개 분류표를 정본 DN · εr 표로 (중복 · 출처 누락 — 값은 원 문헌에서 다시 확인).
  - CSA 포화 용해도 18 M[S] 를 측정법 없이.
  - `Table S14` 의 E/S '2.9 μL mg⁻¹' (실제 질량비).
  - D_Li⁺-CV (10⁻⁷ cm² s⁻¹) 를 확산계수 값으로 (n · A · C 공통 가정의 겉보기 값).
- 액체 전해질 문헌이다 — 우리 SE 물성 (σ · Ea · ESW · 기계 · gap) 과 **같은 표에 놓지 않는다**. DN 은 측정법 · 보정 집합을 같이 적는다 (이 논문 CPME 14.7 ↔ shen2026 6.54).

## 14. 이어 읽기 — litdb 의 관련 digest

| digest | 이 논문과 닿는 곳 | 같이 읽을 때 |
|---|---|---|
| `shen2026_thf_cpme_cosolvent_quasi_solid_sulfur_lis` | 같은 '두 용매 · 안쪽/바깥 껍질' 설계 (약 CPME + 중 THF) · 같은 ²³Na NMR DN 법 | CPME DN 이 14.7 (이 논문) vs 6.54 (shen2026) — 측정 출처 맞춤의 사례 · shen2026 은 AIMD (Li⁺ 2 개) · 이 논문은 고전 MD (힘장 검증 없음) — 계산 보고 규약 두 반례 |
| `lai2026_mtbe_moderately_solvating_ether_cosolvent_lis` | DOL/DME 기준에 단일 산소 에테르 (MtBE · CPME …) 30 vol% 를 섞은 '중간 용매화' · 고전 MD CN | 같은 DD 기준을 쓰는 다른 공용매 전략 · CPME 를 W 로 둔 이 논문 분류와 그 논문의 용매 선택을 맞대 볼 수 있다 |
| `zhang2026_fpds_siloxane_dip_mediator_quasi_solid_lis` | 약용매화 (Li₂S₆ 14.5 mM[S]) + 매개자 · 준고체 황 반응 | 이 논문은 반대로 고 DN CSA 로 많이 녹이면서 셔틀을 줄였다고 주장 — '용해도 축' 의 양 끝 비교 |
| `ma2025_active_learning_electrolyte_solvent_screening_anodefree` | 용매 스크리닝 (GP · Bayesian 모형 평균 · 기대 개선) | 문헌 상수 두 개 (DN · εr) 로 나누는 이 논문 방식 vs 학습 기반 획득 함수 — 스크리닝 방법론의 두 극 |
| `lee2026_eecfp_dnn_electrolyte_ce_lmb` | 전해질 구조 → CE 예측 (DNN · SHAP) | CE 를 지표로 쓰는 점은 같다 · 이 논문의 CE 는 셀 1 개 평균 |
| `guan2026_feco_vs_in2s3_li2s_electrocrystallization` | 같은 S–H/BFT 네 식 · Li₂S 전기결정화 | 피크 앞 무판별 · 피크 뒤에만 갈리는 판정 — S–H 감사 짝 |
| `wei2026_data_driven_hea_mediator_lis` | PITT/GITT · EIS/DRT · Li–S 동역학 | DRT 봉우리 귀속 · 흡착 보고 규약 비교 |
| `luo2026_lis_separator_crystal_engineering_review` · `lin2026_p_doped_compounds_li_s_review` | 액체 Li–S 숙주 · 분리막 리뷰 | 전해질 쪽 전략은 그 리뷰 범위 밖 — 이 논문이 빈자리 하나 |
| `mistry2026_slei_argyrodite_ionic_liquid_quasi_solid_lis` | argyrodite 분리막 + 액체 전해질 준고체 Li–S · DOL/DME 와 SE 의 계면상 | 이 논문 일곱 지표에 없는 'SE 호환' 지표의 근거 (§7b · §11 ⑤) |
| `yu2025_cng_host_suppress_argyrodite_oxidation_lis` | 전고체 Li–S 에서 argyrodite 산화 억제 (숙주 구조) | Li–S 충전 창에서 SE 가 산화되는 문제 — 액체 논문에는 없는 항 |
| `cronk2026_lis_cathode_interphase_chemistry` · `wu2026_asslsb_li2s_reaction_mechanisms_engineering_review` · `wang2025_miec_tis2_lps_three_phase_interface_lis_assb` | 전고체 Li–S 계면 · 반응 기전 | 액체 (이 논문) → 준고체 → 전고체 사다리에서 '용매화 조절' 이 사라지는 자리 |

## 15. 기법 용어 미니사전

- **DN (donor number)** — 용매의 루이스 염기 세기. SbCl₅ 와의 1:1 부가물 생성 엔탈피의 음수 (kcal mol⁻¹, Gutmann). 측정법 (열량 · ²³Na NMR 상관 · ML 예측) 에 따라 값이 꽤 다르다.
- **εr (relative permittivity · 유전율)** — 용매가 전하를 차폐하는 정도. 크면 이온쌍이 풀린다 (쿨롱 상호작용 ∝ 1/εr).
- **AN (acceptor number)** — 용매의 루이스 산 세기. 이 논문은 언급만 하고 분류 축에서 뺐다.
- **²³Na NMR DN 법** — Na⁺ 의 화학 이동이 용매 DN 과 직선 관계라는 것을 이용해 모르는 용매의 DN 을 읽는다. 보정 용매 집합이 값을 좌우한다.
- **ESP (electrostatic potential) · ESP_min** — 분자 표면의 정전 퍼텐셜. 가장 음인 값이 클수록 양이온 (Li⁺) 을 잘 붙든다 — 용매화 세기의 계산 기술자.
- **기울기 용매화 (gradient solvation)** — 센 용매가 첫 껍질, 약한 용매가 바깥에 분포하는 구조 (저자 용어).
- **LiPS · mM[S] / mol L⁻¹ [S]** — 리튬 폴리설파이드 (Li₂Sₓ) · S 원자 기준 농도.
- **셔틀 전류 (SC)** — 충전 상태에서 정전위로 유지할 때 흐르는 정상 전류 — 녹은 LiPS 가 음극에서 환원되고 양극에서 다시 산화되는 왕복을 잰다.
- **ΔV_nuc** — Li₂S 핵생성 과전압: 방전 아래 평탄 시작의 전압 '움푹' 깊이.
- **BFT · S–H 모형 (2DI · 2DP · 3DI · 3DP)** — 전기결정화 전류 과도의 무차원 모형 (Bewick–Fleischmann–Thirsk 2D · Scharifker–Hills 3D · I = 순간 · P = 점진 핵생성).
- **COSY · NOESY/ROESY** — 2D NMR. COSY 는 **화학 결합을 따라 전달되는 J 결합**으로 교차 봉우리를 만든다 (같은 분자 안 이웃 양성자) · NOESY/ROESY 는 **공간 근접 (≲ 5 Å)** 으로 만든다 (분자간 접촉을 보려면 이쪽).
- **t₁ 잡음 (t₁ noise)** — 2D NMR 에서 센 봉우리 줄을 따라 간접 차원으로 생기는 줄무늬 가짜 신호.
- **DOSY** — 확산 정렬 NMR. 자기장 기울기 아래 신호 감쇠로 확산계수를 직접 잰다 → Stokes–Einstein 으로 유체역학 반지름을 역산할 수 있다.
- **DLS** — 동적 광산란. 입자 크기 분포 (보통 지름 · 세기 가중 ∝ 크기⁶) — 소수의 큰 입자가 분포를 지배하기 쉽다.
- **Stokes–Einstein** — D = kT/(6πηr) (r = 반지름). 점도와 크기에서 확산계수를 **계산**하거나, D 와 점도에서 크기를 **역산**한다.
- **DRT (distribution of relaxation times)** — EIS 를 시간 상수 (τ) 분포로 풀어 봉우리마다 과정을 귀속하는 분석 (정칙화 λ · RBF 폭이 결과를 좌우).
- **GITT 분극 분해** — 펄스를 끊는 순간의 즉시 점프 = 옴 + 활성화 분극 · 그 뒤 느린 완화 = 농도 분극 · 옴 몫은 EIS 로 따로.
- **Randles–Sevcik D_CV** — CV 봉우리 전류가 v^{1/2} 에 비례하는 기울기에서 낸 겉보기 확산계수 (n · A · C 가정에 의존).
- **OPLS-AA · LigParGen** — 유기 분자용 고전 전원자 힘장 · 그 매개변수를 자동 생성하는 웹 서버 (새 분자는 검증이 필요).
- **E/S (g g⁻¹ 대 μL mg⁻¹)** — 전해액 양 / 황 질량. 질량비와 부피비는 전해액 밀도 (여기 1.12 g cm⁻³) 만큼 다르다.
- **N/P** — 음극 용량 / 양극 용량 비.
