Repository: yonghoon7153-source/Yonghoon-DEM-DFT

# 📚 LITDB — 문헌 단일 시스템 (**SE·DFT 축 + DEM·MPM 축, 두 트랙**)

> **앞으로 논문은 여기서만 본다.** 여러 곳(db/literature, kb/papers, db/properties, Excel)에 흩어진 문헌을 한 곳에서 생각·참고·비교하기 위한 통합 MD 시스템.

## 왜 트랙이 둘인가
`INDEX.md` 는 argyrodite 전해질 축이라 접촉역학·MPM·건식전극 digest 가 들어갈 자리가
없다. 그래서 한때 64편이 **어느 인덱스에도 없었다**(open_items #7). 축을 나눠 그 구멍을
닫았고, 한 분모로 세면 “159편 중 98편 미언급” 같은 **가짜 미결**이 나온다
(`comparison_vs_ours.md:8`). 분리는 실측 근거가 있는 결정이다 — 합치지 말 것.

⚠ 이 표의 **편수는 적지 않는다.** 손으로 쓴 수는 반드시 낡는다(README 자신이 세 번 틀렸다).
현재값은 `python3 tools/litdb/build_index.py --check` 로 본다.

File: litdb/papers/qin2026_bilayer_cathode_cgmd_dem_graded_thick_electrode.md (part 2 of 2)
<!-- digest 표준 양식. ★ = 사용자가 특히 원한 항목. COMPREHENSIVE / paper-level STANDALONE digest. 깊이 기준 = bazzoun2026 · zhang2026_xct · xu2023 카드 -->
**A-4 ★ `--poro-grad` 문서에 "처방 ≠ 제조" 경고 한 줄** — (i) Fig 6a: 조성 대비가 만든 공극 경사가 캘린더링 ≈ 11–12 % 에서 이미 뒤집힘. (ii) A7 graded-z, `scripts/extract_2d_microstructure.py --poro-grad`(Yoo 2026 유래 공극 경사, 총량 고정). (iii) help 문자열·문서에 *"처방된 최종 공극 프로파일이며 제조 가능성은 검증되지 않았다 — 조성 층상은 가압 중 층별 컴플라이언스로 재분배된다 (Qin 2026)"* 추가. (iv) 2D 합성 이미지가 "만들 수 있는 전극" 으로 오독되는 것을 막는다. 위험: 없음 (코드 변경 없음).

**A-5 τ 비교는 같은 공극률에서** — (i) Fig 6b · §13 D6. (ii) 우리 τ_Laplace/τ_Dijkstra 보고. (iii) 설계 간 τ 비교는 **τ(ε) 곡선** 또는 같은 ε 보간값으로만. (iv) "구조 X 가 τ 를 3배 올린다" 류 과장 방지. 위험: 없음.

**A-6 PNM 벽 슬랩 분리** — (i) Fig 8 · D8: c40 목의 71–76 % 가 두 벽 칸. (ii) A13 pore-PNM. (iii) 집전체·윗면에서 한 입자 크기(또는 2 µm) 이내의 공극/목을 **따로 집계**하는 옵션. (iv) 벽 인공물이 공극 통계를 지배하는 것 방지. 위험: ASSB 에서 공극은 죽은 부피라 PNM 의 역할(연결성·닫힘 진단)이 LIB 와 다르다.

### 8.B 데이터 · 코드가 필요한 것

**B-1 ★★ 두 조성 적층 DEM 침대 (Phase 5 의 첫 실측)** — (i) 이 논문 전체 사슬의 건식 판. (ii) LIGGGHTS 침대 생성 + Phase 5 층상 + `--se-grad` 계획 (a)(조성 경사). (iii) AM-rich 아래 / SE-rich 위 와 그 역순을 **층 출신 타입**으로 삽입 → 300 MPa → 층별 ε(두 규약)·φ_AM·두께 분할·상호침투 폭·**층별 응력**(c_strs) 측정, 같은 조성 단일 침대(300 MPa)와 대조. (iv) iso-φ_AM(≈ 같은 응력 → 같은 AM 골격 상태) 규칙이 **우리 계에서** 성립하는지, 설계한 φ_SE 경사가 가압 뒤 어떤 공극 경사를 만드는지 — `--se-grad` 계획의 *"porosity 균일"* 가정을 **실측으로 대체**. 위험: 비용 · 연화 SE 겹침(규약 문제 증폭) · 소성 SE 의 효과는 그 침대 위 MPM scaffold 로 따로 봐야 한다 (frame[4]: DEM·MPM 각자 해석).

**B-2 제하(스프링백) 팔** — (i) Fig 4b·c. (ii) 우리 DEM/MPM 압밀 프로토콜(현재 하중 중 값). (iii) 300 MPa 후 벽 상승 → 회복 두께·공극률. (iv) 실험 공극률(대개 제하 후)과 같은 상태 비교. 위험: 그들 크기(JKR-LJ)는 전이 금지 — 우리 모델로 직접 재야 한다.

**B-3 층상 침대 descriptor 를 LHS → ML 목록에** — (i) p.28: 층별 공극률 · 대비 · 혼합 폭 · 회복 두께 · 스프링백 · 접촉망 · τ_z 를 surrogate 목표로 제안. (ii) LHS → ML 인계. (iii) Phase 5 층상 소규모 설계(B-1)에서 같은 descriptor 를 뽑아 ML 목표로 등록. (iv) 층상 설계 공간을 surrogate 로 훑는 발판. 위험: B-1 이 선행.

**B-4 ref [45] 확보** — Lyu·Dong·Guo 2026 IJMS *two-layer calendering DEM–FEM*: 이중층 캘린더링의 **응력·압력 축**이 있을 가능성(이 논문엔 없다). 정본 카드화 권고.

### 8.C ⛔ 하지 말아야 할 것 (함정)
1. ⛔ **"균일 압축(같은 변형률)" 기준을 층상 침대의 영모형으로 쓰지 말 것** — 직렬 층은 **같은 응력**이 기본이다. 그들 기준은 c40 대비의 **부호부터** 틀린다 (§9 I-2).
2. ⛔ **"이중층은 τ_z 를 단층의 2–3배로 만든다" 를 인용하지 말 것** — 공극률이 다른 점끼리의 비교다 (D6).
3. ⛔ **CD(%)·명목 캘린더링 정도를 MPa 로 환산하지 말 것** — 압력축이 없다 (Xu 2023 부터).
4. ⛔ **공극률·τ·스프링백·혼합 폭 값을 우리 ASSB 로 옮기지 말 것** — 액체계·CBD·JKR-LJ·1 실현.
5. ⛔ **혼합 폭(극값 통계)을 재료/공정 상수처럼 쓰지 말 것** — 표본 크기·입자 크기에 따라 커진다.
6. ⛔ **Δk_C vs 초기 k_C 의 음상관을 기전으로 읽지 말 것** — 평균회귀. 우리 MPM 에 형상 관측량을 붙일 때도 같은 함정.
7. ⛔ **`--poro-grad` 로 만든 경사 구조를 "제조 가능한 경사 전극" 으로 부르지 말 것** (A-4).
8. ⛔ **한 그림에 두 공극률 경로를 섞지 말 것** (Fig 6b 사례).
9. ⛔ **Lee 2026(우리-랩) 이중층의 "층간 혼합 없음" 과 이 논문의 혼합 폭을 맞대지 말 것** — Lee 는 **하층 건조 후 순차 도포**(그 카드 기록: 하층 60 °C 6 h 뒤 상층 도포), 이 논문의 적층은 *"two compositionally distinct slurry layers have been brought into contact"* 인 **습식–습식 상태**다 (p.10) — 순차 공정은 다루지 않는다.

---

## 9. ★★ 인사이트 — 논문이 쓰지 않았지만 수치·그림에서 나오는 것 (산술 = §13)

**I-1 ★★★ 뒤집힘은 "같은 AM 골격 상태" 로 한 줄에 설명된다 (D1–D3).** 인쇄된 영역 공극률과 조성(ρ 4.65/0.95)만으로 AM 부피분율을 되돌리면 c40 에서 **0.561 · 0.565 · 0.556 · 0.559** — 네 영역이 **±0.005** 로 같다 (c0 는 96:4 ≈ 0.43, 94:6 ≈ 0.32). Fig 5 프로파일 판독이 독립적으로 **0.564–0.580** 을 준다 (혼합 영역 포함 여섯 영역). 그러면 ε = 1 − φ_AM*(1 + r), r = V_CBD/V_AM (96:4 0.204, 94:6 0.312) 이므로 **|Δε| = φ_AM*·(r_94:6 − r_96:4) ≈ 0.56 × 0.108 = 0.061** — Fig 5 의 두 c40 대비(−0.066 / +0.056, 평균 크기 0.061)와 Fig 6a 의 두 값(−0.048 / +0.072, 평균 0.060)을 **평균적으로 정확히** 맞춘다. 물리 해석(가설): 면내 주기·마찰 없는 준정적 단축 압축에서 **수직 응력은 두께 방향으로 같고**, 하중을 AM 골격이 지면(CBD 는 무름) **같은 응력 → 거의 같은 φ_AM**. 그러면 CBD 가 많은 층이 입자 사이를 더 채워 **더 치밀**해진다. 논문이 말로 한 *"formulation-dependent packing … CBD-mediated filling"* 을 **정량 규칙**으로 바꾼 것이다. ⚠ 응력이 보고되지 않아 같은 응력은 검증 불가 — **가설**.

**I-2 ★★ 논문의 "균일 압축" 기준은 틀린 영모형이다 (D2–D3).** 직렬 층의 영모형은 같은 변형률이 아니라 **같은 응력**. 실제 층별 두께감소(고체 보존 가정): **94:6 층 ≈ 41–43 % · 96:4 층 ≈ 23 %** — 두 적층 순서에서 **같다** ⇒ 변형 분배는 **위치가 아니라 조성**이 정한다(무른 층이 더 줄어든다). 같은-변형률 기준은 c40 에 **+0.115 / −0.114**(부호 반대, 2배 크기)를 예측한다. 실제 계면 위치도 이를 따른다: 기대 계면(단층 공극률 배분 규칙으로 ±1 µm 재현) 대비 c40 실제 혼합 중심이 설계 **+3.3 µm**(96:4 아래층이 덜 눌림) · 역순 **−2.7 µm**(94:6 아래층이 더 눌림).

**I-3 ★ 설계 경사는 "가벼운" 캘린더링에서 이미 사라진다 (D4).** Δε 0 교차 = 명목 **≈ 11–12 %**(잔류 ≈ 8.5–9.5 % 두께감소). 같은 계보의 실험 캘린더링점(Fig 4a 속 빈 네모, Xu 2023)은 잔류 압축 **25–40 %** 에 있다 ⇒ **이 두 조성으론 그 실험 범위 전체에서 설계와 반대 경사**가 된다. 저자 결론(*"a rational starting design … rather than a guarantee"*)보다 강한 진술이 수치에서 나온다.

**I-4 ★ 공극률 경로 둘 — 차 +2.1 → +3.0–3.5 %p, 압밀과 함께 커진다 (D5).** §6.1 참조. 이 차는 층 대비와 같은 자릿수다.

**I-5 ★ τ_z "급증" 의 대부분은 공극률 차다 (D6).** 같은 공극률(ε ≥ 0.35)에선 이중층/단층 ≈ 0.84–1.33 (좌표·보간 선택에 따라). 진짜로 남는 것은 **ε < 0.3 에서 공극망이 연결 임계에 다가간다**는 것(I-6)이지 이중층 고유 벌점이 아니다. 96:4 단층 τ 가 빠진 것이 이 판정을 막는다.

**I-6 ★ c40 공극망은 거의 끊겨 있다 (D8).** 목의 71–76 % 가 두 벽 칸, 내부 목 수 ≈ 9배 감소(≈ 2,000–2,200 → ≈ 230). 31 µm 폭 RVE 에서 τ_z 가 15–21 이면 **소수 경로가 지배** — 실현·RVE 크기에 매우 민감하고(정본 `xu2023_*`: 압밀할수록 RVE 편향 2배), 1 실현의 20.91 vs 14.89 차는 **층 순서 효과로 해석할 수 없다**.

**I-7 혼합 폭은 아핀 예상의 2.1–3.0 배로 자라지만, 극값 통계이고 그림마다 경계가 다르다 (D7).** 두께가 35 % 줄 때 폭은 35 % 줄어야 아핀인데 오히려 35–93 % 늘었다 ⇒ 압축 중 **비아핀 상호침투**는 실재한다. 그러나 c0 폭(8.4–9.2 µm) 자체가 최대 입자(14 µm)의 0.6–0.66 배 = **요철 맞물림만으로 생길 수 있는 크기**이고(영 폭 미계산), Fig 8 삽도의 경계는 Fig 4d/5 보다 **25–35 % 좁다**.

**I-8 건조 직후 계면은 CBD 결핍 (D15, 약한 신호).** c0 혼합 영역 CBD 0.069 / 0.078 vs 이웃 0.085–0.109 — 두 CBSA 층이 만날 때 생기는 **계면 벽 효과**로 읽힌다; c40 에서 소멸. 우리 층상 침대에서도 층 경계의 **소수상(SE·탄소) 분율 프로파일**을 반드시 볼 이유.

**I-9 입자 수 산술이 식 (2)–(4) 를 정확히 닫는다 (D9).** 목표 8998 / 9809 는 1차구 부피를 **(1.284 µm)³ = 2 × 0.642 µm 복셀 정육면체**(= 등부피 구 Ø1.593 µm)로 두면 소수점까지 재현(8998.5 / 9809.3); Ø1.59 구로 두면 9050 / 9866 이 나온다 ⇒ **"1.59 µm" 는 1.593 의 반올림**이고 부피 기준은 복셀 정육면체다. 96:4 의 +10 개(+1.02 × 10⁻³)는 식 (3) 의 10⁻³ 을 **살짝 넘는다** — 실제 운용은 "1차구 10개" 허용이었다(p.13 과 정합).

**I-10 "후막" 의 크기 (D10).** AM ≈ 19.3 mg cm⁻² (비용량 가정 시 ≈ 3 mAh cm⁻²) · 건조 105 µm → c40 68 µm. 우리 Phase A(6 mAh cm⁻²) 의 **절반 급**. CBD 는 4–6 wt% 지만 **고체 부피의 17–24 %** — 우리 SE 와 견줄 때는 **wt% 가 아니라 vol%** 로.

**I-11 같은 그룹·같은 라이브러리·같은 94:6 인데 τ 절대값이 버전 간 1.5–3 배 (D16).** Xu 2023 의 "공극+CBD" τ(정본 카드 판독)와 이 논문의 τ_z(명목상 같은 공극/CBD 도메인)가 같은 공극률에서 **1.5 → 3.3 배** 벌어진다(방향 z · 두께 105 vs ≈ 50 µm · 솔버 GeoDict vs TauFactor 가 다름). ⇒ **τ 는 규약·방향·두께를 적지 않으면 버전 간에도 옮길 수 없다.**

**I-12 형상 통계의 이상점 (D12).** k_C < 0.3 의 점들은 1차구 모형으로는 **≈ 10 개 일렬 바늘**이어야 나온다 — 주기경계를 가로지른 입자의 좌표 비언랩 같은 계산 인공물 가능성을 배제했는지 논문은 말하지 않는다 [확인 필요]. 이 점들이 Pearson r 을 끌어올린다.

---

## 10. 주의 / 한계

### 10.1 저자가 인정한 한계
- 적층 절차는 **슬롯다이 유체역학·공동류·퍼짐을 모사하지 않는다** — 두 층이 맞닿은 뒤의 입자 배치만 표현 (p.10).
- 용매 증발 미해상, 건조 = **기하 수축**(압력 제어 아님), **목표 건조 두께는 처방 공극률에서** (p.11).
- 영역별 수송값은 **비교용 descriptor**, 전체 저항 기여 아님 (p.20, 26).
- Fig 4d 혼합 영역 **위치는 시각화용 정렬** (p.17).
- 비용(55–117 h)이 **대량 설계 탐색을 막는다** (p.27).
- AM 손상(균열·파쇄) 미모사 — k_C 는 손상 지표가 아니다 (p.28).
- 삽입 시 AM 겹침 금지는 **수렴용 실용 규칙** (p.10).
- 경계의 면 평행 목은 해석을 지배해선 안 된다 (p.25).
- 균일 압축 기준은 **시뮬이 아닌 단순 기준선** (p.19–20).

### 10.2 우리 비판 (과대주장 방지)
- **L-1 압력축 없음.** 캘린더링은 변위(명목 두께감소) 목표, 응력·반력 미보고 — Xu 2023 부터 이어진 공백. 같은 응력 가설(I-1)을 **이 논문 안에서는 검증할 수 없다**. MPa 대응 불가.
- **L-2 이중층 실험 검증 0.** ZSW 공저자(다층 양극 토모그래피·통계 분석 Westhoff 2019 [26] 의 공저자진)가 있는데도 이중층 XCT·공극률·전기화학 대조가 없다. 모든 이중층 결론은 **보정 없는 모델 예측**이다.
- **L-3 1 실현 · 작은 RVE.** 측면 31 µm ≈ 2.2 × 최대 입자 14 µm, 시드·오차막대 없음. 층 순서 차이(혼합 12.4 vs 16.2 µm, τ 20.91 vs 14.89)는 **통계적으로 판정 불가**.
- **L-4 혼합 폭 = 극값 통계**(min/max) — 영 폭·분위수 폭·표본 크기 의존성 미검토. "입자" 정의(1차구/2차입자/CBD 포함?) 미기재.
- **L-5 균일 압축 기준 = 틀린 영모형** (I-2). 기준점 Δε₀ ≈ 0.075 가 c0 실제값과 다름.
- **L-6 그림 간 수치 불일치**: ① Fig 5 인쇄 ε̄ 로 계산한 Δε ≠ Fig 6a (최대 0.018) ② Fig 6b 의 단층 x ≠ Fig 4a (+0.025–0.040) ③ Fig 5 영역 가중 공극률 ≠ Fig 4a (+0.021–0.035) ④ Fig 8 삽도 혼합 경계 폭 ≠ Fig 4d/5 (−25–35 %) ⑤ Fig 4b 정규화가 H_c0 ≈ 105.0 µm 기준으로 읽히나 Fig 4d 는 105.4 (≈ 0.4 %).
- **L-7 τ_z 비교가 공극률 교란** (I-5) + 96:4 단층 τ 누락.
- **L-8 공극률 규약·복셀 크기·복셀화 규칙 미기재** (§6.1). 목 지름 하한 0.40 µm 의 근거(복셀 크기의 배수?) 미기재 — c40 목 분포가 그 하한에 붙어 **해상도 제한**.
- **L-9 형상 통계**: 평균회귀 · k_C < 0.3 이상점의 지렛대 · 인공물 가능성 (I-12).
- **L-10 SI 미첨부** — 힘장·속도·시간간격·입자 통계·동영상 전부 [미확인]. 재현 불가.
- **L-11 건조 모형의 한계가 "건조 유래 재분배" 주장을 제약** — CBSA→CBD 를 균일하게 바꾸는 모형이라 **바인더 이동(binder migration)** 같은 실제 건조 구배는 표현되지 않는다(도입부가 문제로 든 바로 그 현상, p.3). 그러니 "drying-induced phase redistribution" 은 이 모형에선 **패킹 재배열**에 한정된다.
- **L-12 "처음으로" 주장** (p.6) — 같은 해 ref [45] Lyu 2026 이 이중층 캘린더링 DEM–FEM 을 냈다(이 논문이 인용). "제조 이력 **전체**(슬러리 적층부터)" 로 한정하면 성립할 수 있다.
- **L-13 스프링백 크기의 물리 근거** — 1차구 강체 + JKR-LJ(탄성-점착)의 회복이다. 실측 스프링백과 비교되지 않았다.
- **L-14 편집 오류 (프리프린트)**: 초록 *"The Our simulation results"* · 본문이 Fig 4b/c/d 를 **"Figure 6b/6c/6d"** 로, 정량 비교를 **"Figure 6"** 으로 지칭(p.15, 17) · τ 결과를 **"Figures 8 and 9"** 로 지칭(p.26 — Fig 9 는 없다) · Fig 5 캡션이 자기 자신을 *"DEM microstructures in Figure 5"* 로 참조 · Fig 5 깊이 프로파일 **색 범례 없음**.
- **L-15 ρ_AM 4.65 의 출처 표기** — [39] 로 달았으나 정본 `xu2023_*` 는 Xu 2023 이 ρ_AM 을 **미기재**(입자 수 역산 ≈ 4.68)라고 기록했다. 같은 값 4.653 은 Ngandjong 2021 에 있다 — 인용 귀속이 부정확할 수 있다 (값 자체의 문제는 아님).
- **L-16 액체계 ≠ ASSB** — 그들 CBD 는 이온 경로(공극/CBD 도메인)의 일부이자 전자망. 우리 SE 는 이온망이고 소성 유동한다. 기전(같은 응력 → 같은 AM 상태 → 무른 상 많은 층이 치밀)은 **방향만** 전이된다.

---

## 11. 인용 가능 문장 (deck/paper 용)

- "Qin et al. (ChemRxiv 2026, preprint) extended the Franco-group CGMD–DEM manufacturing chain to bilayer NMC111 cathodes, tracking the layer of origin of every particle from two separately equilibrated slurries through stacking, drying, displacement-controlled calendering and unloading." — stated.
- "In their simulations the formulation-derived porosity contrast of a 94:6-on-96:4 bilayer (0.481 bottom vs 0.576 top after drying) was reversed after 40 % nominal calendering (0.325 vs 0.259), and the same reversal occurred for the opposite stacking order." — stated (Fig. 5).
- "The interfacial mixing region, defined from the extreme positions of layer-labelled particles, widened from 9.2 to 12.4 µm (8.4 to 16.2 µm for the reversed order) while the electrode thinned from 105.4 to about 68 µm." — stated (Fig. 4d); ⚠ 극값 정의·1 실현 한정어를 떼지 말 것.
- (우리 산술, 인용 시 *"our re-analysis of their Fig. 5"* 로) "Back-calculating the active-material volume fraction from the printed layer porosities gives 0.556–0.565 in all four layer regions after 40 % calendering, i.e. both formulations reach the same active-material packing and the porosity difference is set by how much carbon-binder each formulation carries."
- ⛔ **쓰지 말 것**: *"a bilayer architecture increases the through-thickness tortuosity threefold"* — 공극률이 다른 점끼리의 비교다 (D6).
- ⛔ **쓰지 말 것**: 이 논문의 캘린더링 정도를 압력(MPa)으로 옮긴 문장.

---

## 12. 용어 미니 사전

| 용어 | 뜻 (이 논문 맥락) |
|---|---|
| **CGMD** | coarse-grained molecular dynamics — 입자를 조대화 요소로 두고 LJ·JKR 힘으로 적분. 캘린더링 단계는 사실상 DEM |
| **CBD / CBSA** | carbon-binder domain(탄소+바인더 균질화 상, 건조 Ø1.3 µm) / carbon-binder-solvent aggregate(용매 포함 슬러리 상태, Ø6.2 µm) |
| **SC** | solid content, 슬러리 고형분 |
| **층 출신 라벨** | 입자 타입 인덱스로 위/아래 슬러리 출신을 전 공정 유지 |
| **혼합 영역** | 위 출신 입자 최저 z ~ 아래 출신 입자 최고 z |
| **c0–c40** | 건조 두께 대비 **명목** 두께감소 0–40 % (제하 전 최대) |
| **잔류 압축도** | 제하 후 실제 두께감소 = c·(1 − 스프링백 비) |
| **스프링백 비** | 부과 두께감소 중 제하 후 회복된 분율 |
| **Δε** | ε_top − ε_bottom (혼합 영역 제외) |
| **균일 압축 기준** | 두 층이 같은 상대 두께감소 + 층별 고체 보존이라 가정한 기준선 (= 같은 변형률 영모형) |
| **τ_z** | 두께방향 굴곡도 인자 (GeoDict, 공극/CBD 도메인) |
| **Krumbein 구형도 k_C** | (bc/a²)^⅓, a ≥ b ≥ c = 관성 등가 타원체 반축 |
| **PoreSpy snow2** | SNOW 알고리즘(marker 기반 watershed, 봉우리 다듬기) 으로 공극을 조각내 공극–목 망 추출 |
| **iso-φ_AM (우리 용어)** | 층들이 같은 AM 부피분율에 도달한다는 규칙 — 같은 응력 + AM 골격 하중 지지의 결과로 해석 |
| **affine 압축** | 모든 z 좌표가 같은 비율로 줄어드는 압축 — 혼합 폭도 같은 비율로 줄어야 함 |

---

## 13. 🧮 파생 계산 원장 (`derived(ours)`) — 인쇄값·판독값에 산술만

> 판독 방법: 임베디드 래스터(Fig 4 = 1232×921 px, Fig 5 = 1469×697, Fig 6 = 1275×544, Fig 8 = 1306×1934)에서 축 눈금 픽셀을 찾아 선형 환산, 마커는 색 마스크 + 경계상자 중심(삼각형 무게중심 편향 회피). **검증**: Fig 6b 판독 τ = 1.93 / 7.02 / 20.83 / 2.90 / 3.51 vs 인쇄 1.95 / 7.03 / 20.91 / 2.99 / 3.60 (≤ 0.1) · Fig 5 판독 경계 폭 9.3 / 12.4 / 8.5 / 16.3 vs 인쇄 9.2 / 12.4 / 8.4 / 16.2 · Fig 5 판독 공극 영역 평균이 인쇄 ε̄ 와 ±0.013 · 상분율 합 1.000 ± 0.006 · Fig 4a 와 Fig 6b 의 이중층 공극률이 서로 ±0.002 (독립 축 보정끼리 일치). 판독 불확도 ≈ ±0.003 (공극률) · ±0.1 (τ < 10).

### D1 · ★★★ iso-φ_AM — 인쇄 공극률 + 조성 → AM 부피분율
- r = V_CBD/V_AM = (ω_CBD/ρ_CBD)/(ω_AM/ρ_AM): 96:4 → (0.04/0.95)/(0.96/4.65) = **0.20395** · 94:6 → (0.06/0.95)/(0.94/4.65) = **0.31243**.
- φ_AM = (1 − ε)/(1 + r) (영역의 CBD/AM 비 = 조성 비 가정; Fig 5 판독 CBD/AM 비는 조성 비와 ±10 % 안):

| 영역 | c0 ε → φ_AM | c40 ε → φ_AM |
|---|---|---|
| 설계 아래 96:4 | 0.481 → **0.4311** | 0.325 → **0.5607** |
| 설계 위 94:6 | 0.576 → **0.3231** | 0.259 → **0.5646** |
| 역순 아래 94:6 | 0.573 → **0.3254** | 0.271 → **0.5555** |
| 역순 위 96:4 | 0.482 → **0.4303** | 0.327 → **0.5590** |

- 독립 확인(Fig 5 파랑 곡선 영역 평균, figure-read): c0 0.430 / 0.326 / 0.323 / 0.439 · c40 **0.566 / 0.572 / 0.564 / 0.571**, 혼합 0.570 · 0.580.
- 참고(규약): 상자 기준 전체 φ_AM(c40) = 39,816 µm³ / (961 µm² × 68.2 µm) ≈ 0.607 — 복셀 경로(≈ 0.57)보다 ≈ 6 % 높다 (D5).

### D2 · 층별 두께감소 (고체 보존, 영역 공극률이 층 전체를 대표한다고 가정)
t_c40/t_c0 = (1 − ε_c0)/(1 − ε_c40): 설계 96:4 **0.769 (−23.1 %)** · 설계 94:6 **0.572 (−42.8 %)** · 역순 96:4 **0.770 (−23.0 %)** · 역순 94:6 **0.586 (−41.4 %)**. 전체 H 비 0.647 / 0.651. ⇒ **조성이 정하고 위치는 거의 무관** (차 ≤ 1.4 %p).

### D3 · Δε 영모형 비교
- iso-φ_AM 예측 |Δε(c40)| = φ_AM*·(0.31243 − 0.20395) = **0.0603 (φ* 0.556) – 0.0621 (0.572)**. 관측: Fig 5 −0.066 / +0.056 (평균 크기 0.061) · Fig 6a −0.048 / +0.072 (0.060). 방향 = 94:6 층이 더 치밀 → 설계 음수 · 역순 양수 ✓.
- 균일 기준 재현: Δε_ref(c) = Δε₀/(H_c/H_c0), Δε₀ = 0.0745 → c10 0.0805 · c20 0.0892 · c30 0.0995 · c40 **0.1145** ↔ 판독 0.0805 / 0.0893 / 0.1000 / 0.1148 ✓. 기준점 0.0745 ≠ c0 실제(Fig 6a +0.085, Fig 5 인쇄 +0.095); 단층 c0 차(0.546 − 0.474 = 0.072)와 가깝지만 같지 않다.

### D4 · 0 교차
선형보간: 설계 c = 10 + 10·0.0178/(0.0178 + 0.0601) ≈ **12 %** · 역순 c = 10 + 10·0.0081/(0.0081 + 0.0574) ≈ **11 %** (명목). 잔류 압축도 환산(스프링백 반영): **≈ 9.5 % · ≈ 8.6 %**.

### D5 · ★★ 공극률 경로 셋
| 상태 | 상자 기준 1 − 50,000/(L²·H) (L = 31.0 / 31.25 / 31.5 µm) | Fig 4a (= Fig 6b 이중층) | Fig 5 영역 가중 (바깥 2 µm 제외) |
|---|---|---|---|
| c0 (H 105.4) | 0.506 / 0.514 / 0.522 | **0.5145** | **0.5353** |
| 설계 c40 (H 68.2) | 0.237 / 0.249 / 0.261 | **0.257** | **0.2915** |
| 역순 c40 (H 68.6) | 0.242 / 0.254 / 0.265 | **0.2616** | **0.2916** |

- Fig 5 − Fig 4a = **+0.021 (c0) → +0.030 / +0.035 (c40)** — L 과 무관.
- 면적 무관 성장: [(1 − ε_rep,c40)/(1 − ε_rep,c0)] / [H_c0/H_c40] = **0.990** (Fig 4a, 두 순서) ⇒ 보고 고체분율이 상자 기준보다 c0→c40 에 **≈ 1 % 덜** 는다. 복셀 경로 0.987 / 0.993.
- Fig 6b 단층 x − Fig 4a 단층 = +0.025 (c0) · +0.027 · +0.030 · +0.035 · **+0.040 (c40)**.

### D6 · ★ τ_z 같은 공극률 비교 (단층을 선형보간)
| 이중층 점 (ε, τ) | 단층(Fig 4a 좌표) 보간 | 비 | 단층(Fig 6b 좌표) 보간 | 비 |
|---|---|---|---|---|
| 설계 (0.517, 2.54) | 2.04 | 1.25 | 2.23 | 1.14 |
| 설계 (0.477, 2.57) | 2.32 | 1.11 | 2.65 | 0.97 |
| 설계 (0.423, 2.99) | 3.02 | 0.99 | 3.57 | 0.84 |
| 설계 (0.353, 5.6) | ≤ 4.86 (현) | ≥ 1.15 | ≤ 6.25 (현) | ≥ 0.90 |
| 역순 (0.516, 2.32) | 2.04 | 1.14 | 2.24 | 1.04 |
| 역순 (0.477, 2.36) | 2.32 | 1.02 | 2.65 | 0.89 |
| 역순 (0.419, 3.60) | 3.08 | 1.17 | 3.72 | 0.97 |
| 역순 (0.355, 6.0) | ≤ 4.78 (현) | ≥ 1.25 | ≤ 6.17 (현) | ≥ 0.97 |

- 볼록(아래로 볼록) 곡선이라 선형 보간은 단층 τ 의 **상한** ⇒ 비는 하한. 곡률이 큰 ε ≈ 0.35 에서 **로그-선형 보간**(τ = τ₁·e^{k(ε₁−ε)}): Fig 4a 좌표 단층 4.59 / 4.52 ⇒ 비 **1.22 (설계) · 1.33 (역순)**; Fig 6b 좌표 단층 6.03 / 5.94 ⇒ 비 **0.93 · 1.01**. ε ≥ 0.4 구간은 곡률이 작아 선형값과 거의 같다.
- ⇒ 같은 공극률(ε ≥ 0.35) 이중층/단층 비 **≈ 0.84–1.33**.
- ε ≈ 0.293 (Fig 4a 좌표의 단층 c40): 이중층 현(c30–c40) 보간 ≤ 15.2 (설계) · ≤ 11.9 (역순) ⇒ 비 **≤ 2.16 · ≤ 1.70**. 볼록 곡선이라 현은 상한.

### D7 · 혼합 영역
- 아핀 예상 w₄₀ = w₀·H₄₀/H₀: 설계 9.2 × 0.647 = **5.95 µm** (실제 12.4, **2.08×**) · 역순 8.4 × 0.651 = **5.47** (실제 16.2, **2.96×**). 두께 대비: 8.7 → 18.2 % · 8.0 → 23.6 %.
- 기대 계면 규칙(추론): H·t_b/(t_b + t_t), t ∝ 1/(1 − ε_단층) → c0 설계 48.8 · 역순 56.6 µm (판독 48.6 · 56.7) · c40 32.2 · 36.2 (판독 31.8 · 37.2). 실제 혼합 중심(Fig 5): c0 47.2 · 58.2 / c40 **35.1 · 34.5** ⇒ c40 편차 **+3.3 · −2.7 µm** (D2 방향과 일치).
- Fig 8 삽도 경계(판독, 눈금 보정): 설계 c0 43.3–50.0 · c40 29.5–38.5 · 역순 c0 55.1–60.6 · c40 27.2–40.0 µm ⇒ 폭 **6.7 / 9.0 / 5.5 / 12.8** vs 인쇄 9.2 / 12.4 / 8.4 / 16.2 (비 0.65–0.79). 아래 경계는 ±1 µm 로 맞고 **위 경계가 1.8–2.8 µm 낮다**.

### D8 · PNM 벽 칸
삽도 첫·끝 칸 판독(눈금 보정): 설계 c40 **377 + 344 = 721 / 950 = 75.9 %** (내부 229) · 역순 c40 **339 + 238 = 577 / 813 = 71.0 %** (내부 236) · 설계 c0 219 + 73 = 292 / 2317 = 12.6 % (내부 2025) · 역순 c0 168 + 109 = 277 / 2482 = 11.2 % (내부 2205). 내부 목 감소 **8.8× · 9.3×**. 칸 폭(≈ 2–3 µm) 미기재라 "벽 칸" 은 근사.

### D9 · 입자 수 산술 (식 2–4)
- v_AM: (1.284 µm)³ = **2.11687 µm³** (등부피 구 Ø **1.5931** µm) vs π/6·1.59³ = 2.10470.
- 목표: V_AM = 25,000 × 0.7619 = 19,048.6 µm³ (94:6) · × 0.8306 = 20,765.0 (96:4) → N = **8998.5 / 9809.3** (정육면체) · 9050.5 / 9866.0 (Ø1.59 구) ⇒ 인쇄 목표 8998 / 9809 는 **정육면체 부피**로만 재현.
- 실현 편차: −8/8998 = **−0.0889 %** · +10/9809 = **+0.1019 %** (= 1.02 × 10⁻³ > 10⁻³).
- N_CBD = round[(ρ_AM ω_CBD v_AM)/(ρ_CBD ω_AM v_CBD)·N_AM], v_CBD = π/6·1.3³ = 1.15035: **5169** (94:6) · **3685** (96:4). 비 N_CBD/N_AM 0.5749 · 0.3753 = Xu 2023 단층의 5458/9494 · 3877/10330 과 **0.01 % 안** (정본 `xu2023_*` 입자 수).
- 고체 합: 19,030.7 + 5,946.1 = 24,976.8 µm³ · 20,785.6 + 4,239.0 = 25,024.6 µm³.

### D10 · 면적로딩
AM 39,816 µm³ × 4.65 pg µm⁻³ / 961 µm² = 192.7 pg µm⁻² = **19.27 mg cm⁻²**. × 0.150 / 0.160 Ah g⁻¹ (가정) = **2.89 / 3.08 mAh cm⁻²**.

### D11 · 슬러리·건조 기하
- 96:4 슬러리 28 × 28 × 71 → 면적 보존 퍼짐 시 31 × 31 × **57.9 µm** ⇒ 적층 합 57.9 + 78 + 3.1 = **139.0 µm** vs 이중층 슬러리 137 µm (재배열 후, 라벨 반올림 범위).
- 부피: 55,664 + 74,958 = 130,622 µm³ vs 이중층 131,657 µm³ (**+0.8 %**) — 라벨 반올림(±0.5 µm/변 ⇒ 수 %) 안이라 밀도 2.13 vs 2.11 검사와 **판정 불가**. 참고: Xu 2023 단층 슬러리 시뮬 밀도 2.04 · 2.18 (정본 카드)의 산술평균이 정확히 2.11 이다 (논문이 이상 혼합 밀도 계산식을 안 적었다).
- 건조 수축 137 → 105.4 µm = **−23.1 %**. 적층 후 모사 시간 2 × 10⁶ × 10⁻⁵ µs = **20 µs**.
- 단층 건조 두께 합(고체 26.0 µm/층 ÷ (1 − ε_단층,c0)) = 57.3 + 49.4 = **106.8 µm** vs 105.4 (1.3 % 차) — 처방 건조 두께가 단층 기준과 가깝다.

### D12 · Krumbein 구형도 — 1차구 사슬의 k_C (관성 등가 타원체, 1차구 r = 0.797 µm, 간격 1.284 µm)
2 개 일렬 **0.62** · 3 개 **0.47** · 5 개 **0.33** · 10 개 **0.21** (약 13 µm 바늘). ⇒ Fig 7 의 k_C 0.1–0.25 점(패널당 ≈ 14–15 개, 판독)은 극단적 바늘형이어야 한다 — 원인 미기재.

### D13 · 스프링백 자기 일관
H/H₀ = 1 − c(1 − SB): 역순 c10 0.9256 / c20 0.8319 / c30 0.7499 / c40 0.6544 ↔ 판독 0.9246 / 0.8320 / 0.7488 / 0.6534 ✓. 회복량 c·SB: c10 ≈ 2.6 % · c40 **5.1 % (설계) · 5.4 % (역순) · 4.3 % (단층)** of H_c0. Fig 4d 라벨/105.4 는 판독 H/H₀ 보다 0.3–0.5 % 낮다 — H_c0 ≈ 105.0 으로 정규화한 것과 맞는다 (라벨 105.4 와 0.4 % 차).

### D14 · 단층 sim vs 실험 (Fig 4a 판독)
96:4: CD 25.2 → sim 보간 0.312 vs exp 0.280 (**+0.032**) · 28.7 → 0.278 vs 0.272 (+0.006) · 30.8 → 0.256 vs 0.245 (+0.011). 94:6: 32.1 → 0.327 vs 0.303 (**+0.024**) · 36.8 → ≈0.283 (외삽) vs 0.261 (+0.022) · 39.6 → ≈0.256 (외삽) vs 0.251 (+0.006). ⇒ sim 이 **+0.006 ~ +0.032** 성김. 같은 실험점의 판독이 정본 `xu2023_*`(원 논문 판독)보다 −0.7 ~ −0.8 %p — 판독 편향 또는 재플롯 차; 이 크기 이하의 차는 해석하지 말 것.

### D15 · c0 계면 CBD 결핍 (figure-read)
CBD 영역 평균: 설계 c0 아래 0.085 · **혼합 0.069** · 위 0.109; 역순 c0 아래 0.106 · **혼합 0.078** · 위 0.088 ⇒ 혼합 영역이 두 이웃보다 **11–37 % 낮다**. c40 에선 혼합 0.149 / 0.154 가 이웃 사이.

### D16 · 버전 간 τ (Xu 2023 판독값은 정본 `xu2023_*` 카드의 digitized)
Xu 2023 94 % AM "공극+CBD" τ: 46.81 % → 1.599 · 39.90 → 1.699 · 28.23 → 2.160. 이 논문 94:6 단층 τ_z (Fig 4a 좌표): 0.458 → 2.47 · 0.389 → 3.55 · 0.293 → 7.03 ⇒ 비 ≈ **1.5 · 2.1 · 3.3**. Xu 2023 "공극만(CBD 고체)" τ 곡선보다는 중간 공극률에서 낮다 ⇒ 이 논문 값은 Xu 2023 의 두 규약 곡선 **사이**.

---

## 14. 이 논문이 우리 백로그에 여는 것

- ⬜ ★★ **A-1 iso-φ_AM 시험 (LHS 코퍼스, GPU 불요)** — φ_AM(300 MPa) vs 조성·PSD. 성립 영역 = 층상 예측 규칙 + 규약 무관 ML 특징.
- ⬜ ★ **A-2 공극률 규약 태그 상주** (sphere / union / voxel).
- ⬜ **A-3 믹서 층상 캠페인 부지표: 분위수 상호침투 폭 + 영 폭** (판정선 밖, 보고용).
- ⬜ **A-4 `--poro-grad` help·문서 경고** ("처방 ≠ 제조").
- ⬜ **A-6 A13 PNM 벽 슬랩 분리 옵션**.
- ⬜ ★★ **B-1 두 조성 적층 DEM 침대** (Phase 5 첫 실측, `--se-grad` 계획의 "porosity 균일" 가정 대체).
- ⬜ **B-2 제하(스프링백) 팔** — 실험 공극률과 같은 상태 비교.
- ⬜ **B-4 ref [45] Lyu 2026 (two-layer calendering DEM–FEM) 정본 카드화** — 이중층의 응력 축 후보.
- ⬜ (확인) **SI 확보 시** Table S2 힘장 · Table S3 속도 · Table S1 입자 통계 · SI 그림 S4/S7 로 이 카드 [미확인] 갱신 + D5·D7 의 규약·경계 불일치 재판정.

---

## 🗨️ Q&A 로그
<!-- "Q&A 작성해줘" 트리거 시 직전 질문/답 누적 -->
