Repository: yonghoon7153-source/Yonghoon-DEM-DFT

# 📚 LITDB — 문헌 단일 시스템 (**SE·DFT 축 + DEM·MPM 축, 두 트랙**)

> **앞으로 논문은 여기서만 본다.** 여러 곳(db/literature, kb/papers, db/properties, Excel)에 흩어진 문헌을 한 곳에서 생각·참고·비교하기 위한 통합 MD 시스템.

## 왜 트랙이 둘인가
`INDEX.md` 는 argyrodite 전해질 축이라 접촉역학·MPM·건식전극 digest 가 들어갈 자리가
없다. 그래서 한때 64편이 **어느 인덱스에도 없었다**(open_items #7). 축을 나눠 그 구멍을
닫았고, 한 분모로 세면 “159편 중 98편 미언급” 같은 **가짜 미결**이 나온다
(`comparison_vs_ours.md:8`). 분리는 실측 근거가 있는 결정이다 — 합치지 말 것.

⚠ 이 표의 **편수는 적지 않는다.** 손으로 쓴 수는 반드시 낡는다(README 자신이 세 번 틀렸다).
현재값은 `python3 tools/litdb/build_index.py --check` 로 본다.

File: litdb/papers/sandoval2023_alloy_interlayers_structural_electrochemical_evolution_anode_free.md (part 2 of 2)
<!-- digest 표준 양식 (paper-level STANDALONE). 2026-11-24 첫 작성 — 병렬 큐레이터 배치 2026-11-25 #2 (litdb/_curation/batch_2026_11_25).
### 7d. 11-24b 이웃 digest 와 맞나 · 어긋나나

| digest | 그쪽 결론 | 이 논문 (LPSC) | 판정 |
|---|---|---|---|
| `haslam2025_alloying_interlayers_…` (LLZO · ≈100 nm 막을 **SE 위** · 6.1 mAh cm⁻² · 2.5 MPa) | Au → Li₁₅Au₄ 입자 **CC 쪽** · Ag → 녹음 · 0.5 mAh cm⁻² Ag 풍부 상 CC 쪽 · '부피 팽창이 Sandoval 의 자기 조절에도 한몫?' | Au **반반** · Ag 풍부 영역 첫 도금 뒤 **SE 쪽** · 저자 결론은 부피 변화가 **뭉침을 가속** (해로운 쪽) | **어긋남** — SE (산화물 대 황화물) · 막의 시작 자리 (SE 위 대 CC 위) · Li 양 (≈30 대 ≈5 µm) 이 다 다르다 · 팽창의 역할도 반대로 강조 |
| `becker2026_electrodeposited_li_…` (LPSCl · 160 nm 막을 **CC (Ti) 위** · 7.5–10 mAh cm⁻² · 15 MPa) | Au Li₁₅Au₄ 'Ti\|Li 근처가 대부분' · Au · Ag 막에서 Li 는 SE 쪽 | Au 반반 (단면 여럿 + EDS) · Ag 풍부 SE 쪽 (1 사이클) | **부분 어긋남** — becker 근거는 지도 하나 · 입자 하나 (Ti 계면은 화면 밖 · 그 digest §10-④) · 두께 · Li 양 · CC 가 다르다 |
| `ko2025_metal_interlayer_…` (LLZTO · 200 nm · 무가압 operando SEM) | Ag: Li 가 합금 반대쪽에 쌓여 **합금\|SE 접촉 유지** · Au · Cu: SE 쪽 Li 가 층을 들어 올림 · 첫 CE Ag > Zn > Au > Cu | Ag 풍부 영역이 SE 쪽에 남음 (같은 방향) · Au 반반 (중간) · 첫 CE Au ≥ Ag (시간 상한 · 산포 안) | Ag 는 **맞는 방향** · Au 는 중간 · CE 순서는 판정 불가 |
| `chu2026_solubility_guided_interlayer_…` (LLZO · 50 nm · 대칭 CCD) | Ag CCD 0.65 < Au 1.13 mA cm⁻² · Ag 는 머금은 Li · 느린 확산으로 박리에 불리 | 반쪽 셀 수명 Ag ≈30 > Au ≈15 · 박리 끝 R_tot 상승 Ag < Au (엑셀) · 완전 셀은 Au 19 > Ag 8 | **어긋남 (지표 · 계 다름)** — 'Ag 가 박리에 불리' 를 LPSC 일반으로 옮기지 않는다 · 이 논문 안에서도 반쪽 · 완전 셀 순서가 뒤집힌다 |
| `sandoval2025_operando_xray_tomography_…` (같은 그룹 · Case B = Ag 100 nm) | 평평한 막 · 2 mAh cm⁻² 시점 9.66 ± 2.29 µm (원자료) · 'Case B 한 장면은 Joule 2023 에 먼저' | `Fig. 3` Ag 셀 평균 10 µm | **맞다** — 같은 셀 · 같은 시점 |
| `sandoval2025_electro_chemo_mechanics_…` (관점) | `Fig. 4b` = 이 논문 cryo-FIB (Au · 1 mAh cm⁻²) · digest: '금속 · 화합물 계열은 시드가 CC 쪽에 남고 Li 는 그 아래' · SI 표: Au · Ag 100 nm 'sputtered' | 원문: Au **양쪽 반반** · **전자빔 증착** (CHA Mark 50 · 1 Å s⁻¹) | **바로잡기 두 곳** (그 digest 는 고치지 않는다 · report (e)) |
| `kim2026_operando_void_detection_…` (LPSCl · 단일 주파수) | 계면 특성 주파수 ≈10² Hz 의 −Im 이 DC 분극보다 먼저 커진다 | Cu 접촉 손실 원호 정점 엑셀 ≈50 Hz (평평 20–160 Hz · 본문 150 Hz) | **맞다** — 같은 대역 (10¹–10² Hz) |
| `kasemchainan2019_critical_stripping_…` (Li\|LPSCl 3 전극) | 박리 임계 전류 위에서 벗기면 공극 → 다음 도금 덴드라이트 | 무음극에서는 **낮은 전체 전류 (0.25)** 에서도 국부 고갈로 같은 길 (본문 '고유' 공극) | **맞다** — 무음극 판 |
| `wang2019_li_se_interface_dynamics_…` (Li\|LLZO 적층압) | 박리 임계 적층압이 전류와 함께 커진다 | 15 MPa 하나 · 압력 변수 없음 | 직접 대조 없음 |
| `fuchs2023_cu_llzo_…` · `cicvaric2026_li_nucleation_ni111_cu111_…` | Cu\|LLZO 핵 · 성장 · Ni(111) · Cu(111) Li 흡착 (DFT · 액체) | Ni 100 nm/Cu 는 맨 Cu 와 같은 실패 (비합금) | 비합금 금속끼리 같은 편이라는 **실험 짝** |

---

## 8. DFT/계산 방법 ★

**원자단위 계산은 없다.** code · functional · pseudo · k-point · supercell · DFT+U · AIMD · MLIP · 무질서 처리 전부 **n/a**. 계산은 **2D 연속체 전위 모형** 하나다 (Purdue · B. S. Vishnugopi · P. P. Mukherjee):
- 지배식 ∇·(κ_SSE ∇φ_SSE) = 0 (정상 상태 · 이온 전위만 · 농도장 · 역학 없음) · κ_SSE = 1.8 × 10⁻³ S cm⁻¹ (ref 57).
- 영역 50 µm × 15 µm · 위 경계 −κ∇φ = I_app · 좌우 ∇φ·n = 0 · 아래 경계 가운데 Li 섬 (20 · 5 µm) 에 Butler–Volmer −κ∇φ = i₀[exp(α_aFη/RT) − exp(−α_cFη/RT)] · 나머지 아래 경계 ∇φ·n = 0 ('비반응' · `Fig. S11`).
- **안 적힌 것**: i₀ · α_a · α_c · T · 풀이 도구 · 격자 · 수렴. 탈합금 문턱 0.05 · 0.07 V 의 출처.
- **`우리 산수` (§3f)**: 대칭 BV (α 0.5 · 298 K) + 섬 전류 = I·50/w 로 `Fig. 6C` 의 별 둘 · 등고선 끝점 · 모서리가 i₀ ≈0.5 mA cm⁻² 하나로 맞는다 · SSE 안 구속 전위 0.2–0.5 mV ≪ η.
- **이 모형이 못 하는 것** (저자도 안 했다고 읽힌다): 합금의 탈합금 전류 · 합금 속 Li 확산 · 섬이 줄어드는 시간 변화 · 공극 생성 · Li 크리프 · 압력 · 점착 · 3D.
⇒ 관계는 **우리 계산이 이 논문의 빈칸을 채우는 쪽**이다: Li–Au · Li–Ag 볼록 껍질 전압 (Au > Ag 순서) · bcc Li 속 묽은 Ag · Au 고용 에너지 (녹나 · 남나) · Li–Au\|LPSCl · Li(Ag)\|LPSCl 계면 W (보고서 7 절 ② 의 틀). 이 논문에서 계산 수치를 가져올 것은 없다.

---

## 9. Figure set ★

| Fig | 내용 | 우리 활용 |
|---|---|---|
| 1A | 반쪽 셀 6 사이클 전압 (−0.03–0.03 V · 0–48 h) — 맨 Cu 도금 −11 → −15 mV · 5 번째 도금 'Short' (≈35 h · 전압 계단) · Ag · Au −8 ~ −10 mV · 박리 +7.5 ~ +10.5 mV | 핵 골 · 분극 순서 (Cu > Ag ≳ Au) 의 LPSC 판 대조 표적 |
| 1B | 첫 사이클 (0–8 h) + 삽입도 (0–0.2 h) — Cu 핵 골 −18.5 mV (30 s · 엑셀) → −11.0 · Ag ≈0 V 근처 1–2 분 → −8.5 · Au 바로 −8 mV · 박리 Cu 10.5 → 15 · Ag 9.1 · Au 7.0–7.6 mV · 삽입도 Cu 도금 전 ≈+2 mV | 엑셀 5a 와 같은 곡선 (같은 셀로 보임) · '18 mV' 는 절대 최저 (골 깊이 ≈7.5 mV) |
| 1C | 첫 박리 끝 (7.8–8.2 h · 0–0.2 V) — Cu ≈7.88 h 급등 · Ag 경사 0.026 → 0.138 V · Au 0.072 V 어깨 · 0.165 V 평탄 · 둘 다 ≈8.015 h 에 수직 절단 (= 4 h 시간 제한) · 둘째 도금 리튬화 평탄 (≈0–2 mV · Au ≈0.12 V 어깨) | 탈합금 전위 순서 Au > Ag (대조 표적) · ⚠ 합금 셀 첫 CE ≈100 % = 시간 상한 |
| 1D | 평균 CE (0–15 사이클 · 95–100.5 %) — Ag · Au 4 셀 평균 ± SD · Cu 1 셀 | 엑셀 S2 로 확인 · 10 사이클 평균 99.06 · 99.12 % · Au 1 사이클 엑셀 100.00 % (본문 99.98) |
| 2A–C | PFIB-SEM + EDS (1.0 mAh cm⁻² · 10 µm 막대 · 시야 ≈85–90 µm) — Cu: Li 불균일 (최대 3.4 µm) · SE 기공 속 Li · Ag: 5.3 µm 고름 · Ag 풍부 영역 + EDS Ag 가 Li 아래쪽 · Au: 5.1 µm · 입자 두 계면 (EDS 띠 둘) | **Au 입자 약 절반이 Li\|LPSC 에 붙어 남는다** → W(Li–Au\|LPSCl) 를 운전 중 계면 후보로 · 8-3 문장에 단서 |
| 2D–I | cryo-FIB-SEM 1 · 5 사이클 (10 µm 막대) — Cu: ≈5 µm → 5 사이클 얇고 SE 속 Li (초록) · Ag: 5.0 µm · 가는 Ag 띠 → 5 사이클 Cu\|Li 뭉침 (빨강) · Au: 5.2 µm · 두 계면 입자 → 5 사이클 뭉침 (파랑) | 합금 상 자리의 사이클 변화 · DEM Li 층 두께 차수 (≈5 µm) |
| 3A–F | µCT (2 mm · 2 mAh cm⁻² · 0.5 mA cm⁻² · 복셀 1.7 µm · 500 µm 막대) — 단면 · 655 µm 부분 부피 3D · 두께 지도 (색 0–55 µm) · Cu: 검정 (Li 없음) 넓음 · 0–40 µm · 평균 6.7 · Ag: 고름 · 평균 10 µm | DEM 석출 두께 분포의 대조 표적 · ⚠ Cu 평균 = 이론의 69 % · 실험실 셀과 조건 다섯 가지가 다르다 · 원자료 STL · 열지도 코드는 안 받음 |
| 4A | 박리 뒤 Nyquist (25–60 · 0–15 Ω cm²) — Cu: 반원이 사이클마다 커짐 · Ag · Au: 작고 안정 · 셋 다 박리 뒤 차단 꼬리 | ⚠ 'Pristine' = `Fig. S8` t₁ (엑셀 61/61) · Cu 차단형 · Ag · Au 비차단형 |
| 4B | R₂ · R₁ (등가회로 R₁–(R₂∥CPE)–W) — R₂ Cu 3.51 → 27.85 · Ag 1.91 → 0.82 → 3.99 · Au 5.61 → 2.53 → 8.40 · R₁ Cu 26.4 → 27.9 · Ag 25.9 → 30.8 (1) → 30.2 (5) · Au 24.1 → 28.7 Ω cm² (엑셀 확인) | '사이클 0' R₂ 는 세 극의 상태가 다르다 · R₁ 상승은 Ag · Au 가 Cu 보다 크다 (구속 신호?) |
| 5A | 첫 도금 · 박리 (용량 축 0–1 mAh cm⁻²) + t₁–t₆ 원 · 삽입도 0.92–1.00 mAh cm⁻² (t₆ 초록 점: Cu ≈0.96 · Ag · Au ≈0.98) | t₆ 위치와 `Fig. 5B` 시각이 안 맞는다 (§10-③) |
| 5B | R_tot 시간 변화 5 사이클 (엑셀: 반주기당 12 점 · 20 분 간격) — Cu 박리 끝 42.5 → 61.9 · Ag 32.0 → 36.4 · Au 30.9 → 44.7 Ω cm² | **박리 끝 상승 (5 사이클) Cu +29.6 · Au +12.8 · Ag +5.3 Ω cm²** (엑셀 산수) — 접촉 손실 상대 크기의 대조 표적 |
| 5C,D | Cu t₄–t₆ — 1 사이클 반원 없는 선 (27–29.5) · 5 사이클 t₆ 고주파 반원 30.4 → 39.8 + 저주파 원호 39.8 → 52 (−Z 최대 ≈3.2 @ 50 Hz · 엑셀) | 접촉 손실 원호의 주파수대 10¹–10² Hz (kim2026 과 같은 대역) |
| 5E,F | Ag t₄–t₆ — 1 사이클 반원 ≈1.2 Ω cm² · t₆ 저주파 꼬리는 축 밖 (엑셀 Re 43 · −Im 9.6 @ 2 Hz) · 5 사이클 반원 ≈2 → 3 Ω cm² | 축 범위가 꼬리를 잘랐다 · R_tot 는 꼬리를 빼고 정의 |
| 5G,H | Au t₄–t₆ — 반원 ≈5 Ω cm² (정점 ≈10⁵ Hz · 80–250 kHz · 엑셀) · 5 사이클 t₆ ≈7–8 Ω cm² · 뚜렷한 저주파 원호 없음 | 계면 반원 크기 순서 (1 사이클) Cu < Ag < Au — Au 입자가 SE 를 일부 덮는 것과 맞는 방향 (우리 해석) |
| 6A,B | 도식 — 맨 Cu 섬: 전류 수축 → 가장자리 공극 / 합금 층: 섬 둘레 합금이 탈리튬해 전류를 고르게 (점선 화살표) | 기전 가설 그림 (실측 아님) |
| 6C | η 지도 — 섬 5–50 µm × 전류 0.1–1 mA cm⁻² · 0.07 V (Li–Au) · 0.05 V (Li–Ag) 등고선 · 별 d (20 µm · 0.25) · e (5 µm · 0.25) | **`우리 산수` i₀ ≈0.5 mA cm⁻² · 대칭 BV + 섬 전류 = I·50/w 로 전부 재현** → 결과는 덮임 분율의 함수 · DEM 접촉 분율을 넣는 식 · i₀ 를 먼저 정할 것 |
| 6D,E | φ_SSE 분포 (50 × 15 µm) — 20 µm: −0.0305 ~ −0.0309 V · 5 µm: −0.0852 ~ −0.0858 V | SSE 안 전위차 0.4–0.6 mV ≪ η 30–85 mV — '이온 수송 구속' 이 η 를 만든 게 아니다 |
| S1 | 증착 전 표면 SEM (1 µm 막대) — 맨 Cu 알갱이 결 · Ag 압연 줄무늬 + 밝은 입자 몇 (≈0.2–0.4 µm) · Au 매끈 | 처음 막 상태 (막\|SE 접촉은 15 MPa 로만 만듦) |
| S2 | CE 확대축 (50–100 %) — Cu 5 사이클 70.1 % → 55–75 % (단락 뒤에도 돌림) | 엑셀 S2 와 같다 |
| S3 | 완전 셀 (NMC622 3 mAh cm⁻² · 0.25 mA cm⁻²) — 충방전 1 · 5 사이클 · CE 전체 · 확대 — Cu 첫 사이클 단락 · CE 11–30 % · Ag · Au 첫 CE ≈84.6 · 84.7 % · Ag 8 사이클 뒤 단락 · Au 13 사이클까지 99.4–100 % | 반쪽 셀과 수명 순서가 뒤집힌다 · 셀 하나씩 · '19 사이클' 은 그림에 없다 |
| S4 | Au 셀 단면 −145 °C 대 25 °C Ga⁺ 밀링 (10 µm 막대) — 극저온: 층 뚜렷 · Au 입자 두 계면 / 상온: Li 손상 · 재증착 | 극저온 FIB 필요성 · Au 두 계면 배치 재확인 |
| S5 | FIB 밀링 기하 도식 (Cu → Li → LPSC) | — |
| S6 | 2 사이클 cryo-FIB (10 µm 막대) — Cu ≈5–6 µm · Ag ≈5 µm · Au 입자 두 계면 | 1 → 2 사이클 변화 작다 |
| S7 | Li\|Li 대칭 셀 (Li 과잉) — 전압 ±8.5–10 mV · 반주기 ≈6 h (`figure-read`) · 박리 t₄–t₆ EIS 반원 ≈0.8–0.9 Ω cm² · R₁ ≈27–28 | 상대극 계면 몫 < 1 Ω cm² 근거 · 시간축 설명 없음 |
| S8 | 도금 중 t₁–t₃ EIS — Cu 1 사이클 t₁ 차단형 직선 (−Z 5 까지) · t₂ · t₃ 짧은 선 · Cu 5 사이클 t₁ 저주파 원호 → t₃ 축소 · Ag 비슷 · Au 5 사이클 t₁ 반원 ≈7 → t₂ ≈4.4 Ω cm² | 도금 중 접촉 회복 · ⚠ Cu t₁ = 'Pristine' 과 같은 자료 |
| S9 | 스테인리스 — 4 번째 도금 단락 · 1 사이클 반원 ≈1.1–1.4 Ω cm² · 3 사이클 t₆ 고주파 반원 ≈37 → 91 Ω cm² + 저주파 원호 | 비합금 대조 — 접촉 손실 서명 |
| S10 | Ni 100 nm/Cu — 3 번째 도금 단락 (그 뒤 ±9 mV 로 계속 돎) · 1 사이클 t₆ 저주파 원호 (35 → 48+) · 2 사이클 t₆ (42 → 80) | 비합금 대조 · Ni(111) 계산 (cicvaric2026) 의 실험 짝 |
| S11 | 모형 영역 — SE 50 × 15 µm · 바닥 가운데 Li 섬 20 / 5 µm · 나머지 바닥 '비반응' | **합금은 모형에 없다** — 탈합금 전류는 계산 안 함 |

---

## 10. 비판 — 이 논문의 약한 곳 ★

① **합금 셀 첫 CE 는 규약의 천장이다.** 엑셀 5a · `Fig. 1C`: Ag · Au 의 첫 박리는 4 h 시간 제한에서 0.138 · 0.163 V 로 끊겼다 (전압 제한 0.5 V 미도달 · Au 는 160 mV 평탄 진행 중). 맨 Cu 는 전압으로 끝났다 (엑셀 2.0 V). 그래서 첫 CE '99.78 · 99.98 vs 96.94 %' 는 같은 잣대가 아니다 — 합금 셀 값은 '≥ 거의 100 %' 로 읽는다. Au 첫 CE 는 엑셀 100.00 ± 0.03 % 로 본문 99.98 % 와 다르다. 이후 사이클 CE (≈99 %) 가 전압 제한에서 끝났는지는 사이클별 원자료가 없어 모른다 (S2 엑셀은 평균 · SD 만).

② **'Pristine' 과 't₁' 이 같은 자료다.** 엑셀 4a · S8: 세 극 모두 61/61 점 동일. Cu 의 그 스펙트럼은 차단형 (2 Hz 에서 −Im 1,259 Ω cm²) 이라 Li 가 없는 상태로 보이고, Ag · Au 는 비차단형이라 Li 가 들어간 뒤로 보인다 — `Fig. 5A` 는 t₁ 을 도금 중 (≈0.08 mAh cm⁻²) 에 찍었다. 어느 쪽이든 라벨 하나가 틀렸다. 그 결과 (a) `Fig. 4B` '사이클 0' R₂ (Cu 3.51 · Ag 1.91 · Au 5.61) 는 차단형 반원과 전하 전달 반원을 섞은 값이고 (b) 본문 'pristine Ag 는 계면 임피던스가 작다' · `Fig. S8a` '1 사이클 도금 스펙트럼은 비슷하다' 는 근거가 약하다. `Fig. 1B` 삽입도에서 맨 Cu 가 도금 전 ≈+2 mV (`figure-read`) 인 것도 설명이 없다.

③ **Cu 첫 박리 '접촉 유지' 는 t₆ 까지만 맞다.** 엑셀 5b: 같은 셀 R_tot 가 박리 끝 두 점 33.1 · 42.5 Ω cm² (+53 %) 로 뛴다. t₆ 스펙트럼 (R_tot ≈28) 은 그 전 시점이어야 하는데 `Fig. 5A` 삽입도는 t₆ 을 전압이 솟는 Q ≈0.96 mAh cm⁻² 에 찍었다 — 같은 시점일 수 없다 (원인 미상). 박리 뒤 R₂ 도 1 사이클에 3.5 → 12.8 Ω cm² 로 뛴다 (`Fig. 4B`). ⇒ 맨 Cu 의 박리 끝 접촉 손실은 **첫 사이클부터** 시작된다고 읽는 게 데이터와 맞다.

④ **'합금이 계면으로 돌아온다' 는 보지 않았다.** FIB · µCT 단면은 전부 **도금 뒤**다. 박리 뒤 (또는 박리 끝) 단면이 하나도 없어서 Au 입자가 계면에 모이는지 · Ag 가 석출하는지를 그림으로 확인할 수 없다. 초록 · 하이라이트의 *"alloys return to the interface"* 는 EIS · 전압에서 내린 해석이다.

⑤ **모형의 결론이 보고 안 된 i₀ 에 달렸다.**
- i₀ · α 가 없다. `Fig. 6C` 를 되풀면 i₀ ≈0.5 mA cm⁻² (`우리 산수` · 별 둘에서 0.506 · 0.496).
- 같은 논문 EIS 는 Li\|LPSC 계면 저항 < 1 Ω cm² (대칭 셀) · 합금 R₂ 1.5–5 Ω cm² → R_ct = RT/(F i₀) 로 i₀ ≳ 5–26 mA cm⁻² — **10–50 배** 크다. 그 i₀ 이면 5 µm 섬 (0.25 mA cm⁻²) η ≈2.5–12 mV 로 문턱 (50–70 mV) 에 한참 못 미치고, 탈합금이 켜지려면 Li 덮임이 ≈0.3–2 % 까지 줄어야 한다 (i₀ 0.5 이면 14–22 %).
- 본문은 5 µm 섬의 0.085 V 를 *"constriction of ionic transport"* 로 설명하지만 SSE 안 전위차는 0.4–0.6 mV 뿐이다 (`Fig. 6D,E` 색 막대 · `우리 산수` 2D 띠 ≈0.5 mV) — η 는 국부 전류 밀도 × 전하 전달 동역학에서 나온다. 영역 폭 50 µm 고정이라 '섬 크기' 는 사실상 덮임 분율이다 (같은 덮임의 0.5 µm 섬도 같은 η).
- 합금을 '비반응' 경계로 둬서 탈합금 전류 · 합금 속 Li 확산 · 공극 생성을 풀지 않았다 — 지도는 '켜질 수 있다' 의 문턱일 뿐 '전류가 고르게 된다' 를 보이지 않는다.

⑥ **실험실 셀 대 µCT 셀 — 본문이 적은 것보다 많이 다르다.** 지름 · 용량 · 전류 외에 압착 (375 대 225 MPa) · 적층압 (15 대 ≈10 MPa) · SE 분말 (Ampcera 10 µm 대 'ground LPSC') 이 다르다. µCT 맨 Cu 평균 6.7 µm 는 이론 9.7 µm 의 69 % — 나머지의 행방 (부분 부피 밖 · 복셀 아래 · SEI) 을 논하지 않았다. 두께 지도는 셀 하나 · 부분 부피 하나다.

⑦ **'Ag 가 EDS 로 안 보일 만큼 묽게 녹는다' 는 질량 수지와 안 맞는다.** 100 nm Ag 가 1 mAh cm⁻² (4.85 µm) Li 에 다 녹으면 ≈2.5 at% ≈29 wt% (`우리 산수`) 라 EDS 로 충분히 보인다. haslam2025 가 쓴 고용도 1 at% 를 넘으므로 Ag 풍부 상이 남는 게 자연스럽다 — 그림 (Ag 풍부 입자 · EDS 반점) 과 맞는 쪽은 '대부분 녹았다' 가 아니라 '녹은 것 + 풍부 상' 이다.

⑧ **수명 순서가 셀 종류에 따라 뒤집힌다.** 반쪽 셀 Ag ≈30 > Au ≈15 사이클 · 완전 셀 Au 19 > Ag 8 (`Fig. S3`) — 본문 논의 없음. 완전 셀은 셀 하나씩 (보고 양식) · '30 사이클' · '19 사이클' 은 그림에 없다 (그림은 15 · 13 사이클까지).

⑨ **합금 용량 · 전위 서술이 느슨하다.** '이론 78 (Au) · 26 (Ag) µAh cm⁻² 가 데이터와 맞다' — 78 = Li₃Au · 26 = LiAg (`우리 산수`). 엑셀로 본 첫 박리 탈합금은 Au ≈26 µAh cm⁻² (Li₃Au 의 ≈34 % · 시간 절단) · Ag 경사 ≈64 µAh cm⁻² (LiAg 의 ≈2.5 배 · Li 금속 끝과 못 가름). Ag 는 고용체로 녹는다고 하면서 용량 기준을 LiAg 로 잡은 것도 앞뒤가 안 맞는다. Au 리튬화 '예상 80 mV' 는 출처가 없고 후속 LPSCl 측정 (becker2026 · 150 µA cm⁻² 에서 260 · 120 mV) 과 다르다. 탈합금 문턱 0.05 · 0.07 V 는 셀 전압 (IR ≈6–8 mV 포함) 을 평형 전위로 쓴 것이다.

⑩ **EIS 해석 · 보고의 일관성.**
- `Fig. 4` 는 선형 등가회로로 적합하고, `Fig. 5` 는 '접촉 손실은 선형 회로로 못 나타낸다' 며 적합하지 않았다 — 같은 접촉 손실 스펙트럼에 두 규칙.
- R₁ 상승 (사이클 0 → 5) 은 Ag (+4.4 · 1 사이클에 이미 +5.0) · Au (+4.6) 가 Cu (+1.5 Ω cm²) 보다 큰데 (엑셀 4b) 저자는 Ag 만 '전류 경로 변화' 로 설명했다 · ref 58 류 구속 해석이라면 합금 극에도 영구적 접촉 감소가 있다는 뜻이 된다.
- Au 의 박리 끝 R_tot 상승은 4 · 5 사이클에 +11.6 · +12.8 Ω cm² — Ag 의 2–4 배인데 본문은 'slightly larger' · `Fig. S8f` (Au 5 사이클 t₁ 반원 ≈7 Ω cm²) 는 언급이 없다.
- 저주파 원호 정점 '150 Hz' ↔ 엑셀 t₆ ≈50 Hz · EIS 간격 '10 분' ↔ 5B 엑셀 20 분 · Cu 박리 끝 2.0 V (엑셀) ↔ 방법 '−0.5 ~ 0.5 V' · EIS 진폭 · 측정 전위 미기재 · `Fig. S7` · `S9` · `S10` 반주기 ≈5–6 h (`figure-read`) 설명 없음.

⑪ **셀 하나 · 조건 하나.** FIB · µCT · EIS · 완전 셀은 셀 하나씩 · 온도 25 °C · 압력 15 MPa · 전류 0.25 mA cm⁻² 하나 (µCT 만 0.5). 2 전극 · 기준 전극 없음 (대칭 셀로 상대극 계면 몫 < 1 Ω cm² 는 확인했다).

⑫ **가설은 가설이다.** 'Au–S 결합' · 'Ag 석출 귀환' · '연속 핵생성' · '부피 변화가 뭉침을 가속' 은 측정이 없다. 젖음 · 점착 · 합금 상 동정 (XRD · 회절) 도 없다.

---

## 11. W_ad 보고서 · DEM 입력으로 쓸 것 ★★ (보고서 7 절 · 8 절)

⛔ 전부 **LPSC · 15 MPa · 25 °C · 0.25 mA cm⁻² · 셀 하나씩** 이다. 값은 차수 · 순서로만 쓴다. 우리 W 값은 여기 옮기지 않는다 (보고서 §2 · `db/properties/adhesion.json`).

| # | 무엇 | 값 · 관찰 | 어디 (봤나) | 쓰는 곳 · 한정 |
|---|---|---|---|---|
| 1 | 합금 상의 자리 (LPSC) | Au 입자 **Cu\|Li 와 Li\|LPSC 에 약 반씩** · Ag 풍부 영역 첫 도금 뒤 Li\|LPSC 쪽 → 5 사이클 Cu\|Li 쪽 뭉침 | p. 2058–2059 · `Fig. 2B,C,F–I` · `Fig. S4` · `Fig. S6` (봤다 · 확대) | 8-3 '얇은 합금 층은 첫 도금 뒤 SE 쪽에 남지 않는다' 에 LPSC 단서 · 7-1 표에 Au 행 (Li–Au\|LPSCl) · Ag 행 (Li(Ag)\|LPSCl · Ag 풍부 입자\|Cu) 후보 |
| 2 | 'Au–S 결합' 가설 | 저자 문장 하나 (측정 없음) | p. 2059 (본문) | 2-3 의 LPSCl\|Ag(111) 틀에 Au(111) 을 더하는 근거 (W 순서 질문 · 우리 해석) |
| 3 | 박리 끝 접촉 손실 (EIS) | 비합금 (Cu · SS · Ni) 저주파 원호 50–150 Hz · 박리 끝 R_tot 상승 Cu +15 → +30 · Au −1 → +13 · Ag +2 → +5 Ω cm² (1 → 5 사이클) | p. 2061–2065 · `Fig. 4` · `Fig. 5` · `Fig. S8–S10` (봤다 · 엑셀 확인) | 8-1 '박리가 먼저' 의 무음극 LPSC 판 · 순서 · 상대 크기 대조 표적 (공극 분율 · 접촉 면적 정량 아님) |
| 4 | 무음극 '고유' 공극 | 낮은 전체 전류 (0.25 mA cm⁻²) 에서도 박리 끝 국부 고갈로 공극 | p. 2064 (본문 · ref 34) | 8-4 '공극 기준은 국부 전류 · DEM 접촉 분율이 들어갈 자리' 의 실험 쪽 문장 |
| 5 | Li 섬 전위 모형 | η = (2RT/F)·asinh(I/(2 i₀ f)) 꼴 · f = 덮임 분율 · 탈합금 문턱 0.05 · 0.07 V · i₀ 미기재 (역산 ≈0.5 mA cm⁻²) | p. 2065–2067 · p. 2070 · `Fig. 6` · `Fig. S11` (봤다 · `우리 산수`) | DEM 접촉 분율 → 국부 η 를 잇는 식 · ⚠ i₀ 를 실측 R_ct 에서 정하는 규칙을 먼저 · **W 는 이 모형 안에 자리가 없다** |
| 6 | 합금 · 탈합금 전위 순서 | 탈합금 Au 70 · 160 mV > Ag 경사 (엑셀) · 리튬화 Au 평탄 안 보임 | p. 2057 · `Fig. 1B,C` · 엑셀 5a (봤다) | 8-5 '합금이 생기는 전위의 순서 (Bi ≫ Au > Ag)' 와 같은 방향 · 셀 전압 (IR 섞임) |
| 7 | 핵 과전압 순서 | 맨 Cu 골 (절대 18 mV · 깊이 ≈7.5) > Au ≈ Ag ≈ 0 | p. 2057 · `Fig. 1B` · 엑셀 5a (봤다) | 8-5 핵생성 과전압 순서의 LPSC 판 |
| 8 | Li 두께 균일성 | FIB 맨 Cu ≤3.4 · Ag 5.3 · Au 5.1 µm (이론 4.85) · µCT Cu 0–40 (평균 6.7) · Ag 평균 10 µm (이론 9.7) | p. 2057–2060 · `Fig. 2` · `Fig. 3` (봤다) | DEM 석출 형태 대조 표적 (정성) · ⚠ 셀 하나 · 영역 하나 |
| 9 | 압력 단계 | 펠릿 375 MPa · 전극 붙이기 15 MPa 5 min · 운전 15 MPa (µCT 225 · ≈10 MPa) | p. 2068–2069 | 8-4 압력 세 단계 중 '실험실' 단계 · CC\|SE 접촉은 15 MPa 로만 만들었다 |
| 10 | 합금 부피 변화의 역할 | 저자: 제어되지 않은 부피 변화가 뭉침을 가속 → 입자 고정 필요 | p. 2067 | haslam2025 의 '팽창이 공극을 메운다' 가설과 반대 방향 강조 — 보고서에 한쪽만 싣지 않는다 |

---

## 12. 적용 인사이트 ★

- ① **7-1 표에 'Li–Au 입자\|LPSCl' 행을 더한다.** LPSC 에서는 Au 가 SE 쪽에도 남는다. Ag 행에는 'Li(Ag) 고용체 + Ag 풍부 입자' 가 SE · Cu 양쪽 후보라는 단서를 단다. 8-3 의 '얇은 합금 층은 첫 도금 뒤 SE 에 안 남는다' 는 **가넷 (LLZO) 한정**으로 적는다.
- ② **'Au–S 결합' 은 싼 계산 하나로 시험할 수 있다.** 2-3 의 LPSCl\|Ag(111) 두 종결 틀을 그대로 Au(111) 로 돌리면 'Au 가 Ag 보다 SE 에 세게 붙나' 가 같은 방법 안의 순서 비교가 된다 (반응 전 고정 기하 · 8-2 의 '반응 전 / 반응 뒤' 를 먼저 선언) — 실험 대조 표적은 '약 절반이 SE 에 붙어 남는다' (정성) 뿐이다.
- ③ **DEM 박리 끝 국부 전류 = I/f** 를 쓸 때 η 는 i₀ 가 정한다. 이 논문 모형의 i₀ (역산 0.5) 와 실측 계면 저항이 주는 i₀ (5–26) 가 10–50 배 차이 나므로, DEM 쪽에서는 i₀ 를 EIS R_ct 에서 정하는 규칙과 그 범위의 민감도를 같이 싣는다.
- ④ **CE 를 견줄 때 '시간 상한' 을 먼저 본다.** 합금 셀 첫 CE ≈100 % 는 규약의 천장이라 맨 Cu 와 같은 잣대로 쓰지 않는다 — 우리 보고서 · 발표에서 문헌 CE 를 인용할 때 같은 함정.

---

## 13. 인용 가능 문장 (영문 초안)

- "In Li₆PS₅Cl anode-free half-cells (0.25 mA cm⁻², 1 mAh cm⁻², 15 MPa, 25 °C), 100 nm Au or Ag layers on Cu removed the Li nucleation overpotential, produced uniform ~5 µm Li layers, and raised the 10-cycle average Coulombic efficiency to ~99.1%, whereas bare Cu cells short-circuited within five cycles [*Joule*, 7, 2054 (2023)]."
- "After plating, the Au film broke into Li–Au particles that remained at both the Cu|Li and Li|Li₆PS₅Cl interfaces, whereas Ag largely dissolved in Li with Ag-rich particles distributed through the deposit."
- "In situ impedance showed that the end-of-stripping resistance increase associated with contact loss was much smaller with Ag and Au layers than with non-alloying current collectors (Cu, stainless steel, Ni-coated Cu)."
- ⚠ 원고에 쓸 때 '합금이 박리 끝에 계면으로 돌아온다' 를 관찰로 쓰지 않는다 (§10-④) · 첫 CE '99.98 %' 를 단독으로 쓰지 않는다 (§10-①) · 모형 문턱 (섬 크기) 을 수치로 옮기지 않는다 (§10-⑤).

---

## 14. 주의 / 한계 (인용 규율)

- ⛔ **젖음 · 점착의 측정으로 인용하지 않는다** — 접촉각 · 박리 시험 · 흡착 에너지가 없다. 'Au–S 결합' 은 저자 가설이다.
- ⛔ **우리 W (보고서 §2 · `db/properties/adhesion.json`) 와 같은 표에 놓지 않는다** — 이 논문에는 W 도 G_c 도 없다.
- ⛔ **모형의 섬 크기 문턱 (5 µm · 20 µm) 을 수치로 옮기지 않는다** — i₀ 미기재 · 역산 i₀ 가 같은 논문 EIS 와 10–50 배 어긋난다 · 합금 반응을 안 푼다.
- 첫 CE ≈100 % 는 시간 상한 · 'Pristine' 스펙트럼 라벨 의심 · Cu 첫 박리 '접촉 유지' 는 t₆ 까지만 — 이 셋을 떼고 인용하지 않는다.
- 그림 판독값 (`figure-read ≈`) 은 표지를 떼지 않는다 · 엑셀로 확인한 값은 'Sup2 원자료' 로 출처를 단다.
- SE 는 우리 comp1 과 같은 조성이지만 15 MPa · 25 °C · 0.25 mA cm⁻² 의 셀 하나씩 — 정량 비교 (배수 · 순위) 를 강하게 쓰지 않는다.
- 가넷 (haslam2025 · chu2026 · ko2025) 결과와 합칠 때 SE · 막의 시작 자리 · Li 양이 다르다는 것을 같이 적는다 (§7d).

---

## 15. 기법 용어 미니사전

| 용어 | 뜻 (이 논문에서) |
|---|---|
| anode-free (무음극) | 음극 활물질 없이 Cu 집전체만 두고 첫 충전에서 Li 를 그 자리에서 도금하는 셀. 여기서는 반쪽 셀 (상대극 = Li 박 0.3 mm) 과 NMC 완전 셀 둘 다 |
| 합금 인터레이어 (alloy interlayer) | Li 와 합금을 만드는 얇은 금속 (Au · Ag 100 nm) 을 집전체에 입힌 층. 첫 전하 일부가 합금에 쓰이고 Li 핵 자리를 준다 |
| 핵 과전압 (nucleation overpotential) | 도금 시작에 전압이 평탄보다 더 내려갔다 올라오는 골. 이 논문의 '18 mV' 는 옴 강하가 든 절대 최저값이다 |
| 탈합금 (dealloying) 평탄 | 박리 끝 Li 금속이 다 벗겨진 뒤 합금에서 Li 가 빠지는 동안의 전압 평탄 (Au 70 · 160 mV) 또는 경사 (Ag) |
| CE (쿨롱 효율) | 박리 전하 / 도금 전하. 이 논문은 반주기 4 h 시간 제한이 있어 박리가 시간으로 끊기면 ≈100 % 에서 막힌다 |
| PFIB · cryo-FIB | 플라즈마 (Xe⁺) 집속 이온빔 (상온에서도 Li 를 덜 망가뜨림) · 극저온 (−145 °C) Ga⁺ 집속 이온빔 (상온 Ga⁺ 는 Li 를 녹이고 재증착) |
| EDS | 에너지 분산 X 선 분광. 단면의 원소 지도 (정성) |
| µCT · 부분 부피 · 두께 지도 | 싱크로트론 X 선 단층촬영 · 셀 가운데 655 µm 정육면체 · 화소마다 Li 두께 합 |
| 정전위 EIS · Nyquist | 작은 전압 흔들림에 대한 전류 응답으로 임피던스를 잰다 · 가로 Re(Z) · 세로 −Im(Z) |
| R₁ · R₂ · CPE · Warburg | 고주파 절편 (≈ 벌크 SE) · 계면 반원 저항 · 비이상 축전기 · 확산 꼬리 |
| R_tot | 저주파 꼬리 앞까지 스펙트럼의 전체 폭 (벌크 + 계면) — 회로 적합 없이 쓴 지표 |
| 수축 저항 (constriction resistance) | 접촉이 일부만 남아 전류가 좁은 자리로 몰릴 때 생기는 추가 저항 · 저주파 원호로 나타날 수 있다 (ref 58 · 59) |
| 차단형 (blocking) 전극 | Li 교환이 없어 저주파에서 축전기처럼 −Im 이 솟는 전극 (Li 없는 Cu · 다 벗겨진 극) |
| Butler–Volmer · i₀ · α | 전극 반응 전류와 과전압의 관계 · 교환 전류 밀도 · 전달 계수. 선형 영역에서 R_ct = RT/(F i₀) |
| 무음극 '고유' 공극 | 전체 전류가 낮아도 박리 끝 Li 가 기하학적으로 고갈되어 남은 섬에 국부 전류가 몰려 생기는 공극 (Li 과잉 셀의 고전류 공극과 구별) |
| LNTO 코팅 | LiNb₀.₅Ta₀.₅O₃ — NMC 와 LPSC 의 부반응을 막는 양극 코팅 |

---

## 16. 이웃 digest · 참고문헌 지도

| 무엇 | 어디 |
|---|---|
| 같은 그룹 (McDowell) 무음극 LPSC | `sandoval2025_operando_xray_tomography_li_growth_stripping_anode_free.md` (Case B = 이 논문 `Fig. 3` Ag 셀) · `sandoval2025_electro_chemo_mechanics_anode_free_ssb.md` (관점 · `Fig. 4b` = 이 논문 cryo-FIB) |
| 같은 금속 층 · 다른 SE | `haslam2025_alloying_interlayers_li_morphology_microstructure_anode_free.md` (LLZO · 이 논문 = ref 11) · `ko2025_metal_interlayer_anode_less_li_plating_stripping_mechanism.md` (LLZTO) · `chu2026_solubility_guided_interlayer_li_plating_stripping_garnet.md` (LLZO · CCD) |
| 같은 SE · 같은 금속 층 | `becker2026_electrodeposited_li_microstructure_metal_interlayers_anode_free.md` (LPSCl · Au · Ag · Bi 160 nm · EBSD) |
| 박리 공극 · 임피던스 | `kasemchainan2019_critical_stripping_current_dendrite_on_plating.md` (ref 21) · `kim2026_operando_void_detection_single_frequency_impedance.md` · `wang2019_li_se_interface_dynamics_stack_pressure_current_density.md` (ref 25) · `lee2022_thin_insitu_li_void_rewetting_llzo.md` (ref 33) |
| 무음극 핵 · 집전체 | `wang2020_lithium_free_insitu_plating_llzo.md` (ref 9) · `fuchs2023_cu_llzo_anode_free_li_growth_modes.md` · `cicvaric2026_li_nucleation_ni111_cu111_anode_free.md` |
| Ag–C 층 | `lee2020_silver_carbon_composite_anode_all_solid_state_li_metal.md` (ref 12) · `metzler2026_sputtered_ag_carbon_interlayers_anode_free.md` · `spencerjolly2023_ag_graphite_interlayer_operando_xrd.md` |
| 그 밖 litdb 에 있는 참고문헌 | ref 1 `famprikis2019_fundamentals_inorganic_sse.md` · ref 2 `janek2016_solid_future_battery_development.md` · ref 19 `richards2016_interface_stability_pseudobinary.md` · ref 27 `kazyak2020_li_penetration_ceramic_se_operando_microscopy.md` · ref 55 `ohno2020_interlab_ionic_conductivity_argyrodite.md` · ref 56 `kraft2017_lattice_polarizability_argyrodite_Li6PS5X.md` |
| litdb 에 없는 참고문헌 중 중요한 것 | ref 34 Lewis 2023 *Adv. Energy Mater.* 13, 2204186 (국부 Li 고갈 → 단락 · 이 논문의 출발점) · ref 24 Vishnugopi 2023 *Adv. Energy Mater.* 13, 2203671 (박리 · 도금 비대칭 접촉 손실 · 같은 모형 그룹) · refs 58 · 59 Eckhardt 2022 *ACS Appl. Mater. Interfaces* 14, 35545 · 42757 (3D 임피던스 · 구속) · ref 57 Lee 2021 *ACS Energy Lett.* 6, 3261 (κ 1.8 mS cm⁻¹ 출처) · ref 60 Singh 2022 *Cell Rep. Phys. Sci.* 3, 101043 (LPSC 접촉 손실 EIS) · ref 37 Wang Y. 2023 *Adv. Mater.* 35, 2206762 (Cu 위 Li₂Te 젖음) · ref 22 Sandoval 2021 *J. Electrochem. Soc.* 168, 100517 · ref 40 Haslam & Sakamoto 2023 *J. Electrochem. Soc.* 170, 040524 · ref 41 Krauskopf 2019 *Adv. Energy Mater.* 9, 1902568 (Li–Mg) · refs 52 · 54 Pelton 1986 (Ag–Li · Au–Li 상평형도) |
