Repository: yonghoon7153-source/Yonghoon-DEM-DFT

# 📚 LITDB — 문헌 단일 시스템 (**SE·DFT 축 + DEM·MPM 축, 두 트랙**)

> **앞으로 논문은 여기서만 본다.** 여러 곳(db/literature, kb/papers, db/properties, Excel)에 흩어진 문헌을 한 곳에서 생각·참고·비교하기 위한 통합 MD 시스템.

## 왜 트랙이 둘인가
`INDEX.md` 는 argyrodite 전해질 축이라 접촉역학·MPM·건식전극 digest 가 들어갈 자리가
없다. 그래서 한때 64편이 **어느 인덱스에도 없었다**(open_items #7). 축을 나눠 그 구멍을
닫았고, 한 분모로 세면 “159편 중 98편 미언급” 같은 **가짜 미결**이 나온다
(`comparison_vs_ours.md:8`). 분리는 실측 근거가 있는 결정이다 — 합치지 말 것.

⚠ 이 표의 **편수는 적지 않는다.** 손으로 쓴 수는 반드시 낡는다(README 자신이 세 번 틀렸다).
현재값은 `python3 tools/litdb/build_index.py --check` 로 본다.

File: litdb/papers/sankar2026_fiber_scale_dem_carbon_felt_manufacturing.md (part 2 of 2)
- 18 µm · 30° 배트, **7 회** 순차 관통. P1 = 기준 (0, 0), P2–P7 은 **0.19–0.27 mm** 떨어져 있어 모두 P1 에서 바늘 지름 1 개 안 — 발자국이 강하게 겹치되 궤적이 완전히 같지는 않다 (stated, Fig. 12 삽입).
- 반경 프로파일 (Fig. 12, figure-read ≈, A_zz × 10⁻²):
- (iii) 런마다 섬유별 선분 접선 → **A_ij 전 성분(특히 A_zz)과 z-프로파일**을 매니페스트에 기록. 동시에 λ_z → A_zz **예측값**을 같이 적는다: 우리 `seed_fibres()` 는 초기 방향을 **등방 가우시안 벡터**로 뽑고 z 성분만 λ_z 배 하므로, 시드 방향의 A_zz 는 닫힌 식
  `A_zz(λ) = λ²/(1−λ²) · [artanh(a)/a − 1] ,  a = √(1−λ²)` (D9)
  를 따른다 (λ = 1 → 1/3, 0.75 → 0.260, 0.5 → 0.174, 0.25 → 0.075). 성장·버클 **뒤** 실측 A_zz 와 이 예측의 차 = "스탬프 기하가 더한 비아핀 성분".
- (iv) 효과: 숨은 노브 λ_z 가 **문헌·단층촬영과 대조 가능한 수**가 된다 (펠트의 A_zz 0.02–0.14 는 값이 아니라 **척도 감각**으로만). 위험: MPM 섬유 점열의 A_zz 와 복셀 스탬프의 유효 배향이 다를 수 있다 → 둘 다 기록. ⚠ 이 논문은 **캘린더링 중 배향 변화를 재지 않았다** — 아핀 가정의 타당성 근거로 쓰지 말 것 (§8-C C7).

**A2. z-분해 기술자 규약 (경사 전극 A7)**
- (i) Eq. 23 의 **정규화 두께 등간격 bin + 길이가중** 평균, bin 별 표본 수를 아래 패널에 같이 (Fig. 5 형식).
- (ii) A7 graded-z (`--poro-grad`) 판독 · STEP3 z-프로파일.
- (iii) 공극·A_zz·국소 σ 의 z-프로파일을 **표본 수와 같이** 그린다 — 표본 수가 적은 윗/아랫 bin 을 과해석하지 않게.
- (iv) 비용 0. 위험 없음.

**A3. ★ 최대지름 투과 경로 = 병목 지름 기술자 — SE 상에 적용**
- (i) Fig. 11, p.18 · p.30–31: 두께 방향으로 연속 경로가 존재하는 **가장 큰 탐침 구 지름** + 그 경로 길이. 두 수가 **협착 스케일**과 **직진성**을 따로 준다 (그들 결론: kick-up 은 길이를, 직경은 병목을 지배).
- (ii) STEP3 상(phase) 격자 · A13 pore-PNM · d_h (= V_free/S_AM) · τ (Dijkstra).
- (iii) ASSB 에서 이온이 지나는 상은 기공이 아니라 **SE** 다 → **SE 상에서** 거리변환(EDT) + 최대–최소(widest-path) 탐색으로 "두께를 관통하는 가장 넓은 SE 통로의 병목 지름 D_c" 와 그 경로 길이를 낸다. 기공 상에도 같은 계산을 걸면 A13 과 대조된다.
- (iv) 효과: 복셀 FV 가 **CONTACT_FREE 가지**라 협착을 보지 못하는 약점(CL-81 계열)을 **기하 쪽에서** 보충하는 스칼라가 생긴다 — d_h 가 평균 채널 폭이라면 D_c 는 **가장 좁은 목**이다. 위험: D_c 가 몇 복셀 이하면 격자 산물 (우리 d_h/dx ≳ 3.5 규칙과 같은 문턱을 건다). ⚠ D_c 로 σ 를 **보정**하지 말 것 — 기술자로만.

**A4. 양면 침투 기공목 PSD + "꼬리를 좇지 말 것"**
- (i) p.18 (PoroDict, z− · z+ 양면 침투, bin 2 복셀), Figs. 14–15: 첫 25 % 압축에서 D90 −50–60 % 인데 D_eff 는 조금만 준다 → **꼬리(D90)는 수송을 정하지 않는다**.
- (ii) A13 pore-PNM (nearest-seed) · STEP3 pore-τ (A6).
- (iii) 기공(또는 SE) 목 분포를 **침투 방식**으로도 내어 PNM 과 대조하고, 보고는 D10 · D50 + 연결성(관통 여부) 중심으로. D90 는 참고치.
- (iv) 효과: 공극 분포의 어떤 통계가 σ/τ 와 같이 움직이는지 고르는 데 도움. 위험: 우리 계에서 공극은 **죽은 부피**라 확산 결론 자체는 전이 안 된다 — 전이되는 것은 "분포 꼬리 ≠ 수송 지배" 라는 **판독 규칙**뿐.

**A5. 차이장(Δ-map) 보고 문법 — Phase A · SBE/DBE 대조에**
- (i) Figs. 6b · 10 · 13 + 결론 *"global microstructural averages alone can obscure the regions most strongly affected"* (p.36).
- (ii) Phase A (VGCF 조성 순서) 팔 대조 · SBE vs DBE · 웹앱 필드 비교.
- (iii) 두 팔의 국소장(전류밀도 · 공극 · A_zz)을 **같은 격자 좌표에서 빼서** 한 장으로 — 공동 컬러 스케일, 포화 여부 표기.
- (iv) 효과: "평균은 같은데 어디서 다른가" 를 보인다. 위험: 두 팔의 침대가 다르면 좌표가 대응하지 않는다 — **같은 침대에서 첨가제만 다른 팔**에만 쓴다 (Phase A 는 조성별 침대가 달라 칸 평균 수준으로만).

**A6. Rayleigh 시간 규칙으로 우리 DEM 시간간격 여유를 문서화**
- (i) Eq. 14 + Δt = 0.1 T_R (p.10–11).
- (ii) LIGGGHTS 입력 (SE E_eff 1.35 GPa · AM 140 GPa).
- (iii) 현재 Δt / T_R(최소 입자) 비를 입력마다 기록.
- (iv) 비용 0. 섬유를 DEM 에 넣을 때(B1) 시간간격이 **얼마나** 줄어드는지의 기준선이 된다.

### 8-B 데이터·코드가 필요한 것

**B1. ★★★ VGCF / PTFE 를 DEM 결합구 사슬로 — 우리 [19b] 의 "예" 경로**
- (i) §2.1 (p.7–10), Table 1, Table 3: 섬유 = 지름 d 구를 l₀ = d 로 이은 `bpm/rotational` 사슬, 결합 계수 = EA/l₀ · GA/l₀ · EI/l₀ · GJ/l₀, 접촉 = Hertz + 이력 접선, 평판 변위제어 압축 + 되튐. 최대 12 M 입자를 256 코어로 모듈당 9–22 h 에 돌렸다.
- (ii) 우리 DEM (LIGGGHTS) · `docs/fibre_rod_mpm_design.md` (Tier-2 막대: 신장 + 굽힘) · `sun2026` 카드가 기록한 실패(섬유를 구 물성에 접으면 σ_e 순위를 잃는다) · 원장의 "선형 물체를 DEM 에" 질문 [19b].
- (iii) 시험 설계 (작게 시작):
  1. LAMMPS (BPM + GRANULAR) 로 **단일 VGCF 사슬 + SE/AM 구 소침대**를 만들고 Table 1 식에 **E_VGCF = 100 GPa** 를 넣는다.
  2. 300 MPa 평판 압축에서 **창발 버클 파장·진폭**을 재서 우리 처방 `--fibre-buckle` (Winkler 파장) 과 비교, **창발 A_zz** 를 `--fibre-align` 아핀 예측(D9)과 비교.
  3. 섬유–AM · 섬유–SE 접촉을 접촉망 솔버(Kirchhoff/Holm)에 넣어 **섬유를 포함한 DEM σ_e** 를 처음으로 낸다.
- (iv) 기대: 처방 두 개(버클 · 정렬)를 **창발 물리**로 바꾸고, DEM 접촉망 σ_e 에 섬유 다리가 생긴다 (`frame[5]` 에서 DEM 이 가져야 할 바로 그 채널). 위험 ① **시간간격**: 같은 크기·밀도에서도 E 100 GPa vs 1.35 GPa 만으로 Δt 가 **1/8.6**, 구 반지름이 SE 의 1/k 이면 추가로 1/k (k = 10 이면 ≈ 1/86, D16) ② **강성 대비의 비일관**: SE 는 18 배 연화, 섬유는 실물 E — 둘 다 lump 인지 결정해야 한다 (섬유 E 를 같이 연화하면 굽힘 물리가 바뀐다) ③ 코드 스택 전환 (LIGGGHTS ↔ LAMMPS) ④ 구슬 요철의 인공 마찰 ⑤ **`frame[4]`**: 섬유 DEM 은 **실험**(예: VGCF 함량에 따른 침대 두께·공극)에 따로 보정 — MPM 결과에 맞추지 말 것.

**B2. Tier-2 막대(MPM) ↔ BPM 상수 교차 검산**
- (i) Table 1.
- (ii) `docs/fibre_rod_mpm_design.md` §2 (`E_b = ½(EI/L0³)Σ‖x_{i−1} − 2x_i + x_{i+1}‖²`), `scripts/fibre_rod_reference.py`.
- (iii) 작은 각에서 BPM 굽힘 스프링 ½ k_b θ², k_b = EI/l₀, θ ≈ ‖Δ²x‖/l₀ 는 우리 막대의 곡률 에너지와 **항등**이다 (D17) → 같은 EI 를 쓰면 두 구현의 버클 임계하중이 같아야 한다 → selftest 한 줄. BPM 에는 **비틀림(k_t)** 과 **전단(k_s)** 스프링이 더 있다 — 우리 막대는 없다 → 3D 버클·꼬임 결합이 중요한지 판정할 대조점.
- (iv) 비용 작음. 위험 없음 (검산).

**B3. 가압 전 섬유 배향 초기상태 (A0) 를 공정에서 얻기**
- (i) §3.1 (p.22–23): 배향 분산 하나가 같은 질량의 두께를 1.7–1.8 배, 기공목 D50 을 1.36–1.47 배 바꾸고 그 차이가 **니들·캘린더링까지 남는다** (p.36).
- (ii) 우리 아핀 λ_z 는 **등방 초기상태**를 가정한다 (A1). 혼합(건식 혼련·PTFE 피브릴화)이 만드는 **실제 A0 는 모른다** — 우리 파이프라인에 통째로 없는 단계 (`comparison_vs_ours_DEM.md` H 축).
- (iii) 섬유 + 입자의 **중력 퇴적 또는 전단 혼합 DEM**(그들 웹 생성 모듈과 같은 틀)으로 A0 분포를 만들어 λ_z 앞에 둔다. 또는 SEM/CT 에서 VGCF A_zz 를 재서 A0 를 앵커.
- (iv) 효과: λ_z 의 결과가 초기상태에 얼마나 민감한지 판정 (D9: 등방 시작이면 λ_z 0.75 → A_zz 0.26, 거의 면내 시작이면 0.01 — **초기상태가 λ_z 보다 크게 작용할 수 있다**). 위험: 혼합 DEM 비용.

**B4. 단계 간 섬유 ID 인계**
- (i) p.7: *"Each fiber is explicitly resolved and their identities are preserved throughout the manufacturing chain."*
- (ii) DEM → MPM scaffold (지금은 AM 좌표만 인계, 섬유는 MPM 에서 새로 심음).
- (iii) 섬유를 DEM 에 넣으면(B1) 섬유 ID·좌표를 MPM 으로 인계 → "어느 VGCF 가 휘었나 / 끊긴 섬유망은 어디인가" 를 섬유 단위로 추적.
- (iv) B1 선행.

**B5. 계층(중첩 요인) 설계 vs 우리 LHS**
- (i) 4 → 32 → 96 계층 설계 (p.19–20): 윗단 변수가 아랫단에 전파되는지 **단계별로** 볼 수 있다. 결론부는 이 DEM 으로 **surrogate 학습 데이터셋**을 만들자고 제안 (p.37).
- (ii) 우리 LHS DEM 설계 데이터셋 (09-27 기준 130 건, ML 인계).
- (iii) 공정 사슬이 생기면(혼합 → 압축) LHS 한 층이 아니라 **단계별 중첩 설계**를 섞는 것을 검토 — 단계 효과의 분리가 쉬워진다.
- (iv) 위험: 그들처럼 96 을 만들고 6 만 보고하면 설계의 이점이 사라진다 — **전 구성 보고**를 계약에 넣는다.

### 8-C 하지 말아야 할 것 (함정)

- **C1.** 펠트 절대값(두께 · 공극 87–93 % · 기공목 28–250 µm · D_eff/D₀ 0.63–0.90)을 ASSB 수치 옆에 놓지 말 것. 공극의 역할도 반대다 (펠트: 전해액 통로 / 우리: 죽은 부피).
- **C2.** "kick-up 20 % 최적" 을 일반 법칙으로 인용하지 말 것 — 저자가 *"not a universal optimum"* 이라고 못박았다.
- **C3.** 경로 길이 −46 · −65 % 를 "굴곡도 감소" 로 읽지 말 것 — **최대지름 경로 하나**, 8 mm 셀에 펀치 1 개, 경로가 바늘 궤적을 따를 가능성 (§9 I7).
- **C4.** D_z > D_y 를 물리로 인용하지 말 것 — 설명 없음, 영역·적층 복제 효과를 배제하지 못했다 (§9 I9).
- **C5.** 단계 간 비교에서 **접선 법칙 전환**(Hertz-history → Mindlin)을 잊지 말 것 — 웹 단계와 니들 단계의 차이에 모델 변경이 섞여 있다.
- **C6.** "산화 PAN E = 4–6 GPa" 를 **이 모델의 입력값**으로 적지 말 것 — 문헌 인용 범위일 뿐 실제 입력은 [미확인].
- **C7.** 이 논문을 우리 아핀 `--fibre-align` 의 근거로 쓰지 말 것 — 캘린더링 중 **배향을 재지 않았고**, 기공 반응은 스스로 **비아핀**이라 한다.
- **C8.** "국소 A_zz ≈ 0.14" 를 집계 단위 없이 인용하지 말 것 — 같은 조건이 고리 평균 ≈ 0.090 (Fig. 7), 보간 지도 ≈ 0.10 (Fig. 13) 로도 나온다 (D19). 직경 효과 "≈ 3 배" 도 고리 평균의 비이고 국소 최대의 비는 0.14/0.08 = 1.75 배다.
- **C9.** D 값의 소수 둘째 자리 차이를 해석하지 말 것 — bin 폭 9–11.5 µm.
- **C10.** ρ_areal = 1.70 kg m⁻² 를 실제 웹 면밀도로 인용하지 말 것 — 산술이 닫히지 않는다 (D5).

---

## 9. ★★ 인사이트 — 논문이 쓰지 않았지만 수치·그림에서 나오는 것 (전부 derived, 원장 §13)

- **I1. Table 3 이 이산화를 누설한다** (D3). 1,007,344 = **334 구 × 3,016 섬유** — 6 mm ÷ 18 µm = 333.3 을 올림한 사슬이고, 한 웹에 섬유 3,016 가닥이다. 적층 = 정확히 **12 웹**, 캘린더링 배트(18 µm · 30°) = 정확히 **7 웹**. 그런데 Eq. (15) 에 Fig. 3 의 461 µm 를 넣으면 **13 웹**이다 ⇒ Eq. (15) 의 H_web 은 Fig. 3 의 "Thickness" 와 **다른 정의**(예: 최상·최하 섬유 좌표 차, Eq. 16 형)였을 가능성. 논문은 적층 수를 적지 않는다.
- **I2. 면밀도 1.70 kg m⁻² 는 닫히지 않는다** (D5). t_s ≈ 60 µm 와 같이 쓰면 섬유밀도 **≈ 28 g cm⁻³**, 섬유 수로 계산한 원통 부피(t_s ≈ 72 µm)로도 **≈ 24 g cm⁻³** — 어떤 섬유 소재로도 불가능한 값이다. 그리고 섬유 수 기반 t_s(원통 72.1 µm · 구슬 48.1 µm)와 인쇄 t_s(59.9 µm)도 **17 % 어긋난다** (D4). 단위 오기 · 면밀도 정의(웹? 배트?) · 질량 스케일링(시간간격을 늘리려고 밀도를 키우는 흔한 기법 — 본문 언급 없음) 중 무엇인지 SI 없이는 모른다.
- **I3. §3.2.1 의 바늘은 N4 다** (D18). Fig. 5 의 30° 곡선과 Fig. 9 의 N4 곡선이 두 직경 모두 판독 오차 안에서 같다. "동일 단일 펀치 조건" 이 **가장 공격적인 바늘**이었다는 뜻 — 10° vs 30° 대비가 과장됐을 여지 (덜 공격적인 바늘에서의 대비는 보고 없음).
- **I4. 가시가 없으면 직경 서사가 뒤집힌다** (Fig. 9, figure-read). N1 (kick-up 0) 에서 23 µm 배트의 최소 평균 배향 ≈ 81.7° 가 18 µm 의 ≈ 84.3° 보다 **더 재배향**이다. "가는 섬유 = 낮은 EI = 더 큰 재배향" 은 **가시가 섬유를 낚을 때만** 성립한다. 가시 없는 바늘은 섬유를 **밀어내는** 기하 효과가 주고, 이때는 굵은 섬유(더 성긴 배트, 더 긴 레버)가 더 크게 움직일 수 있다 — 가설. 23 µm N1 의 선분 수 패널에도 z/h 0.85–0.92 에 튀는 값이 있다 (배트 기하가 달랐을 가능성).
- **I5. 영향 반경이 주기 셀 반폭에 닿는다** (D11). 8 mm 주기 셀에 펀치 1 개 = **1.56 펀치 cm⁻²** 격자와 같다. 영향 반경 2.5–3 mm 는 셀 반폭 4 mm 의 **62–75 %**, 셀 면적의 **31–44 %**. 반경 프로파일의 먼 꼬리(≈ 0.02)가 진짜 원거리 기준선인지 **이웃 주기상(periodic image)의 영향**인지 가를 수 없다. 섬유 길이(6 mm)도 셀 폭의 0.75 다 — 섬유망 역학의 유한크기 효과가 검토되지 않았다.
- **I6. 섬유 배향 분산 = 부피 팽창 기계** (Fig. 3). 같은 질량이 배향 분산만으로 1.7–1.8 배 부푼다. D50 은 1.36–1.47 배로 **덜** 커진다 → 늘어난 공극은 목보다 **몸통**으로 간다 (D7: D50/(V_free/S) 가 10° 1.86–1.92 → 30° 1.43–1.49). 우리 계의 VGCF 가 침대를 벌리는 효과(우리 `dilate-z` 가 다루는 prop-open)와 **같은 방향의 기하 효과**다 — 크기는 전이 불가.
- **I7. "경로 단축" 은 구멍 하나의 성질일 가능성** (D10). 최대지름 경로는 max–min 문제의 해 하나다. 펀치 후 경로가 거의 수직(Fig. 11)이고 길이가 6 mm 에 접근(L/H = 1.35–1.49) ⇒ 바늘이 남긴 **관통 채널을 따라간다**고 보는 것이 자연스럽다. 병목 지름(85–89 µm)이 거의 안 변한 것도 "채널 벽의 섬유가 병목을 정한다" 와 정합. 실제 공정은 이웃 관통이 **많이** 겹치므로(p.31 — 펀치 밀도 값은 논문에 없음) 이런 채널이 도처에 생겨 방향은 맞겠지만, **이 그림의 −46 · −65 % 는 1 펀치 셀의 수치**다.
- **I8. 병목 지름 ≈ 웹의 중앙 기공목** (D10). D_max/d_f = 4.7–5.0 (18) · 5.0–5.6 (23) 이 30° 웹의 D50/d_f 4.73 · 4.91 과 같은 자리다. 두께 관통의 임계(퍼콜레이션) 지름이 **웹 기공목 분포의 중앙 근처**에 앉는다는 뜻 — 웹 PSD 에서 배트의 관통 병목을 예측하는 식을 세울 단서 (표본 6 개, 약한 근거).
- **I9. D_z > D_y 의 두 후보** (D8, D14). 면내 우세 섬유망이면 섬유가 y 방향 성분을 더 가질수록 y 수송이 덜 막힌다. 30° 를 **균일 ±30°** 로 읽으면 A_yy ≈ 0.087, **가우시안 σ = 30°** 로 읽으면 ≈ 0.21 — 둘 다 원거리 A_zz(≈ 0.02) 보다 크다 ⇒ D_y ≥ D_z 가 기대인데 관측은 반대다. **30° 가 전폭(±15°)** 이라면 A_yy ≈ 0.023 으로 A_zz 와 비슷해져 모순이 약해진다. 후보 ① **적층 복제 상관**: 같은 웹을 같은 면내 위치로 쌓았다면(§4.6 ②) 기공 위치가 z 로 반복돼 수직 통로가 정렬된다 → D_z 증가 ② **영역·경계**: GeoDict 영역에 자유 공간이 포함되거나 잘린 부분체적이면 방향별 값이 왜곡된다. 둘 다 SI 없이 판정 불가.
- **I10. x 방향은 Bruggeman 과 겹친다 — 가정 셋이 맞다면** (D14). 배트 6 mm · 7 웹 · 되튐 0 으로 ε 를 세우면 ε = 0.929 → 0.906 → 0.859 (18 µm), ε^1.5 = 0.896 · 0.862 · 0.795 vs D_x 0.890 · 0.858 · 0.790 — **±0.5 % 일치** (23 µm 은 +0.3 ~ +2.1 %). 그 가정 위에서 굴곡도 인자 τ = ε/(D_eff/D₀) 는 x **1.04–1.09** · y **1.15–1.36** · z **1.13–1.27** (18 µm). 되튐이 컸다면 ε 가 더 높아 일치가 깨졌을 것이므로, 이 일치는 "되튐 후 두께 ≈ 명목 두께" 를 **약하게** 시사한다 — 증거 등급은 정합성 확인까지.
- **I11. 캘린더링의 첫 25 % 는 "꼬리 절제"** (D13). D90/D50 = 2.64 → 1.28 (18) · 2.13 → 1.28 (23) — 두 직경이 **같은 1.28** 로 모인다. 이후 25 → 50 % 는 폭이 거의 그대로(1.24 · 1.39)인 채 전체 축소. 수력 스케일(d_f ε/(1−ε)) 로 예상하면 D50 은 ×0.73 · ×0.46 이어야 하는데 실측은 ×0.83 · ×0.62 — **D50 은 공극만큼 줄지 않는다** (가정 의존, D14).
- **I12. 구 사슬 굽힘 스프링 ≡ 우리 막대의 곡률 에너지** (D17). BPM 의 ½ k_b θ² (k_b = EI/l₀) 는 작은 각에서 우리 Tier-2 막대의 ½ (EI/L₀³) ‖Δ²x‖² 와 같은 식이다. 두 구현이 같은 EI 로 같은 버클 하중을 내야 한다 — 서로의 검산이 된다. 그들은 비틀림·전단 스프링을 더 가졌다.

---

## 10. 인용 가능 문장 (deck/paper용)

- "Sankar et al. (ChemRxiv 2026, preprint) represented each oxidized-PAN fibre as a chain of bonded spheres (LAMMPS `bpm/rotational`, bond length equal to the fibre diameter) and propagated fibre identities through web formation, web laying, needle punching and calendering, at up to ≈12 million particles." — **stated, 비심사 명시**.
- "In that model, broadening the in-plane fibre orientation distribution from 10° to 30° increased the thickness of equal-areal-density webs from 461 to 831 µm (18 µm fibres), a larger effect than changing the fibre diameter." — **stated**.
- "In that model, calendering to a nominal 50 % thickness reduction cut the D90 pore-throat diameter by ≈60–71 % while the normalized effective diffusivity fell by only ≈10–22 % depending on direction." — D_eff 감소율은 **stated**, D90 감소율은 인쇄 D 값의 **derived**. "nominal" 을 떼지 말 것.
- ⛔ **쓰지 말 것**: *"needle punching reduces tortuosity by 65 %"* — 경로 하나의 길이다 (C3).
- ⛔ **쓰지 말 것**: *"a 20 % barb kick-up is optimal"* (C2) · *"through-plane diffusivity exceeds cross-plane diffusivity in carbon felts"* (C4).

---

## 11. 주의 / 한계 — **비판적으로**

### 11-1 저자가 인정한 것
- 섬유 파단 없음 (p.7) · 바늘 변형 없음 (p.13) · 탄화·흑연화·활성화 없음 (전망, p.37) · 섬유 손상·절단·파편화는 향후 과제 (p.37).
- 상용 제조 조건은 비공개 → 공정 서술은 문헌·특허 재구성 (p.4).
- 직경과 배향의 기여를 **분리하지 못했다** (p.25).
- kick-up 20 % 는 보편 최적이 아니다 (p.29) · 반경 표현은 방위각 평균이다 (p.33).
- Hertz-history 가 복잡한 단계에서 수렴 곤란 → Mindlin 으로 전환 (p.9).

### 11-2 우리가 보는 것
- **L1 · 검증 0.** 실험(CT · 수은 압입 · 투과도 · 두께)과 **한 번도** 대조하지 않는다. 저자 기여란의 "validations" 에 대응하는 자료가 본문에 없다. 모든 결론은 모델 내부 상대비교다.
- **L2 · 재현 불가.** E · ν · ρ · μ · γ · 속도 · 증분 · 이완 · 단위 척도가 전부 SI 에 있고 SI 는 이 PDF 에 없다. 코드 비공개, 데이터는 요청 시. **환산 LJ 단위**가 물리값을 한 번 더 가린다.
- **L3 · 산술 불일치 셋** — 면밀도(D5) · 적층 수(D3) · 고체두께(D4). 둘은 SI 의 정의로 풀릴 수 있지만 본문만으로는 닫히지 않는다.
- **L4 · 단일 실현.** 시드·반복 0. 차이의 크기(예: 10° vs 30° 의 A_zz 차)에 오차가 없다. 옅은 띠(Figs. 7 · 12)는 정의 없음.
- **L5 · 힘·압력 0.** 니들 관통력, 캘린더링 압력, 섬유 응력 어느 것도 보고하지 않는다. 캘린더링은 **변위제어 명목값**이다 — 공정 창을 압력으로 정하는 실제 공정과 연결되지 않는다.
- **L6 · 되튐 후 두께·공극 미보고.** "25 / 50 %" 는 플래튼 스트로크. PSD · D_eff 는 되튐 **후** 평형 구조(p.16)인데 그 구조의 실제 두께를 모른다 — `zhang2026_xct_*` 카드가 경고한 "하중 중 vs 제하 후" 와 같은 부류의 누락.
- **L7 · 단계 중간의 접촉법칙 전환.** 웹 → 니들 비교에 모델 변경이 섞인다. 전환이 결과에 주는 영향은 정량되지 않았다.
- **L8 · 적층 = 같은 웹의 복제로 읽힌다.** *"internal fiber configuration and in-plane position of each web are retained"* (p.13) — 독립 실현을 쓰는지 명시가 없다. 복제라면 층간 기공 위치가 상관된다 (I9 후보 ①). 크로스래핑 각도도 모델에 없다 (Table 2: 적층 변수 "None").
- **L9 · 바늘을 빼지 않고 삭제.** 관통 뒤 바늘을 계산 영역에서 지운다(p.15) — 바늘이 빠져나오는 행정의 마찰·섬유 되끌림이 모델에 없고, 그 효과의 크기는 논문이 다루지 않는다.
- **L10 · 주기 셀 크기.** 섬유 길이 = 셀 폭의 0.75, 펀치 영향 반경 = 반폭의 62–75 % (I5). 크기 수렴 검사 없음.
- **L11 · 최대지름 경로 하나.** 벌크 굴곡도가 아니다 (I7). 바늘 구멍이 경로를 결정했을 가능성을 배제하지 않았다.
- **L12 · 집계 단위 혼재.** A_zz 0.14 (text) · ≈0.10 (Fig. 13) · ≈0.090 (Fig. 7) — 같은 조건의 서로 다른 집계 (D19). 컬러바 포화 (Figs. 6 · 10).
- **L13 · 배향 분포 정의 미기재.** 10° · 30° 가 반폭인지 표준편차인지 전폭인지 모른다 — D_z > D_y 해석이 여기에 걸린다 (I9).
- **L14 · 거짓 정밀.** PSD bin 9–11.5 µm 인데 D 값 0.01 µm 표기.
- **L15 · 섬유 모델의 물리 공백.** 섬유 표면 요철(구슬) · 점착 없음 · 섬유 굽힘 소성·크리프 없음 · 가시 날카로움(입자로 채운 STL 의 해상도) 영향 미검토.
- **L16 · 서지.** 비심사 v1 프리프린트 — 수치는 개정될 수 있다. ref 29 와 ref 69 가 같은 논문(Troncoso 2025) 중복 인용.
- **L17 · ASSB 전이 한계.** 섬유만의 87–93 % 다공체와 입자 + 소수 섬유의 10 % 대 치밀체는 접촉 위상·하중 경로·수송 담지상이 모두 다르다. 전이되는 것은 **방법·기술자·비용 규모·실패 양상**뿐이다.

---

## 12. 용어 미니 사전

| 용어 | 뜻 (이 논문 맥락) |
|---|---|
| **산화 PAN (oxidized PAN, PANox)** | 폴리아크릴로니트릴을 공기 중 산화안정화한 섬유 — 고리화·산화·가교로 사다리형 구조. 탄소섬유·펠트의 전구체 |
| **스테이플 섬유 (staple fiber)** | 일정 길이로 자른 불연속 섬유 (여기 6 mm) |
| **카딩 (carding)** | 침포 실린더들이 섬유를 낱개로 풀어 얇은 웹을 만드는 공정. 모델은 결과(배향)만 지정 |
| **웹 (web) / 배트 (batt)** | 카딩된 얇은 섬유층 / 웹을 여러 장 쌓은 두꺼운 층 |
| **웹 적층 (web laying) · 크로스래핑 (cross-lapping)** | 웹을 평행 또는 각도를 두고 겹쳐 배트를 만드는 공정 (모델은 평행 복제 적층) |
| **니들펀칭 (needle punching)** | 가시바늘 판이 배트를 반복 관통해 면내 섬유를 두께 방향으로 끌어 얽히게 하는 기계적 결속 |
| **가시 kick-up** | 가시가 바늘 날 밖으로 튀어나온 반경 방향 거리 (여기 0–30 % × 바늘 지름) |
| **MD / CD / TD** | machine direction (x) / cross direction (y) / thickness direction (z) |
| **BPM (bonded-particle model), `bpm/rotational`** | 입자를 영구 결합으로 이어 연속체를 흉내내는 DEM 모델. LAMMPS 스타일 이름. 축·전단·굽힘·비틀림 강성 |
| **Hertz-history / Mindlin no-slip** | 이력(누적 접선 변위)을 가진 Hertz 접선력 / 접선 강성이 접촉 반지름 a = √(Rδ) 에 비례하는 형 |
| **Rayleigh 시간** | 입자 안 Rayleigh 파 전파 시간 — 명시적 DEM 의 임계 시간간격 추정 |
| **환산 LJ 단위** | 길이 σ · 에너지 ε · 시간 τ · 질량 m₀ 로 나눈 무차원 단위계 |
| **배향텐서 A_ij** | A_ij = ⟨t_i t_j⟩ (선분 접선 t 의 2 차 모멘트, 길이가중). A_zz = 0 면내 · 1 두께 방향 · 등방 1/3 |
| **porosimetry (PoroDict)** | 비젖음상 침투로 "그 지름의 구가 들어갈 수 있는 기공" 을 누적 — 수은 압입 모사. 목(throat) 스케일을 준다 |
| **최대지름 경로 (Path, maximal-diameter mode)** | 두 면을 잇는 경로 중 **통과 가능한 구 지름이 최대인** 경로 하나. 그 지름 = 병목 |
| **DiffuDict · EJ solver** | GeoDict 의 정상 확산 풀이 모듈과 그 반복 풀이기 |
| **D_eff/D₀** | 기공 안 확산계수 D₀ 대비 유효 확산계수. τ = ε/(D_eff/D₀) 가 굴곡도 인자 |
| **GeneralCurvedCircularFiber (.gad)** | GeoDict 의 굽은 원형단면 섬유 객체 — 중심선 점열 + 국소 지름 |

---

## 13. 🧮 파생 계산 원장 (`derived`) — 인쇄값·판독값에 산술만 한 것

> 계산 스크립트는 작업 중 스크래치패드에서 돌렸다 (결과만 여기에). 판독값은 300 dpi 크롭을 눈으로 읽은 것 — 판독 불확도 ≈ 곡선 선폭.

### D1 · 웹 등가 고체두께 · 증분
t_s = t(1 − ε): 461 × 0.130 = **59.93** · 831 × 0.073 = **60.66** · 523 × 0.114 = **59.62** · 880 × 0.068 = **59.84** µm → 본문 "59.6–60.7" 과 정합. 두께 증분 (인쇄값 뺄셈) 370 · **357** (본문 356) · 62 · **49** (본문 48) — 1 µm 차는 인쇄 반올림.

### D2 · 적층 수 Eq. (15)
round(6000/H_web): 13.015 → **13** (18·10°) · 7.220 → **7** (18·30°) · 11.472 → **11** (23·10°) · 6.818 → **7** (23·30°).

### D3 · ★ Table 3 입자 수 해독
- 1,007,344 ÷ 334 = **3,016.0** (정수) · ÷ 333 = 3,025.06 (비정수) · 6000/18 = 333.3 → **섬유당 334 구, 웹당 3,016 섬유**, 섬유 실길이 334 × 18 = 6.012 mm.
- 12,088,128 ÷ 1,007,344 = **12.000** → 18·10° 배트 = 12 웹 (D2 의 13 과 **불일치**).
- 7,051,408 ÷ 1,007,344 = **7.000** → 18·30° 배트 = 7 웹 (D2 와 일치). 섬유 수 = 36,192 (18·10°) · 21,112 (18·30°).
- 12,122,823 − 12,088,128 = **34,695** → 바늘(+ 입자로 만든 도구) 입자 수 상한.

### D4 · 섬유 수로 세운 등가 고체두께
웹당 원통 부피 / 면적 = 3,016 × (π/4)(18 µm)² × 6,012 µm / (8,000 µm)² = **72.10 µm** · 구슬 부피 기준 = 3,016 × 334 × (π/6)(18)³ / 8,000² = **48.06 µm**. 인쇄 t_s 59.9 µm 는 둘 사이 (원통 대비 0.831). 공극률 관례(구슬? 복셀 원통? 두께 정의?) 미기재.

### D5 · ★ 면밀도 모순
ρ_areal / t_s = 1.70 / 59.93 × 10⁻⁶ = **28,366 kg m⁻³ (28.4 g cm⁻³)** · 원통 72.1 µm 로 **23.6** · 구슬 48.1 µm 로 **35.4 g cm⁻³**. 1.70 kg m⁻² 가 배트 전체(12 웹)라면 웹당 0.1417 kg m⁻² → 1.97–2.36 g cm⁻³, 7 웹이면 3.37–4.05 g cm⁻³ — 어느 읽기도 산화 PAN 계 섬유밀도로 깔끔히 닫히지 않는다 (산화 PAN 밀도는 이 논문에 없다 — 비교 기준은 "고분자·탄소 섬유는 g cm⁻³ 한 자리 수 초반" 이라는 일반 지식).

### D6 · 굽힘강성 비
(23/18)⁴ = **2.666** (본문 "≈ 2.7" ✓) · 결합 단위 k_b ∝ d³ → (23/18)³ = 2.086 · 단위길이 질량 (23/18)² = 1.633.

### D7 · 기공목 D50 vs 수력 스케일
원통 섬유의 V_free/S = d_f ε / 4(1 − ε): 30.12 · 57.14 · 44.69 · 78.81 µm (18·10 · 18·30 · 23·10 · 23·30). D50/(V/S) = **1.92 · 1.49 · 1.86 · 1.43** → 배향 분산이 비를 ≈ 23 % 낮춘다. D50 30°/10° = 1.468 (18) · 1.362 (23) vs 두께비 1.803 · 1.683.

### D8 · 면내 배향 2 차 모멘트 (분포 정의 세 가지 읽기)
균일 ±a: A_yy = ½ − sin 2a / 4a → ±10° **0.0101** · ±15° **0.0225** · ±30° **0.0865**. 가우시안 σ: A_yy = (1 − e^{−2σ²})/2 → σ 10° **0.0296** · σ 30° **0.2110**. 등가각: A_zz 0.02 ↔ 8.1° · 0.09 ↔ 17.5° · 0.14 ↔ 22.0° (arcsin √A_zz, 단일각 근사). Fig. 5 최소 79.5° ↔ 기울기 10.5°, cos² = 0.033.

### D9 · ★ 우리 `--fibre-align` λ_z → A_zz (등방 시작)
t = 등방 단위벡터, z 성분 × λ 후 정규화: A_zz(λ) = λ²/(1 − λ²) · [artanh(a)/a − 1], a = √(1 − λ²).
λ = 1 → **0.3333** · 0.9 → 0.3057 · 0.75 → **0.2603** · 0.5 → **0.1736** · 0.25 → 0.0754.
단일각 시작 A_zz₀ = 0.02 (펠트형) 이면 λ = 0.75 → 0.0113 · 0.5 → 0.0051 ⇒ **초기상태가 λ 보다 크게 작용**. (우리 `seed_fibres()` 초기 방향 = `rng.normal(size=3)` → 구면 균일, 그 뒤 z × λ — 식의 전제와 같다.)

### D10 · 경로 기하
L/6 mm: 4.24 → 2.31 → 1.49 (18) · 4.12 → 2.17 → 1.35 (23). 감소 45.6 · 64.8 % · 47.4 · 67.2 % (본문 46 · 65 · 47 · 67 ✓). D_max/d_f 4.95 · 4.74 · 4.85 · 5.59 · 5.50 · 5.02. 23 µm 0.3 Ø 의 병목 −10.1 % (18 µm −2.1 %).

### D11 · 주기 셀 vs 영향 범위
바늘 단면 / 셀 = π(0.165)²/64 = **0.134 %** · 펀치 밀도 1/0.64 cm² = **1.56 cm⁻²** (7 펀치면 10.9 cm⁻²) · 영향 r 2.5 · 3.0 mm → 면적 19.6 · 28.3 mm² = 셀의 **31 · 44 %**, 반폭 4 mm 의 **0.62 · 0.75** · 오프셋 0.19/0.33 = 0.576, 0.27/0.33 = 0.818 (본문 0.59–0.83 ✓) · 2.5/0.33 = 7.58, 3.0/0.33 = 9.09 (본문 7.5–9 ✓).

### D12 · 반복 펀치 누적 (Fig. 12 판독)
봉우리 0.0875 → 0.114 → 0.141: 증분 +0.0265 · +0.027, 펀치당 ≈ 0.0089. 7/1 비: r = 1.1 mm 2.15 · r = 2.1 mm 1.40 · r = 2.9 mm ≈ 1.0. Fig. 7 안쪽 고리 비 0.090/0.027 = 3.33.

### D13 · 캘린더링 PSD (삽입표)
0 → 25 %: 22.5 / 16.9 / 59.7 % (18) · 23.1 / 17.2 / 50.3 % (23). 25 → 50 %: 28.1 / 25.3 / 27.7 % (18) · 28.2 / 25.4 / 18.7 % (23) — 본문 반올림값과 전부 정합. D50/d_f 4.51 → 3.74 → 2.80 (18) · 5.10 → 4.23 → 3.15 (23). D90/D50 2.64 → 1.28 → 1.24 (18) · 2.13 → 1.28 → 1.39 (23). D50 상대 1 → 0.831 → 0.620 (18) · 1 → 0.828 → 0.618 (23). 0 → 50 % 의 D90 감소 = **70.8 %** (18) · **59.6 %** (23) (§10 인용문의 "≈60–71 %").

### D14 · D_eff — 가정 셋 위의 공극률 · Bruggeman · τ
가정: 배트 6 mm · 7 웹 · t_s (D1) · 되튐 후 두께 = 명목. 고체분율 0.0708 (18) · 0.0698 (23).

| 섬유 | χ | ε | ε^1.5 | D_x (판독) | τ_x | τ_y | τ_z |
|---|---|---|---|---|---|---|---|
| 18 | 0 | 0.9292 | 0.8957 | 0.890 | 1.044 | 1.147 | 1.133 |
| 18 | 25 % | 0.9056 | 0.8618 | 0.858 | 1.056 | 1.208 | 1.176 |
| 18 | 50 % | 0.8585 | 0.7954 | 0.790 | 1.087 | 1.358 | 1.272 |
| 23 | 0 | 0.9302 | 0.8971 | 0.900 | 1.034 | 1.121 | 1.107 |
| 23 | 25 % | 0.9069 | 0.8637 | 0.874 | 1.038 | 1.163 | 1.144 |
| 23 | 50 % | 0.8604 | 0.7981 | 0.815 | 1.056 | 1.277 | 1.219 |

수력 스케일 예측 D50 상대: 1 → 0.731 → 0.462 (실측 0.83 · 0.62, D13). 0 → 50 % 감소 11.2 / 22.0 / 17.7 % (18) · 9.4 / 18.8 / 16.0 % (23) — 본문 11/22/18 · 10/19/16 % 와 정합(판독 기반).

### D15 · 계산 비용 (Table 3)
64 × 3.9 = **250** · 256 × 9.3 = **2,381** · 256 × 12.4 = **3,174** · 256 × 22.2 = **5,683** core-h. 10⁶ 입자당 248 · 197 · 262 · **806** core-h.

### D16 · 섬유 구슬의 시간간격 비용 (우리 값: E_VGCF 100 GPa · E_SE,eff 1.35 GPa)
T_R ∝ R √(ρ/G). 같은 ν · 같은 R · 같은 ρ 에서 √(G_SE/G_VGCF) = √(1.35/100) = **0.116 (≈ 1/8.6)**. 구슬 반지름이 SE 의 1/k 이면 추가 1/k → k = 5 에서 ≈ 1/43, k = 10 에서 ≈ 1/86 (밀도 차는 미반영 — 두 밀도 모두 이 카드 범위 밖). 섬유당 구슬 수 = L/d: Endo 2001 s-VGCF (0.1–0.2 µm × 10–20 µm, 정본 카드) 로 **50–200 개** — 산화 PAN 섬유(261–334 개)와 같은 자릿수이지만 **구슬 크기가 두 자릿수 작다**.

### D17 · BPM 굽힘 스프링 ≡ 이산 곡률 에너지
½ k_b θ², k_b = EI/l₀, θ ≈ ‖x_{i−1} − 2x_i + x_{i+1}‖ / l₀ ⇒ ½ (EI/l₀³) ‖Δ²x‖² — 우리 `fibre_rod_mpm_design.md` §2 의 E_b 와 항등 (작은 각).

### D18 · §3.2.1 의 바늘 = N4 (그림 대조)
18 µm: Fig. 5 30° 곡선 (z/h 0.03 · 0.30 · 0.51 · 0.64 · 0.71 · 0.85 · 0.97) ≈ 88.0 · 84.8 · 81.0 · 79.45 · 79.55 · 81.3 · 87.5 vs Fig. 9 N4 ≈ 88.0 · 84.75 · 80.95 · 79.45 · 79.5 · 81.35 · 87.5. 23 µm: Fig. 5 ≈ 87.8 · 85.1 · 81.65 · 80.5 · 80.8 · 81.8 · 87.2 vs N4 ≈ 87.7 · 85.05 · 81.7 · 80.5 · 80.9 · 81.85 · 87.05. 차이 ≤ 0.15° = 판독 폭.

### D19 · A_zz 세 값의 집계 단위
같은 단일 펀치 · 18 µm · 30°: 본문 "국소" **≈ 0.14** ((r, z) 칸 최대로 읽힌다) · Fig. 13 보간 지도 최대 ≈ 0.10–0.11 · Fig. 7 z-평균 안쪽 고리 ≈ 0.090 · Fig. 6 컬러바 상한 ≈ 0.11 (포화). 직경 비: 고리 평균 0.090/0.027 = **3.3** vs 국소 최대 0.14/0.08 = **1.75**.

### D20 · 실제 보고된 구성 수
최종 96 중 캘린더링 결과 = 2 섬유 × 3 압축 = **6**. 니들 32 중 결과가 보이는 것 ≈ 11 (10° 배트 N4 단일 2 · 30° 배트 N1–N4 단일 8 · 반복 1). Fig. 12 의 1 펀치 곡선은 Fig. 7 의 18 µm 곡선과 r ≥ 0.5 mm 에서 판독 오차 안 일치 → 같은 런(N4)으로 보인다 (약한 근거).

---

## 14. 이 논문이 우리 백로그에 여는 것

- ⬜ **A_zz 출력** (§8 A1): `seed_fibres()` · MPM 섬유 점열 → 매니페스트에 A_ij · z-프로파일 + D9 예측값 병기. 가장 싸고 즉시.
- ⬜ **SE 상 최대지름 경로 · 병목 지름 D_c** (§8 A3): STEP3 격자, d_h/dx 문턱 공유. 기술자로만 (σ 보정 금지).
- ⬜ **침투식 목 PSD** (§8 A4): A13 pore-PNM 대조, 보고는 D10/D50 + 관통 여부.
- ⬜ **[19b] 섬유 DEM 소시험** (§8 B1): LAMMPS BPM 단일 VGCF + 구 소침대, 300 MPa 평판 — 창발 버클 vs `--fibre-buckle`, 창발 A_zz vs D9. 비용·강성 대비·보정 표적을 먼저 적는 **사전등록** 후 진행.
- ⬜ **Tier-2 막대 ↔ BPM selftest** (§8 B2): 같은 EI → 같은 임계하중.
- ⬜ (장기) **가압 전 배향 초기상태 A0** (§8 B3): 혼합/퇴적 DEM 또는 SEM·CT 앵커.
- ⬜ (문헌) **ref 73 Clemmer 2024** 확보 검토 — 제목상 *"compaction of deformable granular matter under high pressures"* (Soft Matter 20, 1702) 이고 `bpm/rotational` 의 인용처다. 결합입자로 **변형 입자**를 고압 압밀한다면 우리 SE 18 배 연화의 대안 경로와 맞닿는다 — **원문 미확인**, 정본 카드 없음.

---

## 🗨️ Q&A 로그
<!-- "Q&A 작성해줘" 트리거 시 직전 질문/답 누적 -->
