Repository: yonghoon7153-source/Yonghoon-DEM-DFT

# 📚 LITDB — 문헌 단일 시스템 (**SE·DFT 축 + DEM·MPM 축, 두 트랙**)

> **앞으로 논문은 여기서만 본다.** 여러 곳(db/literature, kb/papers, db/properties, Excel)에 흩어진 문헌을 한 곳에서 생각·참고·비교하기 위한 통합 MD 시스템.

## 왜 트랙이 둘인가
`INDEX.md` 는 argyrodite 전해질 축이라 접촉역학·MPM·건식전극 digest 가 들어갈 자리가
없다. 그래서 한때 64편이 **어느 인덱스에도 없었다**(open_items #7). 축을 나눠 그 구멍을
닫았고, 한 분모로 세면 “159편 중 98편 미언급” 같은 **가짜 미결**이 나온다
(`comparison_vs_ours.md:8`). 분리는 실측 근거가 있는 결정이다 — 합치지 말 것.

⚠ 이 표의 **편수는 적지 않는다.** 손으로 쓴 수는 반드시 낡는다(README 자신이 세 번 틀렸다).
현재값은 `python3 tools/litdb/build_index.py --check` 로 본다.

File: litdb/papers/sendek2017_ml_screening_12k_conductors.md (part 2 of 2)
## 6. 최종 후보 전량
### 6a. 최종 21종 (Table 3 전량 — P_LR≥50%·gap≥1·V̂_ox≥4·T=0·E_hull=0, 종합성능 순)
| MPID | 조성 | P_LR | d | ε | A | E_gap (eV) | V̂_ox (V) | $/m²@10μm | I_A | 문헌 |
| ML 계보 ★ | **손수 특징공학 20종 + LR + 전수 조합 선택** · 훈련 40 · LOOCV 10% · FP 18% | **TabPFN**(사전학습 ICL, 튜닝 0) 계획 M1–M3 · 코도핑 47 도펀트/1081쌍 · LOOCV/leave-one-dopant-out | **같은 체급(40≈47)·9년 세대차** — 그들: 특징을 사람이 만들고 모델은 최소(LR), 우리: 특징 최소·모델이 사전학습. **그들 방어 절차(LOOCV·5:1 절제·X-rand·d/ε/A·이진화)가 우리 발표의 선례** |
| 스크리닝 구도 | 순차 boolean 깔때기 + ML 분류기(마지막) | cascade = 가중 score+게이트, ML은 교호작용(codoping) | 3자 비교는 §12 한 줄 |

## 12. 깔때기 3자 비교 (한 줄씩)
- **Sendek 2017**: 12,831 → [E_hull=0 · gap≥1 · V̂_ox≥4 · 무TM] 317 → [**ML 분류기** P_LR>50%] **21** — 물리 게이트 + *데이터 기반* 전도도 게이트(전 물질군).
- **Xiao 2019**: 104,082 → [gap>0.5] 62,437 → [hull<5 meV] 1,600 → [ESW] 302 → [ΔE_rxt] 184 → [폴리음이온] 66 → [NEB 6종] **3** — 전부 *물리* 게이트, ML 없음(코팅용).
- **우리 cascade v23**: **270 슬롯(base 90종)** → **가중 score**(ox 0.30/stable 0.25/soft 0.20/ductile 0.15/window 0.10)+최소 게이트 → TabPFN (⛔ 2026-08-16 정정 — 여기 적혀 있던 "챔피언 **MLIP-MD** 검증"은 **0/270 미실행**이다. 그리고 ML 학습 표본 47종은 2026-06-29 취합 스냅샷이지 캐스케이드 풀이 아니다 — Sendek 훈련 40 과의 체급 비교는 이 47 쪽이 맞다) — 깔때기의 정보 소실을 연속 점수로 보완, ML은 교호작용 축.
- 계보 요약: **전도도를 ML로 게이트화한 원조(Sendek) → 열역학 다게이트의 정밀화(Xiao) → host-내 연속 스코어+ML 교호작용(우리)**.

## 13. 적용 인사이트 (M1–M3에 바로)
- ① **X-randomization + cR²_p를 M1 벤치에 이식** — 우리 codoping ML(47행·1081쌍)에 "특징 난수화 대비 몇 배?"를 붙이면 R² 수치보다 강한 정직성 지표가 된다. 계산 반나절, 선례 인용 = 이 논문 §3.2.2.
- ② **d/ε/A 신뢰지표 3종 = M3 역설계 불확실성 페널티의 기성 구현체** — PCA-정규화 훈련중심거리 d(>2 = 외삽 플래그)·LOO 재훈련 분산 ε·적용영역 불리언 A를 TabPFN 후보 스코어에 병기하면 winner's curse 완화(ml_opportunities §0.5-5)와 정확히 맞물림. Fig 4(P_LR vs d 산점) 양식 재사용.
- ③ **게이트 순서 교훈**: "전제조건(안정·gap·ESW)이 전도도보다 세게 걸러진다"(89.0% vs 99.8%) — 우리 cascade에서 값싼 열역학 축을 앞에, ML/수송을 뒤에 두는 현행 구조의 문헌 근거. 발표 때 "모델 단독 1,408 vs 깔때기 21" 대비 숫자가 잘 먹힌다.
- ④ **성과 화법 = 농축배수(enrichment)**: "정확도 90%"가 아니라 "**랜덤 시행 대비 4배 농축**(FP 18% vs 75%)"이 그들의 최종 화법(SI S4) — 우리 cascade/TabPFN 적중률 발표도 이 프레임(base rate 명시 + 농축배수)으로. ⚠ **4배는 FPR 기준**임을 반드시 붙일 것(CVMR 기준으로는 3.6배 — §17c-1).
- ⑤ **이진화 문턱 민감도는 "문턱값"이 아니라 "positive 비율"을 x축으로 그린다** (Fig S5 설계, 2026-08-03 SI 실물): 문턱을 옮긴다는 건 결국 클래스 균형을 옮기는 것이라, 성능 변화의 대부분이 균형 효과다. 우리가 코도핑 타깃을 이진화할 때(예: "σ 유지/저하" 판정) **문턱 스캔 그림은 x=positive 비율, 좌축 CVMR·우축 FPR, 진짜 vs X-랜덤 4곡선** 양식을 그대로 쓰면 반나절이고 방어력이 크다. 그들처럼 **"공학적 의미로 먼저 고르고 (a)(b)로 사후 확인했다"고 순서를 밝히는 것**도 그대로 따라할 정직성 장치.
- ⑥ **소표본 무질서 처리의 "정적 기대값" 선례**(SI S2 + Fig S3/S4): 부분점유 구조의 특징을 **Bernoulli 점유 + hard-sphere 상관 + Metropolis 스왑의 running mean**으로 정의하고, **수렴 임계를 훈련셋 표준편차로 정규화해 히트맵으로 보고**(Fig S4)한다. 우리 M4 disorder-ensemble 서러게이트에서 "몇 개 배열이면 충분한가"를 보고할 때 **같은 정규화(수렴 폭 / 데이터셋 spread)** 를 쓰면 심사자가 바로 읽는다. ⚠ 단 그들 방식은 **정적 기하 특징의 앙상블 평균**이고 우리는 **동역학의 앙상블**이라, 절차만 차용하고 "무질서 평균 σ" 같은 등치는 금지.

## 14. 인용 가능 문장 (deck/paper용)
- (랩 PPT ML-선행 앵커) "소표본 ML 재료 스크리닝은 Sendek et al. (EES 2017)이 실측 40종·5특징 로지스틱 회귀(LOOCV 오분류 10%)로 MP 12,831종을 21종 후보로 압축하며 정립한 노선이며 — 훈련셋 40 vs 우리 47 도펀트로 체급이 같다 — 우리 TabPFN 코도핑 루프는 같은 문제 체급에 사전학습 ICL(2026)을 얹은 직계 후속이다."
- "Sendek 2017의 결론 — '상안정·전자절연·전기화학 창 같은 전제조건이 이온전도도보다 후보를 더 세게 걸러낸다(모델 단독 1,408종 vs 깔때기 21종)' — 는 우리 cascade가 열역학 게이트를 앞단에 두는 설계의 문헌 근거다."
- "이 논문이 21종에 올린 Li₃InCl₆·Li₃ErCl₆는 2018년 이후 할라이드 SE 붐으로 실증된 조성족으로, ML 스크리닝의 대표적 사후 적중 사례다 (LiCl 거짓양성·티오보레이트 미검증과 함께 인용해야 공정)."

## 15. 주의/한계 (over-claim 방지) ★
1. **본문 산술 모순**: "전제조건이 92.2% 제거"(abstract·§4.1) ↔ 12,831→317 = 실제 97.5% 제거. 92.2%는 V̂_ox 제외 중간단계(~1,001종)로 추정(비검증) — **숫자 인용은 12,831/317/21로만**.
2. **P_LR=1.000 후보 4종은 전부 인공물**(mixed-anion 특징 정의 파탄, d 3.2–6.9) — 21종을 "확신 후보 21"로 옮기면 오독; 실질 16종. LiCl(0.837)은 저자 자인 거짓양성.
3. **훈련 라벨 자체가 무른 데이터**: 다결정 소결 σ(GB 포함)·측정법 혼재·1자릿수 요동 — 그래서 이진 분류를 택했음을 같이 인용해야 함.
4. **LiLnS₂ 5종(21의 1/4)은 vdW 층상 + semi-local DFT 이완 구조** — 저자 스스로 거짓양성 위험군으로 지목; 이후 실험 확증도 본문·SI엔 없음.
5. **90% 정확도 주장의 실체** = 40점 LOOCV(1점=2.5%p 입도) + FP 18%(낙관적일 수 있음 자인) + base rate 미지 — "4배 농축기"가 방어 가능한 최종 화법.
6. **V̂_ox는 물성이 아니라 게이트용 상한** — LiHo₃Ge₂(O₄F)₂ 53.18 V 같은 비물리 스케일이 표에 그대로 있음. 우리 grand-potential onset과 같은 표에 놓지 말 것.
7. **E_hull=0 강컷**: 준안정 합성가능상(비정질·고온상 포함) 전면 배제 — Li₇P₃S₁₁(E_hull>0)이 후보군에서 원천 탈락하는 세대적 한계(§6b에선 완화판으로 재등장).
8. **X-randomization 전체 절차는 3회뿐**(권고 ≥10) — 저자 자인; cR²_p 0.59도 문턱(0.5) 근접이지 압도적이지 않음.
9. **DFT-MD 검증은 1물질·1온도·단일 배열·Γ-only** — Li₅B₇S₁₃ "σ_RT 0.026–1.6 S/cm"는 메커니즘 가정에 60배 걸친 추정. 인용 시 "DFT-MD가 superionic급임을 시사" 이상 금지.
10. **2017 시점 DB 커버리지 한계**: argyrodite·Li₃YCl₆ 부재, LGPS족은 훈련셋 중복이라 발견 아님 — "DB 스크리닝의 천장 = DB"를 보여주는 사례로 인용.
11. **훈련셋 크기 표기 주의**(2026-08-03 신규): Table 1은 **39행**, 본문은 "40 materials" — 40번째는 Li₁₄ZnGe₄O₁₆의 두 번째 다형이다(§4a ★). "40종 조성"이라 쓰면 틀린 인용.
12. **Fig 4가 후보 21종을 다 보여주지 않는다**(2026-08-03 신규): x축 상한 5 > d를 가진 2종(d=5.149·6.852)이 off-scale — 그림만으로 "외삽 후보가 축 안에 다 있다"고 읽지 말 것(§10 Fig 4).
13. **원문 오식 2건**(2026-08-03 신규, 인용문 그대로 옮길 때 주의): §4.5 "we might expect at least four (18%) of these 21 predicted positive materials to be **false negatives**" — 문맥·Table 3 각주(“18% of positive predictions to be false positives”) 모두 **false positives**가 맞다. 그리고 Nernst 문장 "**V = zFE**"는 차원이 뒤집혀 있다(eq (5) ΔG_f/xF가 정본).
14. **SI 조판 결함 6건**(2026-08-03 SI 실물, §17c): ① **eq S1(AAV)이 뒤집혀 있다** — 이름·단위는 "Average atomic volume, Å³"이고 Table S2 값도 LiI 27.35 Å³(= V/N)인데 인쇄된 식은 `AAV = N_cell/V_cell`(원자수/부피). ② **eq S4(LBI) 분모가 N_bonds−1**(평균인데 표본표준편차 분모를 씀; 같은 성격의 eq S7 SBI는 N_bonds로 옳다). ③ **eq S17이 결번**(S16 → S18). ④ **상호참조 4건 오류**: S1 서두 "LiI·Li₃P 특징값은 **Table S3**에" → 실제 **Table S2** · S1.16 "Similar to **S1.16**" → S1.15 · S1.17 "as performed in **S1.14**" → S1.13, "described in **S1.16**" → S1.15 · S1.18 "procedure described in **S1.18**" → S1.17. ⑤ **§S4가 "Fig. 5"를 2회** 언급(= Fig. S5). ⑥ **§S3 문장 탈자** — "None of these models displayed **strong** predictive power as logistic regression"(as strong as가 맞음). ⇒ **SI의 특징 정의를 코드로 옮길 사람은 식이 아니라 Table S2 값으로 검산해야 한다**(AAV는 반드시 뒤집어 구현).
15. **Fig S4의 축 라벨이 뒤바뀜**(2026-08-03, §17d-3): x=`Training materials`(눈금 1–20) / y=`Feature values`(눈금 1–40)로 인쇄돼 있으나 실제는 그 반대다. 이 그림을 인용·재현할 때 전치해서 읽을 것.
16. **§S4의 "misclassification rate is approximately four times smaller"는 CVMR이 아니라 FPR의 성질**(2026-08-03, §17c-1): 그림에서 화살표 지점의 CVMR 비는 0.355/0.10 ≈ **3.6배**, FPR 비는 0.75/0.185 ≈ **4.1배**다. Fig S5 캡션은 정확히 "**false positive rate** … four times lower"라 쓰므로, **"4배 농축"은 FPR 기준으로만 인용**해야 한다(우리 §13-④ 화법도 FPR 기준으로 고정).
17. **§S4의 "진짜–랜덤 CVMR 격차가 50/50 근처에서 최대"는 그림이 뒷받침하지 않는다**(2026-08-03, §17c-1): 판독상 격차는 x=0.5에서 ≈0.275, 0.55에서 ≈0.295, **플롯 우측 끝 0.6에서도 ≈0.305로 계속 증가 중**이다(플롯이 0.6에서 끊겨 진짜 최대가 어디인지 알 수 없음). 문턱 선택의 (b) 기준을 인용할 때 "그림으로 확인된 사실"처럼 쓰지 말 것.
18. **Table S4 캡션이 본문과 상충**(2026-08-03, §17c-4): 캡션 "nor do any have reported ionic conductivity values to our knowledge" ↔ 본문은 같은 표의 Li₂₁Si₅·Li₁₅Ge₄를 refs 105–107로 "정답 예측"이라 함. **"실측 σ가 아니라 계산·간접 증거"**라고 붙여서 인용할 것.

---

## 16. 본문 실물 독립 재검증 (2026-08-03) ★ — inbox #40, 사용자 분류 폴더 `DFT`

**대상**: `litdb/inbox/40. Holistic computational structure screening of more than 12 000 candidates for solid lithium-ion conductor materials.pdf` — **15 pp, 본문 전문**(PDF meta: `/Author` Austin D. Sendek · `/Subject` "Energy & Environmental Science (2017), 10, 306-320, doi:10.1039/C6EE02697D" · CreationDate 2017-01-17 · Producer Aspose.PDF 22.3.0 · CrossMark 활성). 1차 digest(2026-07-28)는 업로드 임시본(`7e06f200`)으로 작성됐고, 이번에 **인박스 실물이 들어와** 같은 절차로 독립 재대조.

**방법**: ① pypdf 페이지 단위 텍스트 전수 추출(15 pp, 85.6 KB) → digest 전 서술과 1:1 대조. ② 텍스트 추출이 RSC 조판의 위첨자 참조번호를 뭉개는 정황을 잡고 **Table 1·2·3 및 Fig 1–4를 200–400 dpi 페이지 렌더 이미지로 실물 판독**(표는 전행 전열, 그림은 축·범례·마커·화살표 위치). ③ 참고문헌 113건 전량 대조로 digest의 ref 귀속 검증.

**범위 제한 (→ 2026-08-03 당일 해소됨)**: 이 §16 패스 시점엔 **SI(31 pp)가 인박스 미보유**여서 SI 유래 서술을 재검증하지 못했다. **같은 날 SI 실물이 들어와 §17에서 전부 닫혔다** — 16e의 3건은 모두 결론이 났고(아래 각 항목에 표기), 16g의 "남은 구멍"도 없어졌다.

### 16a. 표 전값 대조 — **불일치 0**
| 표 | 규모 | 대조 결과 |
|---|---|---|
| **Table 1** (훈련셋) | 39행 × 4열(조성·σ_RT·σ ref·구조 ref) | digest §4a 표의 **조성·σ 39행 전값 일치**(LiLa(TiO₃)₂ 1×10⁻³ … α′-LiZr₂P₃O₁₂ 5×10⁻⁸). #12 `Li₁₅Ge₃V₂O₄`·#13 `Li₁₄.₈Ge₃.₄W₀.₆O₄`의 "O₄" 인쇄, #5 `Li₁₄ZnGe₄O₁₆(2)`의 "(2)"와 구조 ref "33 and 34" **모두 원문 그대로 확인** |
| **Table 2** (특징 20종) | 20행 × 4열 + 상수항 | digest §4b 표와 **80값 전부 일치** — Pearson(0.20/0.22/−0.04/…/−0.18)·std·mean·정규화계수(LLB +0.817·SBI −1.323·AFC −1.028·LASD +2.509·LLSD −1.619·상수 −1.944). 이탤릭 표시된 5개 = 채택 특징도 일치 |
| **Table 3** (최종 21종) | 21행 × 11열 | digest §6a 표와 **231값 전부 일치** — MPID·조성·P_LR·d·ε·A·E_gap·V̂_ox·$/m²·I_A·관련문헌, 각주 ᵃ(외삽 5종, mp-866665 제외 mixed-anion)·ᵇ(LiCl 기지 FP, "positive의 ~18%") 포함 |
- 본문 서술 수치도 전수 일치: 66,840/12,831(19.2%) · E_hull=0 → 1,472(11.5%) · 그중 무TM 636(43.2%)·gap≥1 773(52.5%)·V̂_ox≥4 803(54.6%) · 317 · 21 · 6.6%/10.8% · 모델 단독 1,408(89.0%) · 317→21 93.3%·전체 99.8% · 비용 9,240(72.0%)/619(42.1%) · Fig 4 모집단 1,054 · 훈련 11/40 = 27.5% · 조합 1,048,575 · TMR=CVMR 10%(4/40) · FP 18%(2/11) vs X-랜덤 75% · cR²_p 0.59 · X-rand 100회/전체절차 3회 · LLB↔LLSD r=−0.515 · σ_e(0.5/1.12/2 eV) = 0.61/4.0×10⁻⁶/1.82×10⁻¹³ S/cm · Li₃OCl 56% · Li₆MgBr₈ 88% · Li₆ErBr₆ 47.5% · 염화물 스피넬 18.0/17.0/17.4% · Wang 황화물 V_ox 3.2/3.5/2.8 V·LiGaS₂ 5.4 V(P_LR 35%)·LiZnPS₄ 7.3 V(1%, d=2.16) · 산화물 495종 중 8종(1.6%)·전조건 3종 · Li₂₁Si₅ 98.4%(d 1.283)·Li₁₅Ge₄ 97.8%(d 1.299).

### 16b. 교정 2건 (digest 서술을 고침)
1. **훈련셋 "40종"의 정체 확정 — §4a에 ★ 항목 신설.** Table 1은 **39행**뿐인데 본문·캡션은 "40 materials/40 crystal structures". 실물 확인 결과 #5 `Li₁₄ZnGe₄O₁₆(2)`의 구조 ref가 "**33 and 34**" = 같은 조성 두 구조. **산술 증명**: σ≥10⁻⁴ 행이 정확히 11개이고 본문이 "27.5% (11 of 40)"라 못박으므로 분모는 40이어야 한다(11/39 = 28.2%). ⇒ **39 조성 / 40 구조**, 40번째는 비-superionic 다형. 1차 digest는 "(2)는 구조 ref 두 건"이라고 *추정*만 했는데, 이제 **증명**으로 승격.
2. **Li₃OCl의 V̂_ox = 본문 3.438 V** (1차 digest §6b는 Table S3 기준 3.439로 적음). §7b의 3.44는 그대로 유효. → §6b에 "본문 3.438 / SI 표기 3.439" 병기.

### 16c. 논문 자체의 내부 모순 — 실물 감사로 범위 확정
1. **"92.2%"만 단독 오류임을 증명**(1차 digest는 "모순 있음 + 추정" 수준이었음). 실물 숫자 정합성 감사:
   - 317 → 21 = 93.38% ↔ 본문 "93.3%" ✓ · 21/12,831 = 0.164% ↔ "99.8% 감소" ✓ · 21/317 = 6.62% ↔ "6.6%" ✓ · 1,408/12,831 = 10.97% ↔ "10.8%" ≈✓
   - **12,831 → 317 = 97.53%** ↔ 본문·abstract "92.2%" ✗ (유일한 불일치)
   - 게다가 abstract 문장을 곧이곧대로 계산하면 12,831 × (1−0.922) × (1−0.933) = **67종**으로 21이 안 나온다 ⇒ 92.2%는 다른 중간단계(≈1,001종 잔존)의 수치가 잘못 실린 것. **어떤 게이트 조합인지는 본문·표만으로 복원 불가**(V̂_ox 제외 3게이트 추정은 여전히 비검증).
2. **V̂_ox 수식 표기 3중 흔들림**: 본문 eq (5) `ΔG_f/xF` · **Fig 1 박스 `ΔG_f/zF`** · 본문 문장 "Nernst … **V = zFE**"(차원 역전). Li⁺ 1가라 x=z로 값은 같음 — **인용은 eq (5) 형태로 통일**(§5에 반영).
3. **§4.5 "false negatives" 오식**: "at least four (18%) of these 21 predicted positive materials to be **false negatives**" — Table 3 각주는 같은 18%를 **false positives**라 쓴다. 문맥상 후자가 정답(§15-13).

### 16d. 그림 실물 판독 (텍스트로는 안 나오는 것)
1. **Fig 1** — 순서도가 1차 digest 서술보다 구조가 하나 더 있다: `Structure screening` 내부가 **Stoichiometry / DFT-based electronic structure / Atomistic structure 3갈래 병렬**이고, `Model building` 박스가 세 번째 갈래에만 붙어 "Rapid structure-based superionic classifier"를 부품으로 공급한다(§10 Fig 1에 반영). 발표용으로 **"ML은 파이프라인의 한 부품"** 이라는 시각적 방어가 이 도식의 핵심.
2. **Fig 2** — 축 범위가 본문 서술과 다르다: 본문은 "1 ≤ n ≤ N = 20"인데 **(a)는 n=1–15, (b)는 n=1–14**까지만 그린다. 판독값: 진짜 CVMR 0.20(n=1) → **0.10(n=5 최소, 화살표)** → 0.125(6–7) → 0.15(8–9) → 0.20(13–15); X-랜덤 CVMR 0.28 → 0.42 단조증가(n=5에서 약 3.2배 = 캡션의 "up to three times"). 진짜 TMR은 0.20 → 0.075(n=5) → 0(n=15)로 단조 하강, X-랜덤 TMR은 0.28 → ~0으로 하강해 **큰 n에서는 진짜 TMR과 만난다**(즉 "랜덤이 항상 유의하게 나쁘다"는 본문 문장은 CVMR에만 안전하게 성립).
3. **Fig 2b의 함정 — cR²_p는 n=5에서 최대가 아니다**: n=5 ≈0.59(화살표)인데 **n=7 ≈0.65 · n=10 ≈0.70 · n=13–14 ≈0.65–0.68**로 더 높다. ⇒ cR²_p는 선택 기준이 아니라 **사후 유의성 검사**(선택은 CVMR 최소가 함). 우리 M1 이식 때 역할을 뒤집지 말 것(§4d-3에 반영).
4. **Fig 3** — x축 `Σθᵢxᵢ`에 **눈금 숫자가 없어** 정량 판독 불가(정성만). (b)의 LiLa(TiO₃)₂는 **전 데이터 최좌단·P_LR≈0**까지 떨어져 캡션의 "conspicuously strongly misclassified"를 시각적으로 확인.
5. **Fig 4** — legend "Non-metallic materials"(적, 열린 원) / "Promising candidates"(흑), 오차막대 청색(LOO σ), P=0.5 회색 점선, **x축 0–5**. ⇒ Table 3의 **d=5.149(LiMgB₃(H₉N)₂)·d=6.852(Sr₂LiCBr₃N₂) 2종은 축 밖**이라 그림에 없다. "가장 위험한 외삽 2건이 그림에서 사라진 산점도" — 우리 M3 그림 설계 시 반면교사(§10 Fig 4·§15-12).

### 16e. SI 관련 유의점 (SI 미보유 상태에서 본문 대조로 드러난 것) — **3건 전부 §17에서 종결**
1. **본문 텍스트 추출이 Table 1의 참조번호 열을 뭉갠다** — pypdf 결과 `Li₃P … 85 2` / `Li₁₀Ge(PS₆)₂ … 73 1` / `Li₇P₃S₁₁ … 97 6` 처럼 보이지만, **페이지 이미지 실물은 각각 (8, 52) / (7, 31) / (9, 76)**(σ ref, 구조 ref)이다. 인접한 두 숫자가 붙어 세 자리처럼 읽히는 조판 아티팩트 — 이 표를 다시 기계 추출할 사람은 반드시 이미지로 교차 확인할 것.
2. **§6b(Table S3)의 ref 번호는 SI-로컬 번호다** — ✅ **§17b-2에서 종결**: SI 참고문헌 22건 실물 확인 결과 13=Kanno 2000(Li₄GeS₄)·17=Gerbig/Maier 2013(Li₂O₂)·19=Kanno 1986(Li₂MgBr₄)·20=**Haven 1950**(LiBr)이며, **원 출처 자체는 본문과 정합**(14=Schneider=본문 101, 21=Wada=본문 95, 22=Richards=본문 25). ⇒ "번호를 그대로 옮기면 오인용"이라는 경고는 유효하되, **실체는 §6b에 전량 기재해 두었으므로 이제 안전하게 인용 가능**.
3. **σ 문턱 분석의 SI-본문 어긋남** — ✅ **§17b-1에서 종결: 모순 아니었음**. 본문의 5×10⁻⁶는 **훈련셋 σ 중앙값(= 50/50 지점)**, Fig S5의 10⁻⁵은 **CVMR이 최대가 되는 지점(= 40% positive)** 으로 **서로 다른 양**이다. Table 1 실물로 셋 다 재현됨: 10⁻⁴→11/40=27.5% · 10⁻⁵→**16/40=40.0%** · 5×10⁻⁶→21/40=52.5%. 1차 digest의 잘못은 수치가 아니라 **"클래스 균형"이라는 라벨링**이었다(§4d-4 전면 개정).

### 16f. 신규 확보 (1차 digest에 없던 것)
1. **σ↔안정성 상충의 명시적 진술**(§2.3 도입부, 우리 캠페인에 직결): *"low activation energies for ion diffusion correlate with small magnitude (i.e. closer to zero) formation energies, and these small formation energies typically correlate with enhanced chemical reactivity."* — §4c의 SBI 역설(부격자 이온성↑ = 안정↑·전도↓)과 **다른 경로로 같은 결론**(형성E 크기 축). ⇒ 우리 "산화안정 vs σ 동시개선"의 난이도를 문헌으로 규정할 때 **SBI 역설 + 이 문장 두 개를 쌍으로** 인용하면 축이 두 개가 된다.
2. **후보 두 족의 선택 이유**(§4.5 말미): LiLnX₂·ALiX 공통점 = **"Li에서 먼 쪽은 이온결합 · Li와의 결합은 덜 이온성"** (LiLnX₂는 Li가 vdW 갭에 인터칼레이트, ALiX는 ref 110 전자구조 요인) — SBI 역설의 실물 구현 예시(§6a에 반영).
3. **P_LR의 분포 통계**: 전제조건 통과 317종의 **P_LR 평균 10.0% · 표준편차 21.1%** (기존 digest엔 "6.6%가 50% 초과"만 있었음) — "대부분의 후보가 바닥에 깔리고 소수만 튄다"는 분포 형태의 정량.
4. **LiGaS₂의 d = 1.1**(고신뢰인데도 모델 음성 35%) — Wang/Ceder 대조(§7d)에서 "적용영역 안에서의 정당한 기각"임을 보여주는 값.
5. **감사의 글 = 우리 BVSE 계보와 직결** ★: 저자들이 **Prof. Stefan Adams (NUS)** 의 질문·논평에 사의를 표한다. Adams는 refs 111–113(bond-valence 알고리즘)의 저자이자 **우리 BVSE가 쓰는 softBV 파라미터의 원저자**다. 즉 §7d의 "BV cross-material 스크리닝 반박"은 **BV 창시자가 검토한 상태에서 실린 반박**이라는 뜻 — 우리 "BVSE는 within-host 상대 프록시로만"이라는 규율의 외부 근거가 한 단계 더 단단해진다. (부수: Peter Attia 등도 사의 대상.)
6. **자기인용 1건**: ref 107(리튬화 Si/Ge의 superionic 계산) = **Cubuk & Kaxiras, Nano Lett. 2014** — Cubuk은 본 논문 공저자. §6c "Li₂₁Si₅/Li₁₅Ge₄ 정답 예측"의 검증 근거 중 하나가 자기 논문임을 인용 시 밝힐 것.
7. **Broader context 박스**: 고체전해질의 응용 확장 근거로 **구조전지(structural battery) — 전기 항공기·우주선의 중량/부피 민감 응용**을 든다(본문 본론엔 안 나오는 서술).
8. **참고문헌 113건 전량 대조로 digest의 ref 귀속 검증 완료**: 10=Jain(MP)·12=Fujimura 2013(우리 digest 보유)·17=Raccuglia Nature 2016·22=Ong(pymatgen)·24=Chan–Ceder PRL 2010·**25=Richards, Miara, Wang, Kim, Ceder, Chem. Mater. 2016, 28, 266–273(= 우리 [Rich16] 원전)**·90=Wang/Ceder Nat. Mater. 2015(bcc)·91=Roy QSAR primer·92=James/Witten/Hastie/Tibshirani ISL·93=Rücker 2007·94=Abdi PCA·95=Wada 1983(티오보레이트 유리)·96=Tomita 2008·97=Yamada 2006(Li₃InBr₆₋ₓClₓ)·98=Court-Castagnet 1993(LiCl)·100=Zhao & Daemen 2012(Li₃OCl)·101=Schneider 1993(Li₆MgBr₈)·102–104=Lutz/Kanno(스피넬)·105–107=Ding/Chou–Hwang/Cubuk–Kaxiras·**108=R. Xiao, H. Li, L. Chen, J. Materiomics 2015(BV 산화물 스크리닝)**·109=Anurova 2008·110=Seddik 2012·**111–113=S. Adams**. ⇒ digest §2·§5·§6a·§7d의 ref 귀속 **전건 정확**.

### 16g. 재검증 결론
- **1차 digest(2026-07-28)의 본문 유래 서술은 전부 유효** — 표 3종 332값 대조 **불일치 0**, 교정 2건(훈련셋 39조성/40구조·Li₃OCl 3.438), 그림 판독으로 정밀화 5건, 신규 확보 8건.
- **논문 자체의 결함 3건**(92.2% 산술·V̂_ox 표기 3중 흔들림·"false negatives" 오식)은 **원문의 것**이며, 우리 인용 문장(§14)은 어느 것도 이 결함에 의존하지 않는다 — 그대로 사용 가능.
- **우리 대비(§11) 판정은 바뀔 근거 없음**: gap 게이트 철학 동일 · V̂_ox 수치 이식 금지 · argyrodite 공백 · 할라이드 사후 적중 · ML 계보(40≈47 체급) 전부 유지. **BVSE 규율의 외부 근거는 오히려 강화**(16f-5, Adams 검토).
- ~~**남은 구멍 = SI 31 pp**~~ → ✅ **2026-08-03 같은 날 SI 실물이 인박스에 들어와 §17에서 전부 닫힘**. 16e의 3건(추출 아티팩트·SI-로컬 ref 번호·σ 중앙값 5×10⁻⁶ vs 10⁻⁵) **전건 종결**, Table S1–S4 1,822셀 + Fig S1–S5 이미지 판독 완료. **이 논문은 이제 본문·SI 양쪽 모두 실물 대조가 끝난 상태**이며, 남은 미확인은 SI가 애초에 적지 않은 항목(MD 앙상블·시간·MSD 창 = n/a)뿐이다.

---

## 17. SI 실물 독립 검증 (2026-08-03) ★ — inbox #40 Sup, 사용자 분류 폴더 `DFT`

**대상**: `litdb/inbox/40. Sup) Holistic computational structure screening of more than 12 000 candidates for solid lithium-ion conductor materials.pdf` — **31 pp, SI 전문**(PDF meta: `/Author` **Austin Sendek** · `/Creator` Aspose Ltd. · `/Producer` Aspose.Pdf for .NET 9.3.0 · CreationDate **2016-11-04** · ModDate **2016-12-01** = 본문 accept일과 동일; 1페이지 여백에 RSC 표준 문구 "Electronic Supplementary Material (ESI) for Energy & Environmental Science. This journal is © The Royal Society of Chemistry 2016"). ⚠ **본문 PDF와 메타가 다르다**(본문은 Aspose.PDF 22.3.0 · CreationDate 2017-01-17 · `/Subject`에 서지 문자열) — 같은 논문의 **다른 시점 배포본**이며 서지 자체는 일치.

**구성 (실물 확인)**: §S1 특징 20종 정의(S1.1–S1.20, eq S1–S16 — **S17 결번**) / §S2 부분점유 구조 처리(eq S18–S19 + Metropolis) / §S3 로지스틱 회귀를 택한 이유 / §S4 분류 문턱 효과(eq S20 = FPR 정의) / §S5 Li₅B₇S₁₃ DFT-MD(eq S21–S22) / **Table S1**(원소 92종 기준값) · **Table S2**(LiI·Li₃P 특징 20종) · **Table S3**(완화판 56종) · **Table S4**(안정 superionic 34종) / **Fig S1–S5** / **SI 자체 참고문헌 22건**.

**방법**: ① pypdf로 31 pp 텍스트 전수 추출(42.2 KB) → digest의 SI 유래 서술과 1:1 대조. ② §16e-1에서 이미 확인된 조판 아티팩트를 감안해 **Table S1–S4와 Fig S1–S5를 200 dpi(Fig S4는 500 dpi 확대) 페이지 렌더 이미지로 실물 판독** — 표는 전행 전열, 그림은 축 눈금·범례·마커·화살표·색까지. ③ SI 수식(eq S21)과 비용 모형은 **우리가 직접 재계산해 원문 값 재현 여부를 검산**.

### 17a. 표 전값 대조 — **digest 인용값 불일치 0, 서술 오류 3건**
| 표 | 규모(실물 판독 셀 수) | 대조 결과 |
|---|---|---|
| **Table S1** (원소 기준값) | **92행 × 8열 = 736셀** | digest엔 값이 없던 표(서술만) → **전량 신규 확보**. digest §4b의 열 구성 서술(질량·EN·공유/이온반경·$/kg·존재비 순위) **정확**. 파생 검증 2건: **EN 결측 8원소(He·Ne·Ar·Pm·Eu·Tb·Yb·Rn) = §3의 "전기음성도 미정의 원소 제외"의 실체** · **존재비 순위는 1–78**(결측 14원소, 92−14=78; 실제로 1=O … 78=Lu가 중복 없이 전부 등장) |
| **Table S2** (LiI·Li₃P 특징값) | **20행 × 2열 = 40셀** | digest §4b가 인용한 **8값(LLB 0.0/11.33 · LASD 3.02/2.50 · LLSD 4.26/2.59 · SBI 1.68/1.21) 전부 일치**. 나머지 32값 신규 확보(§4b에 전표 삽입) |
| **Table S3** (완화판 56종) | **56행 × 12열 = 672셀** | 행 수 **56 = digest의 "+56종" 일치**. digest §6b가 인용한 **34항목**(P_LR 27 + V̂_ox 2 + SI-ref 4 + 마커) 대조 → **수치 불일치 0**(Li₃ClO 0.565·3.439 · Li₆MgBr₈ 0.88·3.856 · Li₄GeS₄ 0.781 · Li₂MgBr₄ 0.786 · LiBr 0.949 · Li₂O₂ 0.948 · Li₁₀Sn(PS₆)₂ 0.793 · Li₃PS₄ 0.622 · Li₇P₃S₁₁ 0.779 · Li₁₀Ge(PS₆)₂ 0.68/0.79 · Li₁₀Si(PS₆)₂ 0.788/0.687 · Li₂BiS₃ 0.869 · Li₄Bi₂S₇ 0.978 · KLiTe 0.982 · K₂LiGaAs₂ 0.97 · K₂LiInAs₂ 0.978 · Li₃BS₃ 0.901 · LiAsS₂ 0.843 · LiSbS₂ 0.759 · Li₂TeS₃ 0.77 · LiInSe₂ 0.952 · Li₄₈P₁₆S₆₁ 0.705 · Na₂LiGaAs₂ 0.937 · Na₂LiAlP₂ 0.956). **서술 오류 3건은 17b로** |
| **Table S4** (안정 superionic 34종) | **34행 × 11열 = 374셀** | 행 수 **34 = digest 일치**, 그리고 digest §6c의 **조성 나열 순서가 표 순서와 완전 일치**(= 1차 정독이 실제 표를 본 증거). 인용 4값(Li₂₁Si₅ 0.984/d 1.283 · Li₁₅Ge₄ 0.978/1.299) **일치**. **조성 1건 오기**(17b-5) |
| **합계** | **1,822셀 실물 판독** | digest 인용 **46항목 대조 → 수치 불일치 0** |
- **SI 본문 서술 수치도 전수 일치**: 훈련 40구조 중 **부분점유 23종** · r_c **2 Å**·실패 시 **0.1 Å 감축**·**1,000회 시도** · 수렴 **100스텝 연속 <1%** · 전 구조 **≤1,000스텝** · Fig S4 **10% 이내** · 모델 채택 특징 = SI 번호 **1.6·1.7·1.9·1.12·1.13** · LR 대안 벤치 목록(OLS·robust·locally-weighted LS·SVM 다중 커널·다중클래스·**신경망**) · base rate **82% / 1%면 100→25(4배)** · Li₅B₇S₁₃ **499 eV·Γ-only·2 fs·100원자·Li 20 중 1 제거·5% 공공·D=1.31 Å²/ps·a=3.673 Å·ν₀=10 ps⁻¹·j=1/6·f=1·z=2.7·p_occ z=0.135·E_a 0.065/0.22 eV·σ(900 K)=3 S/cm·σ(293 K)=0.026–1.6 S/cm**.

### 17b. 교정·확정 6건 (digest 서술을 실제로 고침)
1. ★ **§16g 미결 (b) 종결 — σ 문턱/클래스 균형은 애초에 모순이 아니었다**(§4d-4 전면 개정 · §16e-3 갱신). Fig S5 캡션 실물: *"The CVMR **peaks** when approximately 40% of the training set examples belong to the positive class, corresponding to a threshold of 10⁻⁵ S/cm."* ⇒ **10⁻⁵/40%는 "CVMR 최대 지점"이지 클래스 균형점이 아니다.** 본문 §4.4의 5×10⁻⁶는 **훈련셋 σ 중앙값(50/50)**. **Table 1 실물로 세 지점 전부 재현**: σ≥10⁻⁴ → **11/40 = 27.5%** · σ≥10⁻⁵ → **16/40 = 40.0%** · σ≥5×10⁻⁶ → **21/40 = 52.5%**. 1차 digest의 잘못은 수치 전사가 아니라 **라벨링**이었다. (부수 소득: 이 계수가 **"훈련셋 = 40 구조"를 또 한 번 독립 확인**한다 — 39행만으로는 11/39=28.2%, 16/39=41.0%로 캡션 40%와 어긋난다.)
2. ★ **§16g 미결 (a) 종결 — SI-로컬 ref 번호 전건 실명 확정**(§6b에 전량 기재 · §16e-2 갱신). SI 참고문헌 22건 실물: **[13] Kanno 2000 SSI 130, 97**(Li₄GeS₄) · **[14] Schneider/Kuske/Lutz 1993 ZNB 48, 1**(Li₆MgBr₈ = 본문 ref 101) · **[15] 특허 US20110274984 A1**(LiSbS₂) · **[16] Wang/Ceder 2015 Nat. Mater.**(= 본문 ref 90) · **[17] Gerbig/Merkle/Maier 2013 Adv. Mater. 25, 3129**(Li₂O₂) · **[18] Zhao & Daemen 2012 JACS 134, 15042**(Li₃OCl = 본문 ref 100) · **[19] Kanno 1986 JES 133, 1052**(Li₂MgBr₄) · **[20] Haven 1950 Recl. Trav. Chim. 69, 1471**(LiBr) · **[21] Wada 1983 MRB 18, 189**(Li₃BS₃ = 본문 ref 95) · **[22] Richards/Ceder 2016 Chem. Mater. 28, 266**(= 본문 ref 25 = 우리 **[Rich16]**). ⇒ **번호 체계만 다르고 원 출처는 본문과 정합** — 오인용 위험 제거.
3. ★ **§16g 미결 (c) 종결 — Li₃OCl V̂_ox는 본문 3.438 / Table S3 실물 3.439**(§6b 확정 기재). 양쪽 다 실물 확인했으므로 digest의 오류가 아니라 **논문 자체의 본문↔SI 말자리 불일치**다. 인용은 "≈3.44 V(본문 3.438 / SI 3.439)"로.
4. **Table S3의 # 저신뢰 종수: 8종 → 12종**(§6b 교정). 실물 # 표시 12행 전부 d>2·A=0이고 그중 **P_LR = 1.000이 정확히 6종**. 아울러 **화학식 오기 교정: LiAl₃Si₃(N₂O)₂ → LiAl₃Si₉(N₇O)₂**(mp-695365, d 3.157, V̂_ox 44.999 V). 그리고 **LiHS 4다형 = 0.801/0.804/0.813/0.823**(1차 "0.80–0.82" 정밀화).
5. **Table S4 조성 오기 교정: Li₂B₂Se₃ → Li₂B₂Se₅**(mp-30100, P_LR 0.952, d 1.289, E_gap 1.776 eV).
6. **§5 존재비 눈금 교정: I_A "(1–92)" → 1–78**(Table S1 실물).

### 17c. 논문·SI 자체의 결함 (원문의 것 — 우리 인용이 여기에 의존하지 않도록)
1. **§S4 본문 ↔ Fig S5 캡션의 지표 혼동**: §S4는 "the **misclassification rate** is approximately four times smaller than the random data case"라 하는데, 그림에서 화살표 지점의 **CVMR 비는 ≈3.6배**(0.355/0.10)이고 **4배는 FPR 비**(0.75/0.185 ≈ 4.1)다 — Fig S5 캡션 쪽이 "**false positive rate** … four times lower"로 정확하다. ⇒ **"랜덤 대비 4배 농축"은 FPR 기준으로만 인용**(§15-16). 덤으로 §S4가 말한 "진짜–랜덤 CVMR 격차가 50/50 근처 최대"도 그림에서는 **우측 끝(0.6)까지 계속 증가 중**이라 확인되지 않는다(§15-17).
2. **Fig S1의 "[0,3] V 구간에서 특히 정확" 주장은 표본이 얇다**: 그 구간의 점이 **대여섯 개**뿐이고 전체도 ≈33–35점이다. V̂_ox를 "저전압에선 근사·고전압에선 상한"으로 쓰는 이중 화법의 근거로는 약하다.
3. **§S5(DFT-MD)에 앙상블·서모스탯·총 시간·평형화·MSD 적합 창·시드 수가 전혀 없다** — SI 전문 확인 결과 **n/a가 맞다**(1차 digest의 n/a 판정 유지·강화). 즉 **D=1.31 Å²/ps는 재현 불가능한 값**이고, 우리 기준(MSD 창 2–50 ps 고정·3점 아레니우스·멀티시드)으로는 "자릿수 시사" 이상 인용 불가. 더 근본적으로 **Ea를 D(900 K)에서 가정 prefactor로 역산 → 같은 prefactor로 σ(293 K) 계산**이므로 **RT 값에는 온도 의존성에 대한 MD 정보가 0**이다(§8 ⚠ ②).
4. **Table S4 캡션 ↔ 본문 상충**: 캡션은 "None of these materials … nor do any have reported ionic conductivity values to our knowledge"인데 본문은 같은 표의 **Li₂₁Si₅·Li₁₅Ge₄를 refs 105–107로 "정답 예측"**이라 부른다(§6c).
5. **A(적용가능 불리언) 정의가 불완전**: Table S4에 **d=1.499(Li(Co₃P₂)₂)·d=1.455(LiCu₃)인데 A=0**인 행이 있다. 본선 Table 3에서는 A=0이 전부 d>2였으므로 **A는 d>2 외의 조건을 포함하거나 표 오식**이다. SI는 A를 정의하지 않는다 ⇒ **재현 불가 항목**.
6. **SI 조판 결함 6건**(§15-14에 전량 기재): eq S1(AAV) 좌우 역전 · eq S4(LBI) 분모 N−1 · **eq S17 결번** · 상호참조 4건 오류(Table S3↔S2, S1.16/S1.14/S1.16/S1.18 자기참조) · "Fig. 5"(=S5) 2회 · §S3 탈자. **특징 정의를 코드로 옮길 사람은 식이 아니라 Table S2 값으로 검산해야 한다.**
7. **AFC의 "1 Å 껍질" 정의가 임계 민감**: eq S9는 최근접 음이온 거리 r⁰에서 **r⁰+1 Å**까지의 음이온만 센다 — 4 Å 하드컷(LLB)이 브로마이드/염화물 스피넬 오분류를 낳은 것(§7a)과 **동종의 불연속**이 AFC에도 내장돼 있다. 논문은 이 쪽 민감도는 검사하지 않았다.

### 17d. 그림 실물 판독 (텍스트로는 안 나오는 것)
1. **Fig S1** — x `DFT calculated V_ox` **0–8 V** / y `Formation energy based V_ox` **0–25 V**(y가 x의 3배 스케일), 파란 원 **≈33–35점**(판독), 회색 점선 y=x. **선 아래 예외 정확히 2점**(≈(3.6, 3.0)·≈(6.4, 6.3), figure-read) = 캡션 "two slight exceptions" 확인. **최대 과대평가 (6.5, 24.3) ≈ 3.7배.**
2. **Fig S2** — 두 파란 Li를 잇는 직선, 위쪽 초록 X(r_X^eff, 점선 h, θ_X<90° ⇒ 채택), 아래 분홍 Y(θ_Y>90° ⇒ 무시). h가 곧 SLPW 기여값.
3. ★ **Fig S4 — 축 라벨이 뒤바뀌어 있다**(이번 패스 최대 그림 소득): 인쇄는 x=`Training materials`(눈금 **1–20**), y=`Feature values`(눈금 **1–40**)인데 **20은 특징 수, 40은 훈련 구조 수**다. 결정적 증거: **색이 있는 행이 정확히 23개**이고 나머지 17행은 전부 0 — §S2의 "40 구조 중 **23종이 부분점유**"와 정확히 대응한다(부분점유가 없는 17구조는 수렴시킬 것이 없어 0). ⇒ 이 그림은 **"훈련셋 = 40 구조"(§16b-1의 39 조성/40 구조 결론)와 "부분점유 23종"을 한 장에서 동시에 독립 검증**하는 유일한 실물이다. 컬러바 **0–0.085**(캡션 "10% 이내" ✓).
4. **Fig S3** — 순서도 3분기 구조: 자리 #1 점유 여부로 좌우 분기 → 각기 자리 #2 → "점유확률이 1인가" / "원자종이 같은가" / "#1의 원자가 #2 자리에 존재 가능한가" → r_c 근접 검사 → **수용확률 식이 경우별로 3개** 다르게 인쇄돼 있다(양쪽 점유 / 한쪽만 점유 두 경우). 무효·중복은 "abandon and restart"로 최상단 복귀.
5. **Fig S5** — x축이 **문턱값이 아니라 `% of training set in positive class`(0.15–0.6)**, 좌축(적) CVMR·우축(청) superionic FPR 모두 0–0.9, 4곡선(진짜/X-랜덤 × CVMR/FPR). **검은 화살표 ≈0.28**(=10⁻⁴ 문턱=27.5%). 판독: 화살표에서 진짜 CVMR **≈0.10** · 진짜 FPR **≈0.185** · X-랜덤 CVMR **≈0.355** · X-랜덤 FPR **≈0.75** — 본문의 10%·18%·75%가 그림에서 직접 확인된다. 두 진짜 곡선 모두 **x≈0.41에서 최대**(CVMR 0.255·FPR 0.31). X-랜덤 FPR은 전 구간 **y=1−x**. 진짜 FPR은 x<0.21에서 **0**.

### 17e. 신규 확보 (1차 digest에 없던 것)
1. ★ **eq S21을 우리가 직접 재현 성공** — a²ν₀ j = 3.673²×10/6 = 22.48 Å²/ps; 공공(×0.135 → 3.036): −k_BT·ln(1.31/3.036) = 0.8405 × 0.07755 eV = **0.0652 eV**(원문 0.065 ✓) · 격자간: −k_BT·ln(1.31/22.48) = 2.843 × 0.07755 = **0.2205 eV**(원문 0.22 ✓). ⇒ **§8의 수식·입력값 전사에 오류 없음이 계산으로 확정**. (σ(293 K)도 셀부피 17–25 Å³/atom 가정 시 0.018–0.026 / 1.1–1.6 S/cm로 원문 범위 재현 — 부피는 우리 가정이므로 "≈"로 표기.)
2. ★ **비용 모형 재현 성공** — Table S1의 Li 270 $/kg·Cl 1.5 $/kg + LiCl ρ≈2.07 g/cm³ → 10 μm·1 m² = 20.7 g → **≈$0.95/m²**(Table 3 기재 **0.94**) ⇒ "$/kg × 조성 × 두께"라는 단순 모형이 그대로 맞음(§5에 기재).
3. **Li₅B₇S₁₃ 결정구조의 원 출처 = SI ref [4] Hiltmann/Zum Hebel/Hammerschmidt/**Krebs**, Z. Anorg. Allg. Chem. 1993, 619, 293–302** — 본문 ref 95(Wada 1983)는 *유리* 전도도라, **결정 좌표를 쓰려면 Krebs 1993**이다(§8).
4. **특징 정의 디테일 5종**(§4b에 기재): 이온성 I=|ΔEN|·1{r≤4 Å} · **AFC = r⁰~r⁰+1 Å 껍질 배위수** · PF 반경은 **결합 이온성 2를 기준으로 이온/공유반경 전환** · PF는 **1,000점 배치 몬테카를로 구적(1% 수렴)** · SLPW는 완전 차단 원자에 **거리 0** 부여.
5. **Table S1 전량(736셀)** — 92원소 EN/반경/비용/존재비 기준표를 그대로 재사용 가능한 상태로 확보. **EN 결측 8원소는 스크린에서 자동 배제**되고 **비용·존재비 결측은 배제되지 않는다**는 비대칭도 확인(그 결과 Table S3에 LiAcTe₂가 "−, −"인 채로 실려 있음).
6. **Table S3 = E_hull 열을 가진 유일한 표** — 본선 Table 3에 없던 값이 여기 있다. 예: **Li₇P₃S₁₁ E_hull 0.02 eV/atom**(본선 E_hull=0 강컷 탈락의 수치적 이유) · Li₃ClO 0.022 · Li₁₀Ge(PS₆)₂ 0.019/0.03 · LiInSe₂ 0.082. **"E_hull=0 강컷이 무엇을 버렸는가"를 정량으로 볼 수 있는 유일한 창**(§15-7 보강).
7. **V̂_ox 발산이 체계적**: 본선의 53.18 V가 예외가 아니라 다원소 산-불소계에서 **44.999 / 44.831 / 33.978 / 24.935 / 23.93 V**로 반복된다(§6b).
8. **LiLnX₂ 족의 다형 반복 양성**: Table S3에 LiErSe₂(mp-35205)·LiErS₂(mp-35591)·LiDyS₂(mp-33667)·**LiNdS₂**(mp-36791, 본선에 없는 신규 Ln)가 본선과 **다른 MPID**로 또 나온다 — §6a의 "왜 이 두 족인가"(SBI 역설의 실물)에 대한 SI 측 뒷받침.
9. **LR 대안 벤치의 탈락 사유가 SI에 명문**: 고분산 방법은 소표본 CV 오차↑ / **비모수(SVM)는 해석 불가** / **국소가중 회귀는 성능이 좋았으나 훈련영역 밖 외삽 불가라 MP 데이터 대부분에 무용**. 정규화(PLS/LASSO) 대신 **"특징을 버리는" 조합 탐색을 택한 이유**도 명문: 물리 해석 유지 + "**정규화된 다변수 모델은 일반적으로 소수 특징 비정규화 모델보다 예측력이 낮다**" + "**데이터가 커지면 propagation/정규화로 가야 한다**"고 스스로 한계를 그어 둠.
10. **base-rate 문장의 정확한 형태**(§S4): "훈련셋처럼 27.5%가 superionic이라는 낙관적 분포가 성립하고, 훈련셋이 MP의 대표표본이며, 모든 MP 구조가 적용영역 안이라면 — **예측이 82% 맞을 것**"이라는 **3중 가정부 조건문**이다. 성능을 인용할 때 이 세 가정을 같이 옮겨야 한다.

### 17f. 검증 결론
- **1차 digest(2026-07-28)의 SI 유래 서술은 실질적으로 전부 유효** — Table S1–S4 **1,822셀 실물 판독**, digest 인용 **46항목 대조 → 수치 불일치 0**. 교정은 **화학식 2건(LiAl₃Si₉(N₇O)₂·Li₂B₂Se₅)·개수 1건(# 8→12종)·눈금 1건(I_A 1–78)** 뿐이고 전부 서술 정확도 문제이지 수치 오독이 아니다.
- **§16g가 남긴 3대 미결 전건 종결**: (a) SI-로컬 ref 번호 → **22건 실명 확정, 원 출처는 본문과 정합** · (b) σ 문턱/클래스 균형 → **모순 아님**(중앙값 5×10⁻⁶=50/50 vs CVMR 피크 10⁻⁵=40%, Table 1로 셋 다 재현) · (c) Li₃OCl V̂_ox → **본문 3.438 / SI 3.439 양쪽 실물 확정 = 논문 자체의 말자리 불일치**.
- **그림에서만 나오는 소득 2건**: **Fig S4의 축 라벨 전치**(그리고 그것이 역으로 "40 구조·23 부분점유"를 독립 검증) · **Fig S5의 x축이 문턱이 아니라 클래스 비율**(문턱 민감도의 정체가 클래스 균형 효과임을 드러내는 설계).
- **우리 대비(§11) 판정은 바뀔 근거 없음**: gap 게이트 철학 동일 · V̂_ox 수치 이식 금지(SI가 오히려 발산 사례를 더 보여줌) · argyrodite 공백 · 할라이드 사후 적중 · ML 계보(40≈47 체급) 전부 유지. **DFT-MD 대비 판정은 강화** — SI 전문에도 앙상블·시간·MSD 창이 없으므로 "우리 규율 미달"이 확정 사실이 됐다.
- **남은 미확인 = 논문이 애초에 적지 않은 것뿐**: MD 앙상블/서모스탯/총 시간/MSD 창/시드 수, A 불리언의 완전한 정의, 특징 추출 코드(비공개). **인박스 자료 기준으로는 더 열 것이 없다**(본문 15 pp + SI 31 pp 전부 실물 대조 완료).
