Repository: yonghoon7153-source/Yonghoon-DEM-DFT

# 📚 LITDB — 문헌 단일 시스템 (**SE·DFT 축 + DEM·MPM 축, 두 트랙**)

> **앞으로 논문은 여기서만 본다.** 여러 곳(db/literature, kb/papers, db/properties, Excel)에 흩어진 문헌을 한 곳에서 생각·참고·비교하기 위한 통합 MD 시스템.

## 왜 트랙이 둘인가
`INDEX.md` 는 argyrodite 전해질 축이라 접촉역학·MPM·건식전극 digest 가 들어갈 자리가
없다. 그래서 한때 64편이 **어느 인덱스에도 없었다**(open_items #7). 축을 나눠 그 구멍을
닫았고, 한 분모로 세면 “159편 중 98편 미언급” 같은 **가짜 미결**이 나온다
(`comparison_vs_ours.md:8`). 분리는 실측 근거가 있는 결정이다 — 합치지 말 것.

⚠ 이 표의 **편수는 적지 않는다.** 손으로 쓴 수는 반드시 낡는다(README 자신이 세 번 틀렸다).
현재값은 `python3 tools/litdb/build_index.py --check` 로 본다.

File: litdb/papers/seymour2021_void_suppression_interfacial_adhesion_vacancy_transport.md (part 2 of 2)
<!-- digest 표준 양식 (paper-level STANDALONE) — 2026-11-24 litdb-curator (병렬 실행 · 공유 파일은 메인 세션이 합친다).
① **그림 둘 대 표 하나의 불일치 — Li₂O 이완 ΔE.** `Table S6` 은 **0.346 eV** 인데 `Fig. 4` · `Fig. S9` 의 같은 점은 픽셀 판독으로 **0.396 · 0.395** 다 (Li 다른 7 점과 Na 2 점은 표와 ±0.003 안 · Na/Li₃OCl 두 점은 0.012 · 0.007 차 — 같은 꼴의 작은 어긋남). 한 자리 숫자 오타로 보이지만 어느 쪽인지 알 수 없다. 이 점은 마침 **모형과 가장 크게 어긋나는 계** (모형 0.210) 라, 0.346 이면 편차 0.136, 0.396 이면 0.186 이다 — 인용하려면 **"0.35–0.40"** 범위로.

② **`Fig. 5b` 범례가 Cl top 에서 뒤바뀌어 있다.** 표: 비이완 0.198 · 이완 0.180 / `Fig. 5b`: 원 ("Unrelaxed vac") 0.180 · 사각 ("Relaxed vac") 0.199. 같은 배치를 그린 `Fig. 3c` · `Fig. 4` · `Fig. S9` 는 표와 같다 (이완 0.180). ⇒ `Fig. 5b` 의 hollow · Li top 두 점도 **비이완/이완 배정을 믿을 수 없다** — 그 둘은 표가 없어서 대조할 길이 없다.

③ **본문 W 순서 오기.** *"The hollow and Li top structures had very low W_ad values (0.003 and 0.027 eV per atom)"* — `Fig. 5a` 라벨은 hollow 0.027 · Li top 0.003 이고, `Fig. 5b` 의 x 위치 (✎ W = 2(σ_m − x) = 0.028 · 0.004) 가 그림 쪽을 지지한다.

④ **교차 참조·라벨 오기가 많다** (전부 그림·표 대조로 확인): HCP NEB 를 *"Fig. S6"* 로 (→ `Fig. S7`) · 비이완 LiMg/LiCl 을 *"Fig. S7"* 로 (→ `Fig. S8`) · 이완/비이완 전체 비교를 *"Fig. S8"* 로 (→ `Fig. S9`) · 비정합 자리 결과를 *"Fig. 2b and c"* 로 (→ `Fig. 6b,c`) · 이온성 기판의 작은 W 를 *"Table S5"* 로 (→ `Table S6`) · `Fig. S2` 라벨 *"Li₂O (100)"* (→ (111)) · `Fig. S3` 캡션 *"11 Li layers"* (Na 슬랩) · `Table S4` 머리글 *"a_Na,BCC"* (HCP Li) · `Fig. S6` 캡션 *"relation"* · *"method of Vincenzo and Methfessel"* (ref 62 = **Fiorentini** & Methfessel — Vincenzo 는 Fiorentini 의 이름) · ref 38 의 벌크 장벽을 0.053/0.053 과 0.055/0.054 두 가지로 · `Table S7` Li₃P θ **71.1°** (✎ 표의 W·σ 로는 71.7°). 하나하나는 작지만 **SI 번호를 그대로 따라가면 엉뚱한 그림을 보게 된다**.

⑤ **strain 정의가 비표준이고 안 적혀 있다** — 표의 % 는 (a − a₀)/a (✎ 9/9 재현). Li₃OCl 정합 Li 는 표기 11.58 % 지만 통상 정의로 **13.1 % 늘린 Li** 이고, Na/Li₃OCl 은 −7.9 % (통상 −7.3 %). 이렇게 큰 변형의 Li 는 실제 Li 금속과 거리가 멀다 — σ_m 이 0.419 (−9.5 %) 로 떨어지고, 공공 에너지도 변형만으로 ≈0.1 eV 움직인다 (`Fig. 3c` 자유면 비교, §5.3). 저자는 같은 변형의 기준 벌크·σ_m 을 써서 **일부** 상쇄했을 뿐이다. ⇒ **Li₃OCl O 종결의 "W 0.958 J m⁻² · 문턱 통과" 는 13 % 늘린 Li 의 결과**다.

⑥ **"이완 효과는 작다" 는 표가 지지하지 않는다.** 본문 *"vacancy relaxation has a larger effect on the energy for BCC than HCP systems, however the difference … appears to be small compared to the overall energy scale"* — ✎ 계면에서 이완 전후 차가 가장 큰 계는 **HCP Li/Li₂O (0.171, 그림값이면 0.221)** 이고, Li₃OCl O 종결 0.144 · AlSc Al 0.140 이 뒤따른다. ΔE 전체 범위 (≈0.7 eV) 의 25–30 % 다. 자유 표면에서 본 "BCC 가 HCP 보다 이완에 민감" 은 계면으로 옮겨지지 않았다.

⑦ **공극 "속도론" 은 다루지 않았다 — 장벽을 막힘으로 읽으면 안 된다.** 이 논문이 계산한 장벽은 0.037–0.444 eV 이고, ✎ 300 K 홉 대기시간으로 0.4 ps–2.9 µs 다 (ν₀ 10¹³ s⁻¹ 가정). 셋 다 전지 시간척도보다 훨씬 빠르다. 즉 *"표면→버금층 단계가 지배"* 는 **상대 순서**로만 참이고, 공극을 정하는 것은 **편석 에너지의 부호 (열역학)** 와 실제 공급 속도 (전류 대 크리프·장거리 확산) 다. 후자 (전류밀도 · 적층압 · 온도) 는 하나도 계산하지 않았다 — 판정식은 **필요조건 쪽 정성 기준**이다.

⑧ **아르지로다이트 분해산물 판정은 모형만으로 냈다.** Li₂S · Li₃P 계면은 **평균 W 만** 계산하고 공공 에너지는 계산하지 않았다. 그런데 이 둘은 저자가 `Fig. 6` 에서 *"평균 W 로는 부족하다"* 를 보인 바로 그 **비정합** 계면이고, `Fig. S10` · `S11` 캡션이 스스로 층1 Li 의 큰 이완을 적는다. ⇒ *"Li₂S · Li₃P 도 계면 편석"* 은 방향만 믿고 크기는 모른다. Li₂S 의 W 0.361 은 단일 CSL 셀 · 단일 배치다.

⑨ **모형 성적을 정량으로 안 냈다.** *"대다수 계에서 정확히 기술"* 뿐이고 오차·실패 사례를 이름으로 대지 않는다. ✎ 우리가 내면 MAD 0.071 eV · 최대 0.136 · **γ-Li₃PO₄ 부호 실패**. 자유 표면은 −32 % (BCC Li full) ~ +29 % (HCP 0001) 인데 본문은 HCP 쪽을 *"good agreement"* 라 쓴다. ⇒ **W/2σ_m ≈ 0.6–1.1 구간은 이 모형으로 판정할 수 없다** (오차 ±0.1 eV 가 그 구간의 ΔE 를 다 덮는다).

⑩ **의사퍼텐셜·분산력 검증이 벌크에만 있다.** 가장 무른 PAW (Li 1 가전자 · O_s) 를 썼고, 더 많은 가전자 시험은 *"벌크 단위세포 구조"* 에서만 했다. σ_m · W · E_Vm 같은 **표면·계면 차분량**에서의 영향은 안 보였다. vdW 보정은 없다 — W 가 0.03–0.24 eV atom⁻¹ 로 작은 이온성 계면에서는 분산력이 W 와 σ_m 을 둘 다 움직일 수 있는데 비 W/2σ 에 미치는 영향은 모른다.

⑪ **수렴 근거가 부족하다.** 슬랩 두께 (Li 11 층 · 기판 층수 미기재) 에 대한 W · ΔE 수렴 시험이 없다. NEB 는 홉당 이미지 3 개라 꼭짓점 해상도가 거칠고, 슬랩 속 "벌크" 홉 0.037/0.040 eV 가 인용한 벌크 문헌값 0.053–0.055 보다 30 % 낮은 이유를 논하지 않는다. Na 슬랩 가운데 E_Vm (figure-read ≈0.24) 도 벌크 문헌 0.334 와 0.09 eV 차이인데 언급이 없다.

⑫ **registry 표본이 하나다 (LiCl 빼고).** 다른 10 계는 음이온 위 한 배치만 계산했다. LiCl 에서 음이온 위가 **가장 센** 배치였으므로 (0.199 대 0.027 · 0.003), 다른 이온성 계의 W 도 **위쪽으로 치우친 값**일 수 있다 — 그래도 문턱 미달이라 결론 방향은 살지만, W/2σ 를 숫자로 비교할 때는 걸린다.

⑬ **접촉각 해석의 혼용.** θ 를 **0 K 고체 · 변형된 슬랩**의 σ_m 과 W 로 계산하고, 그걸 *"기판과 액체 알칼리 금속 사이의 접촉각"* 으로 읽는다. 실험 접촉각 (용융 Li 142° → 95°) 과 같은 양이 아니다 — 저자도 실험이 어렵다고만 적는다. 우리 보고서가 이미 *"녹은 Li 로 잰 접촉각과 같은 양이 아니다"* 로 선을 그었다 — 그 선을 지킨다.

⑭ **Yang 문턱과의 "좋은 일치" 는 압력 조건부다.** 2σ_m (EAM) 0.736 ≈ 0.7 은 Yang 의 **가압 (10–20 MPa) 문턱**과 맞고, **무압 문턱 1.8 J m⁻²** 는 2σ_m 의 2.4 배다. 저자는 이 차이를 *"비정합 분포"* 로 설명하지만 검증하지 않았다. 그리고 그 압력 숫자 자체가 원전과 다를 가능성이 크다 — 원전을 읽은 같은 배치 `yang2021_atomistic_…` digest 와 `wang2022_…` digest 는 둘 다 **20–30 MPa** 다 (§3g).

⑮ **"Na 가 공극 저항이 높다" 는 ΔE^Bulk–Free 하나에서 나왔다.** Na 의 표면 편석이 0.182 로 Li 0.233 보다 작다는 것뿐이고, Na 의 W/2σ (NaCl 0.33 · NaBr 0.36) 는 Li 와 비슷하게 문턱 미달이다. 계면 편석 기준으로는 Na 가 유리하다는 근거가 따로 없다.

---

## 11. 우리 원장 매핑 (요약표)

| 항목 | Seymour (DFT, 소환값) | 우리 | 판정 |
|---|---|---|---|
| 공극 억제 판정식 | **W_ad ≥ 2σ_m (θ = 0°)** — 정합에서 정확, 비정합에서 하한 | 보고서 7 절이 같은 식을 Li 친화성 정량화로 제안 (아직 계산 0) | ✅ **원전 확보** — 7 절이 이 논문을 근거로 댈 수 있다 |
| γ_Li 기준 | Li BCC (100) 0.463 J m⁻² (무변형 PBE) · 변형셀 0.419–0.472 | 없음 (Li 슬랩 0) | 🔵 우리 범함수 (D3 포함) · 우리 이완 기준 · 같은 변형으로 **새로 낸다** |
| W 정의 | 이완 W_ad (분리 슬랩 각각 이완) | 고정 기하 W_sep (`db/properties/wad_*`) | ⛔ **같은 표 금지** — 정의상 W_sep ≥ W_ad |
| registry | 한 배치 (LiCl 만 3) — 66 배 차 | 여러 배치 평균 + 범위 | 🔑 판정엔 **최약 배치**도 같이 |
| 금속 인터레이어 | LiMg · AlSc 통과 (W/2σ 1.44–1.81) | Ag–C 층 (Ag(111) 쪽 W 는 원장에 · Li–Ag 계산 0) | 🟡 논거만 이식 — Ag 값 없음 |
| 탄소 | 없음 | 흑연 쪽 W (원장) | ✗ 이 논문 범위 밖 |
| 아르지로다이트 분해산물 | Li₂S 0.40 · Li₃P 0.66 · LiCl ≪ 1 (✎ W/2σ) — 전부 미달 | 음극 쪽 계면 슬랩 0 (`anode_interface_b2o3.json` 산물표만) | 🟡 대조 불가 (우리 값 없음) — 서론 문장용 |
| 물성 4축 A–D | 0 | — | ⛔ 진입 없음 |

---

## 12. 적용 인사이트 ★

1. **"2γ" 는 임의 문턱이 아니라 공공 편석의 부호 전환점이다.** W = 2σ_m 에서 계면 층 공공 에너지가 벌크와 같아진다 (식 11). 보고서 7 절의 Young–Dupré 문장에 *"왜 2γ 인가"* 를 한 줄로 댈 수 있는 원전이 이것이다 — 그리고 ✎ 그것은 젖음 이론의 **퍼짐 계수 S = W − 2γ ≥ 0** 과 같은 말이다.
2. **친Li 와 공극 억제는 문턱이 다르다.** θ < 90° (W > γ) 는 "Li 가 잘 붙는다", θ = 0° (W ≥ 2γ) 는 "공공이 계면에 안 모인다". Ag–C 층을 "친Li 라서 공극을 막는다" 고 쓰려면 **두 번째 문턱**까지 보여야 한다. 이 논문에서 둘 사이 (0.5 < W/2γ < 1) 에 있는 γ-Li₃PO₄ · Li₃P 는 친Li 인데 공극 쪽은 불리하다.
3. **γ_Li 는 "같은 면 · 같은 변형 · 같은 범함수 · 같은 이완 기준" 네 가지를 맞춘다.** 이 논문은 앞의 둘을 맞췄고 (계마다 변형된 σ_m), 우리는 D3 와 고정 기하 W_sep 때문에 뒤의 둘을 더 맞춰야 한다. 변형만으로 문턱이 ±6 % 움직인다.
4. **비정합 계면은 평균이 아니라 최약 자리가 판정한다.** 우리 registry 평균은 W 의 *대표값*으로는 맞지만, 공극 판정에는 **최약 registry · 최약 자리**를 같이 실어야 한다. 이 논문의 LiCl 비정합이 그 반례다 — 평균 W 는 맞는데 자리 (ii)·(iii) 가 자유 표면보다 공공을 더 잘 잡는다.
5. **금속 인터레이어의 이론적 논거는 여기서 가져오되, Ag 값은 없다.** LiMg · AlSc (B2 금속간 화합물) 가 문턱을 쉽게 넘는다는 것은 "금속–금속 결합이 세고 금속 표면 에너지가 크다" 는 일반 논리다. Ag 는 Li 와 합금을 만들어 "날카로운 계면" 가정이 깨지므로, 보고서 7 절 3 번 (합금 · 반응 구동력) 을 따로 봐야 한다는 우리 구분이 맞다.
6. **방향은 믿고 숫자는 조심한다.** 모형 오차 ±0.1 eV · 그림–표 불일치 · 변형 13 % 셀. ⇒ 이 논문에서 가져올 것은 **판정식 · 부호 · 계 간 순서 · 방법 규율**이고, 개별 W · ΔE 숫자를 우리 값과 나란히 놓지 않는다.

---

## 13. 인용 가능 문장 (영문 초안)

- "Seymour and Aguadero derived, from a nearest-neighbour bond-breaking model, that the energy difference between an alkali-metal vacancy in the bulk and at a coherent metal/substrate interface is ΔE = (σ_m − W_ad/2)/ρ, so that interfacial vacancy segregation is suppressed only when W_ad ≥ 2σ_m, i.e. when the Young–Dupré contact angle is θ = 0°."
- "In this picture, lithiophilicity in the usual sense (θ < 90°) is not sufficient to suppress void formation: complete wetting (W_ad ≥ 2γ_Li) is required, and for semi- or incoherent interfaces this condition is only a lower bound because the weakest interfacial sites control vacancy segregation."
- "In their DFT survey (VASP, PBE, no dispersion correction), only metallic substrates (LiMg, AlSc) and an O-terminated Li₃OCl surface satisfied this criterion, whereas halides, Li₂O, γ-Li₃PO₄ and the argyrodite decomposition products Li₂S and Li₃P did not."
- ⚠ (조건부) "Their Young–Dupré contact angles are derived from 0 K solid-state surface energies and works of adhesion of strained slabs and should be read as a wetting index rather than a measured contact angle of molten lithium."

## 14. 주의 / 한계 (인용 규율)

- ⛔ **이 논문의 W_ad (이완) 와 우리 W_sep (고정 기하) 를 같은 표 · 같은 문턱 그림에 놓지 않는다** — 정의가 다르다 (§7a).
- ⛔ **이 논문의 σ_m (0.463 J m⁻²) 을 우리 W 의 분모로 쓰지 않는다** — 범함수 (D3 없음) · 이완 기준이 다르다. 우리 γ_Li 는 우리 틀로 낸다.
- ⛔ **Li₂O 이완 ΔE 를 한 숫자로 인용하지 않는다** — 표 0.346 · 그림 0.396 (§10-①).
- ⛔ **`Fig. 5b` 의 hollow · Li top 비이완/이완 값을 인용하지 않는다** — 범례 신뢰 불가 (§10-②).
- ⛔ **Yang 문턱의 압력을 이 논문에서 가져오지 않는다** — 이 논문 10–20 MPa 는 원전 쪽 기록 (`yang2021_atomistic_…` · `wang2022_…` digest 둘 다 20–30 MPa) 과 다르다. 압력은 Yang digest 에서.
- ⚠ strain % 는 **(a − a₀)/a** 정의다. 통상 정의로 옮기려면 다시 계산한다 (Li₃OCl 13.1 %).
- ⚠ Li₂S · Li₃P 의 "계면 편석" 은 **모형 판정**이다 (공공 에너지 미계산).
- ⚠ 장벽 (0.037–0.444 eV) 은 상온 ns–µs 홉이다 — "공공이 못 움직인다" 로 쓰지 않는다 (홉 검산 §3c).
- ⚠ Ag · 탄소 · 아르지로다이트 자체 (LPSCl) 계면은 **이 논문에 없다**.
- ⚠ `Table S1`–`S7` 숫자는 **이미지 전사**다 (SI 에 글자 층 없음) — `Table S6` 은 내부 산수로 검산했고 `Table S1`–`S5` · `S7` 은 산수 검산이 부분적이다.

## 15. 기법 용어 미니사전

- **공공 (vacancy) · 공공 형성 에너지 E_Vm**: 금속 격자에서 원자 하나가 빠진 자리. E_Vm 은 그 원자를 빼서 벌크 원자 저장소로 옮기는 데 드는 에너지 (식 3). 작을수록 그 자리에 공공이 잘 생긴다.
- **편석 (segregation) 에너지 ΔE^Bulk–Int**: 공공이 벌크에 있을 때와 계면에 있을 때 E_Vm 의 차. 양수면 계면이 공공에게 더 편한 자리라 공공이 계면에 모인다.
- **결합 끊기 모형 (bond-breaking / broken-bond model)**: 표면·계면·공공의 에너지를 "끊긴 최근접 결합 수 × 결합 하나의 에너지" 로 세는 가장 단순한 모형. 금속에선 결합 세기가 배위수에 따라 바뀌어 근사가 거칠다.
- **점착 일 W_ad (work of adhesion)**: 두 물질 계면을 떼어 두 자유면을 만드는 데 드는 단위 면적당 에너지. Dupré 정의 W = σ_A + σ_B − γ_AB. *이완* W_ad (떼어 낸 면을 이완) 와 *이상* 분리 일 W_sep (구조 고정) 이 있다.
- **응집 일 W_coh = 2σ**: 같은 물질을 쪼갤 때 드는 일 — 새 면이 두 장이라 2σ.
- **Young–Dupré 식**: W = σ_liq (1 + cos θ). 액체 방울이 고체 위에서 이루는 접촉각 θ 와 점착 일을 잇는다. W = 2σ_liq 이면 θ = 0° (완전 젖음), W = σ_liq 이면 90°.
- **퍼짐 계수 S = W − 2σ_liq** (✎ 일반 젖음 이론 — 논문은 이 용어를 안 쓴다): S ≥ 0 이면 액체가 막으로 퍼진다. 이 논문의 판정식은 S ≥ 0 과 같다.
- **정합 · 반정합 · 비정합 (coherent / semicoherent / incoherent) 계면**: 두 격자가 변형으로 원자 대 원자로 맞으면 정합, 맞는 영역 사이에 부정합 전위가 끼면 반정합, 규칙적으로 안 맞으면 비정합.
- **CSL (coincidence site lattice, 일치 자리 격자)**: 두 격자의 정수배 조합이 거의 겹치는 큰 셀을 찾아 변형을 최소로 하는 방법. 여기서는 MPInterfaces 로.
- **registry (병진 배치)**: 계면에서 한쪽 슬랩을 옆으로 어디에 놓느냐 (Cl top · hollow · Li top). W 를 수십 배 바꾼다.
- **as-cleaved · relaxed surface · full relaxation**: 이완 없음 / 깨끗한 표면만 이완하고 공공 뒤엔 안 함 / 공공 주변까지 전부 이완.
- **NEB (nudged elastic band) · climbing image**: 시작·끝 구조 사이에 이미지 사슬을 놓고 최소 에너지 경로를 찾는 방법. climbing image 는 가장 높은 이미지를 안장점으로 끌어올려 장벽을 정확히 준다. 이미지가 적으면 (여기 3 개) 꼭짓점이 거칠다.
- **Fiorentini–Methfessel 방법**: 두께가 다른 슬랩 여러 개의 에너지를 층수에 대해 직선 맞춤하고 그 기울기를 "벌크 원자 에너지" 로 쓴다. 변형된 슬랩처럼 대응 벌크가 애매할 때 표면 에너지 발산을 막는다.
- **Methfessel–Paxton 스미어링**: 금속의 페르미 준위 근처 점유를 매끄럽게 하는 방법. 0.1 eV 는 금속에 흔한 값.
- **B2 (CsCl 형) 금속간 화합물**: 단순 입방 두 부격자에 두 원소가 번갈아 앉은 구조 (LiMg · AlSc). BCC Li 와 격자가 비슷해 정합 계면을 만들기 쉽다.

## 16. 이 논문에서 이어 먹일 문헌 (참고문헌 · 후속) — litdb 대조 2026-11-24

> **같은 배치 (2026-11-24) 에 이미 digest 가 있는 이 논문의 참고문헌·후속**: ref 17 Sharafi 2017 → `sharafi2017_llzo_surface_chemistry_li_wetting_interfacial_resistance` · ref 29 Wang–Choudhury–Sakamoto 2019 → `wang2019_li_se_interface_dynamics_stack_pressure_current_density` · ref 47 Yang 2021 → `yang2021_atomistic_li_stripping_plating_interface_md` · 2026 후속 `lu2026_li_ag_interface_thermodynamics_kinetics`. 아래는 **litdb 에 digest 가 없는 것**만이다.

| # | 문헌 | 왜 | litdb |
|---|---|---|---|
| 1 | Seymour, Quérel, Brugge, Pesci, Aguadero, *ChemSusChem* **16**, e202202215 (2023) — *"Understanding and Engineering Interfacial Adhesion in Solid-State Batteries with Metallic Anodes"* (제목·서지 = `kb/papers/adhesion_literature_review.md` #7 기록, 이 PDF 로 미확인) | **직계 후속** — 같은 저자 · 금속 음극 점착 공학 · registry · 종결 의존 | digest 없음 |
| 2 | K. Kim, D. J. Siegel, *ACS Appl. Mater. Interfaces* **11**, 39940 (2019) (ref 26) | Li/Li₃OCl W 0.77 대 0.09 · DFT 로 젖음 (접촉각) 을 예측하는 방법 | 없음 |
| 3 | N. D. Lepley, N. A. W. Holzwarth, *Phys. Rev. B* **92**, 214201 (2015) (ref 71) | Li 와 Li₂O · Li₂S · Li₃PO₄ · Li₃PS₄ 계면 DFT (내용 = `wang2022_…` digest 기록 · 이 논문은 산화물·인산염 W 의 선행 보고로만 인용) — 황화물 쪽 계면 계산법의 상위 앵커 | 없음 |
| 4 | K. S. Nagy, S. Kazemiabnavi, K. Thornton, D. J. Siegel, *ACS Appl. Mater. Interfaces* **11**, 7954 (2019) (ref 64 · SI ref 1) | Li·Na 면별 표면 에너지 — γ_Li 기준값의 원전 | 없음 |
| 5 | M. J. Wang, E. Carmona, A. Gupta, P. Albertus, J. Sakamoto, *Nat. Commun.* **11** (2020) (ref 86) | 무음극 — SE 에서 집전체 위로 Li 직접 석출 · Li/SE 대 Li/집전체 공극 (Ag–C 무음극 문맥) | 없음 |
| 6 | T. Krauskopf, B. Mogwitz, C. Rosenbach, W. G. Zeier, J. Janek, *Adv. Energy Mater.* **9**, 1902568 (2019) (ref 83) | Li–Mg 합금 음극 — 금속 인터레이어가 공극을 막지만 합금 내 확산이 율속 | 없음 |
| 7 | T. Krauskopf, H. Hartmann, W. G. Zeier, J. Janek, *ACS Appl. Mater. Interfaces* **11**, 14463 (2019) (ref 30) | 공공 확산 지배 공극 · 50–200 µA cm⁻² | 없음 |
| 8 | J. Gao, X. Guo, Y. Li, Z. Ma, X. Guo, H. Li, Y. Zhu, W. Zhou, *Adv. Theory Simul.* **2**, 1900028 (2019) (ref 65) | 비정합 Li/LLZO 에서 Li 공공 형성 에너지가 자리별 **최대 0.55 eV** — "평균 W 로는 부족" 의 독립 DFT 근거 | 없음 |

다음 순번: Kasemchainan et al. *Nat. Mater.* 18, 1105 (2019) (ref 28 — 이 논문에선 ~10 MPa 적층압 · 무압 Li/LLZO 공극의 근거) · Tewari & Mukherjee *J. Phys. Chem. C* 125, 2221 (2021) (ref 46, KMC) · Gao, Jalem, Tateyama *ACS AMI* 12, 16350 (2020) (ref 25, Li/LLZO Zr 배위) · Lowe & Siegel *ACS AMI* 12, 46015 (2020) (ref 70, Li 화학포텐셜에서의 Li₂O 종결) · Kumar et al. *Nat. Commun.* 9 (2018) (ref 66, 결합 끊기 모형의 바탕) · (이 논문 밖 · 2024 후속 계열) Xie/Ceder *Adv. Energy Mater.* 2024 (Li–Ag 클러스터) · Thomas/Behara/Van der Ven *Chem. Mater.* 2024 (Li–Ag 합금상 이동 장벽) — `lu2026_…` digest 가 이미 *"따로 먹여야 한다"* 고 적은 두 편 · (이 논문 밖) Lee et al. *Nat. Energy* 5, 299 (2020) — Ag–C 원전, `spencerjolly2023_…` · `liao2025_…` · `kang2026_…` digest 가 인용하지만 카드 없음.

---

## 🔗 이어 읽기 · 바로잡기 (2026-11-24b 묶음)

> 같은 날 둘째 묶음 12 편 (`litdb/_curation/batch_2026_11_24b/batch.json`) 의 끝 보고에서 이 카드에 걸리는 것만 모았다 (2026-11-24). 위 본문은 고치지 않았다 — 겹치면 이 절이 우선한다.

- (d) 3 번 Lepley & Holzwarth *Phys. Rev. B* 92, 214201 (2015) → `lepley2015_modeling_interfaces_between_solids_li_battery_materials`. 그 논문은 **W 를 계산하지 않았다** — 식 (2) 로 정의만 하고, 표 II 는 변형을 뺀 정합 극한 계면 에너지 (두 벌크 기준 · LDA) 와 진공 표면 에너지다. '산화물 · 인산염 W 의 선행 보고' 로 읽지 않는다.
- 이 논문이 ref 28 (Kasemchainan 2019 *Nat. Mater.* 18, 1105) 에 붙인 '~1 mA cm⁻² 에 ~10 MPa' (공급 기전 · 공극 억제 적층압 표) 와 '무압 Li/LLZO 공극' (다음 순번 줄) 은 그 원문과 맞지 않는다 — 원문은 Li \| Li₆PS₅Cl (LLZO 실험 없음) · 3 MPa 에서 0.2 · 7 MPa 에서 1.0 mA cm⁻² 로 100 사이클 (처음 실패 1.0 · 2.0) → `kasemchainan2019_critical_stripping_current_dendrite_on_plating`. '~10 MPa' 는 같은 칸의 refs 29 · 34 쪽 값일 수 있다 (미확인).
