Repository: yonghoon7153-source/Yonghoon-DEM-DFT

# 📚 LITDB — 문헌 단일 시스템 (**SE·DFT 축 + DEM·MPM 축, 두 트랙**)

> **앞으로 논문은 여기서만 본다.** 여러 곳(db/literature, kb/papers, db/properties, Excel)에 흩어진 문헌을 한 곳에서 생각·참고·비교하기 위한 통합 MD 시스템.

## 왜 트랙이 둘인가
`INDEX.md` 는 argyrodite 전해질 축이라 접촉역학·MPM·건식전극 digest 가 들어갈 자리가
없다. 그래서 한때 64편이 **어느 인덱스에도 없었다**(open_items #7). 축을 나눠 그 구멍을
닫았고, 한 분모로 세면 “159편 중 98편 미언급” 같은 **가짜 미결**이 나온다
(`comparison_vs_ours.md:8`). 분리는 실측 근거가 있는 결정이다 — 합치지 말 것.

⚠ 이 표의 **편수는 적지 않는다.** 손으로 쓴 수는 반드시 낡는다(README 자신이 세 번 틀렸다).
현재값은 `python3 tools/litdb/build_index.py --check` 로 본다.

File: litdb/papers/shao2026_lis_liquid_quasisolid_allsolid_comparative_review.md (part 2 of 2)
<!-- digest 표준 양식 (paper-level STANDALONE) · 깊이 기준 = papers/zuo2022_chlorination_cathode_interface.md · 형식 기준 = papers/shen2026_thf_cpme_cosolvent_quasi_solid_sulfur_lis.md
- **황화물** (ASSLSB 에서 가장 흔함): 적당한 온도에서 매우 높은 σ · 고온 소결 없이 좋은 계면 (Li–S 셀엔 소결 불가) [190]. 물에 매우 민감 · **H₂S** → 아주 건조한 환경 [45]. 그중 **Li argyrodite (Li₆PS₅X, X = Cl, Br, I)** 와 LGPS 가 가장 유망 · 연구는 치환 · 도핑으로 σ · 안정 향상에 집중. 고분자와 달리 **극성 용매와 나쁘게 반응** → σ 손실 · 박막 주조 어려움 [191] → 비극성 용매 · 이온성 액체로 테이프 캐스팅 [192,193] · 고무 복합으로 박막 [194] (건식 공정 유사 · Li-ion 전극 산업 표준으로 떠오름 [50,51]).
- **할라이드** Li₃₊ₘMe₁₊ₙX₆: 유망 [195–197] · 높은 전기화학 안정으로 주로 Li-ion 쪽 · Li–S 에도 가능성. 희소 · 고가 성분 → 저가 대안 [190] · σ 향상 [198].

**5.3.2 양극 설계**
- ★ "Li–S 셀은 Li-ion 보다 **작동 전위가 낮아 사이클 중 SE 산화 가능성이 줄어든다**" (§7a 에서 맞댐).
- S 의 절연성 → 도전재 다량. 중간 LiPS 없이 환원 → 미반응 원소 S 가 이온 전도 전해질에 노출돼 계속 환원 (`Fig. 4h`). 고정된 S → 전극 전체에 이온 경로 필요 = **고정된 삼상계면 (TPB) 문제** — 이온 · 전자 전도 + 충분한 S 로딩 · 분포 (`Fig. 10` ii) → 액체보다 낮은 S 로딩 [160] · S 입자를 작게 (반응 면적 · TPB 밀도↑). 부피 변화 → 분쇄 → 고분자 결착제 · 또는 하한 전압으로 팽창 제어 (저전위 용량 희생 [169]).
- 제조: S/C 복합을 다른 탄소 + 이온 전도체 (보통 같은 SE) 와 볼밀 [174] (`Fig. 10` i) — 속도 제한은 σ + S 종 내 확산의 조합 [199]. 역사: Hayashi [200] S/Cu + AB + Li₂S–P₂S₅ ≈440 mAh g⁻¹_S · Agostini [201] S/흑연 재현 · Ohno [202] 볼밀 S/C65 **> 1000** vs 손 갈기 **220** · Chen & Adams [203] S/Super P/**Li₆PS₅Br** 비슷한 용량 · 50 사이클 비교적 안정.
- 용액 증착 (Zhang [204]): > 1200 mAh g⁻¹_S · 단 0.5 mg cm⁻². FeS₂ [205,206] · MoS₂ [207] 전환 재료는 미성숙.
- 최근: > 1000 mAh g⁻¹_S 가 고로딩에서도 흔해짐. Wang [208] S/KB + Li₃PS₄–2LiBH₄ · S **60 %** 전극 > 1100 · > 600 사이클 (작은 1 차 입자 · 낮은 밀도 SE → 균일 양극). Chen [209]: 첫 > 1200 · 접촉 손실은 **충전 중** 가장 흔함 → S/KB/**LPSC** 복합에 In → ≈700 사이클 80 % · ≈1300 사이클 ≈50 % · **재가압하면 용량 회복** (일부 열화 = 삼상계면 분리). Nagata [210]: ≈5 mg cm⁻²_S · 100 사이클 > 90 % · 3.2 C 1000 mAh g⁻¹_S. Song [211]: LBPSI 유리 SE · 1 mg cm⁻² · 2 C 충전 전환효율 > 89 % · ≈1400+ · 500 사이클 뒤 1375 mAh g⁻¹_S · LBPSI 가 Li₂S 산화를 매개 · S/KB → Super P · 이온 전도체와 볼밀 · S 30 %.
- 진단: 초기 ≈25 % → 고율 · 내구 전극 · 전극 설계는 전해질 개발과 묶여 왔다 → **하나의 기준 SE 로 최적 구조를 설계**하면 큰 이득 · 3D 영상 + 다중척도 모델링 [212–214].

**5.3.3 음극**
- 저과잉 Li 가 에너지엔 좋지만 수명 희생. Li 저장 증가의 질량 부담은 작아 실셀도 상당한 Li 과잉일 것 · 대부분 연구가 큰 과잉 사용.
- 고체에서 Li 석출 문제 [215,216] · 안정 SEI · 평면 석출 [161]. 합금 중간층 [217,218] (큰 가능성 [219] · 단 합금 부피 팽창 열화 [220]) · 합금 음극 (`Fig. 10` v) [221]. 부피 팽창/수축 → 스택 압력 유지 문제 (모든 고체 셀 공통 [222]) · 질량 민감 응용에선 압력 부품이 기생 질량. **대부분 ASSLSB 보고의 스택 압력은 상용 목표 1–2 MPa 의 > 50 배** [223]. 전이금속 산화물 고체 셀은 높은 부피 에너지 쪽으로 (자동차 [224]) · ASSLS 는 다른 응용을 노릴 것 [225].
- 무과잉 (zero-excess) Li: Li₂S 양극을 첫 사이클에 산화 · 첫 효율 낮아 Li 부족 → 용량 · 수명 나쁨. LELSB 에서 Nanda [226] 100 사이클 51 % (첫 사이클 Cu 위 Li 시딩 손실 큼). Li₂S 활성화 · 충전도 손실 경로 [227,228]. Cruddos [229]: 집전체를 Cu 너머로 → 유지율 향상 (질량 · 가공성 고려) · XCT 로 양극 형상 변화. 대책: (전기)촉매 [230,231] · 양극 설계 [232,233] · 음극 기판 개질 [234,235].
- **`Fig. 10`** (실독): 왼쪽 양극 (어두운 탄소 바탕에 초록 SE 입자 · S₈ 고리 · 노랑 S · 분홍 Li 가 붙은 사슬 · 노란 점선 화살표 = 팽창) · 가운데 SE 분리층 · 오른쪽 음극 (위 빗금 = 합금 · 아래 분홍 Li). 항목: '(i) 볼밀이 균질성을 높이고 접촉 저항을 줄인다 · (ii) 고비표면 탄소가 전자를 나른다 · (iii) 복합 필러 (점박이) 가 기계 회복력을 높인다 · (iv) SE 는 작동 온도 범위에서 Li 에 대해 화학적으로 비활성이어야 반응 산물을 막는다 · (v) 음극은 Li 금속 또는 In–Li 같은 합금 · (vi) 다층 SE (빗금) 또는 추가 층이 SE–Li 반응을 막는다 · (vii) 고체/젤 전해질이 덴드라이트를 막고 균일 접촉 · 고σ 가 균일 Li 석출을 가능하게 한다'. ⚠ 양극 쪽 **SE 의 산화** 는 항목에 없다 — (iv) 는 Li (환원) 쪽 비활성만 요구한다.

### 5.16 ASSLSB 결론 (§5.4)

- 관심은 LELSB 보다 훨씬 적지만 실현되면 큰 이득. 대부분 연구가 SE 개발에 기반 → 양극 구조의 표적 연구가 부족. 대부분 보고가 **촉매액 (catholyte)** 을 넣어 양극 부피 팽창을 넘김 (고체 Li-ion 관행) — 계면이 하나 더 생긴다. ASSLS 양극 부피 팽창은 Li-ion 보다 최대 한 자릿수 커서 촉매액 필요가 더 클 것 · 이온 전도 고분자로 기계 내구성을 높여 촉매액 요구를 일부 상쇄할 기회.
- 실용 셀 최소 요건을 분명히 알고 연구해야 · 작동 기전 규명 (무과잉 Li 도 개선) · 그 다음 **FEA 로 양극 이온 · 전자 경로를 분석**해 합리적 설계 규칙. TRL 최저 · 기초 이해 주도 → 성숙하면 응용 주도 설계로 · 처음부터 응용을 고려하면 이득 · 고체 Li-ion 연구를 기반으로.

### 5.17 결론 · 전망 (§6)

- Li–S: 높은 중량 에너지 · 공급망 안정 · 비행 전기화 같은 무게 민감 응용이 초기 시장 · 초기 수명 요구는 Li-ion 의 수천 사이클보다 훨씬 낮다 (고에너지면 **≈100 사이클**로도 초기 진입).
- 액체계 50 년 넘게 연구 · operando 도구 · 상용화 가속 (북미 · 유럽 · 아시아 · 호주 기업). 그러나 LiNO₃ 를 줄이거나 없앨 전략이 매우 유익한데 **학계는 대부분 여전히 넣고 시험한다**.
- 산업 동향: Oxis Energy (2021 폐업 전) 일반 + 준고체 둘 다 · Lyten · Li-S Energy 일반 · Gelion · NexTech · Molyon 고체 쪽 · Theion 카보네이트 · Zeta Energy 황화 고분자 → 어느 구조가 가장 실현 가능한지 불확실.
- 가둠 · SPAN 은 LiNO₃ 없이 셔틀을 막지만 S 로딩이 낮아 초희박 전해액이 필요 → Li 음극 대비 매우 안정한 전해질 필요 → **Li-SPAN 은 모든 성능 지표에서 다른 구조에 추월당할 것**.
- 준고체 (비 폴리설파이드) 계는 '파괴적 잠재력' — 셔틀 대부분 완화 · 수명 연장 · LiNO₃ 감소/제거 · 점도 변화를 감당할 필요가 없어 전해액 대 S 로딩 균형 → 수명 · 율 · 이용률 최적 구조 또는 초희박 전해액 · **제조 방식을 안 바꾸고** 활용 가능. 그러나 전해질 선택이 기전에 미치는 영향은 충분히 확정 안 됨 · 확정되면 양극 설계 원칙 · 영상 기반 모델링. diglyme · tetraglyme 너머 전해질 · 불활성 희석제로 점도 최적화 · **용매 혼합물의 비중을 낮춰** 에너지 향상 (TTE 1.54 g mL⁻¹ 는 무겁다).
- 액체를 쓰는 모든 계의 숙제 = Li 금속 호환 → 보호 Li 음극 (혼성 준고체 젤 개발에서 정보) · 단 질량 · 추가 계면.
- 그 연장이 전고체 — 양극 부피 변화 · 고체 | 고체 계면 박리가 Li-ion 고체 셀보다 훨씬 크다 · 극한 압력 · 액체 촉매액은 실용 셀엔 안 쓰일 것. 촉매액을 쓴다면 전해질 · 활물질 **둘 다에 대해 충분히 비활성**이어야 (LiPS 형성 → 저항 증가 · 용량 감소). 압력은 수십 MPa → **0.5–1 MPa** 로 낮춰야.
- 에너지 정리: 일반 액체 > 400 Wh kg⁻¹ (이미 보고) · ≈500 실현 가능 · 단 이 구조는 에너지와 수명이 결합 (전해액–기전 함수관계) · 전해액이 셀 질량 **45–60 %** 로 상한 · LiNO₃ 로 안전 · 운송 기준 통과가 어렵다. → 준고체: E/S **3–5 → 1.5 µL mg⁻¹** → 이상화 셀 (같은 매개변수) 에서 **+60 %** 에너지 · 실제로는 동역학 · 안정 최적 전극 (낮은 S 로딩) 때문에 줄어들 것.
- 우선순위: 고에너지 · 수명 → (나중에) 율. 상용화 장벽에 집중 — **그중 LiNO₃ 지속 사용이 가장 시급**.

---

## 6. 메커니즘 · 논증 흐름 — 논증 사슬 판정

리뷰의 큰 논증은 다섯 고리다.

| 단계 | 주장 | 근거 | 판정 |
|---|---|---|---|
| ① | 액체 Li–S 의 근본 문제는 녹는 LiPS + 반응성 Li 금속이고, LiNO₃ 는 그 증상 처방 (SEI) 이다 | §2 · `Fig. 3` · Aurbach · Mikhaylik 등 고전 문헌 | ✅ 분야 합의 정리로서 타당 |
| ② | LiNO₃ 는 소모 · 용해 한계 · 열 · 기체 · 운송 규정 때문에 실용 셀의 장벽이다 | DSC/ARC 130 °C · UN 권고 · 메타분석 73 % | ✅ 방향 · ⚠ 정량 위험 평가 (얼마나 넣으면 얼마나 위험한가) 는 없다 · `Fig. 5` 는 사용 분포이지 위험 데이터가 아니다 |
| ③ | 황을 고체로 묶으면 (LEQSSM · QSSE · ASSLSB) 셔틀이 사라져 LiNO₃ 가 필요 없다 | 각 절의 대표 사례 · 표 | 🔴 **QSSE 는 반응이 여전히 고체–액체–고체** (리뷰 `Fig. 4f` · `Fig. 9`) 이고 표의 다수가 LiNO₃ 를 넣었다 — 'LiNO₃ 불필요' 는 LEQSSM 일부 (카보네이트 · IL) 와 ASSLSB 에서만 표가 받친다 |
| ④ | 준고체 (비 폴리설파이드) 계는 E/S 를 1.5 µL mg⁻¹ 까지 낮춰 +60 % 에너지를 준다 | 결론 문단 | ⚠ 계산 · 가정 미공개 · 리뷰 `Table 3` 행 1 은 30 µL mg⁻¹ — 표가 이 장점을 보여 주지 않는다 |
| ⑤ | 전고체는 LiNO₃ · 셔틀을 없애지만 양극 부피 · 계면 · 압력이 최대 난제이고, SE 자체는 ASSLS 창에서 안정하다 | §5 | ✅ 앞 절반 (부피 · 계면 · 압력) · 🔴 뒤 절반 (SE 안정) — 황화물 SE 의 양극 쪽 산화를 빠뜨렸다 (§7a) |

**빠진 고리 (가장 큰 구멍)**: 리뷰는 '셔틀 = 녹는 LiPS 의 문제' 로만 보고, **고체 쪽에서 셔틀 자리를 대신하는 열화** — 황화물 SE 의 산화 (촉매전해질이 용량에 끼어드는 것) · 액체 | SE 계면 분해 (IQSSE · 촉매액) · Li₂S 양극에서 SE 분해 — 를 IQSSE 절 한 문단 ([158] Li₂S · Li₃PO₄) 말고는 다루지 않는다. 그런데 이 리뷰가 '가장 유망' 이라 부른 argyrodite 로 만든 전고체 Li–S 의 핵심 문헌 (`yu2025` · `cronk2026`) 이 바로 그 열화를 다룬다. LELSB → 고체로 가면 '셔틀' 이 사라지는 대신 '반응하는 전해질' 이 들어온다는 비대칭이 리뷰 지도에 없다.

---

## 7. 우리 계산 대비 ★★ (`../our_dft_baseline.md` · `db/properties/`)

> 규율: 문헌 수치는 소환값 (게다가 이 리뷰는 2차 인용) — 우리 절대값과 한 표에 놓지 않는다. 이 리뷰는 계산이 0 이라 **방법 대조는 없다**. 아래는 리뷰의 **서술**과 우리 결과가 닿는 곳만 맞댄다.

### 7a. ASSLSB 에서 SE 가 산화되는가 — 리뷰 서술 ↔ 우리 축 ①

| 리뷰 문장 | 우리 쪽 | 판정 |
|---|---|---|
| "Li–S 는 Li-ion 보다 작동 전위가 낮아 사이클 중 SE 산화 가능성이 줄어든다" (§5.3.2) | 우리 grand-potential **산화 개시 2.256 V** (comp1 · modelc 동일 · **층① = 열역학 분해 개시** · S²⁻ 가 한계 · 산물 Li₃PS₄ + LiCl + S — `our_dft_baseline.md` ESW 절 · LiS4 포함 상 집합이면 2.14 V) | Li–S 충전 끝 (리뷰 `Fig. 4g` 3.0 V · 보통 2.8–3.0 V) 은 그 위다 → **열역학적으로는 SE 산화가 허용되는 창에서 셀이 돈다**. '가능성이 줄어든다' 는 Li-ion (4 V+) 대비 **상대** 서술로만 맞고, '산화 안 된다' 로 읽으면 틀리다 |
| "할라이드 · 황화물 · 고분자는 ASSLS 셀의 전기화학 창 안에서 안정하다" (§5.3.1) | 위와 같음 · 실측 — `yu2025` (LPSCl 계 SE 산화 용량 · dQ/dV ≈2.4 V 탈리튬화 봉우리를 숙주로 미룸) · `cronk2026` (S 양극 CE 129–134 % = LPSCl 자체 용량 기여 · Li₂S 양극에서 LPSCl → LPS-like 분해) | 🔴 황화물에 대해선 축을 안 밝힌 일반화 — 우리 문서에 옮길 때 **'열역학 개시 (층①) 는 Li–S 충전 창 안' 이라는 축을 붙여 반박**한다 |
| 촉매액은 전해질 · 활물질 둘 다에 비활성이어야 (§6) | 해당 계산 없음 | 방향 ✅ — 단 '촉매액' 의 반대편인 **SE 자체가 산화환원에 낀다**는 항은 리뷰에 없다 |

> ⚠ 인용 조건 (원장 `citation_hazards.json` — `cei.esw.not_cv` · `HZ-esw-reduction-limit-label` · `HZ-esw-reduction-limit-facet-convention` 는 CONDITIONAL): 2.256 V (또는 2.14 V) 는 **열역학 분해 개시**이지 CV · LSV 의 실효 onset 이 아니고, '창 (window) 폭' 으로 쓰지 않으며, 문헌의 산화 한계 (예: 2.01 V) 와 '일치' 로 쓰지 않는다 (차 0.246 V 원인 미확정). 여기서는 "Li–S 충전 창 (≈2.8–3.0 V) 보다 아래" 라는 **부등호 하나**만 쓴다 — 0.5 V 넘는 차라 상 집합 · MP 판본 차 (≈0.1–0.25 V) 로 뒤집히지 않는다. 층② (골격 유지 탈리튬화 · Schwietert 2.24 V) 는 우리에게 없다.

### 7b. IQSSE — 액체 | argyrodite 계면 분해

- 리뷰: 액체 성분이 **LPSCl 과 접촉해 분해** → Li₂S · Li₃PO₄ 부산물 [158] · 대책 = 고분자 사전 코팅 · 인공층 · 복합 SE. 산화물 산물 (Li₃PO₄) 이 나온다는 것은 에테르 · 염의 O 가 SE 의 P 와 만난다는 뜻이다.
- 우리 쪽 대응 자료: 우리 CEI 열역학 (Nd 계면 · `db/properties/cei_figs/index.html` — 1저자는 실험 쪽 다른 사람) 에서 O 단독 대조의 Li₃PO₄ 는 2.50–2.70 V 에서만 평형이고 그 위는 Li₄P₂O₇ → LiPO₃ → P₂O₅ (`kb/concepts/se_redox_frontier.md` 4 장 ④ — `CLAUDE.md` 양극 작동창 규칙). 리뷰의 'Li₃PO₄ 부산물' 은 그 사다리의 맨 아래 칸과 같은 이름이지만, **원 논문 ([158]) 을 확인하지 않아 전위 · 조건이 같은 축인지 모른다** — 옆에 두지 않는다 (개념 연결만).
- 실측 쪽 정본: `mistry2026_slei_argyrodite_ionic_liquid_quasi_solid_lis` — Li₅.₅PS₄.₅Cl₁.₅ 가 DOL:DME 에서 계면 저항 ≈25 → ≈2000 Ω cm² · IL 에서 150–220 Ω cm² 로 머묾 (그 논문 값 · 소환). 리뷰 §4.4.2 의 한 문단을 수치로 받치는 짝이다.

### 7c. 기계 — Monroe–Newman 과 argyrodite

- 리뷰는 "LPSCl · LLZO 는 Monroe–Newman 에 따르면 덴드라이트를 막을 만큼 탄성률이 높다" 고 쓰고 바로 "그런데 점 접촉 · 공극 · 균열로 그 이점이 상쇄된다" 고 쓴다. 숫자 (전단 탄성률 · Li 대비 비) 는 없다.
- 우리 DFT 탄성 (0 K relaxed-ion 응력–변형 Cij · `db/properties/elastic.json`) 은 값이 있지만 조성 간 비교는 CONDITIONAL (`HZ-elastic-cross-composition` — 조성별 pseudo · ecut · k 차이) 이다. Monroe–Newman 판정은 전단 탄성률을 Li 의 것과 비교하는 것이라 우리 값을 쓰려면 ① 0 K 결정 값 ↔ 실온 소결체 (기공 · 입계) 차이, ② 판정 문턱 자체가 계면 모델 가정이라는 점을 같이 적어야 한다 — **이 digest 에는 우리 탄성 수치를 싣지 않는다** (위치만). 실측 쪽 짝은 `song2025_porous_argyrodite_modulus_fracture_toughness` · `papakyriakou2021_mechanical_behavior_inorganic_li_solid_electrolytes_nanoindentation`.

### 7d. 그 밖의 접점

- **σ**: 리뷰의 '황화물 10⁻³–10⁻² S cm⁻¹' 는 2 차 인용 범위다. 우리 MLIP-MD σ 는 절대값 비인용 정책 (상대 차만) 이라 이 범위와 맞대지 않는다.
- **극성 용매 → σ 손실 · 박막 공정** (Oh 2015 [191]): 우리 계산 축 밖 (공정) — 실측 짝 `cao2026_dual_binder_18um_sulfide_electrolyte_film` · `zhang2021_dry_ptfe_calendered_30um_sulfide_se_membrane` (리뷰의 '≈30 µm 권고' 와 같은 자리).
- **Li₂S₂ 중간체 · Li₂S 성장**: 우리 SEI 트랙의 Li₂S **결정** NEB (CONDITIONAL — `HZ-sei-neb-li2s-cc-cellconv`) 는 벌크 공공 이동이라 질문이 다르다 — 옆에 두지 않는다. li2s 계열 (LPSCl@Li₂S 소셀 유리 · li2s-2 · li2s-3) 은 2026-11-16 닫혔고 이 리뷰는 재개 사유가 아니다.
- **양극 작동창**: 우리 셀 판단 창 2.5–4.25 V (`CLAUDE.md`) 는 Li-ion 양극 (NCM 등) 용이다. Li–S 셀은 1.0–3.0 V 라 **창 자체가 다르다** — 이 리뷰의 Li–S 결론을 우리 CEI 판단에 그대로 옮기지 않는다.

### 7e. 🔑 층위를 갈라 쓴 결론 (원고 · 발표용 · 내부)

> **"이 리뷰는 전고체 Li–S 의 황화물 SE 가 '낮은 작동 전위 덕에 산화 가능성이 작고 작동창 안에서 안정하다' 고 정리하지만, 이는 Li-ion 대비의 상대 서술이다. 우리 grand-potential 계산에서 LPSCl 의 열역학 분해 개시 (층①) 는 Li–S 충전 끝 전압보다 아래에 있어, argyrodite 촉매전해질은 Li–S 작동창 안에서 열역학적으로 산화될 수 있다 — 실측 문헌 (`yu2025` · `cronk2026`) 이 그 용량 기여를 보고한다. 이 리뷰를 'argyrodite 는 Li–S 에서 안정' 의 근거로 인용하지 않는다."**

---

## 8. DFT/계산 방법 ★ (템플릿 항목별)

- **code / version · functional · pseudo · k · ecut · supercell · DFT+U · AIMD · MLIP · 무질서 처리**: 전부 **해당 없음** — 자체 계산 0.
- 리뷰가 인용한 계산적 근거는 서술 속 두 곳뿐이다: Pang [107] 의 첫 껍질 TFSI⁻ O 배위수 1 → 2.55 · 자유 G2 71 → 12 % (원 논문의 MD 로 보인다 — 방법은 리뷰에 없음) · Cui [32] 의 '용매화 자유에너지가 평탄 전압을 정한다'. 방법 · 조건이 적혀 있지 않아 우리 방법과 대조할 수 없다.
- 결론의 '영상 기반 모델링 · FEA' 권고는 계산이지만 원자 수준이 아니다 (우리 DEM · FEM 쪽 `cronk2026_lis_positive_electrode_geometry_fem` 과 같은 결).

## 9. Figure set ★

| Fig | 내용 (무엇을 보여주나) | 우리 활용 |
|---|---|---|
| 1 | Li–S 분류 나무 — 고체→액체→고체 (Hybrid solid/liquid → IHSSE · PHSSE / 액체 → LELSB) · 고체→고체 (액체 → LHCE·WSE · 카보네이트/미세공 · SPAN / 고체 → ASSLSB) · 라벨 IHSSE/PHSSE ↔ 본문 IQSSE/PQSSE | 발표용 지도 · '준고체' 두 뜻 (반응 vs 전해질) 을 가르는 출발점 |
| 2 | 레이더 9 축 × 4 구조 (정성) — LELSB (σ · TRL · 비용 바깥) 와 ASSLSB (E/S · 에너지 · 안전 · 덴드라이트 바깥) 가 거울상 · QSSE 는 그 사이 | 정성 비교 그림의 반례 — 점수 규칙 없음 · ASSLSB 에너지 · PQSSE 덴드라이트가 본문과 반대 방향 |
| 3 | DOL:DME 계면 모식 — (a) LiNO₃ 없음 (Li₂S · Li₂CO₃ · LiOH · 덴드라이트) (b) LiNO₃ (LiₓNO_y · Li₃N · Li₂SOₓ 조밀 SEI · 기체 viii) · (iv) 'LiNO₃ 가 LiPS 용해도를 올린다' | XPS SEI 동정 목록 참고 · (iv) 가 본문 [52] 과 반대 |
| 4 | 네 구조 전압 곡선 + 모식 — LELSB/QSSE 2.4·2.1 V 두 평탄 (인쇄 419 · 1675) · LEQSSM 첫 방전 ≈1.0 V '> 2000' · 2 회 이후 1.6→0.5 V '≈1000' · ASSLSB 첫 방전 '≈1200' · 2 회 이후 '≈800' (1.0 V) | 419 = Li₂S₄ 지점 (라벨 'Li₂S₈,₆' 과 다름) · ASSLSB 충전 3.0 V 끝 = 우리 층① 개시보다 위 (§7a) |
| 5 | 메타분석 LiNO₃ 농도 분포 (100 편 · 264 표본) · 컷오프 ≥/< 1.7 V — 최빈 ≈0.19 M (1 wt%) · 0 M 표본 ≈44 중 ≈39 가 < 1.7 V | 'LiNO₃ 없는 셀은 하한을 낮게 잡는다' 패턴 · 점 합계 ≈233 ↔ 264 |
| 6 | 초미세공 (≤ 2 nm) + EC/DMC — 탈용매 Li⁺ 만 입장 · LEMC 주도 CEI (Wang 2020 을 따름) | 개념 — 우리 계산 축 밖 |
| 7 | SPAN 의 네 S 자리 A–D 와 리튬화 — A·B 4 Li · C 2 Li (+ **H₂S**) · D 첫 방전 14 Li (비가역) · 가역 10 Li → 5 Li₂S | SPAN 화학 참고 · H₂S 경로가 본문에 없음 |
| 8 | 용매화 구조 다섯 — 일반 · HCE (AGG · CIP) · LHCE (희석제 D) · WSE · DPIE (조밀 이온 덩어리) | 액체 Li–S digest (shen2026 · liu2025 · lai2026 · peng2026) 공용 개념도 · (d) 범례 관례 의심 |
| 9 | QSSE 모식 — (a) IQSSE (SE 입자층 · LiPS 확산 차단 · 덴드라이트 차단) (b) PQSSE (고분자망이 양극까지 · in situ 중합) | QSSE 반응은 여전히 녹는 LiPS 경로라는 리뷰 자신의 그림 |
| 10 | ASSLSB 구성 · 난제 — 볼밀 · 고비표면 탄소 · 복합 필러 · SE 의 Li 비활성 · In–Li 합금 · 다층 SE · 덴드라이트 | 양극 쪽 **SE 산화** 항목이 없다 (§7a) · 본문의 'Figure 10vii = 양극 부피' 는 실제 항목과 다름 |
| Table 1 | LEQSSM 12 행 — 카보네이트 · IL · SPAN · 최장 4100 사이클 (0.17 mg cm⁻²) · 2 행 LiNO₃ | [93] 초기 400 → 끝 1170 · [78] 1678 > 이론 — 표 검산 예 |
| Table 2 | PQSSE 9 행 — σ 3.41 × 10⁻⁵ – 1.87 × 10⁻³ S cm⁻¹ · 최고 10 C (SPAN 젤) · **4 행 LiNO₃** · 행 9 빈칸 | 'LiNO₃ 없는 준고체' 논지의 반례 |
| Table 3 | IQSSE 7 행 — 산화물 · LATP · LAGP · Li₇P₃S₁₁ 1 행 · **3 행 LiNO₃** · σ 열 단위 혼재 (0.47 · 4 'S cm⁻¹') · argyrodite 행 없음 | σ 열 인용 금지 · argyrodite IQSSE 표본이 0 이라는 공백 확인 |

## 10. 비판 — 이 리뷰의 약한 곳 ★

**논지 ↔ 자기 데이터**

- ① **'LiNO₃ 없는 Li–S' 를 자기 표가 받치지 않는다.** `Table 2` (PQSSE) 9 행 중 **4** (행 1 · 2 · 3 · 9 — 0.1 wt% · 0.7 M · 2 wt% · 2 wt%) · `Table 3` (IQSSE) 7 행 중 **3** (행 1 · 2 · 3) · `Table 1` 12 행 중 **2** ([89] · [95]) 가 LiNO₃ 를 넣었다. 리뷰는 서론에서 "LiNO₃ 없이 실용 성능을 보인 활동을 강조하겠다" 고 했지만 표 선정 기준은 '최근 · 만족스러운 성능 · 높은 σ' 였다. 특히 QSSE 는 반응이 녹는 LiPS 경로 (리뷰 `Fig. 4f` · `Fig. 9`) 라 LiNO₃ 가 계속 필요한 것이 자연스럽다 — '준고체 = LiNO₃ 불필요' 는 LEQSSM (반응 경로가 준고체) 에만 해당한다.
- ② **'준고체' 의 두 뜻을 섞는다.** LEQSSM (반응) 과 QSSE (전해질) 를 같은 단어로 부르고, 결론의 "hybrid, non-polysulfide forming, so-called quasi-solid-state Li–S systems" 는 두 의미를 한 문장에 겹쳤다 — QSSE 는 리뷰 자신의 정의로 폴리설파이드를 **만든다**.
- ③ **참고문헌 번호 어긋남이 여러 곳** (우리가 참고문헌 목록과 대조한 것만): Cao 'LiG3 + LGPS' → [126] 은 Umeshbabu 리뷰 (Cao 는 [130] 으로 보인다) · 할라이드 Li₃InCl₆/Li₃YCl₆ 4.5 V → [144] 는 Zuo 2018 젤 고분자 · '혼합상 계면 안정' → [145] 는 Judez 2017 고분자 염 · Wang 'PVDF-HFP/PAN + PDA@LLZTO' → [142] 는 Fu 2017 *Sci. Adv.* (석류석) · AbdelHamid 'LLZO + PTFE' → [135] 는 Gu 2024 *Small* (`Table 2` 행 4 'ANF+Janus' 에도 같은 [135]) · Liu 'PMMA in situ 중합' → [139] 는 Song 2024 *AEM* · 황화물 '건조 환경 필요' → [45] 는 Aurbach 2009 LiNO₃ · '건식 공정' → [50,51] 은 LiNO₃ SEI XPS 문헌 · `Table 3` 행 1 (PVDF+PMMA+LATP) → [127] 은 Li 2024 MoS₂/DOL 중합 (`Table 2` 와 본문은 같은 [127] 을 PQSSE 로 씀) · [134] 가 `Table 2` 행 1 (PEO:PVDF) 과 `Table 3` 행 2 (LLZTO+PEGDA) 에 같이 붙음 · PQSSE 'soft short' → [148] 은 Kim 2024 ASSLSB 기전. ⚠ 대조는 이 digest 가 원 논문을 열지 않고 참고문헌 목록 제목 · 저자로만 했다 — '어긋남이 의심' 수준으로 읽는다 (번호 하나 밀림 · 다중 인용일 수 있다). **이 리뷰의 번호로 원 문헌을 재인용하지 않는다.**
- ④ **표의 단위 · 기준 · 빈칸**: `Table 3` σ 열 'S cm⁻¹' 에 0.47 · 0.7 · 0.1 · **4** · 0.17 (mS cm⁻¹ 로 보임) 과 1.34 × 10⁻³ 가 섞임 · `Table 2` 행 9 S 로딩 · σ 빈칸 · `Table 1` [94] 만 양극 질량 기준 · [93] 끝 용량 (1170) 이 초기 (400) 의 ≈3 배 · [78] 1678 · `Table 2` 행 1 1810 mAh g⁻¹_S 가 이론치 초과 (첫 사이클 부반응 · 도전재 기여 가능 — 리뷰는 말하지 않는다) · 온도 · E/S · 압력 · 음극 열이 없어 행끼리 비교 불가.
- ⑤ **숫자 · 목표가 리뷰 안에서 흔들린다**: 황 이론 용량 1670 ↔ 1675 · 전해액 질량 40–60 % ↔ '최대 50 %' ↔ 45–60 % · 스택 압력 목표 1–2 MPa (§5.3.3 [223]) ↔ 0.5–1 MPa (§6) · '수백 MPa' (§4.4.1) ↔ '높은 10 MPa 대' (§6) · E/S 1.5 µL mg⁻¹ → '+60 %' 는 계산 · 가정 미공개. `Fig. 2` 의 ASSLSB '팩 에너지 밀도 최상' ↔ 본문 'SE 최대 60 % 질량' · PQSSE '덴드라이트 내성 바깥' ↔ 본문 'PQSSE 근본 약점 = 덴드라이트 못 막음'.

**그림**

- ⑥ `Fig. 4g` ASSLSB 첫 방전에 'S₈ → Li₂S₈,₆' 2.4 V 평탄 — 본문은 고차 LiPS 가 '가능성이 낮다' · 촉매액 셀인지 설명 없음.
- ⑦ **그림 참조 번호 오류**: 'two plateau shape (Figure 1a)' (Fig. 1 엔 패널이 없다 · `Fig. 4a` 로 보임) · 미세공 'Figure 5ai · 5biii' (`Fig. 5` 는 메타분석 · `Fig. 6` 으로 보임) · WSE 'Figure 7d' (`Fig. 8d`) · 금속 폴리설파이드 'Figure 4e' (`Fig. 4e` 는 QSSE 곡선) · 양극 부피 'Figure 10vii' (vii 는 음극 덴드라이트) · `Fig. 1` 라벨 IHSSE/PHSSE ↔ 본문 IQSSE/PQSSE · `Fig. 4a` 0–419 구간 라벨 'S₈ → Li₂S₈,₆' ↔ 419 = 1675/4 = Li₂S₄ (본문 §3.3 'S₈ ↔ Li₂S₄') — 우리 산수.
- ⑧ `Fig. 3` (iv) "LiNO₃ increases LiPS solubility" ↔ 본문 §2.3 Zhuang [52] "단쇄 종 · 낮은 용해도 · 낮은 확산도". 둘 중 하나는 틀렸거나 서로 다른 조건인데 설명이 없다.
- ⑨ `Fig. 5` figure-read 점 합계 ≈233 ↔ 캡션 264 · 0 M 비율 ≈17 % ↔ '73 % 사용' (미사용 27 %) · 본문이 이 그림으로 받친 '포화 < 0.5 M' 은 그림에 없다.
- ⑩ `Fig. 7` C 경로의 H₂S 생성 · `Fig. 8d` 범례의 채움/빈칸 관례 — 본문 설명 없음.

**범위 · 깊이**

- ⑪ **argyrodite 를 '가장 유망' 이라 해 놓고 argyrodite 셀 데이터가 없다** — `Table 3` 의 황화물 행은 Li₇P₃S₁₁ 하나 · ASSLSB 절엔 표가 없고 사례 서술 (Chen & Adams Li₆PS₅Br · Chen 2025 LPSC + In) 뿐이다. 2024–2025 argyrodite 전고체 Li–S 의 핵심 주제 (SE 산화 · 촉매전해질 용량 기여 · 숙주 설계 — `yu2025` *Nat. Mater.* 2025 등) 가 빠졌다.
- ⑫ **SE 산화 안정성의 축을 밝히지 않았다** (§7a) — '낮은 전위 → 산화 가능성 작음' 과 '창 안에서 안정' 은 열역학 개시와 실효 (속도론적) 안정을 가르지 않은 문장이다.
- ⑬ ASSLSB 기전 결론 "액체보다 더 쉽고 제어 가능할 것으로 기대" 는 근거 문장이 없다 — 바로 앞 문단 (Kim [148]) 은 "동역학 한계가 훨씬 높다" 고 정리했다.
- ⑭ 문장 · 용어 오류: 'solemnization' (solvation 의 오기 · 2 회) · LiTFSI 를 'bis(fluoromethanesulfonyl)imide' 로 표기 (trifluoromethane) · 'Li6LiPS5Cl' · 금속 폴리설파이드의 'metal anions' (양이온) · 'sulfur negative electrodes' · 'Columbic'. 메시지를 바꾸진 않지만 교정 수준을 보여 준다.
- ⑮ 레이더 · 분류는 저자 판단이고 선정 기준 · 검색 범위가 없다 (체계적 리뷰가 아니다). `Fig. 5` 만 체계적 데이터 (자기 그룹 메타분석).

## 11. 적용 인사이트 ★ (우리 연구에 어떻게)

- ① **'Li–S 는 전위가 낮아 SE 가 안전하다' 는 문장을 만나면 축부터 묻는다** — 열역학 개시 (층①) 인지, 실효 onset (CV) 인지, 골격 유지 탈리튬화 (층②) 인지. 우리 층① 개시는 Li–S 충전 창 안에 있다 (§7a). argyrodite 촉매전해질 Li–S 문헌을 1저자 · 실험 쪽에 전달할 때 이 리뷰 대신 `yu2025` · `cronk2026` 을 근거로 쓴다.
- ② **'준고체' 를 읽을 때 반응 경로인지 전해질 형태인지 먼저 가른다** — QSSSR (shen2026 · liu2025 · zhang2026_fpds · lai2026 · peng2026 쪽) 과 QSSE (mistry2026 · 이 리뷰 §4) 는 다른 문제다. 우리 축과 닿는 것은 QSSE 쪽 (SE | 액체 계면 · `mistry2026`).
- ③ **리뷰 표를 숫자 출처로 쓰지 않는다** — 단위 혼재 · 번호 어긋남 · 기준 혼재. 수치가 필요하면 원 논문을 열고 digest 를 따로 만든다 (litdb 규칙 '로컬 PDF 기준 · 인용 역할 확인').
- ④ **메타분석 한 줄 (`Fig. 5`)** — LiNO₃ 없는 액체 Li–S 셀은 방전 하한을 1.7 V 아래로 잡는 경우가 많다. Li–S 문헌의 용량을 비교할 때 하한 전압이 같은지 본다 (전고체 쪽 Kim [169] 의 0.6 V 하한 · 1500 사이클도 같은 '하한이 결과를 바꾼다' 꼴).
- ⑤ **IQSSE 계면 분해의 산물 이름 (Li₂S · Li₃PO₄)** 은 우리 CEI 열역학의 산물 사다리와 같은 이름이지만, 원 논문의 전위 · 환경을 확인하기 전엔 맞대지 않는다 (§7b).
- ⛔ 하지 않는 것: 이 리뷰를 근거로 새 li2s 카드 · 트랙 · 런을 제안하지 않는다 (li2s 계열 2026-11-16 닫힘). 우리 탄성 · σ 절대값을 이 리뷰의 범위 (10⁻³–10⁻² S cm⁻¹ · Monroe–Newman) 와 맞대지 않는다.

## 12. 인용 가능 문장 (영문 초안 · 랩 표기 *Adv. Energy Mater.*, 16, e03239 (2026))

- "A recent review frames LiNO₃-free operation as the main route toward commercial lithium–sulfur cells and compares liquid, quasi-solid-state, and all-solid-state architectures, noting that the electrolyte can account for 40–60% of the cell mass in liquid systems."
- "The same review states that the low operating potential of Li–S cells reduces the likelihood of solid-electrolyte oxidation; however, the thermodynamic decomposition onset of argyrodite electrolytes lies below the typical Li–S charge cutoff, so this statement holds only relative to Li-ion cathodes."
- "The term 'quasi-solid-state' is used in the Li–S literature both for a conversion pathway with suppressed polysulfide dissolution and for gel or inorganic hybrid electrolytes in which soluble polysulfides still form."

## 13. 주의 / 한계 (인용 규율)

- **인용해도 되는 것 (조건을 붙여서)**: 분야 지도 · 분류 (`Fig. 1`) · 개념 모식 (`Fig. 4`, `Fig. 8`, `Fig. 10`) · 메타분석 사실 (Bird 2024 의 86 % DOL:DME · 73 % LiNO₃ — 원 출처 [16] 를 함께) · 고전 서술 (LiNO₃ SEI · Li₂S₂ 중간체 논쟁 · 80 % 부피 팽창).
- ⛔ **인용 금지**:
  - `Table 3` 의 σ 열 (단위 혼재).
  - 이 리뷰의 참고문헌 번호로 원 문헌을 재인용 (§10-③ 어긋남 다수) — 원 논문을 열어 확인한 뒤에만.
  - "황화물 SE 는 Li–S 작동창에서 안정하다 · 산화 가능성이 작다" 를 argyrodite 안정성의 근거로 (§7a).
  - '준고체 = LiNO₃ 불필요' 를 QSSE (젤 · 무기 + 액체) 에 대해 (자기 표가 반증).
  - `Fig. 2` 레이더의 순위를 정량 비교로 (점수 규칙 없음).
  - '+60 % 에너지 (E/S 1.5 µL mg⁻¹)' 를 계산된 값으로 (가정 미공개).
- 2 차 인용 리뷰다 — 리뷰의 숫자는 원 논문과 대조하지 않았다. 우리 SE 물성 (σ · Ea · ESW · 기계 · gap) 과 **같은 표에 놓지 않는다**.

## 14. 이어 읽기 — litdb 의 관련 digest

| digest | 이 리뷰와 닿는 곳 | 같이 읽을 때 |
|---|---|---|
| `shen2026_thf_cpme_cosolvent_quasi_solid_sulfur_lis` | §3.3 WSE · LEQSSM (CPME/THF 22:3 · QSSSR) | 리뷰의 'WSE 문헌은 적다' 이후 나온 사례 · 리뷰 `Fig. 8d` 의 WSE 를 실제 용매화 데이터 (AIMD · Raman) 로 본 것 — 계산 보고 규약 감사는 그 digest §10 |
| `liu2025_bdts_phase_mediator_cpme_quasi_solid_sulfur_lis` | 리뷰 ref [125] (Liu 2025 *Nat. Chem.* 17, 614 · CPME WSE) 그 자체 | 리뷰는 'CPME → CIP → 무기 SEI' 만 요약했고, 원 논문의 핵심 (BDTS 상 매개자로 QSSSR 가속) 은 빠졌다 — 원전 확인용 |
| `zhang2026_fpds_siloxane_dip_mediator_quasi_solid_lis` | WSE + 레독스 매개자 (QSSSR) | 리뷰 §2.4 '레독스 매개체는 양극 의존적' 서술의 최근 사례 · 매개자 자체 용량 분리 문제 |
| `lai2026_mtbe_moderately_solvating_ether_cosolvent_lis` | DOL/DME + LiNO₃ 에 단일 산소 에테르 공용매 (MSE) | 리뷰 §6 '용매 혼합물 비중을 낮춰라' 의 실례 (저밀도 에테르) · 단 LiNO₃ 를 유지한 쪽 |
| `peng2026_er_dn_solvent_screening_csa_methf_lis` | 용매 선택 (εr · DN 지도) | 리뷰 §3.3 의 HCE/LHCE/WSE 를 용매 성질 두 축으로 정량화한 시도 |
| `mistry2026_slei_argyrodite_ionic_liquid_quasi_solid_lis` | §4.3–4.4.2 IQSSE · argyrodite \| 액체 계면 분해 | 리뷰가 한 문단 ([158]) 으로 넘긴 'LPSCl + 액체 분해' 를 수치 (계면 저항 · HAXPES) 로 · argyrodite IQSSE 표본 0 이라는 리뷰 공백을 메움 |
| `yu2025_cng_host_suppress_argyrodite_oxidation_lis` | §5 ASSLSB · argyrodite SE 산화 | 리뷰 '낮은 전위라 SE 산화 가능성 작음' 의 실측 반례 · 우리 축 ① (§7a) 의 정본 짝 |
| `cronk2026_lis_cathode_interphase_chemistry` | §5.3.2 양극 제조 (볼밀) · LPSCl 촉매전해질 | 리뷰가 '볼밀 = 균질성' 으로만 본 공정이 계면상 (Li₃PS₄₊ₙ) · SE 분해 · SE 용량 기여 (CE 129–134 %) 를 만든다 |
| `cronk2026_lis_positive_electrode_geometry_fem` | §5.4 · §6 'FEA · 영상 기반 모델링으로 양극 설계' | 리뷰가 권고한 바로 그 방법의 Li–S 전고체 사례 |
| `wang2025_miec_tis2_lps_three_phase_interface_lis_assb` | §5.3.2 삼상계면 (TPB) 문제 | 리뷰가 '고정된 TPB 최적화' 로 남긴 숙제의 한 해법 (혼합 전도체) |
| `wu2026_asslsb_li2s_reaction_mechanisms_engineering_review` | §5 ASSLSB 전체 (Li₂S₂ · TPB · 압력 · 박막) | 같은 해 전고체 Li–S 전용 리뷰 — 이 리뷰보다 깊다 · 'ESW 축 미명명' 사례 목록이 이 리뷰 §5.3.1 문장과 같은 결 |
| `zhang2026_anode_free_asslsb_li2s_pi3_na_current_collector` | §5.3.3 무과잉 Li · 압력 목표 | 리뷰의 '수십 MPa → 0.5–1 MPa' 숙제에 대한 1–4 MPa 실측 사례 |
| `shang2026_uio66_anion_competition_peo_lis` | §4.2 · §5.3.1 PEO 계 (PEO 에서 폴리설파이드 용해 · 셔틀) | 리뷰가 지적한 PEO 셔틀 문제의 최근 사례 (60 °C · 실제로는 액체 젖음) |
| `luo2026_lis_separator_crystal_engineering_review` · `lin2026_p_doped_compounds_li_s_review` | §2.5 '분리막 설계 · 첨가제로 LiNO₃ 대체' | 액체 Li–S 쪽 리뷰 둘 — 표 보고 규약 (σ · t₊ 미보고) 감사의 짝 |
| `guan2026_feco_vs_in2s3_li2s_electrocrystallization` · `wei2026_data_driven_hea_mediator_lis` | 액체 Li–S 촉매 (Li₂S 석출) | 리뷰 §2.5 '촉매 · 매개 첨가제' 의 최근 사례 |
| `song2025_porous_argyrodite_modulus_fracture_toughness` · `papakyriakou2021_mechanical_behavior_inorganic_li_solid_electrolytes_nanoindentation` | §4.4.1 Monroe–Newman · LPSCl 탄성률 | 리뷰가 숫자 없이 쓴 '충분히 높은 탄성률' 의 실측 쪽 |
| `cao2026_dual_binder_18um_sulfide_electrolyte_film` · `zhang2021_dry_ptfe_calendered_30um_sulfide_se_membrane` | §5.3.1 SE 두께 ≈30–50 µm · 극성 용매 문제 · 건식 공정 | 리뷰 권고 두께의 실측 사례 |

## 15. 기법 용어 미니사전

- **LELSB · LEQSSM · PQSSE · IQSSE · ASSLSB** — §0 표.
- **LiPS · 셔틀** — 리튬 폴리설파이드 (Li₂Sₙ, 2 ≤ n ≤ 8) · 녹은 LiPS 가 음극으로 가서 환원되고 다시 돌아오는 기생 순환.
- **E/S 비** — 전해액 부피 / 황 질량 (µL mg⁻¹). 작을수록 '희박 (lean)'.
- **SEI · CEI** — 음극 · 양극 표면의 전해질 분해 계면상.
- **IHP (inner Helmholtz plane)** — 전극 표면에 직접 흡착한 이온 · 분자 층 (`Fig. 3` iv).
- **HCE · LHCE · WSE · DPIE** — 고농도 · 국소 고농도 (희석제) · 약용매화 · 조밀 이온 덩어리 전해질 (`Fig. 8`).
- **CIP · AGG** — 접촉 이온쌍 · 음이온 응집체.
- **ESP (electrolyte solvation power)** — 전해질의 LiPS 용매화력 (Li 2025 JACS 의 용어).
- **SPAN** — 황화 폴리아크릴로니트릴. S 가 고분자 골격에 공유결합 (S ≤ ≈42 wt%).
- **LEMC · LMC** — 리튬 에틸렌 모노카보네이트 · 리튬 메틸 카보네이트 (카보네이트 분해 산물).
- **Li₂S₂ 중간체 · 불균등화** — 전고체 방전에서 Li₂S 앞에 생기는 디설파이드 · 2 Li₂S₂ → Li₂S + Li₂S₃ 류 (전위 무관 화학 반응) 와 전기화학 환원 (Li₂S₂ + 2 Li → 2 Li₂S) 의 논쟁.
- **TPB (triple phase boundary)** — S (활물질) · 탄소 (전자) · SE (이온) 가 만나는 삼상계면.
- **촉매액 (catholyte)** — 전고체 양극에 소량 넣는 액체 · 젤 전해질 (접촉 개선 · 대신 계면 하나 추가).
- **Monroe–Newman 기준** — 전해질의 전단 탄성률이 Li 의 약 2 배 이상이면 덴드라이트 성장을 기계적으로 억제할 수 있다는 선형 안정성 해석 (계면 모델 가정에 의존).
- **TRL** — 기술 성숙도 (technology readiness level).
- **무과잉 (zero-excess / anode-free)** — 음극에 Li 를 넣지 않고 Li₂S 양극의 Li 로만 돌리는 셀.
- **층① · 층② (우리 용어)** — 열역학 분해 개시 (grand-potential) · 골격 유지 탈리튬화 (Schwietert) — `our_dft_baseline.md` ESW 절.
