Repository: yonghoon7153-source/Yonghoon-DEM-DFT

# 📚 LITDB — 문헌 단일 시스템 (**SE·DFT 축 + DEM·MPM 축, 두 트랙**)

> **앞으로 논문은 여기서만 본다.** 여러 곳(db/literature, kb/papers, db/properties, Excel)에 흩어진 문헌을 한 곳에서 생각·참고·비교하기 위한 통합 MD 시스템.

## 왜 트랙이 둘인가
`INDEX.md` 는 argyrodite 전해질 축이라 접촉역학·MPM·건식전극 digest 가 들어갈 자리가
없다. 그래서 한때 64편이 **어느 인덱스에도 없었다**(open_items #7). 축을 나눠 그 구멍을
닫았고, 한 분모로 세면 “159편 중 98편 미언급” 같은 **가짜 미결**이 나온다
(`comparison_vs_ours.md:8`). 분리는 실측 근거가 있는 결정이다 — 합치지 말 것.

⚠ 이 표의 **편수는 적지 않는다.** 손으로 쓴 수는 반드시 낡는다(README 자신이 세 번 틀렸다).
현재값은 `python3 tools/litdb/build_index.py --check` 로 본다.

File: litdb/papers/sharma2023_nmc_single_crystal_anisotropic_nanoindentation.md (part 2 of 2)
# 단결정 NMC622 결정립을 **EBSD 방위와 짝지어** 나노압입 → **이방 탄성상수 C_ij 6개** 역산 (VRH: E 140.16 GPa · ν 0.253) + 소결 펠릿 NMC111/532/622/811 의 **압입탄성률 M · 경도 H · 압입인성 K_c** — Sharma, Meng, Wu, de Vasconcelos, Li, Zhao (Extreme Mech. Lett. 2023, Purdue · SJTU)
2. **NMC622 M_exp 가 두 벌이다** — p. 5 **151.81 ± 23.74** (EBSD 연계 108 자리) ↔ Fig 6a **150.88 ± 58.35** (N = 80).  평균은 같고 **산포가 2.5 배** 다르다.
   같은 자료인지 · 다른 캠페인인지 **미기재**.  (판독 IQR 31 GPa 는 ±23.74 쪽과 어울린다.)
3. **± 정의 없음 · K 의 ± 와 N 없음** — §0.  K 는 NMC622 의 N = 174 (SI Fig S1) 만 안다 — 그런데 그 S1 의 h_min = 100 nm 정규곡선 봉우리 (≈ 0.23, 판독) 가
   Fig 6d 의 NMC622 평균 **0.258** 과 다르다 (중앙값 0.212 와는 가깝다).  정규곡선이 평균에 놓였다면 **두 그림이 같은 자료가 아니거나**, 곡선이 다른 통계로 그려졌다 — 미기재.
4. **역산이 유일하지 않다** — 자리마다 **방정식 1 개 (M_exp) 에 미지수 6 개**, **초기 추정값 미보고**, 허용오차 0.1 % 에 닿는 즉시 멈춘다.  Fig 5a 에서 **C₁₁·C₁₂ 만
   크게 흩어지고 C₃₃ 상자는 ≲ 1 GPa 로 뭉친 것** (판독) 은 "알고리즘이 주로 C₁₁·C₁₂ 를 움직였다" 와 정합한다 ⇒ **C₁₃ · C₁₄ · C₃₃ · C₄₄ 는 초기값에 가까울 수 있다.**
   잘 정의된 판은 **108 쌍 (M_exp, 방위) 전체에 C_ij 한 벌을 최소제곱으로 맞추는 것**인데, 그것은 하지 않았다 (또는 보고하지 않았다).  초록의 *"fully determine the stiffness matrix"* 는 과장.
5. **그 결과가 층상 산화물 통념과 반대 방향이다** — 적합 C_ij 로 방향 영률을 계산하면 **c축 176 > 기저면 내 100** (D3).  C₁₂/C₁₁ = 0.69 · C₁₃/C₁₂ = 0.09 라는 특이한
   비율이 만든 결과다.  비교: [Sedl26] 이 전하는 제일원리 NMC811 결정값은 **면내 249 · 면외 210 GPa** (Min & Cho 2018 — **2차 인용**) 로 **면내 > 면외** 다.
   ⇒ **이 C_ij 로 방향 강성을 모델에 넣지 말 것** (방위 평균 E·ν 만 쓴다).  저자의 Bi₂Te₃ 유비 (*"weak bonding along the c-axis … smaller elastic constant"*) 는
   C₃₃ < C₁₁ 과는 맞지만 **c 방향 압입탄성률이 최대**라는 자기 결과와는 어긋난다.
6. **VRH 식이 C₁₄ 를 버린다** — 영향 −1.1 % (D2).  무시 가능하지만 "삼방정" 이라 적고 육방 식을 쓴 셈.
7. **Table S1 부등호 오기** — *"while E_r < tolerance do"* (의도는 >).  본문 오기: *"Fig. 6c range from 0.05 to 0.65"* (K 는 6d) · *"elsatic"* · Fig 2c 축 *"Furnance"*.
8. **조성 비교가 통제된 실험이 아니다** — 622 = 단결정 분말 소결체 (EBSD·결정립 확인), 111·811 = **이력 미상 소결체** (XRD 만), 532 = **선행 논문 재수록** (N 25, 시료 부류
   미기재).  M 의 **비단조 (622 최저, 811 최고)** 를 가전자 밀도로 설명하지만, 시료 차 (밀도·결정립·양이온 혼합) 를 배제하지 못한다.  NMC811 을 대기 880 °C 급으로
   소결했다면 Li 손실·양이온 혼합이 걸리는데 조건 자체가 없다.
9. **K 법의 가정 위반 신호** — cube-corner 압흔 둘레 **전단띠** (Fig S3) = 소성 → pop-in LEFM 식 (α · Q 경험상수) 의 전제 약화.  저자도 *"generating ideal radial cracks is
   challenging"* 이라 인정하나 **제외·보정하지 않았다**.  E′·H 에 **조성 평균**을 넣어 **자리별 이방성**을 무시한다.  균열 형상 가정도 본문 half-penny ↔ SI penny 로 갈린다.
10. **K 가 분석 인자에 1차로 민감** — h_min 50 → 150 nm 에 봉우리 0.20 → 0.32 (+55 %, 판독).  100 nm 선택 근거는 "50 은 너무 많이 버리고 150 은 더 퍼진다" 뿐.
11. **"h_min = 50 nm 가 시험을 더 많이 버린다" 의 논리가 설명되지 않는다** — h_min 이 작을수록 셀 수 있는 pop-in 이 **늘어야** 할 것 같은데 반대로 적혀 있다 (기준곡선
    적합 구간이 짧아진 탓으로 추정 — 미기재).
12. **데이터 비공개** ("on request") · **역산 코드 비공개** · **초기값·갱신 규칙 미보고** ⇒ C_ij **재현 불가**.

---

## 9. 적용 인사이트 — 우리 연구에 어떻게

1. **E_AM · ν_AM 의 라벨을 둘로 쪼갠다** (값은 그대로):
   AM_P 140 = *"consistent with nanoindentation of polycrystalline NMC811 secondary particles, 138 ± 24 GPa [Sedl26] (NMC532: 142.5 ± 11.3 [Xu17])"* ·
   AM_S 140 = *"Assumed equal to AM_P; numerically equal to the VRH average of indentation-derived NMC622 single-crystal constants (140.16 GPa, ν 0.253) [Sharma 2023];
   the orientation-averaged indentation modulus of sintered NMC811 pellets is 229.9 ± 40.55 GPa [Sharma 2023]"* · ν 0.25 = *"≈ 0.253 (VRH, NMC622) [Sharma 2023]"*.
2. **K_IC 두 값은 원문 앵커가 생겼다 — 그러나 교체는 등록부터**: AM_S 후보 **0.26–0.27** (이 논문 결정립 평균) · AM_P 후보 **0.10** ([Xu17] 이차입자 계면).
   두 값 모두 **같은 그룹 · 같은 pop-in 법**이라 비 (2.5–2.7) 가 교차-실험실 비보다 믿을 만하다.  권고: **{AM_S 1.0 ↔ 0.26} × {AM_P 0.3 ↔ 0.10} 감도 팔을 사전등록**하고
   `fracture_aware_excluded_pct` · `frac_severe_force_pct` 가 얼마나 움직이는지 본 뒤 생산값을 정한다.  ⚠ `wheatcroft2023` 카드 §7.3: 우리 식에 **실측 입자 분할 하중**을
   대면 유효 K 가 **0.21–0.37** 로 나온다 — K 만 단독으로 내리면 그 실측과 충돌하므로 **A_AUERBACH (200) · Lawn 배수와 함께 재보정**하는 등록 절차 뒤에만 바꾼다.  원고 `paper_brittle_caveat.md` 의 *"K 비 3.3 → P_c 11×"* 는
   **"문헌 2.5–2.7 → 6.4–7.1×"** 로 바꾸거나 한정어를 단다.
3. **H_AM "문헌대 3–6" 을 스케일 명시 구간으로 다시 등록** — 작은 압흔 H (소결 펠릿 9.4–14.3 · 이차입자 8.6) = **상한** · 압흔 ≥ 결정립 부류 (`stallard2022` 의
   NMC532 3.2–5.5, 2차) · 입자 파괴 명목 접촉압 (`wheatcroft2023` 의 NMC811 H_f 3.6 ± 0.9) = **밴드와 겹치는 두 부류** · 입자 압축 강도 (`jung2023` 의 SC 973 / PC 113 MPa 급 — **다른 양**) = **하한** 쪽.  역산값은 **어느 부류에 대한 판정인지**
   런 전에 적고 비교하거나, 판정 없이 서술만 한다 (Xu · Sedl · Stallard 카드와 같은 결론).
4. **탄성 이방성은 넣지 말 것 (지금은)** — 이 논문의 C_ij 는 방향 부호가 의심스럽다 (§8-5).  DEM 에 입자별 M(n) 산포를 넣고 싶다면 **±15 % (127–172)** 라는 **크기**만
   빌리고, 방향은 제일원리 C_ij 원문 (예: [Sedl26] 이 인용한 Min & Cho 2018 — **미확인**) 을 먼저 digest 한다.
5. **AM_S 가 "결정립 부류" 라는 사실이 AM_S/AM_P 비대칭의 올바른 근거다** — AM_S 입자 (Fig 1c 와 같은 2–6 µm 단결정) 는 이 논문의 결정립과 같은 물체이고,
   AM_P 는 [Sedl26]·[Xu17] 의 응집체다.  ⇒ E 는 **AM_S ≳ AM_P** (≈ 1.5× — NMC811 펠릿 M 229.9 → E ≈ 206–230 vs 이차입자 138, 정의 모호 한정어),
   K 는 **AM_S > AM_P** (≈ 2.6× — NMC622 결정립 0.258 vs NMC532 이차입자 계면 0.102, 조성 다름) 가 문헌 방향이다 — 우리 코드는 E 를 같게, K 를 3.3× 로 두고 있다.
6. **G_c 서열 갱신** — NMC 이차입자 입계 ≈ 0.07 ([Xu17]) < NMC811 펠릿 ≈ 0.32 · NMC622 결정립 ≈ 0.44 (이 논문, K²/M) ≈ 치밀 NMC532 ≈ 0.49 ([Xu17]) ≪ 황화물 SE ≈ 2.8
   (`bucci2017`).  (방법이 다른 값의 비 — 자릿수만.)

---

## 10. 한계

### 10-1. 저자가 밝힌 것
- 경도 추세 해석은 전위·슬립계 정보 부족으로 어렵다 (p. 6).
- cube-corner 로 **이상적 방사형 균열**을 만들기 어렵고 **전단띠**가 생긴다 (p. 6, Fig S3).  K 에 조성 추세가 보이지 않는다.
- 결론: M·H 는 선행 예측 추세를 따르고, K 는 선행 연구와 *"good agreement"* (p. 7).

### 10-2. 우리가 추가하는 것 (논문이 말하지 않은 것)
- **C_ij 는 NMC622 하나** · 역산 비유일 · 초기값 미보고 · 방향 결과가 통념과 반대 (§8-4, 8-5).
- **NMC811 은 방위 미분해 M·H·K 뿐**, 시료 이력 미상 → "단결정 NMC811" 로 인용 금지.
- **M_exp 정의 모호** (E vs E/(1−ν²)) · ν 미기재 (§8-1).
- **± · N (K) 미기재** · NMC622 자료 두 벌 · K 의 h_min 민감도.
- 펠릿 **밀도 · 결정립 크기 미보고** · 연마 분위기 미기재 · **원자료 비공개**.
- **스케일**: 결정립 내부 sub-µm 국소값 — 이차입자·전극의 유효 강성·인성이 아니다.
- **상태**: pristine 한 점 — SOC · 사이클 의존은 이 논문 밖 ([Xu17] 참조).

---

## 11. 기법 미니 용어집

| 용어 | 뜻 | 이 논문에서 |
|---|---|---|
| **EBSD** | 전자후방산란회절 — Kikuchi 띠로 결정 방위를 화소마다 매긴다 | 압입 자리의 방위 (Euler 각) |
| **Euler 각 (Bunge Z-X-Z)** | φ₁ (Z) → Φ (새 X) → φ₂ (새 Z) 세 회전으로 결정 좌표를 시료 좌표에 놓는다 | Fig 1d · 회전행렬 ℛ (SI Table S1) |
| **IPF 맵** | 시료의 한 축 (여기선 Z0) 이 결정 좌표에서 어디를 향하는지 색으로 | Fig 3b,d (0001 빨강 · 01-10 초록 · 10-10 파랑 삼각형) |
| **의사대칭 (pseudo-symmetry)** | 층상 구조에서 서로 다른 방위가 비슷한 Kikuchi 패턴을 주는 문제 | Aztec 으로 제거 |
| **CSM** | 연속강성측정 — 작은 진동을 얹어 깊이별 강성 S 를 연속으로 | Berkovich 200 nm |
| **Oliver–Pharr** | 강성 S 와 면적함수 A_c 로 E_r · H 를 뽑는 표준 해석 | M_exp · H (Table S2) |
| **압입탄성률 M (indentation modulus)** | 반무한체가 압자에 보이는 유효 탄성률.  등방이면 **E/(1−ν²)**, 이방이면 방위 함수 | M_cal (Eq. 8) ↔ M_exp |
| **Vlassak–Nix 이방 압입 이론** | 이방 반무한체의 표면 그린함수 (B 행렬) 로 임의 압자의 M 을 계산 | Eq. 1–8 |
| **B 행렬 · Barnett–Lothe** | 이방 탄성의 표면 그린함수 핵 (단위원 적분) | Eq. 1–2 |
| **Rayleigh–Ritz 접촉면적** | 접촉 타원의 (e, φ) 를 하중이 최대가 되도록 고른다 | α(e,φ)E(e) 최소화 |
| **삼방정 (−3m) 강성행렬** | 독립 상수 6개 (C₁₁ C₁₂ C₁₃ C₁₄ C₃₃ C₄₄), C₆₆ = (C₁₁−C₁₂)/2 | Fig 5a 삽입 |
| **Born 안정 조건** | 강성행렬이 양정치 (변형에너지 > 0) 가 될 부등식 | p. 5 제약 |
| **VRH (Voigt–Reuss–Hill)** | 단결정 C_ij → 무작위 방위 다결정 B·G 의 상·하한 평균 | E 140.16 · ν 0.253 |
| **cube-corner / Berkovich** | 삼각뿔 압자 — 반정각 35.3° (예리 · 저하중 균열) / 65.3° (A ≈ 24.5 h²) | K_c / M·H |
| **pop-in** | 하중곡선에서 변위가 갑자기 느는 사건 (균열 · 슬립) | 감소강성 급변으로 검출 |
| **pop-in 추가침투 법** | pop-in 추가 변위 h_x 로 균열길이 c 를 추정: c = √2 h_m + (Q E′/H − √2) h_x, Q = 4.55 — [41] Field–Swain–Dukino 2003 의 제목이 이 법이다 (`xu2017` 카드는 같은 식을 Field 2003 으로 인용) | Table S2 (식에 인용 없음) |
| **LEM 형 K 식** | K_c = α (E/H)^½ P / c^{3/2} — α 경험상수 (cube-corner 0.036) | Table S2 |
| **h_min** | 그 깊이 전엔 방사형 균열이 없다고 보는 문턱 — 기준곡선 적합 구간 | 100 nm (감도 Fig S1) |
| **penny / half-penny 균열** | 압흔 아래 원판형 / 반원판형 방사균열 가정 | SI / 본문 (불일치) |
| **I(003)/I(104)** | 층상 산화물의 Li/Ni 양이온 혼합 지표 (클수록 혼합 적음) | 3.203 → 3.087 |
| **Delafargue–Ulm 근사** | 횡등방 재료의 기저면·수직면 압입탄성률 닫힌 식 | 우리 검산 (D4) |
| **Auerbach 법칙** | 구–평면 헤르츠 원뿔균열 개시 P_c ∝ K² R / E* | 우리 `fracture_model.py` (이 논문 아님) |

---

## 12. 인용 가능 문장 (deck / 원고용)

- **ν_AM · E_AM (원고 SI 표 · Methods)**:
  *"E_AM = 140 GPa and ν_AM = 0.25 coincide with the Voigt–Reuss–Hill average of the single-crystal elastic constants of NMC622 obtained from EBSD-correlated nanoindentation
  (140.16 GPa, ν = 0.253; Sharma et al., Extreme Mech. Lett. 58 (2023) 101920). For polycrystalline NCM811 secondary particles, nanoindentation gives 138 ± 24 GPa
  (Sedlatschek et al. 2026)."*  (⚠ 조성 NMC622 · "coincide" — "taken from" 아님)
- 한국어: *"E_AM 140 GPa · ν 0.25 는 EBSD 연계 나노압입으로 얻은 NMC622 단결정 탄성상수의 VRH 평균 (140.16 GPa, ν 0.253; Sharma 2023) 과 일치한다 (조성 NMC622)."*
- **K_IC (파괴 모델 한계 서술)**:
  *"Cube-corner pop-in indentation of sintered NMC pellets gives mean fracture toughness of 0.258 (NMC622, within single-crystal grains) and 0.271 MPa m^1/2 (NMC811),
  with individual values 0.05–0.65 MPa m^1/2 (Sharma et al. 2023); secondary-particle interfaces are ≈0.10 MPa m^1/2 (Xu et al. 2017)."*
- **H**: *"Berkovich (CSM, 200 nm) hardness of sintered NMC pellets is 9.4–14.3 GPa (NMC811: 14.17 ± 3.32 GPa; Sharma et al. 2023)."*
- **이방성 (정성만)**: *"Stiffness constants fitted to EBSD-correlated nanoindentation of NMC622 give ≈35 % indentation-modulus anisotropy between the basal (172 GPa) and
  prismatic (127 GPa) planes (Sharma et al. 2023)."*  (⚠ 비유일 적합의 결과 — 방향 상수로 쓰지 말 것, §8-4·8-5)
- ⛔ **쓰면 안 되는 문장**: "single-crystal NMC811 modulus 230 GPa" (230 = 소결 펠릿 M_exp, 방위 미분해) · "E_NMC811 = 230 GPa" (M ≠ E) · "Sharma 2023 measured ν = 0.253"
  (계산값) · "K_IC(single crystal) = 1.0 (Sharma 2023)" · "NMC is stiffest along c (Sharma 2023)" 를 방향 상수로 쓰기 · "Quinn 2020" 을 [31] (EBSD 방법 논문) 으로 바꿔 달기.

---

## 13. 관련 카드 (litdb 내부 교차참조)

- ★ `xu2017_nmc532_nanoindentation_modulus_hardness_toughness` — **같은 Zhao 그룹 · 같은 글러브박스 나노압입 · 같은 pop-in 법**의 **NMC532 이차입자** (E 142.5 · H 8.6 · K_c 0.102) + 펠릿
  (177.5 · 12.6 · 0.309).  이 카드와 합치면 **결정립 ↔ 치밀 펠릿 ↔ 이차입자** 세 층이 한 그룹의 한 방법으로 이어진다.  (이 논문의 [27])
- ★ `sedlatschek2026_nmc811_grain_boundary_strength_micro_tensile` — 이 논문을 **[23] 으로 2차 인용** (230 · 14.2 · 0.271).  그 카드 §7.4 의 *"[23] 원문 필요"* 에 대한 답이 이 카드 §0.
  ⚠ 그 논문이 0.271 을 **입계 K** 로 빌려 G 0.53 J m⁻² · S_gb 를 유도한 것은 **재해석** (§7-3).
- ★ `stallard2022_cathode_mechanical_properties_review` — 이 논문의 [40] (*Joule* 6, 984–1007).  **K_IC 0.05–0.3 = 다결정 NMC333 리뷰 추정** (σ_F = K_IC/√(π·d/2)) ·
  **A_P^½/d 축** (§4-7 · §7-4) · stage-III H 3.2–5.5 (NMC532, 2차) · LCO 입내 인성 0.2–6.5 (이 논문 [43] 과 같은 출처).  그 카드 §0-2 의 *"ν_AM 출처 없음"* 에 이 카드가 후보 (0.253) 를 더한다.
- ★ `wheatcroft2023_nmc811_secondary_particle_fracture_insitu_sem` — 이 논문을 **[22] 로 인용**해 FE 입력 *"E 200 GPa · ν 0.3, typical [20, 22]"* 을 적었다 — ⚠ 이 논문엔
  **ν 0.3 도 E 200 도 없다** (VRH 0.253 · 140.16; 200 에 가까운 것은 재수록 NMC532 **M** 200.81 뿐) = **느슨한 귀속**.  입자 파괴 명목 접촉압 H_f 3.6 ± 0.9 GPa (§7-4) · 유효 K 0.21–0.37 (§9-2).
- `jung2023_single_crystal_ncm_morphology` — 단결정 NCM 형태 · **입자 압축 "경도"** (SC 973 / PC 113 MPa) = **다른 양** (§9-3).
- `so2022_dem_compaction_coated_particles_assb` — E_AM **199** · H 11.2 (Cheng) — 이 논문 [26] Cheng 2017 NMC111 hot-pressed **199 ± 12** 와 같은 뿌리로 보인다 (**미확인**).
- `kang2025_toughened_bimodal_nca_lzo` — E_NCA **175 (가정)** — 이 논문 NMC811 소결 펠릿 M 229.9 (→ E ≈ 206–230) 와 같은 "치밀체" 쪽.
- `trevisanello2021_sc_pc_ncm_cracking_diffusion` — SC/PC 균열 (액체) · 우리 AM_S/AM_P 규약의 전기화학 쪽 근거.
- `intergranular_cracking_nmc811_jmca2023` — 1차입자 E_p 150 GPa (FEM 가정) · 입계 균열 FEM.
- `bucci2017_chemomech_failure_assb_cycling_czm` — 황화물 SE G_c 2.8 ± 1.8 J m⁻² (§9-6).
- `song2025_porous_argyrodite_modulus_fracture_toughness` — SE 쪽 **벌크 E·K_Ic** — "나노 ↔ 벌크" 스케일 차의 SE 판.
- `lee2026_microcrack_tolerant_bilayer_cathode_chemomech_fastcharging` — 전극/입자 **유효** E_IT 5–6 GPa (다른 양, 비교 금지 사례).
- `aminchiang2016_nmc_electronic_ionic_transport_vs_li` · `wang2018_lco_nmc_electronic_ionic_conductivity_vs_ni` — CAM **고유** 물성 앵커의 수송 쪽 짝.
- [`devasconcelos2019_insitu_nanoindentation_nmc532_liquid_electrolyte`](devasconcelos2019_insitu_nanoindentation_nmc532_liquid_electrolyte.md) (2026-11-12 카드) — **[23] 의 원문**: NMC532 소결 펠릿 E 200 · 201 · H 14.0 · 13.9 · K_c 0.298 · 0.291 (건조 · wet · 85 nm) · 응집체 113 · 7.8 · 0.104 — 이 카드의 *"재수록"* 200.81 ± 33.61 (N 25) · 14.29 ± 2.53 · 0.296 은 그 논문에 그대로는 없다 (펠릿 값과 근접).

---

## 🗨️ Q&A 로그

- (2026-09-26) **Q. Sedlatschek 2026 은 이 논문 시료를 "NMC811 pellets, 230 GPa" 라 하는데 제목은 "single crystalline NMC" 다 — 어느 쪽인가?**
  → **둘 다 맞다, 다른 시료다.**  "단결정" = **NMC622** 이방성 부분 (단결정 분말 → 소결 펠릿 → 결정립마다 EBSD + 압입, 108 자리 → C_ij).  **NMC811 은 "sintered pellets" 로만**
  기술되고 (분말·조건·결정립 미보고), 230 GPa 는 그 **방위 미분해 압입탄성률 M_exp 229.9 ± 40.55 (N 80)** 이다 — 영률도 단결정 방위값도 아니다 (§0).
- (2026-09-26) **Q. 우리 E_AM 140 · ν_AM 0.25 는 어디서 왔나?**
  → 이 논문의 **NMC622 VRH 쌍 140.16 · 0.253** 과 −0.10 % · −1.2 % — 원출처 후보 1순위 (리포 이력으로는 확인 불가).  단 **NMC622 결정 부류**이고, AM_P 의 출처는
  [Sedl26] · [Xu17] 의 응집체 값 (138 · 142.5) 이다 (§7-1).
- (2026-09-26) **Q. K_IC_AM_S = 1.0 은?**  → 이 논문의 평균 **0.258 (NMC622 단결정 결정립) / 0.271 (NMC811 펠릿)** 의 3.7–3.9×.  뒷받침 없음.  교체는 감도 팔 등록 후 1저자 결정 (§7-3).
