Repository: yonghoon7153-source/Yonghoon-DEM-DFT

# 📚 LITDB — 문헌 단일 시스템 (**SE·DFT 축 + DEM·MPM 축, 두 트랙**)

> **앞으로 논문은 여기서만 본다.** 여러 곳(db/literature, kb/papers, db/properties, Excel)에 흩어진 문헌을 한 곳에서 생각·참고·비교하기 위한 통합 MD 시스템.

## 왜 트랙이 둘인가
`INDEX.md` 는 argyrodite 전해질 축이라 접촉역학·MPM·건식전극 digest 가 들어갈 자리가
없다. 그래서 한때 64편이 **어느 인덱스에도 없었다**(open_items #7). 축을 나눠 그 구멍을
닫았고, 한 분모로 세면 “159편 중 98편 미언급” 같은 **가짜 미결**이 나온다
(`comparison_vs_ours.md:8`). 분리는 실측 근거가 있는 결정이다 — 합치지 말 것.

⚠ 이 표의 **편수는 적지 않는다.** 손으로 쓴 수는 반드시 낡는다(README 자신이 세 번 틀렸다).
현재값은 `python3 tools/litdb/build_index.py --check` 로 본다.

File: litdb/papers/shen2026_thf_cpme_cosolvent_quasi_solid_sulfur_lis.md (part 2 of 2)
<!-- digest 표준 양식 (paper-level STANDALONE) · 깊이 기준 = papers/zuo2022_chlorination_cathode_interface.md
| MD 의 힘 | VASP PBE-D3 (DFT 힘 · AIMD) | UMA-s-1p1 (`omat`) MLIP-MD — 우리 Ea · D 는 **AIMD 가 아니다** (`our_dft_baseline.md` 머리 주의) | 힘 계산 축이 다르다 — '둘 다 MD' 로 묶어 비교하지 않는다 |
| MD 의 계 · 표본 | 액체 355 / 369 원자 · **Li⁺ 2 개** (우리 역산) · 궤적 1 | 결정 LPSCl 계 (예: box331 558 원자) · Li 수백 · 멀티시드 | 우리 규칙은 **비율도 멀티시드 판정만** (단일시드 1.33× 철회 사례) — 이 논문의 CN 0.5 는 우리 기준으로 '한 번의 관측' 이다 |
| 시간 · 온도 · 열욕 | 50 ps (전부 '평형' 으로 기재) · 298 K · 1 fs · Nosé–Hoover NVT | 평형 5 ps + 생산 200 ps · MSD 창 2–50 ps 고정 · 600/800/1000 K Arrhenius · 2 fs · Langevin (friction 0.02) | 보고량이 다르다 (구조 RDF/CN ↔ 수송 MSD/D) — 수치 대조 없음 |
| 짧은 MD 서술의 창 | 없음 | `D-2026-10-05-md-observation-window` (관측창 한 줄) | 이 digest §5.2 에 붙였다: 298 K · 50 ps · 기회 2 → Ea₁ ≈0.18 eV (63 %) · Ea₉₅ ≈0.15 eV |
| 분자 DFT | Gaussian 16 · B3LYP-D3(BJ)/6-311+G(d,p) · 기하 최적화 · BSSE · 용매 · ΔG · 배좌 미기재 | desktop WSL ORCA **r2SCAN-3c** (SDCP 분자 계열 · opt+freq · 허수 진동 0 확인 · Raman 은 B3LYP NumFreq+Polar — `kb/projects/sdcp_linio2_binding.md`) | r2SCAN-3c 는 def2-mTZVPP + D4 + gCP (BSSE 기하 보정 내장) 묶음이다 (방법 일반 지식). 이 논문 쪽 0.21 eV · 0.76–1.96 eV 를 우리 방식으로 다시 재면 BSSE 보정만으로도 값이 움직일 수 있다 (크기 미추정) |
| 결합에너지 기준 | 기상 · 기준 이량체 없음 · 부호 규약이 그림마다 다름 | SDCP 흡착: **같은 세팅 분자 기준 (정합-ref)** · 슬랩 공유 (`sdcp_linio2_binding.md` 2026-07-09 절) | 이 논문의 '특별한 쌍' 주장에는 E(AB) − ½[E(AA)+E(BB)] 가 필요하다 |
| 상태 선택 | Li₂S₆ 배좌 · 결합 자리 · 스핀 미기재 | 회신 N/O 규율 — admissible state 가 여럿인데 선택 · 집계 규칙이 없으면 스칼라 보고량은 정의되지 않는다 (`CLAUDE.md` 계산 규율 · SDCP 여덟 번 반려 사례) | `Fig. S8` 은 회신 N 의 '정의 안 된 스칼라' 의 외부 사례다 (게다가 그림 두 개가 뒤바뀌었다) |
| 슬랩 흡착 | 방법 전무 (`Fig. 4e` · `Fig. S15`) | QE 슬랩 — 기하 승계 (verified-carry: 마지막 ATOMIC_POSITIONS 스플라이스 + 검증) · local-TF/저β 믹싱 · 점착 W 정의와 값은 원장 (`db/properties/adhesion.json` — 값은 여기 옮기지 않는다) | 면별 비교는 같은 두께 · 덮임 · 기준 상태가 전제다 — 이 논문은 확인할 수 없다 |
| 화학결합 규모 흡착의 배위수 | 해당 없음 (\|E\| ≤ 1.96 eV · 슬랩 ≤ 0.27 eV) | `D-2026-10-05-adsorption-site-coordination` (≳ 2 eV 면 배위수부터) | Li₂S₆ 착물의 Li 는 기상 저배위 자리 — '맨 Li 포화 에너지' 로만 읽는다 (§5.4) |
| 장벽 인용 · 홉 수 검산 | 장벽 (Ea) 을 낸 곳 없음 | `D-2026-09-27-barrier-hop-count` | 해당 없음 |
| 벌크 셀 이완 | 해당 없음 | argyrodite 는 고정셀 + EOS (압력 어림이 먼저 · `CLAUDE.md`) | 참고만 |

### 7b. 개념 대조 — 우리 계와 닿는 곳

- **준고체 황 반응 (QSSSR) 은 액체 Li–S 와 전고체 Li–S 의 중간이다.** 액체 고전 경로는 S₈ → 녹는 LiPS → Li₂S (고체–액체–고체) · 전고체 (ASSLSB) 는 녹는 중간체가 **없고** 반응이 S | SE | 탄소 삼상 계면에만 묶인다 (`wang2025_miec_tis2_lps_three_phase_interface_lis_assb` 의 문제 설정 · `wu2026_asslsb_li2s_reaction_mechanisms_engineering_review`). 이 논문은 SSE 에서 '표면에서만 잠깐 녹는' 중간을 만들려 한다 — 전고체에서 같은 역할을 하는 것은 혼합 전도체 (wang2025 의 TiS₂) 나 **산화환원에 참여하는 SE 자체**다.
- **SE 가 산화환원에 낀다 (우리 축 ①)**: 우리 grand-potential 산화 개시는 S²⁻ 가 한계를 정하는 **층①** 값이고 (`our_dft_baseline.md` ESW 절 — 2.256 V · 산물에 원소 S), Li–S 충전 평탄 (이 논문 ≈2.26–2.29 V) · 충전 끝 (3.0 V) 이 그 근처 · 위에 있다. 즉 LPSCl 촉매전해질 전고체 Li–S 에서는 SE 산화가 열역학적으로 허용되는 창에서 셀이 돈다 — `cronk2026_lis_cathode_interphase_chemistry` (S 표면 Li₃PS₄₊ₙ · Li₂S 양극의 LPSCl → LPS-like 분해) 가 실측 쪽 정본이다. 이 액체 논문에는 그런 '반응하는 전해질' 이 없다 (TFSI⁻ · 에테르는 이 창에서 반응물로 다뤄지지 않는다).
- **Li₂S 결정자 수 nm**: 이 논문의 방전 Li₂S 는 Scherrer 로 ≈4.5–7.5 nm (`Fig. S14b` · 잡음 큼). 우리 SEI 트랙의 Li₂S **결정** NEB (공공 홉 · CONDITIONAL — `db/properties/citation_hazards.json` `HZ-sei-neb-li2s-cc-cellconv`) 는 같은 상이지만 **질문이 다르다** (벌크 공공 이동 ↔ 액체 셀 방전 산물의 성장 양식) — 옆에 두지 않는다. 우리 Li₂S 값은 이 digest 에 싣지 않는다. (li2s 계열 — LPSCl@Li₂S 소셀 유리 · li2s-2 · li2s-3 — 은 2026-11-16 닫혔고 이 논문은 그 재개 사유가 아니다.)
- **Li 음극 SEI 의 S 종** (`Fig. S17`): 1:1 (셔틀 심함) 에서 Li₂S · Li₂S₂ 가 SEI 를 지배 — 우리 XPS 동정 기준표 (`db/properties/xps_reference_sei.csv` · 위치만) 의 Li₂S 계열 줄과 같은 동정 문제. 이 논문은 169–170 eV 를 Li₂SO₄ 로만 이름 붙여 TFSI⁻ 잔류 가능성을 안 다룬다 — 우리 동정에서도 같은 겹침을 조심한다.
- **β-S₈ 면 흡착**: 우리 계산에 S₈ 표면은 없다. 우리 ESW 반응식의 원소 S 산물은 MP 상 그림에서 고른 S 상이다 (어느 다형인지는 이 digest 에서 확인하지 않았다) — 이 논문의 '재충전 산물은 β-S₈ (실온 준안정 다형)' 관찰은 실제 셀의 S 가 열역학 기준상과 **다른 다형**으로 나올 수 있다는 정성 경고로만 가져온다 (우리 판정에 미치는 크기는 재지 않았다).

### 7c. 🔑 층위를 갈라 쓴 결론 (원고 · 발표용 · 내부)

> **"CPME/THF (22:3) 가 Li₂S₆ 용해도를 ≈80 mM[S] 로 묶은 채 σ · t₊ · 핵생성 속도를 올린다는 것은 이 논문의 실측이 받친다. 그 원인을 '첫 껍질 THF ≈0.5 · 바깥 껍질 쌍극자 결합 · THF 의 면 선택 흡착' 으로 돌린 계산 근거 (Li⁺ 2 개 · 50 ps AIMD · 기준 없는 이량체 0.21 eV · 방법 미기재 슬랩) 는 우리 규율 (멀티시드 · 관측창 · 기준 상태 · 방법 명시) 로는 판정 근거가 되지 못한다 — 같은 σ 대조 전해질이 없어서 '수송' 과 '표면 용매화' 도 갈리지 않았다."**

---

## 8. DFT/계산 방법 ★ (템플릿 항목별 · 상세는 §4e)

- **code / version**: VASP 5.4.4 (AIMD) · Gaussian 16 (분자 결합) · β-S₈ 슬랩 흡착 = **미기재** (Computational 절에 없음).
- **functional + vdW**: AIMD PBE + DFT-D3 (SI 참고문헌이 D3 2010 · BJ 감쇠 2011 이라 D3(BJ) 로 보임) · 분자 B3LYP + D3(BJ) · 슬랩 미기재.
- **pseudo / basis**: VASP PAW (POTCAR 판 미기재) · Gaussian 6-311+G(d,p) (전자 전부 · 분산 함수 포함).
- **k-points / ecut / supercell / nat**: Γ 점만 · ENCUT 520 eV · 입방 15.30 / 15.40 Å · 355 / 369 원자 (조성은 우리 역산: CPME 17 + LiTFSI 2 · CPME 15 + THF 4 + LiTFSI 2).
- **DFT+U**: 없음 (해당 없음).
- **AIMD**: NVT · Nosé–Hoover · 298 K · 50 ps (전부 '평형' 으로 기재 · 생산 구간 구분 없음) · 1 fs · 궤적 1 로 보임.
- **MLIP**: 없음.
- **무질서 처리**: 액체 — 초기 배치 생성법 미기재 · 배치 1 개.
- **분자 계산의 보고량**: 결합에너지 (식 · 부호 규약 · BSSE · 용매 · ΔG · 배좌 · 스핀 미기재).
- **특이사항**: 계 b 이름이 'THF' 로 적혀 있지만 내용상 CPME/THF 계 · 계산 기여자가 기여 진술에 없다 · 슬랩 흡착 두 그림 (`Fig. 4e` · `Fig. S15`) 은 방법 없이 결과만.

## 9. Figure set ★

| Fig | 내용 (무엇을 보여주나) | 우리 활용 |
|---|---|---|
| Scheme 1 | LiPS 용해도 축 위 화산형 개념도 — CPME (2D Li₂S · 느림) · CPME/THF (쌍극자 결합 · THF 우선 배위 · 3D Li₂S) · 1:1 (셔틀) · 가운데 '표면 국소 용매화 Li₂Sₓ (sol)' | 개념도 — 데이터 점은 셋뿐 (화산 모양은 그림) · 액체–준고체–전고체 Li–S 위치 설명용 |
| 1 | (a) σ 막대 CPME ≈0.22 · CPME/THF ≈1.11 mS cm⁻¹ (figure-read · 점 5 개) (b) TFSI⁻ S–N–S Raman 맞춤 (c) ⁷Li NMR ≈ −0.70 → ≈ −0.62 ppm (d–f) AIMD Li–O RDF · CN: CPME 2 + TFSI 2 · CPME/THF 1.5 + 2 + THF 0.5 (g,h) 스냅숏 (Li⁺ 2 개씩) · THF–CPME ΔE 0.21 eV (i) ¹H NMR | AIMD 용매화 보고 규약의 반례 — Li⁺ 2 개 × 50 ps × 궤적 1 로 CN 을 정량화 (우리 멀티시드 · 관측창 규율과 대조) · 본문 σ 0.3/1.2 는 막대 아닌 위끝 |
| 2 | (a–c) GITT CPME · CPME/THF 준이중 평탄 (과충전 없음) · 1:1 두 평탄 + 과충전 · 용해도 사진 50 / 80 / 600 mM[S] (d) 셔틀 전류 네 계열 (neat THF ≈214 µA at 2.40 V) (e) 0.05 → 0.2 C 둘째 평탄 CPME ≈0.5 V 하락 · CPME/THF ≈0.06 V | 셔틀 억제 · QSSSR 판정의 실측 근거 · 본문 '20/213 µA at 2.3 V' · '12 vs 70 mV' 는 그림과 다름 (§10-⑬ · ⑧) |
| 3 | (a) PITT Li₂S 석출 t_m 2.88 vs 4.27 h (2.14 vs 2.12 V) (b) Scharifker–Hills 맞춤 — 이론 곡선은 I/I_m 축으로 바르게 그려짐 (c) S₈ 재석출 인쇄 t_m 1.8 vs 3.7 h (2.28 vs 2.34 V) (d) S₈ 맞춤 (e–h) SEM 막 대 섬 · S₈ 막 대 입자 (i,j) 모식도 | S–H 판정 감사 (guan2026 · wei2026 과 같은 식) — 피크 전 무판별 · 유한 반응물 고갈 대안 · 본문 S₈ t_m '2.28 h' 는 전압 혼동 |
| 4 | (a,b) operando XRD 등고선 CPME/THF (α-S₈ → Li₂S → β-S₈ (−221) · (130)) (c) 정규화 세기 — 20 % DOD 에서 S₈ ≈50 % vs ≈93 % 남음 · Li₂S 첫 출현 ≈61 vs ≈55 % DOD · 충전 Li₂S 소멸 ≈48 vs ≈76 % SOC (d) 재충전 패턴 (CPME 는 (130) 가 가장 큼) (e) THF 흡착 β-S₈ (−221) ≈ −0.27 · (130) ≈ −0.22 · (300) ≈ −0.17 eV (f,g) S K-edge XANES — CPME 에서 LiPS 2471 eV 잔류 | 상 시간표의 정량 판독법 · 슬랩 방법 미기재 흡착값의 반례 (면 차 2–4 kT) · 본문 '~80 % at ~20 %' 는 ≈28 % DOD 값 |
| 5 | (a–c) 0.2 C/0.1 C 150 cyc (88 vs 69 %) · 곡선 — CPME/THF 도 150 번째에 둘째 평탄 소실 (d) 0.5 C/0.2 C 500 cyc 728 (e) 3.6 mg · 5.5 µL 800 mAh g⁻¹ 평탄선 (용량 제한으로 보임) (f,g) 5 mg · 3 µL 율 5.4 → 2.1 vs ≈4.4 → ≈0.6 mAh cm⁻² (h) 파우치 2.44 → ≈1.49 Ah (40 cyc) | 성능 주장 감사 — 용량 제한 사이클 판별법 (흩어짐 0 평탄선 + 방전 끝 전압) · 파우치 에너지 검산 (함의 평균 전압 ≈1.82 V) |
| S1 | t_Li⁺ 크로노암페로그램 + 전후 Nyquist — 0.56 (CPME/THF) · 0.40 (CPME) · (a) x 축 'Time (h)' 오기 | 옴 법칙 검산 반례 (I_ss × R ≈11–14 mV > ΔV 10 mV) |
| S2 | TFSI⁻ 배위 분율 막대 AGG 65 → 46 · CIP 24 → 45 · SSIP 11 → 9 % | 참고 (맞춤 조건 미기재) |
| S3 | ²³Na NMR → DN 보정선 · 6.54 / 8.71 / 10.17 kcal mol⁻¹ | 보정 범위 밖 외삽 (CPME) 사례 |
| S4 | (a) THF–CPME 이량체 C–H···O 2.49 · 2.77 Å · ΔE 0.21 eV (b) AIMD 스냅숏 O(THF)···H 2.59 · 2.67 · 2.90 Å | 분자 결합에너지에 기준 이량체가 필요하다는 예 (섞임 에너지) |
| S5 | ¹H NMR CPME 봉우리 고자장 이동 ≈0.002 ppm (figure-read) | 참고 (이동 크기가 측정 불확도 수준) |
| S6 | C–O–C Raman CPME ≈892 · 혼합 ≈896 · THF ≈909 cm⁻¹ — 혼합 띠는 하나 | 띠 겹침만으로 생기는 겉보기 이동의 예 |
| S7 | ¹⁷O NMR THF ≈20.0 → 혼합 ≈20.2 ppm · CPME 봉우리 없음 | 참고 |
| S8 | Li₂S₆–용매 기상 결합 CPME ≈ −0.76 · THF ≈ −1.02 · 2THF ≈ −1.96 · THF–CPME ≈ −1.73 · 2CPME ≈ −1.51 eV · 왼쪽 두 분자 그림 뒤바뀜 (가산성은 축 라벨 지지) | 회신 N '정의 안 된 스칼라' 외부 사례 · 그림–라벨 대조 · 가산성 검산법 |
| S9 | GITT 겉보기 D_Li 10⁻¹⁶–10⁻⁹ cm² s⁻¹ · 중간 DOD/SOC 에서 CPME/THF ≈1–2 자릿수 높음 | 전환 반응에 고용체 확산식을 쓴 '겉보기' 값 — 수치 비교 금지 |
| S10 | in situ EIS 등가회로 R1–(R2‖Q2)–(R3‖Q3)–Q4 · 겹쳐 띄운 Nyquist · GITT | 맞춤 값 미보고 · 서술 (1:1 충전 중 증가) 과 그림 불일치 의심 |
| S11 | CV 0.1–0.3 mV s⁻¹ — CPME/THF 산화 ≈2.49–2.54 V 뾰족 · CPME ≈2.62–2.71 V · CPME 주 환원 ≈1.45 V | 참고 (두 패널 y 축 범위 다름) |
| S12 | 방전 뒤 SEM + S EDS — CPME/THF 쪽 S 신호 빽빽 · (c) 는 섬보다 구멍 | EDS S 는 TFSI⁻ 와 구별 안 됨 |
| S13 | CPME operando XRD — (130) 가 가장 강한 재충전 반사 · (300) 둘째 | 본문 'CPME = (300)' 과 대조 |
| S14 | (a) Li₂S (111) 넓은 언덕 (b) Li₂S 크기 ≈4.5–7.5 nm (c) β-S₈ 크기 CPME 최대 ≈265 nm · CPME/THF ≈35–70 nm | Scherrer 한계 반례 (세기 ≈0 점 · 기기 보정 없음) |
| S15 | CPME 흡착 β-S₈ (130) ≈ −0.056 · (−221) ≈ −0.048 · (300) ≈ −0.018 eV | THF 보다 ≈4–9 배 약함 (크기 순서 의심) · 면 차 < kT 수준 |
| S16 | Li‖Cu 3 mAh cm⁻² 증착 SEM — CPME 틈 많은 덩어리 · CPME/THF 조밀 | CE 데이터 없음 |
| S17 | Li 표면 S 2p XPS — 1:1 은 Li₂S · Li₂S₂ 지배 · '20 사이클' (Methods 10) | XPS 동정 겹침 (169–170 eV ↔ TFSI⁻) 주의 예 |
| S18 | 율 0.5–5 C — CPME/THF 1177 → 480 · CPME 는 0.5–3 C 에서 더 높고 4–5 C 에서 ≈200 으로 붕괴 | 'surpassing' 서술 반례 (그림이 본문과 반대) |
| S19 | 3.6 mg cm⁻² 첫 사이클 — 방전이 ≈800 mAh g⁻¹ · ≈2.0 V 에서 끝남 | 용량 제한 사이클 판별 근거 |
| S20 | 4.7 mg cm⁻² · 3.2 µL mg⁻¹ — 1144 → 742 mAh g⁻¹ (50 cyc) | '5.2 mAh cm⁻² over 50 cycles' 는 초기값 |
| Table S1 | 실온 σ — CPME 0.5 / 1 / 2.5 M = 0.2 / 0.3 / 0.83 · CPME/THF 24:1 / 23:2 / 22:3 = 0.85 / 1.02 / 1.2 mS cm⁻¹ | 같은 σ 대조군 (2.5 M CPME ≈ 24:1) 이 있는데 셀 시험이 없다 (§10-⑳) |
| Table S2 | 파우치 설계 — 4 mg cm⁻² (한 면) · 양극 4 · 음극 5 · 2.44 Ah · E/S 2 · N/P 1.87 · 질량 6.07 / 4.15 / 2.28 g | Wh kg⁻¹ · N/P 검산 입력 |

## 10. 비판 — 이 논문의 약한 곳 ★

**계산**

- ① **AIMD 표본**: 조성이 안 적혀 있고, 원자 수 · 상자에서 역산하면 **Li⁺ 2 개**다 (§5.2). 50 ps · 298 K · 궤적 1 · 상자 THF 는 실험보다 ≈1.4 배 많다. CN(THF) ≈0.5 는 THF 한 분자 크기의 사건이다 — 관측창 (Ea₁ ≈0.18 eV) 보다 높은 교환 장벽이면 CN 은 초기 배치의 기억이다. '첫 껍질에 THF 가 일부 들어간다' 는 분광 (⁷Li · DN) 이 정성적으로 받치지만 'CPME:THF 3:1' 같은 정량은 이 MD 로 못 낸다.
- ② **'쌍극자 결합' 의 근거**: 기상 이량체 0.21 eV 하나 · THF–THF · CPME–CPME 기준 없음 (섞임 에너지 미산출) · 그림의 접촉은 C–H···O 인데 본문의 SI 소개 문단은 'dihydrogen bonding' · AIMD O···H 2.59–2.90 Å 는 반데르발스 접촉 거리 · Raman 띠 이동은 겹침으로 설명 가능 · ¹H 이동 ≈0.002 ppm. 바깥 껍질 THF 의 '활동도' (증기압 · 자유 THF 진동 띠 · MD 잔류 시간) 를 직접 잰 측정이 없다.
- ③ **Li₂S₆ 결합에너지** (`Fig. S8`): 왼쪽 두 분자 그림이 x 축 라벨과 뒤바뀌었다 (가산성은 라벨 지지) · 기상 맨 Li 자리 포화 에너지 · BSSE · 용매 · ΔG · 배좌 탐색 없음 · 부호 규약이 `Fig. S4a` (+0.21) 와 반대.
- ④ **β-S₈ 슬랩 흡착**: 방법이 아예 없다 · CPME (큰 분자) 가 THF 보다 ≈4–9 배 약하다 · 면 차 0.01–0.10 eV · 경쟁 흡착으로 보면 THF 가 세 면 모두 이긴다 · CPME 우세 면이 본문 (300) · SI (130) · 그림 (130) 으로 엇갈린다.
- ⑤ **집합조직 주장**: 기준 분말 세기비 · 집합조직 계수 없이 봉우리 높이로 '우선 방위' — 그리고 CPME 쪽은 본문과 그림이 다르다 (`Fig. 4d` · `Fig. S13`).

**본문 수치 ↔ 자기 그림**

- ⑥ PITT S₈ t_m 본문 '2.28 h' ↔ `Fig. 3c` 인쇄 '1.8 h' (2.28 은 계단 전위 V).
- ⑦ operando XRD 본문 '~80 % vs ~60 % S₈ 소비 at ~20 % DOD' ↔ `Fig. 4c` (20 % DOD 에서 ≈50 % vs ≈7 % · 본문 쌍은 ≈28 % DOD 값) · SI 'Li₂S 소비 속도 비슷' ↔ `Fig. 4c` (≈48 vs ≈76 % SOC) · 정규화에 쓴 반사 미기재.
- ⑧ '12 mV vs 70 mV' (율 분극 · 사이클 이력 두 곳에 같은 숫자) — 정의가 없고 그림에서 읽히는 분극 (≈0.06 vs ≈0.5 V) · 방전–충전 평탄 차 (≈0.15 vs ≈0.63 V) 어느 것과도 크기가 다르다. 질적 결론 (CPME/THF 분극이 훨씬 작다) 은 그림이 오히려 더 세게 받친다.
- ⑬ 셔틀 전류 '20/213 µA → 1.2 µA at 2.3 V vs 1:1' ↔ `Fig. 2d` (20 µA 는 1:1 의 2.35 V · 213 µA 는 본문에 소개 안 된 **neat THF** 의 2.40 V) · 'current densities' 인데 µA.
- ⑭ t₊ (`Fig. S1`): figure-read I_ss ≈0.0775 / ≈0.0558 mA × Nyquist 저주파 끝 ≈145 / ≈245 Ω = ≈11 / ≈14 mV 로 걸린 ΔV 10 mV 보다 크다 — 옴 법칙과 안 맞는다 (같은 셀 · 같은 조건의 EIS 가 아니거나 ΔV 가 다르다 · 판독 정밀도 ±10 % 안에서도 (b) 는 벗어난다). (a) 시간 축 'h' 오기.
- ⑮ σ 본문 0.3 / 1.2 ↔ `Fig. 1a` 막대 ≈0.22 / ≈1.11 (본문 값은 오차막대 위끝).

**성능 주장**

- ⑨ 얇은 전극 율 (`Fig. S18`): 0.5–3 C 에서 CPME 가 더 높고 되돌아온 율에서도 더 높다 — 'surpassing' 은 4–5 C 에서만 참.
- ⑩ `Fig. 5e` 800 mAh g⁻¹ × 200 사이클 = 흩어짐 0 평탄선 + CE ≥ 100 % + `Fig. S19` 방전이 ≈2.0 V 에서 끝 → **용량 제한 사이클** (방법에 1.2–3.0 V 전압창만 적혀 있다 · 용량 제한 미공개). 이 그림은 유지율 근거가 아니다.
- ⑪ `Fig. S20` 'sustains 5.2 mA h cm⁻² over 50 cycles' — 50 사이클에 ≈3.5 mAh cm⁻² (≈65 %) · 초록은 E/S 3 (`Fig. 5f`) 과 3.2 (`Fig. S20`) 를 섞었다.
- ⑫ 파우치 'stable cycling for 40 cycles' — ≈61 % (figure-read) · 434 Wh kg⁻¹ 는 포장 제외 · 셀 1 개 · 함의 평균 전압 ≈1.82 V (우리 산수).

**실험 설계 · 보고**

- ⑯ XPS 사이클 수 Methods '10' ↔ `Fig. S17` 캡션 '20' · DRT · Li‖Cu CE 를 했다고 적고 결과가 없다 · σ 셀 전극이 한 문단 안에서 스테인리스 / 몰리브덴.
- ⑰ Li₂S₆ 합성 S : LiEt₃BH = 8:3 → Li₂S₅.₃ (Li₂S₆ 는 3:1) · S₈@CP 는 나노 S 를 만든 뒤 CS₂ 에 **녹여** 떨어뜨렸다 (나노입자 형태는 남지 않는다) · 전극 S 양 미기재.
- ⑱ EDS S 매핑은 TFSI⁻ 의 S 와 구별되지 않는다 (세척 · 정량 없음) · `Fig. S12c` 는 '섬 입자' 보다 구멍이 많다.
- ⑲ Scherrer 크기: 기기 퍼짐 보정 없음 · 100–200 nm 넘는 값 · 세기 ≈0 구간의 점 · Li₂S ≈1 nm 차를 'THF 가 크기를 줄인다' 로 읽음.
- ⑳ **수송–용매화 교락 (가장 큰 구멍)**: 같은 σ 의 대조 (`Table S1` CPME 2.5 M 0.83 ≈ CPME/THF 24:1 0.85) 가 있는데 셀에 안 넣었다 · THF 비율 훑기도 σ 뿐 — 분극 · 율 개선을 '표면 국소 용매화' 로 돌릴 근거가 수송 개선과 분리되지 않았다.
- ㉑ 반복 · 오차막대: σ (점 5) 를 빼면 전부 셀 · 측정 하나 · 계산 담당자 미기재 · 수정본과 수락이 같은 날 (2026-11-06).
- ㉒ S–H 해석: 피크 전 구간은 두 전해질을 못 가른다 · 피크 뒤 감쇠는 유한 반응물 고갈로도 같은 꼴 · 배경 전류 처리 미기재 (§5.7).
- ㉓ in situ EIS: 맞춤 R2 · R3 값을 안 냈다 · 세로로 띄운 Nyquist 라 크기 비교가 눈대중 · 1:1 '충전 중 증가' 서술이 그림과 맞지 않아 보인다.
- ㉔ XANES: LCF 없음 · TFSI⁻ 봉우리가 지배 · 형광이 전해질 쪽 LiPS 까지 보므로 '표면 국소' 와 '벌크 용해' 를 못 가른다.
- ㉕ **'준고체' 의 경계**: CPME/THF 는 80 mM[S] 를 녹이고 기전이 '표면 국소 **용액상** 반응' 이면 QSSSR 과 '저용해도 용액 매개 반응' 의 구분은 정도 문제다. 50 → 80 mM[S] (1.6 배) 를 셔틀에는 무시할 차이 · 동역학에는 결정적 차이로 읽는 비대칭이 있다.

## 11. 적용 인사이트 ★ (우리 연구에 어떻게)

- ① **MD 로 배위수 · 껍질 조성을 말할 때의 최소 보고 항목** — 이온 수 × 시간 × 시드 수 · 교환 횟수 (또는 잔류 시간 분포) · 평균 구간. 이 논문은 이것이 없어서 '첫 껍질 THF 0.5' 가 정량이 못 된다. 우리 MLIP-MD 로 자리 · 배위 서술을 할 때 (예: 도펀트 주변 배위 · 계면 Li 배위) 같은 항목을 보고량 카드 단계에서 정해 둔다. 관측창 규칙 (`D-2026-10-05-md-observation-window`) 은 '반응 없음' 뿐 아니라 **'껍질이 안 바뀌었다' 류 구조 서술**에도 같은 논리로 걸린다 — 교환 장벽이 창보다 높으면 시간 평균은 초기 배치의 기억이다.
- ② **분자 결합에너지의 기준** — '특별한 짝' 을 말하려면 섞임 에너지 E(AB) − ½[E(AA)+E(BB)] · BSSE (r2SCAN-3c 면 gCP 가 들어 있다) · 상태 선택 규칙 (배좌 · 스핀) 을 같이 낸다. SDCP 마감 (`db/properties/sdcp_neutral_closed_2026_08_28.json`) 에서 우리가 배운 것과 같은 규율이고, 이 논문 `Fig. S8` 은 그 외부 반례다 (그림 두 개가 바뀐 것은 가산성 검산 한 줄로 잡혔다).
- ③ **슬랩 흡착 비교의 최소 보고 항목** — 코드 · 범함수 · 분산 · 슬랩 두께 · 진공 · k · 면 셀 (덮임) · 자리 · 방향 표본 · 기준 상태 · 식. 우리 흡착 · 점착 기록은 이미 이 항목을 원장에 남긴다 (값 위치 `db/properties/adhesion.json`) — 외부 값이 이 항목 없이 오면 '방법 미기재 · 비교 불가' 로 처리한다.
- ④ **용량 제한 사이클 판별법 (문헌 읽기 체크)** — ⓐ 흩어짐 0 인 평탄선 ⓑ 방전 끝 전압이 방법의 하한보다 높다 (같은 조건 전압 곡선이 있으면) ⓒ CE ≥ 100 %. 셋이 겹치면 '유지율' 로 읽지 않는다. Li–S · 전고체 Li–S 문헌을 1저자 · 실험 쪽에 전달할 때 유용하다.
- ⑤ **Scharifker–Hills 판정 감사 체크리스트** (guan2026 · wei2026 · 이 논문 셋에서 모음): (i) 축이 I/I_m 인지 (I/I_m)² 인지와 이론 곡선 꼴이 맞나 — 여기는 통과 (ii) 피크 전 구간은 거의 판별력이 없다 (iii) 반응물이 유한 · 준고체면 피크 뒤 감쇠는 고갈로도 생긴다 (iv) 배경 전류 처리 (v) 비교 계단의 전위 · 시간 원점.
- ⑥ **전고체 Li–S 와의 다리** — 액체 SSE 의 '표면에서만 잠깐 녹는 중간체' 는 전고체에 없다. 전고체에서 그 자리를 채우는 후보는 혼합 전도체 (wang2025) 와 산화환원에 참여하는 SE 자체 (cronk2026 · 우리 축 ① 산화 개시가 Li–S 충전 평탄 근처) 다. 이 논문은 그 비교의 **액체 쪽 끝점**으로만 쓴다. 다음에 먹일 논문 두 편 (Mistry 2026 *Faraday Discuss.* · argyrodite 분리막 준고체 Li–S / Yu 2025 *Nat. Mater.* · argyrodite 산화 억제 전고체 Li–S) 이 그 다리를 직접 다룬다 (보고서 (d)).
- ⛔ 하지 않는 것: 이 논문을 근거로 새 li2s 카드 · 트랙 · 런을 제안하지 않는다 (li2s 계열 2026-11-16 닫힘). 이 논문의 Li₂S 결정자 크기 · 성장 양식은 우리 SEI 트랙 Li₂S 결정 NEB 와 다른 질문이다.

## 12. 인용 가능 문장 (영문 초안 · 랩 표기 *ACS Nano*, ASAP (2026), DOI 10.1021/acsnano.6c12314)

- "Adding a small fraction of THF to a CPME-based electrolyte (CPME/THF 22:3 v/v, 1 M LiTFSI) raised the room-temperature ionic conductivity from 0.3 to 1.2 mS cm⁻¹ while the Li₂S₆ solubility remained about 80 mM[S], and no overcharge was observed in GITT."
- "In potentiostatic titration of a sulfur-loaded carbon paper, Li₂S electrodeposition peaked earlier in CPME/THF than in CPME (2.88 vs 4.27 h), although the assignment of 3D versus 2D growth rests on fitting Scharifker–Hills models to a finite quasi-solid reactant."
- "The reported solvation-shell composition (about 0.5 THF in the first Li⁺ shell) comes from one 50-ps AIMD trajectory per electrolyte; reconstructing the simulation-cell composition from the stated atom counts gives only two Li⁺ ions per simulation cell."
- "Facet-dependent adsorption energies of THF on β-S₈ (−0.17 to −0.27 eV, read from the figure) were reported without any description of the slab model, so they cannot support facet selectivity at the 0.05–0.10 eV level."

## 13. 주의 / 한계 (인용 규율)

- **인용해도 되는 것 (조건을 붙여서)**: σ 0.3 → 1.2 mS cm⁻¹ (본문 값 · 그림 막대는 ≈0.22 / ≈1.11) · Li₂S₆ 용해도 ≈50 / ≈80 / ≈600 mM[S] · GITT 과충전 없음 (CPME · CPME/THF) · PITT Li₂S t_m 2.88 vs 4.27 h (S₈ 는 그림 인쇄 1.8 vs 3.7 h — 본문 2.28 h 를 쓰지 않는다) · 두꺼운 전극 율 5.4 → 2.1 mAh cm⁻² (5 mg cm⁻² · 3 µL mg⁻¹) · 파우치 2.44 Ah · 434 Wh kg⁻¹ (**포장 제외 · 첫 사이클 · 셀 1**).
- ⛔ **인용 금지**:
  - AIMD CN '≈0.5 THF' 를 정량값으로 (Li⁺ 2 개 · 50 ps · 궤적 1).
  - CPME–THF 0.21 eV 를 '강한 특이 상호작용' 의 증거로 (기준 이량체 없음).
  - `Fig. S8` Li₂S₆–용매 결합에너지를 '용액 속 용매화 세기' 로 (기상 · 맨 Li 자리 · 왼쪽 두 그림 뒤바뀜).
  - `Fig. 4e` · `Fig. S15` 흡착 에너지를 면 선택성 · 집합조직의 근거로 (방법 전무).
  - `Fig. 5e` '800 mAh g⁻¹ · 200 사이클 안정' 을 유지율로 (용량 제한으로 보임).
  - '고율 성능 우위' 를 조건 없이 (얇은 전극에서는 4–5 C 에서만 · 0.5–3 C 는 CPME 가 높다).
  - '5.2 mAh cm⁻² over 50 cycles' · '40 사이클 안정 파우치' 를 그대로 (≈65 % · ≈61 %).
- 액체 전해질 문헌이다 — 우리 SE 물성 (σ · Ea · ESW · 기계 · gap) 과 **같은 표에 놓지 않는다**. 이 논문의 '준고체 (QSSSR)' 는 조작적 정의 (LiPS 용해도 < 100 mM[S] + 과충전 없음 + 준이중 평탄) 다 — 우리 문서에 옮길 때 그 정의를 붙인다.

## 14. 이어 읽기 — litdb 의 Li–S digest 와의 대응

| digest | 이 논문과 닿는 곳 | 같이 읽을 때 |
|---|---|---|
| `guan2026_feco_vs_in2s3_li2s_electrocrystallization` | 같은 Scharifker–Hills 네 식 · Li₂S 전기결정화 | guan2026 `Fig. 6` 은 (I/I_m)² 와 I/I_m 를 한 축에 섞었고 순위가 피크 뒤에서만 갈렸다 — 이 논문은 축은 바르지만 '피크 전 무판별' 은 같다 → S–H 감사 짝 |
| `wei2026_data_driven_hea_mediator_lis` | 같은 *ACS Nano* 2026 ASAP · PITT/GITT · in situ EIS/DRT · 흡착 DFT | wei2026 은 슬랩 방법 (VASP PBE+U · SQS 32 원자 → (111) 4 층) 을 적었다 · 이 논문은 아무것도 안 적었다 — 보고 규약 대비 |
| `luo2026_lis_separator_crystal_engineering_review` | 흡착 · 장벽 보고 규약의 분야 규모 반례 · '작동 상태 ≠ 초기 상태' | 이 논문의 α-S₈ (초기) → β-S₈ (재충전) 이 '작동 상태 ≠ 초기 상태' 의 구체 사례 |
| `lin2026_p_doped_compounds_li_s_review` | 액체 Li–S 양극 숙주 · 분리막 리뷰 | 전해질 쪽 전략 (SSE) 은 그 리뷰 범위 밖 — 이 논문이 그 빈자리 하나 |
| `wang2025_miec_tis2_lps_three_phase_interface_lis_assb` | 전고체 Li–S 삼상 계면 전환 한계 · VASP AIMD | 용매가 없으면 '표면 국소 용매화' 가 불가능 → 혼합 전도체가 대신한다 · AIMD 보고 항목 비교 |
| `cronk2026_lis_cathode_interphase_chemistry` | LPSCl 촉매전해질 · S 표면 Li₃PS₄₊ₙ · Li₂S 양극의 LPSCl 분해 | 전고체에서 '반응하는 전해질' 은 SE 자신 (우리 축 ①) — 이 액체 논문엔 없는 항 |
| `cronk2026_lis_positive_electrode_geometry_fem` | 전고체 Li–S 양극 기하 · 활성 표면 · Li₂S 부피 변화 | 이 논문의 2D 막 (부동태) ↔ 3D 섬 (표면 유지) 은 그 FEM 의 '활성 표면' 개념의 액체판 |
| `wu2026_asslsb_li2s_reaction_mechanisms_engineering_review` | 전고체 Li–S 반응 기전 지도 | 액체 → 준고체 (이 논문) → 전고체 의 사다리에서 가운데 칸 |

## 15. 기법 용어 미니사전

- **SSE (sparingly solvating electrolyte)** — 폴리설파이드를 거의 안 녹이는 전해질. 여기선 LiPS 용해도 < 100 mM[S] 를 기준으로 쓴다.
- **QSSSR (quasi-solid-state sulfur reaction)** — LiPS 가 크게 녹지 않은 채 S₈ → Li₂S 가 고체 (또는 준고체) 상태로 진행하는 반응 경로. 표지는 준이중 방전 평탄 (≈2.2 V) · 과충전 없음.
- **LiPS · mM[S]** — 리튬 폴리설파이드 (Li₂Sₓ, x = 4–8) · 농도를 S 원자 기준 몰농도로 적은 단위.
- **E/S ratio** — 전해액 부피 (µL) / 황 질량 (mg). 작을수록 '희박 전해액' (lean).
- **DOD · SOC** — 방전 깊이 · 충전 상태 (%).
- **GITT · PITT** — 정전류 · 정전위 간헐 적정. PITT 는 전위를 계단으로 바꾸며 전류–시간을 본다 — 핵생성이면 전류가 올랐다 떨어지는 피크 (i_m, t_m) 가 생긴다.
- **Scharifker–Hills 2DI / 2DP / 3DI / 3DP** — 전기결정화 전류 과도의 무차원 모형. 2D = 표면에 붙어 옆으로 자람 · 3D = 반구 · 섬으로 자람 · I = 순간 핵생성 · P = 점진 핵생성. 3D 식은 (I/I_m)² 꼴이다.
- **DN (donor number)** — 용매의 전자쌍 주개 세기 (kcal mol⁻¹, Gutmann). 여기선 ²³Na NMR 화학 이동으로 환산한 '겉보기' 값.
- **AGG · CIP · SSIP** — 음이온 응집체 · 접촉 이온쌍 · 용매 분리 이온쌍 (TFSI⁻ 의 S–N–S Raman 띠로 가름).
- **RDF g(r) · CN** — 동경 분포 함수 · 배위수 (g(r) 첫 껍질 적분). 부분 g(r) 은 그 종의 벌크 밀도로 나누므로 소수 종에서 봉우리가 커진다.
- **AIMD** — DFT 힘으로 돌리는 MD (우리 MLIP-MD 와 힘 축이 다르다).
- **D3(BJ)** — Grimme 분산 보정 (Becke–Johnson 감쇠).
- **BSSE · counterpoise · gCP** — 유한 기저에서 짝 분자의 기저를 빌려 결합이 과대평가되는 오차 · 그 보정 (counterpoise) · r2SCAN-3c 에 들어 있는 기하학적 보정 (gCP).
- **β-S₈** — 단사정 황 (실온 준안정 · α-S₈ 는 사방정 안정상). Li–S 재충전에서 β-S₈ 가 자주 보고된다.
- **집합조직 (preferred orientation)** — 결정이 특정 면을 우선 드러내는 것. 기준 분말 세기비 대비 계수 (예: Harris texture coefficient) 로 정량한다.
- **Scherrer 크기** — 회절 봉우리 폭에서 낸 결정자 크기. 기기 퍼짐 보정이 필요하고 실험실 X 선에서는 대략 100–200 nm 위로 신뢰가 떨어진다.
- **S K-edge XANES** — 황 1s 흡수 가장자리. LiPS 말단 S 의 전가장자리 (≈2471 eV) · S₈ (≈2472.5 eV) · Li₂S (≈2476 eV) 특징을 쓴다 (이 논문 값).
- **Bruce–Vincent t₊** — 대칭 Li 셀에 작은 ΔV 를 걸어 처음 · 정상 전류와 계면 저항으로 Li⁺ 수송수를 내는 법 (이 논문 식 (2) 는 벌크 저항 비까지 곱한 보정형).
- **N/P** — 음극 (Li) 용량 / 양극 (S) 용량 비.
- **셔틀 전류** — 정전위 충전 중 녹은 LiPS 가 음극 · 양극을 오가며 흘리는 누설 전류 (작을수록 셔틀 억제).
