Repository: yonghoon7153-source/Yonghoon-DEM-DFT

# 📚 LITDB — 문헌 단일 시스템 (**SE·DFT 축 + DEM·MPM 축, 두 트랙**)

> **앞으로 논문은 여기서만 본다.** 여러 곳(db/literature, kb/papers, db/properties, Excel)에 흩어진 문헌을 한 곳에서 생각·참고·비교하기 위한 통합 MD 시스템.

## 왜 트랙이 둘인가
`INDEX.md` 는 argyrodite 전해질 축이라 접촉역학·MPM·건식전극 digest 가 들어갈 자리가
없다. 그래서 한때 64편이 **어느 인덱스에도 없었다**(open_items #7). 축을 나눠 그 구멍을
닫았고, 한 분모로 세면 “159편 중 98편 미언급” 같은 **가짜 미결**이 나온다
(`comparison_vs_ours.md:8`). 분리는 실측 근거가 있는 결정이다 — 합치지 말 것.

⚠ 이 표의 **편수는 적지 않는다.** 손으로 쓴 수는 반드시 낡는다(README 자신이 세 번 틀렸다).
현재값은 `python3 tools/litdb/build_index.py --check` 로 본다.

File: litdb/papers/song2025_insitu_ct_dem_cathode_calendering_nominal_stress_breakage.md (part 2 of 2)
<!-- digest 표준 양식 확장 (paper-level STANDALONE). ★ = 사용자가 특히 원한 항목. 깊이 기준 = bazzoun2026_dem_fem_rnm_ionic.md ·
- **구성**: 폴리카보네이트 관 (저밀도 · 고강도 — 영상 잡음을 줄이려고 · 바깥지름 6 mm) · 관 안에서 시료 받침 끝이 모터 구동 봉에 접착 · 관 위 끝에 고정 압자 · 아래는 스테이지에 고정 · 모터가 봉을 올려 시료를 압자에 민다 (SI p.1 · Fig S1 의 부품: 구동 모터 · 구동 봉 · PC 관 · 하중계 · 나사 조절 봉).
- **옆 구속의 실체**: 다이 (금형) 가 아니다 — 시료가 압자 (200 µm) 보다 넓어 (> 500 µm) 압자 밑 재료를 **주변 전극이 둘러싸는** 구속이다.  압자가 원뿔대라 깊어질수록 접촉 반지름이 는다 (100 → ≈152 µm [카드 산술]).

### 4-2. 측정 사슬 (원문 순서 재구성)
전극 조각을 받침에 붙임 → 압자 밑으로 올려 변위 단계 (A–E) 마다 멈춤 → 단계마다 CT (투영 2,401 장 · ≈5 h) → 재구성 → 문턱 분할 + 입자 분리 → ① 단계별 CT 입자 모델 (Fig 3a) · 볼-막대 이웃 모델 (Fig 3b) ② DVC 변형 지도 (Fig 5) ③ 배위수 · 이웃 거리 통계 (Fig 6 · 7) ④ 기공률 (활물질 아닌 것 = 기공 · Fig 4b · S6) → **단계 A 의 입자만** 등가 구로 옮겨 DEM 초기 구조 (Fig 2) → DEM 평판 압축 → 평균 응력 f(d) → 원뿔대 식으로 압자 힘 → 별도의 압축 시험 7 회 넘는 띠와 대조 (Fig 4a).

### 4-3. ★ DEM (p.3 §2.2 · SI p.2–5 · 식 1 · 2 · S1–S6 · 표 S1)

| 항목 | 내용 | 위치 · 표지 |
|---|---|---|
| 코드 | [미확인] — 감사의 말 *"Professor Ji Shunying's team at Dalian University of Technology for their assistance in the calculation and visualization of spherical DEM"* · 시각화 = SDEM [28] | p.3 · p.9 |
| 운동 방정식 | 식 (1): m a + c v = F_c + F_b + m g · I θ̈ = M_c + M_b (c = 감쇠 계수 — 값 [미확인] · 중력 포함) | [인쇄] p.3 |
| 입자–입자 | **Hertz** — ΔF_n^c = −k_n^c Δu_n^BA (S1) · u_n^BA = r_A + r_B − ∣x_B − x_A∣ < 0 이면 *"both normal and shear forces are set to zero"* (S2) · k_n^c = E\* √R\* δ_n^½ (S3) · 접선 법칙 · 마찰 계수 · 구름 저항 [미확인] | [인쇄] SI p.3 |
| 바인더 (CBD) | **평행 결합** [23 Potyondy–Cundall · 24] — *"equivalent to a set of springs with constant normal stiffness and shear stiffness, uniformly distributed on the disk of the contact surface"* · 힘 · 모멘트 전달 · ΔF_n^b = −k_n^b A Δu_n · ΔF_s^b = −k_s^b A Δu_s · ΔM_n^b = −k_n^b J Δθ_n · ΔM_s^b = −k_s^b I Δθ_s (S4) · A = πR_b² · I = ¼πR_b⁴ · J = ½πR_b⁴ (S5) · σ^max = ∣F_n^b∣/A + ∣M_s^b∣R_b/I · τ^max = ∣F_s^b∣/A + ∣M_n^b∣R_b/J (S6) | [인쇄] p.3 · SI p.3–4 · Fig S3 |
| 결합 생성 | 식 (2): L_AB ≤ (r_A + r_B) + f_b (r_A + r_B) 이면 결합 · **f_b = 0.3** (*"related to the binder content in simulation [25]"*) · *"it is ensured that all the particles could be contacted together without producing isolated particles"* | [인쇄] p.3 |
| 결합 파단 | σ^max · τ^max 식은 있으나 **강도 값 · 파단 규칙 · 결합 반지름 R_b 가 없다** — 결합이 끊어지는지 [미확인] | — |
| 입력값 (표 S1 *"Input parameters for the model calibration"*) | 입자 밀도 **4.75 g/cm³** · 입자 영률 **47 GPa (Ref. 1)** · 푸아송 비 **0.25 (Ref. 1)** · 반발계수 **0.25** · 결합 강성 계수 **0.1** (무엇에 대한 비인지 · 단위 [미확인]) · SI Ref. 1 = Lundkvist · Larsson · Iyer · Olsson, Powder Technol. 443 (2024) 119873 (본문 [21]) | [인쇄] SI p.5 · p.8 |
| 경계 | 위 = *"A rigid flat plate with continuous downward pressure"* (속도 · 제어 방식 [미확인]) · x · y 주기 · 아래 (집전체 쪽) 경계 [미확인] | [인쇄] p.3 |
| 초기 구조 | CT 등가 구 942 개 (§3-3) · 합성 모델은 정규 분포 (§3-10 · §3-11 — 생성법 · 입자 수 [미확인]) | p.3 · p.8 |
| 수치 | 시간 간격 · 감쇠 값 · 준정적 판정 · 계산 시간 · 하드웨어 [미확인] | — |

- **'맞춘 값' 의 정체**: 본문은 *"By using the fitted parameters listed in Table S1, the compressive process can be characterized well in simulations"* (p.3) 라 하고 표 제목도 *"for the model calibration"* 이지만, 다섯 값 가운데 E · ν 는 문헌 인용 · 밀도는 재료값이다 → 실제로 맞출 수 있는 것은 **반발계수 0.25 · 결합 강성 계수 0.1** (+ 표 밖의 f_b 0.3 · R_b · 마찰) 이고 맞춘 대상은 힘–변위 띠 (Fig 4a) 로 읽힌다 [카드 추론].  맞춤 절차 · 민감도 · 유일성은 없다 (f_b 민감도는 예고만 하고 싣지 않았다 — §3-12 ⑯).
- **E 47 GPa 의 자리**: 원문은 값의 뜻 (이차 입자의 유효 탄성인지 · 어떤 측정인지) 을 적지 않고 Ref. 1 만 단다 — Lundkvist 2024 원문은 정본에 카드가 없다 [미확인].  우리 DEM 의 E_AM 140 GPa · Bazzoun 2026 의 161.5 GPa (정본 카드) 의 ⅓ 수준이다.
- 접촉 강성 식 (S3) 의 E\* · R\* 정의는 SI 에 없다 (관례대로면 E\* = E ÷ 2(1 − ν²) = 25.1 GPa [카드 산술 · 같은 재료 쌍]).

### 4-4. 압자 등가 힘 환산 (SI p.4–5 · 식 S7–S12 · Fig S4 · S5)
- 가정: 옆면 저항 무시 (*"the lateral resistance … does not need to be considered"*) · 깊이 d 에서 단위 침투 면적당 힘 = f(d) (= DEM 평판 평균 응력).
- 식 S7: F(d₀) = f(d₀)·πr² + ∫₀^{d₀} f(d₀ − x)·π[(r + tan α·x + tan α·dx)² − (r + tan α·x)²] → 고차 항을 버려 식 S8: F(d₀) ≈ f(d₀)·πr² + 2π∫₀^{d₀} f(d₀ − x)(r tan α + tan²α·x) dx — 원뿔대 옆면의 깊이 x 고리는 그 고리가 묻힌 깊이 (d₀ − x) 만큼만 눌렸다고 보는 적분.
- f(d) = A d + B d² + C d³ + D d⁴ (S9) 를 넣은 닫힌 꼴 (S12): F(d₀) = πr²(A d₀ + B d₀² + C d₀³ + D d₀⁴) + π(A r tan α d₀² + A tan²α d₀³/3 + 2B r tan α d₀³/3 + B tan²α d₀⁴/6 + C r tan α d₀⁴/2 + C tan²α d₀⁵/10 + 2D r tan α d₀⁵/5 + D tan²α d₀⁶/15) — 수치 적분과 일치 확인 [카드 산술].
- 계수는 DEM f(d) 곡선 (Fig S5) 에 맞춘 값 (§3-4) · r = 100 µm · α [미확인].
- [카드 관찰] 이 환산은 "전극이 깊이만의 함수인 1 차원 스프링 층" 이라는 가정이다 — 압자 밑 재료가 옆으로 흐르거나 주변 전극이 구속하는 효과 (압입의 구속 계수) 는 들어 있지 않다.

### 4-5. 후처리 정의 (식 3–6)
- 식 (3) 명목 응력 σm = f_max ÷ d² (§3-8).
- 식 (4) 평균 응력 σ_ij = (1/V) Σ_{c∈V} v_i^c f_i^c — 인쇄 그대로 (첨자 · 설명이 어긋남 · §3-12 ⑤) · [40 Mehrabadi 외 1982 · 41 Oda 외 1982] — 접촉 가지 벡터와 접촉력의 곱을 부피로 나눈 꼴 (Love–Weber 류) 로 읽힌다 [카드 추론].
- 식 (5) fabric 텐서 F = (1/N) Σ_{c∈N} n^c n^c (N = 접촉 수 · n^c = 접촉 법선 단위 벡터) [42] · 식 (6) F = I/3 + F^dev (구형 = 등방 · 편차 = 이방).
- 압축비 CR = 두께 감소 ÷ 처음 두께 (정의 문장은 없고 87.5 → 44 µm 를 *"nearly 50 %"* 라 부른 데서 읽힌다).

### 4-6. ★ 입자 처리 · DEM 한계 · 소성 · 차원 · 탈압
- **입자 처리**: 구 · 다분산 (CT 실측 분포 942 개 / 합성은 정규 분포) · **탄성 접촉 (Hertz) + 결합** · 입자 형상 고정 (소성 · 파괴 없음 — 파괴는 사후 표지) · 바인더 · 도전재는 입자가 아니라 결합으로만.
- **(i) DEM 한계에 대한 원문 문장** — 'DEM 의 한계' 라고 이름 붙인 절은 없다.  닿는 문장 다섯:
  ① 기공률 차이의 원인: *"the difference between experiment and simulation derives from the image quality, as well as the plastic deformation and breakage of the particles [29]."* (p.4) — 모델에 없는 두 기전 (소성 변형 · 파괴) 을 차이의 원인으로 든다.
  ② 겹침이 변형의 대역: *"It is evident that these particles fuse during the compression process, thereby impacting the accuracy of porosity measurements. The DEM result on the right demonstrates particle overlap, which mitigates the discrepancy between calculated and experimental results."* (SI p.6)
  ③ 구 가정의 변호: *"Due to the high sphericity of NCM9055 active particles, this equivalent particle method is no longer phenomenological completely. This equivalence also avoids the complex rotational motion dynamics problems which always exist in the non-spherical particle calculations [27]."* (p.3)
  ④ 파괴 판정의 지위: *"The breakage criteria used in DEM is various and controversial [36]."* (p.6)
  ⑤ 앞으로 할 일 = 지금 없는 것: *"In the future, we will improve the resolution of images and focus on the deformation and fracture failure of active particles during the compaction"* (p.9)
  수치로 본 한계 (이 카드): 압축비 50 % 에서 겹침 부피 = 구 부피의 17.3 % · AM 부피 분율 0.64 를 넘는 압축비 31 % 뒤는 겹침으로만 치밀화 · 계산 ÷ 측정 힘 0.50 → 1.20 (초반 무름 · 후반 뻣뻣) · 문턱 힘에서 Hertz 평균 접촉 압력 ≈4.9 GPa (§3-4 · §3-5 · §3-8 [카드 산술]).
- **(ii) 소성 · 큰 변형을 계산에 넣는 어려움 = 논의 없음.**  우회 = **탄성 구의 겹침 + 사후 파괴 표지** (입자가 깨지지도 무르지도 않는다).  맞춘 값 = 적어도 둘 (반발계수 · 결합 강성 계수 · + f_b) · 맞춘 대상 = 힘–변위 띠 · 검증 = 힘–변위 (계산 ÷ 측정 0.5–1.2) 와 기공률 (차 ≤ 4.2 %p · 연산자 한정 §3-5) · 비용 = 입자 942 개 (합성 모델 수 미기재) · 계산 시간 미기재 · 실험 쪽 비용 = CT ≈5 h × 5 단계.
- **(iii) 차원**: 실험 · 계산 모두 **3D** (CT 부피 · 3D DEM).  2D 는 표시용 단면 (Fig 9f–h · S6) 뿐 · 2D → 3D 전이에 대한 말 없음.
- **(iv) 탈압**: 다루지 않는다 — 다섯 단계 모두 누른 채 · 제하 · 되돌아옴 · 이완 자료 없음 · DEM 도 가압만.

### 4-7. 기법 미니 용어집
- **in situ CT 압입 스테이지**: X 선이 통과하는 관 안에서 시료를 누른 채 단계마다 CT 를 찍는 장치.  여기서는 변위 제어 + 하중계 (힘 기록).
- **등가 구 (bijective mapping)**: CT 에서 분리한 입자 하나를 같은 자리 · 같은 크기의 구 하나로 옮기는 것 — 형상 · 접촉 면적 · 초기 응력은 넘어가지 않는다.
- **평행 결합 (parallel bond)**: 두 입자 사이에 놓인 원판 모양 스프링 다발 — 법선 · 전단 힘과 굽힘 · 비틀림 모멘트를 전달 (Potyondy–Cundall).  여기서는 탄소-바인더 (CBD) 의 대역.
- **ε_pore+binder**: 활물질이 아닌 모든 부피 (기공 + 바인더 + 도전재) 를 기공으로 센 분율.
- **DVC (digital volume correlation)**: 두 CT 부피의 밝기 무늬를 맞춰 3D 변위 · 변형률 지도를 얻는 방법 (Avizo 모듈).
- **명목 응력 σm = f_max/d²**: 입자에 걸린 가장 큰 접촉력을 지름 제곱으로 나눈 값 — 압괴 시험의 '입자 강도' 와 같은 꼴 (단면적도 접촉 면적도 아님).
- **평균 응력 텐서 (식 4)**: 접촉마다 (가지 벡터 ⊗ 접촉력) 을 더해 부피로 나눈 균질화 응력.
- **fabric 텐서 (식 5)**: 접촉 법선의 방향 분포 (2 차 모멘트) — 편차 성분이 0 이면 등방.
- **압축비 (CR)**: 두께 감소 ÷ 처음 두께.
- **원뿔대 등가 힘**: 평판 평균 응력 f(d) 를 깊이별 고리에 적분해 원뿔대 압자의 힘으로 바꾼 것 (식 S8).

---

## 5. Figure set ★
크롭 = `litdb/figures/song2025_insitu_ct_dem_cathode_calendering_nominal_stress_breakage/` (93 장 · 전부 열어 확인).  그림 전체 = `fig_N.png` · 패널 = `fig_Na.png` 꼴.

| Fig | 내용 | 우리 활용 |
|---|---|---|
| 그래픽 초록 (`fig_GA`) | 스테이지 · CT 단면 · DEM 힘 사슬 · 위험 입자를 한 장에 | 발표용 개요 |
| 1 (a · b · c) | (a) 시료 받침 · PC 관 · 고정 압자 (b) 선원–스테이지–검출기 배치 (c) 압자 (원뿔대 · 평평한 끝) 와 눌리지 않은 전극의 CT 단면 | 누른 채 CT 장치의 설계 예 · (c) 에서 옆면 기울기 ≈49–53° [판독] |
| 2 (a · b · c) | (a) 문턱 분할 · 입자 분리한 CT 재구성 (b) 등가 구 DEM 모델 (색 = 입경) (c) 입경 분포 (부피 분율) | ★ **영상 → DEM 넘김** 의 그림 · 출발 상태를 실측에서 받는 절차 (후보 D0 · 단계 5) |
| 3 (a · b · c) | 단계 A–E: (a) CT 기반 모델 (b) 볼-막대 (이웃) 모델 (c) DEM 모델 | 같은 입자의 CT ↔ DEM 대조 그림 (정성) |
| 4a | ★ 힘–변위: 측정 띠 · 단계 별표 · 등가 계산 곡선 | 계산 ÷ 측정 0.5 → 1.2 [판독] — 탄성 구 DEM 이 초반 무르고 후반 뻣뻣한 실례 |
| 4b | ★ 기공률 ε_pore+binder: CT ↔ DEM | 연산자 함정 (겹침 · 고체 보존) 의 실례 (§3-5) |
| 5 | DVC 변형률 증분 구름 (A · B · C) | 위층부터 눌리는 불균일 압축의 실측 그림 |
| 6 (a · b) | 배위수 분포 · 이웃 거리 분포 (A · B · C) | AM 골격의 배위수 4.2 → 5.1 · 거리 왼쪽 이동 [판독] |
| 7 (a · b) | 가운데에서 가른 판 쪽 / 박 쪽 렌더 · 평균 거리 | 두께 방향 불균일 (판 쪽 −15.61 ↔ 박 쪽 −10.35 %) |
| 8 | 힘 사슬 (압축비 10 · 20 · 30 / 35 · 40 · 50 %) | 바인더 전달 → 관통 사슬 → 균일 압축의 세 구간 (색 눈금이 판마다 다름) |
| 9 (a · b · c–e · f–h) | ★★ σm 분포 + *"Breakage risk"* 화살표 · 위험 없는 비율 vs 압축비 · 위험 입자 3D · 2D | **파괴 판정의 정의 · 문턱 (≈200 MPa) · 분율** — R7 대조의 원자료 |
| 10 (a · b) | 평균 응력 세 성분 · fabric 편차 세 성분 vs 압축비 | 측압 비 0.46 → 0.69 · 접촉 법선 이방성의 부호 [판독] |
| 11 (a–c · d · e · f) | 평균 입경 6 · 9 · 12 µm 모델 · 분포 · 응력 · σm 분포 | 입경 ↔ 위험 분율 (17.33 · 19.99 · 23.10 %) |
| 12 (a–c · d · e · f) | 표준편차 0.5 · 1.5 · 2.5 모델 · 분포 · fabric · σm 분포 | 분포 폭 ↔ 위험 분율 (16.84 %) · 저하중 입자 몫 [판독] |
| S1 | 스테이지 3D 구조도 (모터 · 구동 봉 · PC 관 · 하중계 · 조절 봉) | 장치 부품 |
| S2 | CT 장비 설정 화면 | 촬영 조건 전부 (§3-1) |
| S3 | 평행 결합 그림 (두 구 사이 원판 · 스프링) | 결합 모델 설명 |
| S4 | 활물질층에 묻힌 원뿔대 압자의 기하 (r · α · d) | 등가 힘 환산의 기하 |
| S5 | ★ DEM 평균 응력–변위 곡선 f(d) | AM 골격 (탄성 구 + 결합) 의 압밀 곡선: 8.6 · 28.6 · 69.8 · 152 · 186 MPa @ 10 · 20 · 30 · 40 · 43 µm [판독] |
| S6 | 단계 C 의 기공 구조: CT (왼쪽) ↔ DEM (오른쪽) · 3D + 2D 단면 (검정 = 활물질) | CT 의 '붙은 입자' ↔ DEM 겹침 |
| S7 (+ `fig_S7_plot`) | CT 전체 렌더 위 다섯 크기 영역 + 영역별 기공률 | RVE 점검 예 (100 µm 부터 평탄 · 값 ≈66 % 는 본문과 어긋남) |
| S8 (+ `fig_S8_physical`) | 분말 성적서 사진 (조성 · 입도 · 밀도 · BET …) | 재료 값 (§3-1) |
| S9 | 논문 구성 흐름도 | — |
| 표 S1 (`tab_S1`) | DEM 입력 다섯 값 | ★ E 47 GPa · ν 0.25 의 출처 = Lundkvist 2024 (he2026 의 '미출처' 값과 같은 쌍) |

- **식 크롭 20 장**: 본문 `eq_01` (운동 방정식) · `eq_02` (결합 생성 조건) · `eq_03` (★ 명목 응력) · `eq_04` (평균 응력) · `eq_05` (fabric) · `eq_06` (fabric 분해) · SI `eq_S01` (법선 접촉력 증분) · `eq_S02` (비접촉 조건) · `eq_S03` (Hertz 법선 강성) · `eq_S04` (결합 힘 · 모멘트 증분) · `eq_S05` (결합 원판 A · I · J) · `eq_S06` (결합 최대 인장 · 전단 응력) · `eq_S07` (원뿔대 힘 적분) · `eq_S08` (1 차 근사) · `eq_S09` (f(d) 4 차식 가정) · `eq_S10` · `eq_S11` (두 항 전개) · `eq_S12` (닫힌 꼴) + 문단째 두 장 (`eq_S01_S06_contact_bond_model_with_text` · `eq_S07_S12_frustum_equivalent_force_with_text`).
- **근거 문단 크롭 20 장** (`txt_p…` · `txt_S…` — 카드가 숫자 · 정의 · 단정의 근거로 인용한 문단만 · 지시서의 카드당 20 개 한도): 선행 in situ CT 비판 (`txt_p2_prior_insitu_ct_lateral_spilling_gap`) · 압자 · 시료 · 전극 조성 · CT 조건 (`txt_p2_indenter_sample_electrode_ct_settings`) · DEM 접촉 모델 (`txt_p3_dem_hertz_parallel_bond_cbd`) · 기호 · f_b 0.3 (`txt_p3_symbols_bond_formation_fb_0p3`) · CT → DEM · 942 개 · RVE (`txt_p3_ct_to_dem_equivalent_spheres_rve_942`) · 단계 두께 · *"fitted parameters"* (`txt_p3_stages_A_E_thickness_fitted_parameters`) · 등가 힘 · 기공률 정의 · *"plastic deformation and breakage"* (`txt_p3_p4_equivalent_force_porosity_overlap_plastic_breakage`) · *"good agreement"* · 두 구간 (`txt_p4_good_agreement_two_stage_force_growth`) · 단계 D · E 의 CT 한계 (`txt_p4_stages_D_E_fragmentation_ct_limit`) · 기공 추정 · 배위수 · 거리 (`txt_p4_p5_pore_inference_coordination_distance`) · 판 쪽 / 박 쪽 (`txt_p5_plate_side_foil_side_distance`) · 힘 사슬 (`txt_p5_force_chains_discrete_to_continuous_body`) · ★ 파괴 판정 (`txt_p6_breakage_criterion_nominal_stress_5p5um_6mN`) · 평균 응력 · fabric 정의 (`txt_p6_p8_average_stress_fabric_tensor_definitions`) · 평균 입경 (`txt_p8_average_particle_size_breakage_risk`) · 분포 폭 · *"lubricant"* (`txt_p8_size_distribution_small_particles_lubricant`) · 결론 · 앞으로 할 일 (`txt_p9_conclusion_future_work`) · ★ 참고문헌 [36]–[38] (`txt_p10_refs_36_38_breakage_criterion_sources`) · SI *"particles fuse"* (`txt_S6_image_based_porosity_particles_fuse_overlap`) · SI Ref. 1 (`txt_S8_si_reference_1_lundkvist`).  (SI 의 원뿔대 가정 문장 · 맞춤 계수는 문단째 식 크롭 `eq_S07_S12_frustum_equivalent_force_with_text` 안에 있다.)

---

## 6. Post-processing ★
- **영상 → 입자**: 문턱 분할 + 입자 분리 → 입자별 중심 · 등가 지름 (정의 [미확인]) → CT 입자 모델 · 볼-막대 이웃 모델 · DEM 초기 구조.
- **기공률**: ε_pore+binder = 활물질이 아닌 부피 분율.  CT 쪽은 *"based on the inference of distance between active particles"* (p.4) 라고만 적고 계산 절차는 SI Fig S6 의 그림 (단계 C 의 3D · 2D 단면) 뿐 · DEM 쪽은 겹침을 한 번만 센 값 (§3-5).  영역 크기 점검 = Fig S7.
- **변형**: Avizo DVC — 단계 사이 변형률 증분 지도 (숫자 없음).
- **이웃 통계**: 배위수 (판정 거리 미기재) · '접촉 쌍' 중심 거리의 수 분율 분포 (1 µm 구간) · 가운데 높이로 가른 판 쪽 / 박 쪽 평균.
- **DEM**: 힘 사슬 그림 (굵기 · 색 = 힘) · 입자별 σm = f_max/d² 의 수 분율 분포 (0–400 MPa · 50 MPa 여덟 구간 + 맞춤 곡선) · 문턱 넘는 입자 비율 vs 압축비 · 위험 입자 3D · 2D 표시 · 전극 평균 응력 텐서 (식 4) · fabric 텐서와 편차 (식 5 · 6).
- **힘 환산**: DEM f(d) → 4 차 다항식 맞춤 → 원뿔대 식 (S12) → 압자 힘.
- **도구**: Avizo (DVC) · SDEM (시각화) — 그 밖 (분할 · 통계 · DEM 솔버) 미기재.
- **그리는 법**: 힘–변위는 측정을 띠로 · 단계를 별표로 · 계산을 점선으로 한 판에 / 분포는 단계 (또는 모델) 셋을 나란한 막대로 / 응력 · fabric 은 성분 셋을 묶은 막대로.
- **없는 것**: 수송 (이온 · 전자) · tortuosity · 접촉 면적 · 피복 · 전기화학 · 제하 — 하나도 계산하지 않는다.

---

## 7. 우리 DEM+MPM 대비 → `our_dem_baseline.md` (⚠ 정본 브랜치에서는 값 자리표시 상태 — 우리 수치는 CLAUDE.md · `docs/` · 정본 카드 출처를 병기해 적는다)

### 7-1. 비교표
| 항목 | 이 논문 | 우리 | 같음 / 다름 · 왜 |
|---|---|---|---|
| 재료 · 무른 상 | NCM9055 95 wt% + PVDF · 도전재 (다공 CBD) · **SE 없음** | LPSCl (SE) + NMC811 (AM_P · AM_S) | 무른 상이 다르다 (다공 탄소-바인더 ↔ 소성 변형하는 SE) → 값 전이 불가 |
| 가압 · 경계 | 지름 200 µm 평두 압입 (전극 > 500 µm) · 변위 제어 · 평균 압력 ≤ ≈140–180 MPa [카드 산술] · **누른 채** | 일축 다이 300 MPa · 판 정지 뒤 이완 (LIGGGHTS) | 다이 압밀이 아니다 · 압력 축이 없다 (힘만) |
| DEM 접촉 | Hertz 탄성 + 평행 결합 (바인더) · 접촉 소성 없음 · 코드 [미확인] | LIGGGHTS hooke/hysteresis (접촉 소성 대역) · 결합 없음 | 같은 구 DEM 계열 · 그들은 접촉 소성도 없다 |
| 강성 | E_NCM **47 GPa** · ν 0.25 (Lundkvist 2024 인용) · 연화 없음 | E_AM 140 GPa · ν 0.25 · E_SE,eff 1.35 GPa (18 배 연화 · CLAUDE.md) | AM 쌍의 E\* 25.1 ↔ 74.7 GPa = 2.98 배 [카드 산술] — 같은 겹침이면 힘이 3 배 |
| 초기 구조 | **CT 실측 입자 → 등가 구** (942 개 · 100 × 100 × 87.5 µm) | 무작위 삽입 → 침강 → 압축 | 그들은 출발 상태를 실측에서 받는다 (형상 · 초기 응력은 못 받는다) |
| 맞춘 값 · 대상 | 반발계수 0.25 · 결합 강성 계수 0.1 · f_b 0.3 (≥ 2–3 개 · 어느 것인지 미기재) → 힘–변위 띠 | E_SE,eff 하나 → 300 MPa 기공률 (+ 순수 SE 겹침 대조) | 조건 R5 (맞추는 값 하나) 로 보면 그들은 여럿 · 대상 하나 |
| 검증 | 힘–변위 (계산 ÷ 측정 0.50 → 1.20) · ε_pore+binder (차 ≤ 4.2 %p) — 같은 전극의 in situ CT | 300 MPa 기공률 · Heckel (P_y 138 MPa) · MPM 교차 대조 | 그들은 같은 시료를 누른 채 본 것이 강점 · 오차 지표는 없다 |
| 기공률 연산자 | 겹침을 한 번만 센 값 (합집합) · 활물질 아닌 것 = 기공 | **ε_sphere (구 부피 합) 통일** · ε_union 은 대조용 (CLAUDE.md) | §7-3 — 그들의 E 단계는 두 연산자가 15 %p 갈린다 |
| AM 파괴 | 입자별 σm = f_max/d² ≥ ≈200 MPa 의 **수 분율** (사후 표지 · 되먹임 없음) | Auerbach P_c = A·K_IC²·R/E\* × Lawn 배수 1 · 3 · 11 · 32 (접촉별 사후 분류) · f_intact 가 σ 폼에 들어감 | §7-2 |
| 수송 | 없음 | 접촉망 σ 삼중 (Kirchhoff / Holm) · STEP3 복셀 | 그들 쪽에 없는 반쪽 |
| 형상 변화 | 없음 (겹침이 대역) | MPM (SE 소성 · AM 은 얼린 골격) · DEM 은 구 고정 | AM 파쇄 · 변형은 **양쪽 다** 풀지 않는다 |
| 탈압 | 없음 | DEM 언로딩 (진행) · MPM 제하 없음 | 되돌아옴 표적은 못 준다 |

### 7-2. ★ AM 파괴 판정 — 조건 R7 의 네 출처를 한 단위 (명목 응력 F/d²) 로

| 출처 | 판정 양 | 문턱 | 근거의 종류 | 크기 의존 | 되먹임 |
|---|---|---|---|---|---|
| **이 논문** | 입자별 최대 접촉력 ÷ 지름² (σm · 식 3) | **≈200 MPa** (화살표 [판독] · 6 mN @ 5.5 µm → 198.3 MPa [카드 산술]) | 인용 (Maeng 2020 나노압입 한 점) + 크기 무관 가정 | 없음 (상수) | 없음 (사후 표지) |
| `he2026_…` (그 카드 L187 · L345 기준) | 입자의 Z 축 축응력 (EDEM 출력으로 추정 — 그 카드의 표현) | **2 GPa** (민감도 1.5 · 2.5 GPa 도 계산 — 그 카드 L188) | 그 카드: *"[38] Song 2025 에서 차용"* — **이 논문에는 없다** | — | 없음 |
| `zhang2026_…` (그 카드 L396 · L472 기준) | 판정 없음 (접촉력 크기의 정성 서술) | — | — | — | — |
| `wheatcroft2023_…` (정본 카드 · 실측) | 낱알 압괴 σ_F = P_f/D² (다결정 NMC811 · D 6–18 µm) | 평판 **207 ± 49 MPa** · 원뿔 팁 **67 ± 21 MPa** | 측정 (SEM 안 미세압입) | 평판 ≈무관 · 원뿔 팁 ∝ D^−0.81 (그 카드의 derived) | (실험) |
| 우리 DEM (정본 `wheatcroft2023` 카드 §7.3 이 옮긴 식) | 접촉별 F ÷ P_c · P_c = A·K_IC²·R_min/E\* (A 200 · K_IC 0.3 MPa·m^½ · E\* 74.67 GPa) | 1 · 3 · 11 · 32 P_c (미세균열 · 다중균열 · 파편화 · 분쇄) | 모델 식 (K_IC 0.3 의 출처는 미확인 — CLAUDE.md SELF-51) | P_c ∝ R → 명목 응력으로는 ∝ 1/D | f_intact → σ |

**같은 단위로 옮긴 사다리** [카드 산술 — P_c = 0.1205 × d mN (d µm) · 이 논문 문턱 힘 = 0.1983 × d² mN]:

| 지름 d | 이 논문 문턱 힘 | 우리 P_c (R = d/2) | 문턱 ÷ P_c | 우리 '파편화' 11·P_c 의 명목 응력 |
|---|---|---|---|---|
| 5.5 µm (Maeng 의 입자) | 6.0 mN | 0.66 mN | **9.1** (다중균열 3–11 구간의 위 끝) | 241 MPa |
| 8.92 µm (이 논문 평균) | 15.8 | 1.08 | 14.7 | 149 MPa |
| 10 µm (우리 AM_P R 5 µm) | 19.8 | 1.21 | 16.5 | 133 MPa |
| 12 µm (우리 AM_P R 6 µm) | 28.6 | 1.45 | 19.7 | 110 MPa |
| 14 µm | 38.9 | 1.69 | 23.0 | 95 MPa |

- 읽기: 이 논문 문턱 (≈200 MPa 상수) 과 우리 '파편화' 선 (1,326 ÷ d MPa) 은 **d ≈6.7 µm 에서 만난다** — 그보다 큰 입자 (우리 AM_P 10–12 µm) 에서는 우리 선이 0.55–0.67 배로 **더 낮다** (= 우리가 더 일찍 '파편화' 로 분류).  이 논문 문턱은 우리 사다리로 10–12 µm 입자의 16–20 P_c (파편화 11 과 분쇄 32 사이) 다.
- 실측과의 자리: 이 논문의 ≈200 MPa 는 정본 `wheatcroft2023` 의 **평판 압괴 207 ± 49 MPa 와 같은 크기** 다 (독립 일치인지는 Maeng 2020 원문 — 재료 · 압자 · 판정 — 을 봐야 안다 [미확인]).  원뿔 팁 (이웃 입자와의 뾰족한 접촉에 가까운 쪽) 값 67 MPa 를 쓰면 위험 분율은 훨씬 커진다 — Fig 9a 로 어림하면 압축비 35 % 에서 이미 입자의 **21–62 %** 가 67 MPa 를 넘는다 (100 MPa 넘는 막대 합 21 % 와 50 MPa 넘는 합 62 % 사이 · 50–100 MPa 구간을 고르게 나누면 ≈48 % [판독 · 카드 산술]).  ⇒ **문턱의 기하 (평판 ↔ 뾰족 접촉) 를 무엇으로 두느냐가 결론을 정한다** — 정본 `wheatcroft2023` §7.4 가 우리 코퍼스에서 본 것 (86 ↔ 2.5 %) 과 같은 구조다.
- 우리 코퍼스의 자리 (정본 `wheatcroft2023` 카드 §7.4 의 derived(ours) 를 옮김 · AM_P–AM_P 가 있는 120 케이스의 **중앙 접촉** F/D²): 최소 25.7 · 중앙 109.1 · 최대 265.3 MPa · 평판 207 을 넘는 케이스 2.5 %.  ⚠ 이 논문은 **입자별 최대 접촉** 을 쓰고 우리 통계는 케이스별 **중앙 접촉** 이라 같은 양이 아니다 — 같은 양으로 만들려면 우리 접촉 덤프에서 AM 입자마다 max(F)/d² 를 다시 세어야 한다 (§9 ②).
- **he2026 의 2 GPa 와 이 논문의 0.2 GPa 는 서로 다른 응력 수준의 모델에 놓여 있다** [카드 관찰]: he2026 카드는 평균 입자 힘 ≈20 mN (D50 3.6 µm) 을 적는다 (L195) — 이 논문 정의로 20 mN ÷ (3.6 µm)² = **1,543 MPa** (이 논문 문턱의 7.7 배) · 압밀에 ≈1 GPa 판 응력 (L363).  이 논문 DEM 은 판 응력 ≤ ≈0.19 GPa · 평균 σm ≈0.15 GPa (압축비 50 %) 다.  두 논문 모두 문턱이 **'그 모델의 평균 입자가 막 걸리는 자리'** 에 놓였다는 점은 같다 (이 논문: 평균 149 ↔ 문턱 200 MPa · he2026: 그 카드 L663–666).  ⇒ 이 논문의 문턱을 he2026 의 DEM 에 그대로 넣으면 거의 모든 입자가 위험으로 분류되고, 반대도 마찬가지 — **문턱 숫자만 옮겨 쓸 수 없다.**

### 7-3. ★ 기공률 연산자 — 그들의 '일치' 를 우리 규약으로 읽으면
- 우리 규약: 소성 압밀의 물리적 기공 = **ε_sphere (구 부피 합 · 고체 보존)** · ε_union (겹침 한 번) 은 상한 대조 — 복합 (AM 이 하중을 가려 SE 겹침이 작은) real 계열에서 둘의 차는 ≈1.5 %p (13.47 ↔ 14.98 % · CLAUDE.md).
- 이 논문 DEM: 단계 E 에서 합집합 27.7 % ↔ 구 부피 합 12.5 % = **15.2 %p** [카드 산술].  AM 만의 골격을 무작위 조밀 충전 (0.64) 너머로 밀면 두 연산자가 이만큼 갈린다 — **ε_union − ε_sphere 의 크기가 '점접촉 구 모델이 유효 범위를 벗어났다' 는 표지** 로 쓸 수 있다 (단계 B · C · D 는 0.5 · 1.0 · 2.0 %p).
- CT 쪽: 고체 기둥 (1 − ε)·t 가 +5 % (C) · −9 % (D) · −14 % (E) 로 움직인다 — **CT 기공률끼리 견줄 때 '고체가 보존되는가' 를 먼저 본다** (정본 `lu2020_insitu_nanoct_…` 카드가 기둥 압축에서 12–15 % 안 닫힌다고 적은 것과 같은 검사).
- 제 3 상: 바인더 · 도전재를 기공으로 센 ε_pore+binder — 우리 쪽에서 PTFE · VGCF · SDCP 를 기공률 분모에서 어떻게 다루는지 결과 전에 적어야 하는 것과 같은 문제.

### 7-4. ★ 랩 기준과 나란히 (판정 없이)
| 출처 | 재료 | 압력 · 상태 | 진밀도 분모 | 기공 |
|---|---|---|---|---|
| 랩 표준 (고정) | 순수 LPSCl | 랩 조건 | 1.64 g/cm³ | 10–13 % |
| 이 논문 | NCM9055 + PVDF + 도전재 (SE 없음) | 압입 평균 압력 0 → ≈21 → ≈35 → ≈72 → ≈136 MPa [카드 산술 · 추정] · 누른 채 | 없음 (영상 · 활물질 아닌 것 = 기공) | ε_pore+binder CT 56.0 → ≈49 → 39.0 → 35.7 → 25.0 % [판독] |

⇒ **나란히 놓을 수는 있어도 견줄 양이 아니다** — 재료 (SE 없음) · 정의 (제 3 상 포함 · 영상) · 가압 (압입) 이 모두 다르다.  이 논문에는 순수 SE · 진밀도 · 질량 기준 기공률이 없다.

### 7-5. 압밀 곡선 축 (frame [3]) — AM 골격만의 곡선 (모델값)
- DEM f(d) (Fig S5 [판독]) 를 두께 · 구 부피 합 기공률로 바꾸면 [카드 산술]: 8.6 MPa @ 77.5 µm (ε_sphere 50.3 %) · 28.6 @ 67.5 (43.0 %) · 69.8 @ 57.5 (33.1 %) · 152 @ 47.5 (19.0 %) · 186 MPa @ 44.5 µm (13.5 %) — 탄성 구 + 결합 모델이 낸 값이고 실험 곡선이 아니다 (실험은 압자 힘뿐).
- 우리 Heckel (순수 SE · DEM P_y 138 MPa) 과는 재료가 달라 견주지 않는다.  쓸 수 있는 것은 **모양** — 평균 응력이 변위의 4 차식으로 가팔라지고 (10 → 43 µm 에서 22 배) 관통 사슬이 서는 압축비 30–35 % 뒤로 강성이 급증한다는 것.

### 7-6. frame[5] — 어느 반쪽을 가졌나
- 가진 것: **DEM 의 역학 · 패킹 반쪽** (접촉력 · 힘 사슬 · 평균 응력 · fabric · 배위수) + 같은 시료의 **누른 채 CT** (실측 구조).
- 없는 것: ① DEM 의 **수송** (접촉망 σ · percolation · tortuosity) ② MPM 의 **형상 소성 · 빈틈 메움 유동 · 변형률 장** ③ AM **파괴의 실제 계산** (깨짐 · 파편 · 강성 저하 — 표지만) ④ SE · 탈압.
- 우리와의 관계: 무른 상이 없는 **AM 골격 극한** 의 참고 — 우리 복합에서 SE 가 가려 주는 AM–AM 접촉이 SE 없이 얼마나 과부하되는지를 보여 주는 자료 (모델값).

---

## 8. ★ 자세한 분석 — 우리 계획에 무엇을 주나

계획 = "복합 양극 (단단한 AM + 무른 SE) 을 약 300 MPa 로 누르고 압력을 빼는 과정을 한 모델로".  이름은 정독 지시서 3 절.  랩 기준 (순수 SE 기공률 10–13 % · LPSCl 진밀도 1.64 g/cm³) 은 고정 — 이 논문에는 그 옆에 놓을 SE 값이 없다 (§7-4).

| 이름 | 이 논문이 주는 것 | 못 주는 것 · 차이 |
|---|---|---|
| **단계 0** (기공률 연산자 · 판정 기준을 결과 전에) | 한 논문 안에서 연산자가 갈리는 실례 셋 — ① 제 3 상을 기공으로 셈 (ε_pore+binder) ② 겹침을 한 번만 셈 ↔ 구 부피 합: 15.2 %p (단계 E) ③ CT 고체 기둥 +5 … −14 % · 그리고 영역 크기 점검 꼴 (Fig S7: 40 → 120 µm · ±4.3 → ±0.6 %p).  → 결과 전에 적을 칸: 제 3 상 처리 · 겹침 처리 · 고체 보존 검사 · 영역 크기 · 누른 채 / 뺀 뒤 | SE 가 있는 계의 값 · 진밀도 기준 기공률 |
| 단계 1 (입자별 속도장의 3D 메모리 · 장 수) | 없음 | 계산 비용 정보 자체가 없다 |
| 단계 2 (2D MPM 준비 · 단위 시험) | 없음 | — |
| 단계 3 (2D 접촉 표현 비교) | 없음 | 2D 계산 없음 |
| 단계 4 (3D 순수 SE · 항복 세기 하나를 실험 기공에 맞춤) | 없음 | SE 없음 · 순수 분말 압밀 없음 |
| **단계 5** (3D 복합 가압) | ① 출발 상태를 **실측 CT 에서 받는 절차** (입자 → 등가 구 일대일 · 942 개 · 옆 주기) ② AM 골격의 거동 순서 — 위층 먼저 → 압축비 30–35 % 에서 관통 힘 사슬 → 균일 압축 ③ AM 부피 분율이 0.64 를 넘는 구간 (압축비 > 31 % [카드 산술]) 에서 CT 가 파쇄를 본다 ④ 측압 비 0.46 → 0.69 [판독 → 카드 산술] | SE 가 하중을 나눠 지는 계 · 압력 축 (힘만) · 300 MPa · 다이 구속 |
| 단계 6 (탈압 · 되돌아옴) | 없음 | 전부 누른 채 |
| 단계 7 (눌린 구조의 형상 · 피복 · 수송) | 없음 (fabric · 배위수 정의뿐) | 수송 · 피복 계산 없음 |
| **후보 D0** (지금의 구 DEM) | 같은 계열이 실측 옆에서 보인 한계: 힘 계산 ÷ 측정 0.50 → 1.20 (초반 무름 · 후반 뻣뻣) · 겹침 부피 17 % · 파괴는 사후 표지.  저자 문장: 차이의 원인 = *"plastic deformation and breakage of the particles"*.  그리고 우리와 다른 보정 방식 — 연화 없이 결합 강성 · 반발계수로 맞춤 | 우리의 18 배 연화 (E_SE,eff 1.35 GPa · P_y 138 MPa) 와 견줄 SE 쪽 값 없음 · E_AM 47 ↔ 140 GPa |
| 후보 A′-0 (MPM 판 · 벽 · AM 접촉 규칙) | 없음 | — |
| **후보 A** (MPM · AM 강체 + SE 한 속도장) | AM 을 '안 깨지는 강체' 로 둘 수 있는 범위의 단서 — SE 없는 골격에서는 압축비 ≈38–43 % (AM 분율 0.70–0.77 [카드 산술]) 에서 광범위 파쇄 (CT · 정성).  → AM–AM 접촉의 명목 응력 분포를 후보 A 의 진단 출력으로 둘 근거 | 우리 복합은 SE 가 틈을 메워 AM–AM 접촉이 가려진다 — 문턱 압축비는 전이 불가 |
| 후보 A′ (입자별 속도장) | 없음 | — |
| 후보 B (입자별 유한요소 + 접촉) | 없음 — 저자의 '앞으로 할 일' (입자 변형 · 파괴) 이 이 부류의 일 | — |
| 후보 C (큰 변형 접촉 법칙 DEM) | 없음 — Hertz 를 겹침 부피 17 % 까지 그대로 쓴 **반례** | — |
| 후보 C′ (항복 캡 탄소성 접촉 DEM) | 없음 — [21] Lundkvist 2024 (탄소성 · 점탄성 DEM) 를 E · ν 의 출처로만 인용 | 그 원문은 정본에 없다 (n 절 후보) |
| 후보 M0 (균질화 압밀 모델) | 약함 — DEM f(d) = AM 골격의 평균 응력–두께 곡선 (4 차식 계수 인쇄 · §7-5) | 실험 압밀 곡선 아님 · 겹침 포함 |
| U0–U6 (단위 시험) | 없음.  가까운 것 하나 — [38] 의 낱알 나노압입 (5.5 µm · 6 mN) 은 **AM 낱알 강도 시험** 이라 U1 (입자 하나 압축 · 해상도) 을 AM 파괴 쪽으로 넓힐 때의 표적 꼴 | 그 원문 미확인 |
| **R1** (AM 이 움직이고 하중을 나눠 짐) | AM 이 움직인다는 누른 채 CT 증거 — 이웃 거리 −15.61 % (판 쪽) · −10.35 % (박 쪽) · 배위수 4.2 → 5.1 [판독] · DVC 변형 지도 | SE 가 없어 '나눠 지는 몫' 은 없다 (AM 이 전부 진다) |
| R2 (미끄럼 · 분리) | 없음 | 마찰 계수조차 없다 |
| R3 (SE 입자 경계 기억) | 없음 | — |
| R4 (탈압 · 되돌아옴) | 없음 | — |
| **R5** (맞추는 값은 모델마다 하나) | 반례 — 맞춘 값이 적어도 둘셋 (반발계수 · 결합 강성 계수 · f_b) 인데 무엇을 어떻게 맞췄는지 · 민감도 · 유일성이 없다 | — |
| R6 (SE 입자 형상 변형) | 없음 (SE 없음).  AM 은 CT 에서 *"fuse"* — 분해능 0.5 µm 에서 붙어 보인다는 것이지 변형 측정이 아니다 | — |
| **R7** (AM 파괴) | ★ ① 크기 정규화된 판정 양의 정의 (σm = f_max/d²) 와 실제 문턱 (≈200 MPa) ② 위험 분율의 압축비 의존 (0.2 → 1.4 → 20.3 % @ 20 · 35 · 50 %) ③ 입경 · 분포 폭 의존 (17.33 · 19.99 · 23.10 % / 16.84 %) ④ **he2026 의 '2 GPa ← Song 2025' 귀속이 원문과 맞지 않는다** 는 확인 ⑤ 저자의 고백 *"various and controversial"* | 문턱의 재료 근거 (인용 한 문장) · CT 파쇄 관찰과의 수 대조 · 크기 의존 강도 · 깨진 뒤의 되먹임 |
| **결과 전 대조 항목** | (가) 우리 DEM 접촉 덤프에서 AM 입자별 max(F)/d² 의 분율을 67 · 200 · 207 MPa 세 선에 대해 세어 Auerbach 등급과 나란히 — 맞추는 값이 아니라 **정의를 같게 한 보고 칸** (나) AM 골격 극한의 모델값: 위험 분율 1.38 % @ 35 % → 20.31 % @ 50 % (SE 없는 계 · 전이 불가 · 방향만) | LPSCl · 복합 · 300 MPa 의 대조 값 |

- **우리 DEM (18 배 연화 · E_eff 1.35 GPa · Heckel P_y 138 MPa) 과 견줄 자리**: SE 쪽은 없다.  AM 쪽은 ① E_AM (47 ↔ 140 GPa) ② AM–AM 접촉의 명목 응력 (그들 평균 ≈149 MPa @ 판 응력 ≈0.17–0.19 GPa ↔ 우리 중앙 접촉 109 MPa @ 300 MPa — 양이 다르다 · §7-2) ③ 파괴 판정 (상수 문턱 ↔ P_c ∝ R).
- **우리 MPM (E 1.53 · σ_y 0.30 · ν 0.49) 과 견줄 자리**: 없다 — AM 은 우리 MPM 에서 얼린 골격이고 이 논문에는 소성 상이 없다.  간접으로는 "AM 골격이 스스로 지는 응력" 의 크기 (σzz 111 MPa @ 압축비 50 % · 모델값) 가 AM 하중 분담 (FAM) 논의의 SE 없는 극한이다.
- **재료 · 차원 · 조건 차이 (한 줄)**: 액체 LIB 양극 (SE 없음) · 3D · 압입 (다이 아님) · ≤ ≈140–180 MPa · 누른 채 · 탈압 없음 · DEM 은 탄성 구 + 결합.

---

## 9. 적용 인사이트 (내 연구에 어떻게)
1. **'Song 2025 의 2 GPa' 라고 쓰지 않는다.**  이 논문의 문턱은 명목 응력 σm = f_max/d² ≈ **0.2 GPa** 이고 근거는 Maeng 2020 의 낱알 나노압입 인용이다.  he2026 의 2 GPa 는 그 논문 자신의 값으로만 인용하고 (근거 미확인), 우리 문서의 R7 근거 사슬에서 "[38] 차용" 고리는 he2026 원문을 다시 본 뒤에 적는다.
2. **R7 보고 칸 하나 추가 (비용 0 · 후처리)**: AM 입자마다 max(접촉력)/d² 를 접촉 덤프에서 세어 67 MPa (원뿔 팁 실측) · 200 MPa (이 논문) · 207 MPa (평판 실측) 을 넘는 수 분율과 **부피 분율** 을 Auerbach 등급 옆에 싣는다 — 이 논문은 수 분율만 내서 작은 입자가 많을수록 분모가 커진다 (§3-11).
3. **기공률 대조의 유효성 표지**: ε_union − ε_sphere 를 케이스마다 싣고, CT 와 견줄 때는 고체 기둥 (1 − ε)·t 의 보존을 먼저 본다 (§7-3).
4. **영상 → DEM 넘김의 절차 예**: 입자 분리 → 등가 구 일대일 → 결합 생성 (틈 ≤ f_b × 반지름 합) — 정본 `zhang2026_…` 카드 §13 의 '(장기) X-CT 기반 독립 초기구조' 항목에 붙일 구체 예 (그쪽은 Ebner 2013 공개 자료 · 이쪽은 자기 시료의 in situ CT).
5. **두께 방향 불균일의 실측**: 판 쪽이 먼저 · 더 눌린다 (−15.61 ↔ −10.35 %) — 정본 `he2026_…` 카드의 N1 (graded-z 문헌 앵커) · N2 (z 슬랩 응력 진단) 와 같은 방향의 **누른 채 CT** 증거 (SE 없는 계).
6. **E_AM 47 GPa 의 계보**: he2026 의 '미출처' 값이 이 논문 표 S1 (→ Lundkvist 2024) 과 같다 — AM 강성 민감도를 볼 때 47 (이차 입자 유효값으로 쓰인 듯 [카드 추론]) ↔ 140 (우리) ↔ 161.5 GPa (Bazzoun) 세 값의 출처를 원문으로 닫을 것 (Lundkvist 2024 = n 절 후보).

## 10. 인용 가능 문장 (deck/paper용 — 표지 그대로)
- "Song et al. (*Powder Technol.* 453 (2025) 120667) compressed an NCM9055 cathode (95 : 2.5 : 2.5) under a 200-µm flat-ended indenter inside an X-ray CT (0.5 µm pixel, five stages held under load), mapped the segmented particles one-to-one onto 942 equivalent spheres, and used a bonded Hertzian DEM to flag particles whose nominal stress σm = f_max/d² exceeds the level implied by a cited nano-indentation datum (6 mN on a 5.5 µm particle, i.e. ≈0.2 GPa): 1.38 % of the particles at 35 % and 20.31 % at 50 % compression." [인쇄 · 문턱 값만 카드 산술]
- "저자 스스로 DEM 의 파괴 판정을 *'various and controversial'* 이라 적고, 실험과 계산의 차이를 *'the plastic deformation and breakage of the particles'* 로 돌린다 (p.4 · p.6)." [인쇄]
- "누른 채 CT 에서 양극은 압자 쪽부터 눌린다 — 이웃 입자 간 거리가 판 쪽 11.66 → 9.84 µm (−15.61 %) · 박 쪽 10.72 → 9.61 µm (−10.35 %) 로 줄었다 (압축비 0 → 24 %)." [인쇄]
- "구 DEM 의 기공률은 겹침을 어떻게 세느냐에 따라 압축비 50 % 에서 27.7 % (겹침 한 번) 와 12.5 % (구 부피 합) 로 갈린다." [판독 · 카드 산술 — 원문 문장 아님]
- ⛔ 쓰지 말 문장: "Song 2025 가 NCM 입자 파괴 문턱을 2 GPa 로 정했다" (원문에 없음) · "DEM 이 실험과 잘 맞았다" 를 수치 없이 (계산 ÷ 측정 0.5–1.2) · "200 MPa 가 NCM9055 의 강도" (이 논문의 측정이 아니다).

## 11. 주의/한계 (over-claim 방지 · 원문 비판)
1. **SE 없는 액체 LIB 양극** — 우리 계의 값으로 옮길 것이 없다.
2. **압입이지 다이 압밀이 아니다**: 지름 200 µm 평두 (원뿔대) 가 넓은 전극을 누른다.  측정량은 힘이고, 압력 환산은 "옆면 저항 무시 + 깊이만의 함수" 가정 + 인쇄되지 않은 α 에 기댄다.  단계 E 의 재료 수지가 닫히지 않는다 (코팅 밀도 4.37 g/cm³ [카드 산술] · CT 고체 −14 %) — 압자 밑에서 재료가 옆으로 빠졌거나 부서져 안 보이는 것.
3. **검증의 세기**: 힘–변위는 띠 (시료 간 산포 상한 ÷ 하한 1.3–2.3) 와의 대조이고 계산 곡선은 변위 9–29 µm 에서 띠 밖 (아래) · 39 µm 위에서 띠 밖 (위) [판독].  기공률 일치는 고체를 보존하지 않는 두 연산자끼리의 일치 (§3-5).  오차 지표 없음.
4. **맞춘 값이 무엇인지 모른다**: 표 S1 을 *"fitted parameters"* 라 부르나 E · ν 는 인용값 · 나머지 (반발계수 · 결합 강성 계수 · f_b) 의 맞춤 절차 · 민감도 없음 · 마찰 · 결합 강도 · 결합 반지름 · 감쇠 · 시간 간격 · 판 속도 미기재 → **재현 불가**.
5. **인쇄된 입력으로는 DEM 의 응력 수준이 재현되지 않는다** [카드 산술 · 추론]: 단계 E 에서 상자 (100 × 100 × 44 µm) 안의 구 부피 합이 87.5 % 이고 DEM 기공률이 27.7 % 이므로 접촉당 겹침은 평균 ≈1.3–1.5 µm (지름의 ≈15–17 % · 렌즈 부피 식 π δ²(6R − δ)/12 · 배위수 9–12 가정) 여야 한다.  교과서 Hertz 에 E 47 GPa 를 넣으면 그 겹침의 접촉력은 평균 ≈75–95 mN · 평판 응력은 GPa 급 (평균장 어림 φZF ÷ πd² ≈3 GPa · SI 에 인쇄된 강성 꼴대로 계수를 빼면 그 절반) 인데, 원문 DEM 은 입자별 **최대** 접촉력의 평균이 ≈12 mN (평균 σm 149 MPa × d² · Fig 8 색 막대 위 끝 13.2 mN) · 평판 응력 ≈0.17–0.19 GPa (Fig S5) 다 — **약 한 자릿수 (≈8–19 배)** 차이.  실제로 쓴 접촉 강성 (식 S3 의 계수 · E\* 정의) · 결합의 몫 · 준정적 여부를 알 수 없다 [미확인].  ⇒ 위험 분율 (1.38 · 20.31 %) 은 인쇄되지 않은 설정에 기대는 값이다.
6. **파괴 판정**: (a) 문턱이 숫자로 없다 (b) 근거는 다른 입자 (5.5 µm · [38] — 재료 · 압자 미확인) 의 한 점 (c) 크기 무관 강도 가정 — 정본 `wheatcroft2023` 의 실측은 뾰족 접촉에서 큰 입자가 약하다 (∝ D^−0.81) (d) 입자가 깨지지 않는다 — 깨진 뒤의 하중 재분배 · 강성 저하 없음 (e) CT 의 파쇄 관찰 (D · E) 과 수로 견주지 않았다 — 단계 D 의 DEM 위험 분율은 ≈2–6 % [판독 보간] 인데 CT 는 그 단계를 *"extensive particle fragmentation"* 이라 적는다 (f) f_max 에 결합력이 들어가는지 · 접촉 수 (구속) 의 영향 미고려 (g) 위험 분율은 **수 기준** — 작은 저하중 입자가 많으면 분모가 는다 (§3-11).
7. **"큰 입자가 더 잘 깨진다" 의 뜻**: 이 모델에서는 큰 입자의 f_max/d² 가 더 크게 나온다는 것 (접촉력 분포) 이지 큰 입자의 강도가 낮다는 것이 아니다 (강도는 상수로 두었다).  합성 모델의 σzz 는 9 → 12 µm 에서 오르지 않는다 (125.0 ↔ 124.4 MPa [판독]).  합성 모델의 입자 수 · 시드 · 반복 없음 — 17.33 · 19.99 · 23.10 % 의 차 (≈3 %p) 가 시드 산포 안인지 알 수 없다.
8. **평균 응력의 자기 모순**: 식 (4) 의 σzz 가 평판 평균 응력 f(d) 의 0.51–0.65 배 (§3-9) — 설명 없음.
9. **단계 D 두께 · Fig 9 라벨 · Fig S7 기공률 (66 ↔ 56 %) 등 인쇄 불일치 19 건** (§3-12).
10. **CT 한계**: 화소 0.5 µm (지름당 ≈18 화소) · 바인더 · 도전재는 공기와 구분 안 됨 · 단계 D · E 는 저자가 정량에서 뺌 · 단계당 ≈5 h 유지 동안의 이완 미기재 · 분할 문턱 · 분리 알고리즘 · 반복 시료 수 (CT 는 한 시료로 보임) 미기재.
11. **DVC · 힘 사슬 · fabric 은 그림 관찰 위주** — 변형률 숫자 · 강한 사슬의 정의 · 통계 검정 없음.  fabric 편차 z 성분의 음수 (접촉 법선이 면내로 치우침) 는 논의되지 않는다.
12. **자료 · 코드 비공개** (*"No data was used …"*).

## 12. 참고문헌 — 우리가 더 볼 것 (원문 목록 서지 그대로 + 이유 한 줄)
- **[38]** S. Maeng, Y. Chung, S. Min, Y. Shin, Enhanced mechanical strength and electrochemical performance of core–shell structured high–nickel cathode material, J. Power Sources 448 (2020) 227395, https://doi.org/10.1016/j.jpowsour.2019.227395. — ★ 문턱 (5.5 µm · 6 mN) 의 유일한 근거.  재료 (코어-쉘인지 맨 입자인지) · 압자 기하 · '파괴' 판정 · 입경 의존을 확인해야 200 MPa 의 뜻이 정해진다.  정본 카드 없음.
- **[21] = SI Ref. 1** A. Lundkvist, P.-L. Larsson, A.H.S. Iyer, E. Olsson, Discrete element modelling of the elastic-plastic and viscoelastic properties of a lithium-ion battery electrode layer, Powder Technol. 443 (2024) 119873, https://doi.org/10.1016/j.powtec.2024.119873. — E 47 GPa · ν 0.25 의 출처 (he2026 의 같은 값도 여기일 가능성) · 탄소성 · 점탄성 접촉 DEM (후보 C′) 이기도 하다.  정본 카드 없음.
- **[10]** Y. Song, K. Gao, C. He, Y. Wu, S. Yang, N. Li, L. Yang, Y. Mao, W.-L. Song, H. Chen, Exploring particle-current collector contact damage in Li-ion battery using DEM-FEM scheme, Appl. Energy 351 (2023) 121904, https://doi.org/10.1016/j.apenergy.2023.121904. — 같은 그룹의 **DEM → FEM 넘김** 선례 (정독 질문 h).  정본 카드 없음.
- **[36]** J. de Bono, G. McDowell, Particle breakage criteria in discrete-element modelling, Geotechnique 66 (2016) 1014–1027, https://doi.org/10.1680/jgeot.15.P.280. — 저자가 *"various and controversial"* 의 근거로 든 DEM 파괴 판정 비교 (최대 접촉력 · 평균 응력 · 구속 효과).  정본 카드 없음.
- **[37]** S. Lobo-Guerrero, L.E. Vallejo, Crushing a weak granular material: experimental numerical analyses, Géotechnique 55 (2005) 245–249, https://doi.org/10.1680/geot.2005.55.3.245. — σm = f_max/d² 정의의 인용처.  정본 카드 없음.
- **[25]** Z. Wang, L. Yang, S. Zhu, W.-L. Song, H.-S. Chen, Exploring mechanical failure of porous electrode meso structure using the discrete element method, Extreme Mech. Lett. 46 (2021) 101252, https://doi.org/10.1016/j.eml.2021.101252. — f_b (결합 생성 계수) ↔ 바인더 함량의 출처 · 같은 그룹의 결합 DEM 원형.  정본 카드 없음.
- **[16]** S.R. Daemi 외, 4D visualisation of in situ nano-compression of Li-ion cathode materials to mimic early stage calendering, Mater. Horiz. 6 (2019) 612–617. — '옆 구속 없음' 비판의 대상 (이미 `wishlist.md` 에 있음).
- **[22]** R. Ge, D.J. Cumming, R.M. Smith, … Powder Technol. 403 (2022) 117366 (후보 표 N-67 · 차례 대기) · **[29]** M. Ebner 외, Adv. Energy Mater. 3 (2013) 845–850 (N-66 · 차례 대기 — 이 논문은 *"plastic deformation and breakage of the particles"* 의 근거로 든다) · **[18]** A.J. Stershic, S. Simunovic, J. Nanda, J. Power Sources 297 (2015) 540–550 (N-69 · 차례 대기 — fabric 텐서 접근).
- **[12]** R. Ge, A.M. Boyce, Y. Shui Zhang, P.R. Shearing, D.J. Cumming, R.M. Smith, Discrete element method and electrochemical modelling of lithium ion cathode structures characterised by X-ray computed tomography, Chem. Eng. J. 465 (2023) 142749. — σxx > σyy ↔ fabric 의 선행 관찰이라고 든 논문.  정본 카드 없음.
- **[20]** C. Sangrós Giménez, B. Finke, C. Nowak, C. Schilde, A. Kwade, Structural and mechanical characterization of lithium-ion battery electrodes via DEM simulations, Adv. Powder Technol. 29 (2018) 2312–2321. — 결합 모델 DEM 의 선행 (bonded models [20]).  정본 카드 없음.
- 정본에 카드가 있는 것: [4] `meyer2017_calendering_compaction_resistance_line_load_exponential_model` · [11] `xu2023_realistic_am_shape_cgmd_calendering` · [15] `lu2020_insitu_nanoct_calendering_microstructural_evolution` · [17] `sangros2019_dem_calendering_lib_electrode` · [19] `sangros2020_lib_electrode_dem_mech_elec_ionic`.

## [미확인] 목록
- **문턱의 숫자** (본문 인쇄 없음) · [38] 의 재료 · 압자 · 파괴 판정 · f_max 에 결합력 포함 여부.
- DEM: 코드 이름 · 접선 법칙 · 마찰 · 구름 저항 · 결합 반지름 R_b · 결합 강성의 단위와 '계수 0.1' 의 뜻 · 결합 강도 · 파단 여부 · 감쇠 값 · 시간 간격 · 판 속도 · 아래 경계 · 준정적 판정 · 계산 시간 · 합성 모델의 입자 수 · 생성법 · 시드.
- '맞춘 값' 이 어느 것인지 · 맞춘 절차 · f_b 민감도 (예고만 됨).
- 압자 반각 α · 하중계 정격 · 모터 분해능 · 가압 속도 · 단계별 유지 시간 · 유지 중 하중 이완 · 온도 · 분위기.
- 전극: 집전체 · 면적 하중 · 건조 · 압연 전 처리 · CT 를 찍은 시료 수.
- 영상: 분할 문턱 · 입자 분리 알고리즘 · 등가 지름 정의 · 배위수의 이웃 판정 거리 · CT 기공률 계산 절차 · Fig S7 의 오차 막대 정의와 56 ↔ 66 % 차이의 이유 · 측정 띠 (Fig 4a) 의 정의.
- 식 (4) 의 V · 합의 범위 (σzz 가 f(d) 의 0.5–0.65 배인 이유).
- E 47 GPa 의 뜻 (Lundkvist 2024 원문 미확인).
- 뺀 뒤 (제하) 자료 — 없음.

## 원문 대조 기록 (이 카드 작성 중 직접 확인한 것 · 2026-11-12)
- 본문 10 쪽 · SI 8 쪽 전부를 쪽 렌더와 텍스트 층으로 읽음.  서지 (저자 10 명 · 소속 넷 · 권 · 논문 번호 · DOI · 접수 · 승인일) = p.1 머리 · 꼬리.
- 'GPa' · 'MPa' · 'breakage' · 'fracture' · 'crush' · 'fragment' 텍스트 층 전수 검색: GPa 1 곳 (SI 표 S1) · MPa 1 곳 (p.6) · SI 에 파괴 낱말 0 건.  그림 안 글자는 크롭을 열어 확인 (2 GPa · 2000 MPa 없음).
- 식 (1)–(6) · SI 식 12 개 · 표 S1 · Fig S2 장비 화면 · Fig S8 성적서의 숫자를 크롭 이미지에서 다시 읽어 대조.
- 판독 269 행 (`digitized.csv`): 인쇄값 1.38 · 20.31 % (Fig 9b) · 11.66 · 9.84 · 10.72 · 9.61 µm (Fig 7b) · 19.99 · 23.10 · 16.84 % (Fig 11f · 12f 의 200 MPa 넘는 막대 합) · 8.92 µm (Fig 2c → 수 평균 8.94) 를 같은 판독으로 재현.  Fig 6b ↔ 7b 평균 (11.1 ↔ 11.2 · 9.7 ↔ 9.7 µm) · fabric 편차 대각합 ≈0 으로 자기 점검.
- 그림 도구가 자른 22 장은 전부 다시 잘랐다 (옆 여백 불균형 · 캡션에 본문 섞임 · 아래 잘림 · 표 S1 은 쪽 위부터 잘려 94 % 가 빈칸) — `figures.json` 의 `missing_labels_resolved`.
- 가리킨 카드 대조: he2026 L187 · L195 · L345 · L363 · L367 · L503 · L514 · L663–666 · L692 · L80 (표 1 행) 을 읽고 §0-1 에 적음.  he2026 원문 PDF 는 이 작업 자리에 없어 보지 못했다.
- 중복 확인: papers/ 파일 목록 + DOI · 제목 · '120667' grep → 이 논문 카드 없음 (성 · 연도가 같은 두 카드는 다른 논문).

## 🔗 관련 카드
- 같은 주제 (액체 LIB 양극 캘린더링 DEM): [`he2026_dem_calendering_inhomogeneity_areal_density`](he2026_dem_calendering_inhomogeneity_areal_density.md) (이 논문을 [38] 로 인용 · '2 GPa' 귀속은 원문과 맞지 않음 — §0-1) · [`zhang2026_xct_dem_cathode_calendering_peel_calibration`](zhang2026_xct_dem_cathode_calendering_peel_calibration.md) (X-CT 초기 구조 → DEM · 파괴 판정 없음 · 그 카드 D7b 가 요구한 '크기 정규화' 를 이 논문이 실제로 쓴다) · [`sangros2019_dem_calendering_lib_electrode`](sangros2019_dem_calendering_lib_electrode.md) · [`sangros2020_lib_electrode_dem_mech_elec_ionic`](sangros2020_lib_electrode_dem_mech_elec_ionic.md) · [`schreiner2020_dem_calendering_lib`](schreiner2020_dem_calendering_lib.md) · [`xu2023_realistic_am_shape_cgmd_calendering`](xu2023_realistic_am_shape_cgmd_calendering.md) · [`meyer2017_calendering_compaction_resistance_line_load_exponential_model`](meyer2017_calendering_compaction_resistance_line_load_exponential_model.md).
- 누른 채 X 선 CT: [`lu2020_insitu_nanoct_calendering_microstructural_evolution`](lu2020_insitu_nanoct_calendering_microstructural_evolution.md) (옆 구속 없는 기둥 압축 — 이 논문이 고치려 한 것) · [`kodama2020_high_pressure_insitu_xct_sulfide_se_voxel_simulation`](kodama2020_high_pressure_insitu_xct_sulfide_se_voxel_simulation.md) (순수 황화물 SE 의 누른 채 CT).
- NCM 낱알 강도 · 물성: [`wheatcroft2023_nmc811_secondary_particle_fracture_insitu_sem`](wheatcroft2023_nmc811_secondary_particle_fracture_insitu_sem.md) (σ_F = P_f/D² — 같은 꼴 · 평판 207 ± 49 MPa) · [`wang2027_ncm811_effective_bulk_modulus_mapper_dfs_gnn`](wang2027_ncm811_effective_bulk_modulus_mapper_dfs_gnn.md) (**같은 그룹** · NCM811 유효 탄성).
- ⚠ 성 · 연도만 같은 다른 논문 (혼동 주의): [`song2025_electrochemo_mechanical_microelectrode_ees`](song2025_electrochemo_mechanical_microelectrode_ees.md) · [`song2025_porous_argyrodite_modulus_fracture_toughness`](song2025_porous_argyrodite_modulus_fracture_toughness.md).

## 🗨️ Q&A 로그
<!-- "Q&A 작성해줘" 트리거 시 직전 질문/답 누적 -->
