Repository: yonghoon7153-source/Yonghoon-DEM-DFT

# 📚 LITDB — 문헌 단일 시스템 (**SE·DFT 축 + DEM·MPM 축, 두 트랙**)

> **앞으로 논문은 여기서만 본다.** 여러 곳(db/literature, kb/papers, db/properties, Excel)에 흩어진 문헌을 한 곳에서 생각·참고·비교하기 위한 통합 MD 시스템.

## 왜 트랙이 둘인가
`INDEX.md` 는 argyrodite 전해질 축이라 접촉역학·MPM·건식전극 digest 가 들어갈 자리가
없다. 그래서 한때 64편이 **어느 인덱스에도 없었다**(open_items #7). 축을 나눠 그 구멍을
닫았고, 한 분모로 세면 “159편 중 98편 미언급” 같은 **가짜 미결**이 나온다
(`comparison_vs_ours.md:8`). 분리는 실측 근거가 있는 결정이다 — 합치지 말 것.

⚠ 이 표의 **편수는 적지 않는다.** 손으로 쓴 수는 반드시 낡는다(README 자신이 세 번 틀렸다).
현재값은 `python3 tools/litdb/build_index.py --check` 로 본다.

File: litdb/papers/sonzogni2024_dem_rotating_roll_calendering_binder_coated_nmc811.md (part 2 of 2)
<!-- digest 표준 양식 확장 (paper-level STANDALONE). ★ = 사용자가 특히 원한 항목. 깊이 기준 = bazzoun2026_dem_fem_rnm_ionic.md ·
  - p.2 (서론 · CBD 표현): *"A natural DEM approach … consists in introducing two types of particles, namely the NMC active material and CBD (Carbon Binder Domain) [15]. … This approach implies, however, a high computational cost as it requires hundreds of small CBD particles for each active material particle. Computationally affordable models are based on the representation of active material as rigid particles while the CBD is taken into account through contact interactions between particles."*
  - p.2 (응집 표현): *"The use of irreversible cohesive force by some authors in this context implies irreversible loss of cohesion, which contradicts the chemo-physical nature of CBD."*
  - p.2 (경계 · 하중): *"The contact zone between the calendering roll and the electrode is therefore assumed to be flat, neglecting the curvature of the roll and thus, also, the resulting shear stress."* · *"Since the horizontal cell dimensions are fixed, such a configuration is equivalent to uniaxial compression and cannot account for the free spreading of the material and its lateral extension during calendering. The shear stresses induced by friction with the cylinders are also neglected like in triaxial compression and the contact surface is assumed to be flat."* · *"The models using simplified boundary conditions can therefore be relevant for low calendering speeds (< 1 m/min) usually employed in laboratory setups while the speeds used in industry are usually close to 10 m/min."*
  - p.2 (§2.1): *"Each particle is considered as a rigid element with its own shape, size, mechanical properties, and degrees of freedom."*
  - p.4 (평균장): *"The spatial distribution of CBD between active material particles is in reality inhomogeneous. The assumption of a uniform coating of the active material particles by the binding material provides an alternative mean-field approach …"*
  - p.7 (결과 어긋남의 원인): *"This discrepancy reflects the rather crude assumption in simulations that the binding material does not deform and remains attached to the particles as a plastic layer. In reality, the binder is unevenly distributed in the pore space and deforms with compression [29]. Furthermore, at high pressure levels, the active particles may also deform and break, allowing the material to reach even lower levels of porosity."*
  - p.8 (맞춤 식의 범위): *"This fitting function implies, however, that ε vanishes at a finite stress … above which the fitting form of Eq. (16) is unphysical. Further simulations are necessary to check the validity of the fitting forms proposed here for higher values of Cr."*
  - p.11 (빠진 것): 굴림 저항 무시 (*"the rolling resistance at the contact point due to surface roughness was neglected"*) · *"We therefore expect that a major effect of rolling resistance would be the increase of stresses induced by calendering."* · *"The flexibility of the current collector should also be investigated and taken into account and the spatial repartition of the binder layer."*
  - 믿을 수 있는 겹침 · 상대밀도의 상한 · 접촉 독립 가정이 깨지는 밀도 = **말 없음**.
- **(ii) 소성을 넣는 어려움 · 우회 · 비용**: 어려움 = CBD 를 입자로 두면 AM 하나에 작은 CBD 수백 개 (비용) · AM 은 낮은 압축에서 항복 · 손상 · 균열 (p.3 · [10]).  우회 = (a) CBD 를 **껍질 + 접촉 법칙** 으로 (평균장 · 부피는 셈) (b) AM 의 소성 · 손상을 **겹침 항복 + 경화 지수** 로 (c) 결합재의 비가역은 **제하 강성 = 코어 k₂** 와 **이력 의존 당김 한계** 로.  맞춘 값 = ζ 둘 (단축 시험 · 실험 기공률 + 두께) · 검증 = 롤 9 점 · 비용 = 숫자 없음.  형상 변형 · 파쇄 · 결합재 이동은 **없다** (저자 스스로 '거친 가정' 으로 기록).
- **(iii) 차원**: 3D 만 · 2D → 3D 전이 진술 없음.
- **(iv) 압력을 뺄 때**: 롤이 지나가며 압력이 0 으로 → 단계 ③ 이완 (*"freely relaxes with a small elastic rebound"*) → ④ (*"zero internal pressure"*) · 되돌아옴 C_r − C_f 2.2–3.7 %p (실험 1.5–4 µm) · 기전 = 선형 제하 (식 7) + 응집의 자기평형 + 롤 접촉 (p.6–7) · 결론: *"as a result of contact plastic behavior and particle rearrangements, the elastic rebound is small, as in experiments"* (p.10).  시간에 따른 되돌아옴 (보관 중 · 점탄성) 은 다루지 않음.

### 4-8. 기법 미니 용어집
- **캘린더링 (calendering · 압연)** = 코팅된 전극 띠를 맞물려 도는 두 롤 사이로 지나게 해 두께를 줄이는 공정 · 롤 간극 h_g 로 조절.
- **C_r · C_f** = 목표 (간극) 두께 감소율 (h_i − h_g)/h_i · 롤이 지나간 뒤 실제 두께 감소율 — 둘의 차 = 되돌아옴.
- **calendered zone** = 롤과 맞닿는 길이 L_c 의 전극 구간 · 그 구간이 L_c 만큼 이동하면 다 눌린다.
- **CBD (carbon-binder domain)** = 탄소 도전재 + 결합재 (여기 CB + PVDF) 가 섞인 영역.
- **껍질 (코팅) 입자 모델** = 둘째 상을 입자 둘레의 일정 두께 층으로 두고 그 역학을 접촉 법칙에 넣는 평균장 표현.
- **항복 겹침 δ_e · 경화 지수 ζ** = 이 겹침 뒤로 법선력이 δ^ζ 꼴로 덜 오르게 하는 문턱과 지수 (ζ = 1 이면 경화 없는 직선).
- **당김 한계 (pull-off) f_p** = 접촉이 버틸 수 있는 가장 큰 인장력 · 여기서는 최대 겹침에 비례하고 R_p 에서 포화 · 넘으면 결합이 끊긴다.
- **DMT 점착** = 단단한 구의 점착력 f = 2πγR\* (Derjaguin–Muller–Toporov).
- **이동한 Coulomb 원뿔** = 마찰 한계를 전체 법선력이 아니라 점착을 뺀 반발 몫에 걸기.
- **배위수 Z** = 입자당 평균 접촉 수 (여기서는 접촉 0–1 개 입자를 분모에서 뺌) · Z⁺ · Z⁻ = 압축 · 인장 접촉만 센 것.
- **직물 텐서 F** = 접촉 법선 n 의 2 차 평균 (1/N_c)Σn_in_j · 편차 F′ = F − δ/3 (0 = 등방 · F′zz > 0 = 연직 접촉 과잉).
- **FFT 균질화 (Moulinec–Suquet)** = 주기 복셀 격자에서 고속 푸리에 변환으로 유효 전도도를 푸는 방법.
- **Wiener 상한** = 상 부피 분율 × 상 전도도의 합 (모든 상을 나란히 둔 꼴) — 어떤 구조도 이보다 크게 전도할 수 없다.

---

## 5. Figure set ★
| Fig | 내용 | 우리 활용 |
|---|---|---|
| GA | 롤 + 전극 띠 · 측면 확대 · 결합재 껍질 입자 (R + R_p) 그림 | 그림만 |
| 1 | ★ 법선력–겹침 (A → B 결합재 k₁ · B → C 코어 k₂ · C → D 경화 · 제하 k₂ · 당김 끝 E · 점선 = 당김 한계 자취) + 껍질 입자 그림 | 후보 C′ 단일 접촉 단위 시험 (U3 꼴) 의 기대 곡선 |
| 2 | 시료 전체 (롤 · 집전체) + 롤 통과 중 5 장 (입자 평균 응력 1–100 MPa 로그 색) | 롤 곡률 · 이동하는 접촉 구간의 그림 |
| 3 (a · b) | ★ ζ 보정 — 단축 압축 · 탈압 시험의 기공률 · 최종 높이 vs ζ · 실험 점선 | 맞춘 값 하나를 탈압 뒤 기공 + 두께에 맞추는 꼴 (R5 · 단계 4) |
| 4 (a–d) | ★ 한 런의 시간 경과 (ε · σ_max · Z · Z⁺ · Z⁻ · F′ 롤 포함 / 제외) | 탈압 단계 ③ 이 그려진 드문 DEM 시간 곡선 · 시간 축 점검 (§3-8) |
| 5 (a–d) | ★ C_f · 늘어남 · 기공률 + 식 (15) · σ_max vs C_r (속도 넷 + 실험) | 되돌아옴 · 속도 효과 · 실험 대조 |
| 6 (a–d) | Z · Z⁺ · Z⁻ · 직물 대각 · F′zz 속도별 | 롤 ↔ 평판의 직물 부호 대조 |
| 7 | 기공률 vs σ_max + 식 (16) | ⚠ 그림 5c 와 속도 색 뒤바뀜 |
| 8 (a · b) | 힘사슬 전 · 뒤 (법선력 −1000 … 1000 µN 색) | 수직 인장 / 수평 압축 (정성) |
| 9 (a–d) | FFT λ_el · λ_ion (방향별 · 속도별) + 식 (20) · (21) | 복셀 규칙 함정 · 일정 tau2 |
| 표 1 | ★ 실험 9 점 (두께 · 기공률 · 늘어남) | 액체 LIB 롤 압연의 외부 대조 자료 |
| 표 2 | ★ 접촉 매개변수 | 출처 · 단위 점검 (§3-7) |
| 표 3 | 간극 · 속도 | — |
| 표 4 | FFT 전도도 (조정값 표지) | 대비 조정의 보고 꼴 |
| 식 크롭 22 장 | `eq_01`–`eq_21` (번호마다) + `eq_04_09_normal_contact_law_set` | 보고서 접촉 법칙 절에 붙일 식 |
| 근거 문단 20 장 | `txt_p1_*` (초록) · `txt_p2_*` (서론 셋 · 강체 구 · 껍질) · `txt_p3_*` (항복 · 제하 · 점착 · 접선) · `txt_p4_*` (감쇠 · 평균장 · 재료 · DEM 설정) · `txt_p5_p9_p10_*` (FFT) · `txt_p6_*` (28 런 · 단계 · 되돌아옴) · `txt_p7_*` (기공 식 · 거친 가정 · 늘어남) · `txt_p8_*` (σ_max · Z) · `txt_p9_*` (직물 · 힘사슬) · `txt_p10_*` (전도 · 결론) | 원문 인용용 |

## 6. Post-processing ★
- **원문이 한 것**: calendered zone 마다 기공률 (식 2 · 껍질 포함 구 부피) · 두께 (C_f) · 늘어남 (ΔL/L · y) · 롤 위 응력 σ_max (시간 최대) · Z · Z⁺ · Z⁻ (식 17) · 직물 (식 18–19 · 롤 접촉 포함 / 제외 둘) · 힘사슬 그림 · 5 구역 평균 ± 표준편차 · 맞춤 식 (15)–(16) · FFT 유효 전도 (5 시료) · 비례 식 (20)–(21).
- **안 한 것**: 시드 반복 · 계산 시간 · 시간 배율 보고 · 전단 응력 · 변형장 · 미끄럼 정량 · 접촉 면적 · 겹침 분포 · 개별 입자 응력 숫자 · 인장 접촉의 방향 분포 숫자 · 전도의 실험 대조 · FFT 복셀 수렴 시험 (인용으로 대신) · 접촉 법칙 단일 접촉 검증 · 탈압 뒤 시간 의존.
- **이 카드의 후처리**: 벡터 좌표 판독 (그림 3 · 4 · 5 · 6 · 7 · 9 · 883 행 · 실험 삼각형 = 표 1 을 0.01 안에서 재현) · 식 (15)–(16) 그린 선 재맞춤 · 되돌아옴 µm 환산 · C_f 직선 맞춤 · 속도 효과 % · 실험 ↔ DEM 보간 비교 · Heckel 꼴 재읽기 · tau2 환산 · Wiener 상한 · 표 2 자기 일관성 · 시간 척도 · 입자 수 ↔ PSD.

---

## 7. 우리 DEM+MPM 대비 → `our_dem_baseline.md` (⚠ 정본 브랜치에서는 값 자리표시 상태 — 우리 수치는 CLAUDE.md · `docs/` 출처를 병기해 적는다)

### 7-1. 비교표
| 항목 | 이 논문 | 우리 | 같음 / 다름 · 왜 |
|---|---|---|---|
| 재료 | NMC811 + CBD 껍질 (액체 LIB · SE 없음) | NCM (강체 AM 140 GPa) + LPSCl SE 입자 | 이온 상이 반대 (기공 전해질 ↔ SE 망) |
| 공정 · 하중 | 회전 롤 (R_c 10 cm) · 마찰 구동 · 간극 고정 · σ_max ≤ 130 MPa · 롤이 지나간 뒤 | 일축 평판 (x · y 주기 + z 판) · 300 MPa · 판 0.01 mm/s · 가압 중 + 언로딩 키트 | 공정이 다르다 — 그들이 비판하는 '주기 + 평판 = 단축 압축' 이 바로 우리 배치 (다이 냉간 압축이면 그것이 실제 공정) |
| 접촉 법칙 | 껍질 응집-소성 (항복 + 경화 + 코어 강성 제하 + 이력 당김 한계) | hooke/hysteresis (Walton–Braun → Luding 2008 · 점착 포함) | **같은 계열** (하중 · 제하 강성 비대칭 + 이력 점착) · 그들은 두 기울기 하중 + 경화 지수 + 당김 한계 포화 (§7-4) |
| 연화 | AM 코어 연화 없음 (k₂ ↔ E\* ≈ 120–150 GPa [가정]) · 결합재 k₁ = k₂/52 | SE 18 배 연화 (E_eff 1.35 GPa) | 그들의 '무른 것' = 껍질 층 · 우리 = SE 입자 전체 |
| 맞춘 값 | ζ 둘 (단축 시험 · 탈압 뒤 기공 + 두께) · 나머지 출처 [미확인] | E_eff 하나 (순수 SE 기공 · 겹침) | R5 (모델마다 하나) 와 비교: 그들은 둘 + 출처 없는 10 |
| 되돌아옴 | C_r − C_f 2.2–3.7 %p · 1.9–3.2 µm (실험 1.5–4 µm) | DEM 언로딩 키트 진행 · MPM 제하 없음 | 탈압 계산의 같은 질문 · 크기 전이 불가 (재료 · 공정 · 압력) |
| 직물 | 압연 중 F′zz **감소** (전단) | 일축 압축 = F′zz 증가 기대 (그들의 '삼축 압축') [카드 추론] | 부호로 공정을 가를 수 있다 (§7-3) |
| 수송 | FFT 복셀 (중심 규칙 · 가장자리 = CBD) · λ_el ∝ φZ · λ_ion ∝ ε | STEP3 복셀 FV (CONTACT_FREE · CL-81) + 접촉망 Holm (DEM) | 같은 부류 (복셀) — 얇은 상의 표현 부피 함정이 같다 (§7-5) |
| 차원 · 규모 | 3D · 24 425 구 · 1 cm 띠 | 3D · 수만 구 · RVE | 같음 (3D) |

### 7-2. ★ 랩 기준과 나란히 (판정 없이)
| 출처 | 재료 | 압력 · 상태 | 진밀도 · 기공 정의 | 기공률 |
|---|---|---|---|---|
| **랩 표준** | 순수 LPSCl | 300 MPa | **1.64 g/cm³** (고정) | **10–13 %** |
| 이 논문 실험 (표 1) | NMC811 + CB + PVDF 96-2-2 (액체 LIB) | 롤 압연 뒤 (간극 65 · 62.5 · 60 µm · 압력 미기재) | 질량 + 두께 + 성분 밀도 (NMC 4.80 · CBD 2.00) | 23.4–29.2 % |
| 이 논문 DEM (그림 5c) | 같음 (껍질 구) | 롤 최대 응력 43–130 MPa · 지나간 뒤 | 식 (2) 껍질 포함 구 부피 합 | 34.6 → 23.0 % |
| 우리 DEM 순수 SE | LPSCl | 300 MPa · 가압 중 | 구 부피 합 (ε_sphere) | ε_union ≈ 10 % · 겹침 11–12 % (CLAUDE.md 2026-06-06) |
| 우리 MPM 순수 SE | LPSCl | 300 MPa · 가압 중 | MPM 관례 | 10.0 % (σ_y 0.30) — 보정 표적 · 외부 앵커 아님 (`CL-94`) |
- 이 논문 두 줄은 **"랩 표준과 다른 문헌 값"** — 재료 (NMC + CBD · SE 없음) · 공정 (롤) · 압력 (≤ 130 MPa) · 측정 상태 (지나간 뒤) 가 다 다르다.  같은 것은 **기공 정의의 꼴** 하나 — DEM 의 식 (2) 는 우리 ε_sphere (구 부피 합 · 겹침을 두 번 셈) 와 같은 규약이고 실험은 질량 · 두께 · 진밀도 환산 (랩 표준과 같은 꼴).

### 7-3. ★ 일축 평판 (우리) ↔ 회전 롤 (이 논문) — R2 · R4 · C′
- **우리 배치를 직접 겨냥한 문장**: *"Several studies have also been reported in which the compression is modeled with periodic boundary conditions along horizontal directions and vertical compression between two platens [12,19,20]. Since the horizontal cell dimensions are fixed, such a configuration is equivalent to uniaxial compression and cannot account for the free spreading of the material and its lateral extension during calendering."* (p.2) — [12] = Sangrós Giménez 외 2020 (ASSB 전도 경로) · 우리 DEM (x · y 주기 + z 판) 과 같은 꼴.  ⚠ 그 비판은 **롤 압연** 에 대한 것 — ASSB 양극을 **다이에서 일축 냉간 압축** 하면 그 배치가 실제 공정이다 · 롤 · 공동 압연 (건식 전극 · co-rolling) 으로 만들 때만 우리에게 해당 [카드 추론].
- **직물 부호 시험**: 롤에서는 F′zz 가 준다 (0.0277 → 0.0107 · C_r 0.43 에서 0) · 평판 단축 · 삼축에서는 늘 것으로 기대 (원문 p.9) → 우리 DEM 압축의 F′zz 변화를 같은 정의 (식 18–19 · 공구 접촉 포함 / 제외 둘) 로 그리면 '단축 압축이 한 일' 의 자기 점검이 된다 [카드 추론 · 새 런 0 — 기존 덤프].  같은 날 정본에 들어온 [`stershic2015_fabric_tensor_calendering_nmc_xct_dem`](stershic2015_fabric_tensor_calendering_nmc_xct_dem.md) = 압연한 실제 전극 CT 는 접촉이 '수직 − · 수평 +' 로 바뀌는데 평판 · 헤르츠 구 DEM (응집 · 연화 없음) 은 그 방향을 못 낸다 — 이 논문의 롤 (마찰 전단) + 응집-소성 껍질 DEM 은 같은 방향 (F′zz 감소 · 수평 접촉 증가) 을 낸다 (정성 · 방향만 · 재료 NMC811 ↔ NMC111 · 직물 정의 · 상태가 다르고 이 논문에 CT 대조는 없다 · 전단 몫인지 응집 몫인지 가르지 않음 [카드 추론]).
- **R2 (미끄럼 · 분리)**: 그들은 공구마다 접촉 규칙을 따로 둔다 — 롤 = 마찰 μ 0.4 (전극을 끄는 힘) · 점착 0 (떨어질 수 있음) · 집전체 = 점착 γ 240 (구–구의 7 배) · ζ 0.275.  속도↑ 에 롤–전극 미끄럼이 늘어 전단이 줄었다는 해석은 **가설** (재지 않음 · p.7 · p.11).  ⇒ A′-0 (MPM 판 · 벽 접촉 규칙) 의 사양에 '공구별 마찰 · 점착 · 분리' 를 칸으로 둔다.
- **R4 (탈압 · 되돌아옴)**: 롤이 지나가면 압력이 사라지고 (*"vanishing of the pressure"*) 되돌아옴은 작다 (2.2–3.7 %p) — 그들의 설명은 응집 자기평형 + 롤 접촉 탄성 (f_a/k₁).  ⇒ 우리 언로딩 키트에서 '공구 접촉에서 오는 되돌아옴' 과 '침대 안 접촉에서 오는 되돌아옴' 을 따로 기록할 칸 [카드 추론].
- **C′ (항복 캡 탄소성 접촉)**: 이 논문 = C′ 계열의 **3D 실례** (24 425 구 · 실험 9 점) · 다만 (a) 항복은 겹침 문턱 · 캡 대신 경화 지수 (b) 다접촉 보정 없음 (c) 맞춘 값 2 + 출처 없는 10 (d) 단일 접촉 검증 없음 — C′ 를 고를 때 '맞춘 값 하나 · 단일 접촉 시험 · 다접촉' 의 세 칸이 이 실례에서 비어 있다는 기록.

### 7-4. 접촉 법칙 계보 — 우리 D0 · C′ 와의 자리
- 우리 D0 덱의 법선 이력 = Walton–Braun → Walton 1993 → Luding 2008 (k₂ 보간 · 점착) (`comparison_vs_ours_DEM.md` F 절 [Walton93]) — **하중 강성 < 제하 강성 · 이력 점착** 이 같은 뼈대.  이 논문은 (1) 하중을 두 기울기로 (껍질 k₁ → 코어 k₂ · 겹침 R_p 에서 꺾임) (2) 항복 뒤 거듭제곱 경화 (3) 제하 = 코어 k₂ (껍질 변형은 남음) (4) 당김 한계가 최대 겹침에 비례하다 R_p 에서 포화 · 넘으면 끊김 (5) 마찰은 반발 몫에만.
- 모체 Pasha 2014 (`pasha2014_linear_elastoplastic_adhesive_contact` · 이 논문 ref 33) 와 같은 '캡 없는 선형 이력 + 소성 면적 비례 점착' 층 — 껍질 두께로 일반화한 것이 새것.
- 우리 E_eff 18 배 연화 ↔ 그들의 레버: 연화 없이 **항복 뒤 경화 지수 ζ** 하나로 압밀 정도를 맞춘다 (ζ↑ → 기공 · 높이 ↑ · 그림 3) — '탄성 강성은 물성대로 · 압밀 정도는 항복 뒤 법칙으로' 라는 C′ 쪽 레버의 실례 (재료 · 공정 다름 · 값 전이 없음).

### 7-5. ★ FFT 복셀 ↔ 우리 STEP3 — 얇은 상의 표현 부피
- 같은 부류: 그들의 FFT 도 우리 STEP3 (복셀 FV) 처럼 상마다 전도도를 주고 면을 그대로 잇는다 (접촉 저항 항 0 = CONTACT_FREE 가지 · CL-81).
- ★ 같은 함정: 얇은 CBD 껍질 (R_p = 복셀 2 개) 을 '가장자리 복셀 = CBD' 로 찍으면 **격자의 CBD 부피가 실제의 ≥ 1.3–1.6 배** 여야 FFT λ_el 이 나온다 (Wiener 상한 · §3-6) — 우리 SR-01 에서 SDCP 점 스탬프의 표현 부피가 격자에 따라 참값의 4.31 → 0.238 배로 움직인 것 (`CL-25`) 과 **같은 종류** 의 오류 (얇은 · 작은 상을 복셀 규칙이 정한다) [카드 추론].  ⇒ 복셀 σ 를 보고할 때 '상별 표현 부피 ÷ 참부피' 를 같이 적는 우리 규칙의 외부 사례.
- 그들의 대비 조정 (전해질 전자 10⁻⁵ · NMC 이온 10⁻⁴ · [10⁻⁷, 10⁻³] 시험) 은 우리 STEP3 에서도 같은 문제다 — 대비가 조건수를 정한다 (σ_VGCF 0 팔은 대비 25,000 배로 미수렴 · PTFE 를 1e-16 극저 σ dof 로 둔 팔 · CLAUDE.md) · 조정값을 표에 표지한 이 논문의 보고 꼴은 따라 할 만하다.
- 식 (21) 의 일정 tau2 (1.78 · 인쇄 계수면 1.96) 는 액체 전해질 기공 상의 값 — 우리 SE 상의 수송 tortuosity 와 다른 상 · 다른 양 (전이 금지).

### 7-6. frame[5] — 어느 반쪽을 가졌나
- **가진 것**: DEM 쪽 — 충전 · 접촉망 (Z · Z⁺ · Z⁻) · 직물 · 힘사슬 · 공정 경계 (회전 롤) · 탈압 뒤 상태 · 그 구조 위 복셀 수송.
- **없는 것**: 입자 형상 변형 · 결합재 이동 · 파쇄 (저자가 '거친 가정' 으로 기록) · 응력장 · 소성 변형률장.  ⇒ 우리 MPM 의 몫 (형상 소성 · 공극 메움) 에 값은 주지 않고 '구 DEM 이 못 한다' 는 원문 문장만 (p.7).

---

## 8. ★ 자세한 분석 — 우리 계획에 무엇을 주나
(이름 = 정독 지시서 3 절.  우리 값 = CLAUDE.md: DEM 18 배 연화 · E_eff 1.35 GPa · 순수 SE Heckel P_y 138 MPa · σ_y_eff 46 MPa / MPM E 1.53 GPa · σ_y 0.30 GPa · ν 0.49 (K 25.5 GPa) / 랩 표준 = 순수 SE 300 MPa 기공 10–13 % · 진밀도 1.64 g/cm³ — 고정 · 판정 대상 아님.)

| 이름 | 이 논문이 주는 것 | 못 주는 것 · 한정어 |
|---|---|---|
| **단계 0** (기공 연산자 · 판정 기준 결과 전 등록) | ★ (1) DEM 기공 = 껍질 포함 **구 부피 합** (식 2 · 겹침 두 번 셈 = 우리 ε_sphere 와 같은 규약) — 인쇄 식이 '1 −' 를 빠뜨렸다 → 식을 글로도 등록 (2) 한 논문 안에 기공 정의역이 둘 (구역 40.6 % ↔ 전체 0.44 · 그림 4a) — 연산자 등록에 '정의역 (어느 부피)' 칸 (3) 오차 막대 = 한 런의 5 구역 표준편차 → '막대가 공간 산포인지 시드 산포인지' 칸 (4) 실험 기공 = 질량 · 두께 · 성분 밀도 환산 (랩 표준 꼴) | 순수 SE · 우리 재료 값 없음 |
| **단계 1** (3D 메모리 · 장 수) | 24 425 구 3D · FFT 시료 4.07 × 10⁸ 복셀 (0.17 µm) [카드 산술] — 크기 감각만 | 계산 시간 · 메모리 [미확인] |
| **단계 2 · 3** (2D MPM · 접촉 표현 비교) | 없음 | — |
| **단계 4** (3D 순수 SE · 값 하나를 실험 기공에 맞춤) | 맞춤의 꼴: 값 하나 (ζ) 를 **단축 압축 · 탈압 시험** 의 기공률 + 최종 높이 (세 수준) 에 맞추고 그 뒤 다른 공정 (롤) 에 가져간다 · 맞춘 상태 = **탈압 뒤** — 우리 랩 표준이 가압 중인지 뺀 뒤인지를 맞춤 전에 적어야 한다는 같은 문제 | 순수 SE 없음 · 맞춘 값 2 + 출처 없는 10 → '하나만 맞춤' 실례 아님 |
| **단계 5** (3D 복합 압밀) | 복합 양극 3D 압연 · AM 하중을 껍질 접촉망이 나눔 · 맞춤 밖 검증 = 늘어남 · ★ 흐름 밖: **Ⓒ 코팅 활물질 믹싱** — 코팅을 '일정 두께 껍질 + 접촉 법칙' 으로 두는 표현 (부피는 기공률에 셈 · 평균장 · 코팅 분포 고정) 의 실례 | SE 입자 없음 · 압력 ≤ 130 MPa |
| **단계 6** (탈압 · 되돌아옴) | ★ 되돌아옴 크기 (C_r − C_f 2.2–3.7 %p = 1.9–3.2 µm · 간극의 2.6–6.4 % · 실험 1.5–4 µm) · 단계 ③ 이완 +1.19 %p 기공 (그림 4a) · 기전 진술 (선형 제하 k₂ + 응집 자기평형 + 롤 접촉) · 되돌아옴 크기가 접촉 법칙의 **제하 강성 선택** 으로 정해지는 구조 (식 7) | 300 MPa · SE · 시간 의존 회복 없음 · 롤 통과 시간 척도 의문 (§3-8) |
| **단계 7** (형상 · 피복 · 수송) | ★ 복셀 상 규칙이 얇은 상 부피를 부풀리는 크기 (≥ 1.3–1.6 배 · §3-6) — 우리 CL-25 와 같은 함정 · λ_el ∝ φZ (접촉 수밀도) · 일정 tau2 1.78 (액체 기공) · 대비 조정 보고 꼴 | 액체 LIB (이온 = 기공) · 접촉 저항 없음 · 실험 대조 없음 |
| **후보 D0** (지금 DEM) | 같은 계열 법칙의 확장판 (두 기울기 하중 · 경화 · 당김 한계 포화 · 반발 몫 마찰) · 공구별 매개변수 · 직물 부호 점검법 | 우리 SE 연화와 같은 양 없음 |
| **후보 A′-0** (판 · 벽 · AM 자리 접촉 규칙) | 공구 접촉을 따로: 롤 (마찰 구동 · 점착 0 · 소성 0) · 집전체 (점착 · 경화 따로) — '공구별 마찰 · 점착 · 분리' 사양 칸 | MPM 구현 아님 |
| **후보 A · A′** (MPM 강체 AM / 입자별 속도장) | 없음 | — |
| **후보 B** (입자별 FE) | 없음 — 저자는 CBD 명시 표현을 비용으로 피했다 (*"hundreds of small CBD particles"*) | — |
| **후보 C** (MDR 류 큰 변형 접촉) | 없음 — 겹침 분포 · 접촉 독립 가정의 한계 진술 없음 · 롤 응력 × d₅₀² ≈ 6–19 mN 이면 겹침이 δ_e 의 2–3 배 (지름의 ≈ 7–10 %) 까지 간다 [어림 · 가정] | 겹침 실측 없음 |
| **후보 C′** (항복 캡 탄소성 접촉) | ★ **3D 실례** — 항복 겹침 + 경화 지수 + 코어 강성 제하 + 이력 당김 한계 · 3D 롤 · 실험 9 점 · 식 크롭 13 | 다접촉 보정 없음 · 맞춘 값 2 + 출처 없는 10 · 단일 접촉 검증 없음 · 표 2 단위 · 정의 어긋남 셋 (§3-7) |
| **후보 M0** (균질화 압밀 · Heckel · 캡) | 경험 꼴 둘: ε(C_r) = A(B + C_r)^−θ + D (잔류 D 0.06 · 상한 C_r 에서 0.15–0.16) · ε(σ_max) = G(σ + H)^−β + I (212 MPa 위 비물리 — 저자) · Heckel 꼴로 다시 읽으면 1/K 223 MPa (R² 0.989 · 롤 최대 응력 · 지나간 뒤 · 다른 재료) [카드 산술] | 우리 Heckel P_y 138 MPa (순수 SE DEM) 와 같은 양 아님 |
| **U0–U6** | **U3** (강체 구를 눌렀다 떼기 · 잔류 · 되돌아옴) — 그림 1 의 A → B → C → D → 제하 → E 가 단일 접촉 시험의 기대 곡선 · **U5** (충돌) — ε_n 0.45 → α_n 0.2463 (식 13) 단일 충돌 확인 꼴 · **U1 · U6** — FFT 복셀 오차 '< 5 %' 는 인용 ([3]) 뿐 = 우리 수렴 시험은 우리 몫 | 단일 접촉 · 해상도 시험 자체는 없다 |
| **R1–R7** | **R2** 롤 마찰 구동 · 롤 점착 0 · 미끄럼 가설 · 결합 끊김 규칙 · **R4** 이완 단계 · 작은 되돌아옴 · **R5** 맞춘 값 2 (+ 출처 없는 10) · **R6** 없음 (구) · **R7** 없음 (*"the active particles may also deform and break"* 를 빠진 것으로 적음) · **R1** AM (껍질 포함) 이 하중을 다 진다 · **R3** 접촉 이력 (δ_max) 을 기억 | SE 없음 |
| **결과 전 대조 항목** | 표 1 실험 9 점 (두께 · 기공률 · 늘어남) — 흐름 밖: 롤 · 건식 전극 압연을 계산할 때의 외부 대조 (액체 LIB NMC811 96-2-2 · 87 µm · 롤 20 cm · 1–2 m/min 표지) · 직물 부호 (롤 F′zz↓) | ASSB 300 MPa 일축 압축의 대조 값 아님 |

- **재료 · 차원 · 조건 차이**: NMC811 + CBD (액체 LIB) ↔ 우리 NCM + LPSCl · 3D = 같음 · 롤 ≤ 130 MPa ↔ 일축 300 MPa · 롤이 지나간 뒤 ↔ 가압 중 (+ 언로딩) · 1 cm 띠 · x 주기 ↔ x · y 주기 RVE.

## 9. 적용 인사이트 (내 연구에 어떻게)
1. **직물 부호로 '단축 압축이 한 일' 을 자기 점검** — 같은 정의 (식 18–19 · 공구 접촉 포함 / 제외) 로 우리 DEM 압축의 F′zz 를 그린다 · 롤에서는 준다 (0.0277 → 0.0107) · 단축에서는 는다고 원문이 적는다 — 새 런 0 · 기존 덤프 (후보 D0 · 결과 전 대조 항목).
2. **되돌아옴의 몫을 공구 접촉 ↔ 침대 접촉으로 나눠 기록** — 그들은 되돌아옴을 롤 접촉 탄성 (f_a/k₁) 으로 설명한다 · 우리 언로딩 키트의 출력에 '판 접촉 힘 · 침대 안 접촉 힘의 제하 경로' 를 따로 (단계 6 · R4).
3. **복셀 σ 에 상별 표현 부피를 같이 적는다** — 가장자리 = 얇은 상 규칙은 상 부피를 1.3–1.6 배 부풀릴 수 있다 (Wiener 상한) · 우리 CL-25 (SDCP 표현 부피 4.31 → 0.238 배) 와 같은 종류 (단계 7 · STEP3).
4. **속도 효과를 해석하기 전에 시간 축을 공정에 맞춰 본다** — 그림 4 의 롤 통과 시간이 L_c/v 보다 ≈ 90–120 배 짧다 · 시간 배율 미기재 → 속도 효과의 물리 해석 보류 (우리 판 속도 0.01 mm/s 의 준정적 점검과 같은 규율).
5. **C′ 후보 사양의 빈칸 셋** — 이 실례에서 비어 있던 '맞춘 값 하나 · 단일 접촉 시험 (그림 1 꼴) · 다접촉 보정' 을 우리 C′ 등록에 칸으로 (후보 C′ · R5).
6. **흐름 밖: 코팅 활물질 (Ⓒ)** — 코팅을 껍질 + 접촉 법칙으로 두면 코팅 부피가 기공률에 들어가고 접촉 강성이 두 기울기가 된다 · 코팅 분포 · 변형은 고정 (평균장) — 믹싱 모델의 코팅 표현 후보 하나.

## 10. 인용 가능 문장 (deck/paper용 — 표지 그대로)
- "A DEM model with an explicit rotating calendering roll (R = 10 cm) and a coated-particle contact law (binder layer of constant thickness, elastic–plastic loading with power-law hardening, unloading with the core stiffness, history-dependent pull-off) reproduces the experimental final thickness, porosity and the speed dependence of elongation of an NMC811 cathode (Sonzogni et al., Powder Technol. 442 (2024) 119891)."
- "Calendering decreases the vertical fabric component and produces mostly vertical tensile and horizontal compressive contacts — *"the calendering process cannot be reduced to simple compression"* (Sonzogni et al. 2024, p.9)."
- "Periodic platen compression *"is equivalent to uniaxial compression and cannot account for the free spreading of the material and its lateral extension during calendering"* (Sonzogni et al. 2024, p.2)."
- "Even with a cohesive–plastic coated-particle law, the particles remain rigid spheres; the authors attribute the remaining porosity mismatch to *"the rather crude assumption … that the binding material does not deform … the active particles may also deform and break"* (p.7)."
- 국문: *"롤 압연 DEM (Sonzogni 2024) 의 되돌아옴은 목표 두께 감소율의 2.2–3.7 %p (1.9–3.2 µm) — 실험 1.5–4 µm (판독 · 액체 LIB NMC811)."*
- 국문: *"압연 속도의 효과는 늘어남 · 수직 직물에만 나타나고 기공률 · 롤 응력 · 배위수 · 전도에는 없다 (Sonzogni 2024 · 시간 척도 미기재 한정)."*

## 11. 주의/한계 (over-claim 방지 · 원문 비판)
1. **입자 = 강체 구** — '응집-소성' 은 접촉 법칙의 겹침 대리 · 형상 · 결합재 이동 · 파쇄 0 (저자 스스로 '거친 가정').
2. **맞춤 ↔ 검증 겹침** — ζ 를 단축 시험에서 실험 기공 + 두께에 맞췄으므로 롤의 기공 · 두께 일치는 독립 검증이 아니다 · 맞춤 밖 = 늘어남 (DEM 은 실험 속도 범위에서 속도 효과가 작다 · §3-4).
3. **시간 척도** — 그림 4 의 롤 통과가 L_c/v 보다 ≈ 90–120 배 짧다 [카드 산술] · 시간 · 질량 배율 미기재.
4. **표 2 의 어긋남 셋** — γ ↔ k_p (식 8–9) 1000 배 · k_t/k₂ ↔ 식 (11) (ν\* ≤ 0.25 이면 ≥ 0.857) · δ_e 식 (0.461) ↔ 값 (0.40) [카드 산술].
5. **되돌아옴 어림** — f_a (구–구 k_pR_p) 와 k₁ (구–롤) 을 섞음 · 표 2 구–롤 k_p = γ = 0.
6. **'일정한 2.5 % 차이'** ↔ 판독 C_r − C_f 2.2 → 3.7 %p (기울기 0.951).
7. **그림 7 ↔ 5c 속도 색 뒤바뀜** (0.5 ↔ 5 · 1 ↔ 2 m/min) [판독 · 벡터].
8. **그림 4a 시작 40.6 %** ↔ 본문 '0.44' · 식 (15) ε(0) 0.45 · 그림 4b 축 = σ_max ↔ 캡션 'pressure' · 본문 'average pressure'.
9. **'(h_i − d₅₀)/h_i ≃ 0.89'** ↔ 0.861 [카드 산술] · **'212 MPa'** ↔ 인쇄 상수 219 · 그린 선 228 MPa · **'Z … 6.4'** ↔ 판독 6.27–6.34 · **'≃30 %'** ↔ X +31 · Y +35 · Z +41 % · 식 (21) **0.51** ↔ 그린 선 0.561 · 식 (20) **0.27** 이면 λ_NMC 9.0 mS/cm (표 4 와 맞지 않음).
10. **식 (2) 인쇄 오류** ('1 −' 빠짐) · 코어 접촉 겹침 R_p ↔ 두 껍질이면 2R_p · 접선 문단의 'δn will be cumulated' (δ_t).
11. **FFT** — 전자 흐름의 길 (CBD 껍질망) ↔ 본문 '활물질을 가로지르는' · 복셀 CBD 부피 ≥ 1.3–1.6 배 (Wiener) · 오차 근거 Ref. [3] (생산 총설) · 수렴 시험 없음 · 주기 조건과 잘라낸 시료의 경계 불연속 논의 없음.
12. **매개변수 출처** — *"most parameters are calibrated from experiments"* ↔ 보인 맞춤은 ζ 둘뿐 · k₁ · k₂ · k_p · γ · ε_n · ν 출처 없음.
13. **오차 막대** = 한 런의 5 구역 (시드 반복 없음) · 실험 막대 정의 없음.
14. **참고문헌** — [23] (Chen 외 2023 · 3 면 충격 롤러 · 지반공학) 을 전극 늘어남 근거로 · [43] 학술지 이름 'Batteries' (실제 Phys. Rev. E 84, 011306 — DOI 와 URL 이 그것) · 소속 'Grenoble Alples' · 'independant' · 'calendaring' (p.4 · p.11).
15. **액체 LIB · SE 없음 · ≤ 130 MPa** — 우리 300 MPa ASSB 로의 값 전이 금지.

## 12. 참고문헌 — 우리가 더 볼 것 (원문 목록 서지 그대로 + 이유 한 줄)
| # | 서지 (원문 그대로) | 왜 | 정본 카드 |
|---|---|---|---|
| 33 | M. Pasha, S. Dogbe, C. Hare, A. Hassanpour, M. Ghadiri, A linear model of elasto-plastic and adhesive contact deformation, Granul. Matter 16 (2014) 152–162. | 접촉 법칙의 모체 | `pasha2014_linear_elastoplastic_adhesive_contact` |
| 10 | C.S. Giménez, B. Finke, C. Schilde, L. Froböse, A. Kwade, Numerical simulation of the behavior of lithium-ion battery electrodes during the calendaring process via the discrete element method, Powder Technol. 349 (2019) 1–11. | δ_e 규칙 · AM 항복 근거 | `sangros2019_dem_calendering_lib_electrode` |
| 11 | C. Sangrós Giménez, C. Schilde, L. Froböse, S. Ivanov, A. Kwade, Mechanical, electrical, and ionic behavior of lithium-ion battery electrodes via discrete element method simulations, Energy Technol. 8 (2020) 1900180. | 소성 성분 접촉 법칙 · 전도 | `sangros2020_lib_electrode_dem_mech_elec_ionic` |
| 12 | C. Sangrós Giménez, L. Helmers, C. Schilde, A. Diener, A. Kwade, Modeling the electrical conductive paths within all-solid-state battery electrodes, Chem. Eng. Technol. 43 (2020) 819–829. | '주기 + 평판' 배치의 예 (ASSB) | `sangros2020_dem_electrical_conductive_paths_assb` |
| 13 | A.C. Ngandjong, … A.A. Franco, … J. Power Sources 485 (2021) 229320. | 캘린더링 DEM 디지털 트윈 | `ngandjong2021_dem_calendering_digital_twin` |
| 19 | D. Schreiner, A. Klinger, G. Reinhart, Modeling of the calendering process for lithium-ion batteries with DEM simulation, Procedia CIRP 93 (2020) 149–155. | 평판 · 주기 캘린더링 DEM | `schreiner2020_dem_calendering_lib` |
| 20 | R. Ge, D.J. Cumming, R.M. Smith, … Powder Technol. 403 (2022) 117366. | CT 출발 구조 평판 DEM | `ge2022_xct_initial_structure_dem_calendering_nmc333` |
| 26 | M. Sonzogni, J.-M. Vanson, K. Ioannidou, Y. Reynier, S. Martinet, F. Radjai, Dynamic compaction of cohesive granular materials: Scaling behavior and bonding structures, Soft Matter (2024) http://dx.doi.org/10.1039/D3SM01116J. | 같은 법칙 · 같은 코드의 응집 입자 동적 압밀 척도 (질문 e · l · C′) | 없음 (papers/ ls · grep 'D3SM01116J' 0) |
| 17 | A. Lundkvist, P.-L. Larsson, E. Olsson, A discrete element analysis of the mechanical behaviour of a lithium-ion battery electrode active layer, Powder Technol. 425 (2023) 118574. | 소성 성분을 넣은 전극 DEM (질문 e · l) | 없음 (인용만) |
| 21 | R. Ge, A.M. Boyce, Y.S. Zhang, P.R. Shearing, D.J. Cumming, R.M. Smith, Discrete element method and electrochemical modelling of lithium ion cathode structures characterised by X-ray computed tomography, Chem. Eng. J. 465 (2023) 142749. | '일정 인력 + 탄소성' 법칙 계열 (C′) · DEM → 전기화학 | 없음 (인용만) |
| 35 | T. Calvet, J.-M. Vanson, R. Masson, A DEM/FFT approach to simulate the effective thermal conductivity of granular media, Int. J. Therm. Sci. 172 (2022) 107339. | 복셀 중심 상 규칙의 출처 (단계 7 · 우리 STEP3 대조) | 없음 |
| 43 | N. Estrada, E. Azéma, F. Radjai, A. Taboada, Identification of rolling resistance as a shape parameter in sheared granular media, Batteries 84 (2011) 011306 (DOI 10.1103/PhysRevE.84.011306). | 구 모양 한계를 굴림 저항으로 대리 (질문 k) | 없음 |
| 18 | J. Zhang, J. Sun, H. Huang, Z. Yuan, Influence of calendering process on the structural mechanics and heat transfer characteristics of lithium-ion battery electrodes via DEM simulations, Particuology 85 (2024) 252–267. | 고압축에서 집전체 휨 (강체 집전체 가정의 한계 근거) | 없음 (인용만) |
| 3 | A. Kwade, W. Haselrieder, R. Leithoff, A. Modlinger, F. Dietrich, K. Droeder, Current status and challenges for automotive battery production technologies, Nature Energy 3 (2018) 290–300. | FFT 복셀 오차 '< 5 %' 의 인용 출처 (맞지 않아 보임 · 확인용) | 없음 |
- 같은 카드 묶음에서 이 논문을 인용한 카드: `zhang2026_xct_dem_cathode_calendering_peel_calibration` (ref 21) · `lyu2025_3d_dem_drying_calendering_lib` (ref 46).

---

## [미확인] 목록
- 시간 간격 · 질량 / 시간 배율 · 그림 4 시간 축과 공정 속도의 환산 · 롤 가속 곡선 · 계산 시간 · 코어 수.
- k₁ · k₂ · k_p · γ 의 출처 · 맞춤 과정 · ν₁ · ν₂ · σ_a 값 · ε_n 출처 · δ_e 가 입자 크기별인지.
- 구–구 코어 접촉 겹침 정의 (R_p ↔ 2R_p) · 결합 끊긴 뒤 재접촉 이력 · 재하 경로.
- calendered zone 기공률의 정의역 (그림 4a 40.6 % ↔ 0.44) · 늘어남 측정법 (DEM · 실험) · σ_max 정의 (힘 ÷ 어느 면적).
- 간극 7 값 (범위만 인쇄 · 값은 그림 판독) · 그림 3 범례 C_r 22 · 25 · 27 % ↔ 표 1 대응 · ζ 반복 점의 정체.
- 그림 7 ↔ 그림 5c 속도 색 중 어느 쪽이 맞는지 · 식 (20) 선의 φ · Z 출처.
- PSD 기준 (수 · 부피) · 실험 오차 막대 정의 · 실험 압연 하중.
- FFT 수렴 기준 · 시료 위치 · 복셀 민감도 (Ref. [3] 귀속) · 상별 복셀 부피.

## 원문 대조 기록 (이 카드 작성 중 직접 확인한 것 · 2026-11-16)
- 서지: 지시서 메모 (Sonzogni · Vanson · Reynier · Martinet · Ioannidou · Radjai · 제목 · Powder Technol. 442 (2024) 119891 · DOI) = 원문 첫 쪽 · 쪽 머리글과 같다 · zhang2026 원문 [21] (*"M. Sonzogni, J.-M. Vanson, Y. Reynier, S. Martinet, K. Ioannidou, and F. Radjai, Powder Technol. 442, 119891 (2024)"*) · lyu2025 원문 [46] (같은 저자 · 제목 · 2024;442:119891) 과도 같다 · 다른 점 = 없음 (원문 소속 'Alples' 오타뿐).  SI 없음 · 감사 글 없음.
- 숫자: 텍스트 층 + 렌더로 대조 — 4.80 · 2.00 g/cm³ · 96-2-2 · 6.1 · 12.1 · 21.8 µm · 20 · 194 · 87 µm · 44.5 % · 20 cm · 14 mm · 표 1 27 칸 · 표 2 18 칸 · 0.34 · 0.40 µm · 10 cm · 1 cm · 200 µm · 24 425 · 0.05–0.25 · 0.15–0.35 · 0.12–0.17 · 0.15 · 0.275 · 1 · μ 0.4 · ε_n 0.45 · α_n 0.25 · 28 런 · 75–50 µm · 0.5 · 1 · 2 · 5 m/min · 0.44 · 0.27 · 5 구역 · 2.5 % · 1360 µN · 4.7 kN/m · 12.1 µm · 2.4 % · A 0.17 · B 0.57 · D 0.06 · θ 1.5 · 0.45 · 0.15 · 0.89 · 0.16 · G 9.5 · H 140 · I −0.26 · β 0.53 · 0.43 · 212 MPa · 6 · 0.45 · 0.43 · 4.1 · 6.4 · 0.43 · ±45° · 200 × 200 × 50 µm³ · (0.5R_p)³ · > 100 · 5 % · 표 4 여섯 칸 · [10⁻⁷, 10⁻³] · 30 % · 0.27 · 0.51 · > 50 cm · 100 m/min — 전부 위치 확인.
- 판독: 그림 3 · 4 · 5 · 6 · 7 · 9 의 벡터 경로 (모든 글자 · 표지가 윤곽선) — 축 = 눈금 표시 경로 최소제곱 (최대 잔차 시간 0.04 µs · 응력 0.004 MPa · 그 밖 ≤ 1 × 10⁻³) · 실험 삼각형이 표 1 (C_f · 늘어남 · 기공률) 을 0.01 안에서 재현 · 그림 4 의 단계 경계 점선 · 그림 6 회색 안내선 · 그린 맞춤 선 표본.
- 인용 대조: zhang2026 원문 p.2 [21] 문장 · lyu2025 원문 p.2 [46] 문장 · p.3 식 (6) 의 [46] 귀속 — 같은 inbox 의 두 PDF 텍스트 층에서 직접 확인.
- 정본 중복 확인: papers/ 목록 · DOI '119891' · 제목 낱말 · 'sonzogni' grep — 카드 없음 (zhang2026_xct · lyu2025 인용만).

## 🔗 관련 카드
- 이 논문을 인용한 카드: `zhang2026_xct_dem_cathode_calendering_peel_calibration` (ref 21 · L38 · L97 · L307) · `lyu2025_3d_dem_drying_calendering_lib` (ref 46 · L22).
- 이 논문이 인용한 카드 (원문 refs): `pasha2014_linear_elastoplastic_adhesive_contact` (33) · `sangros2019_dem_calendering_lib_electrode` (10) · `sangros2020_lib_electrode_dem_mech_elec_ionic` (11) · `sangros2020_dem_electrical_conductive_paths_assb` (12) · `ngandjong2021_dem_calendering_digital_twin` (13) · `schreiner2020_dem_calendering_lib` (19) · `ge2022_xct_initial_structure_dem_calendering_nmc333` (20) · `lu2020_insitu_nanoct_calendering_microstructural_evolution` (7) · `duquesnoy2023_ml_multiobjective_manufacturing_optimization` (8) · `aminchiang2016_nmc_electronic_ionic_transport_vs_li` (38).
- 같은 그룹 (LMGC · Radjai): `cantor2020_compaction_model_highly_deformable_particles` · `cardenasbarrantes2022_soft_spheres_3d_compaction_nscd` · `nezamabadi2022_mpm_cd_plastic_particle_compaction` · `nguyen2017_mpm_bpm_deformable_particle_compaction`.
- 접촉 법칙 층 (C′ · D0): `thorntonning1998_adhesive_elastoplastic_contact` · `luding2008_cohesive_frictional_contact_models` · `walton1993_chute_flow_hysteretic_normal_3d_tangential_contact_dem` · `giannis2021_stress_based_multicontact_dem` · `varkey2026_multicontact_elastoplastic_dem`.
- 롤 · 캘린더링 DEM 이웃: `stershic2015_fabric_tensor_calendering_nmc_xct_dem` (CT 접촉 방향 ↔ 평판 헤르츠 DEM — §7-3) · `xu2023_dem_bonded_particle_fracture_calendering` · `du2025_dem_fem_force_chain_collector_damage_calendering` · `he2026_dem_calendering_inhomogeneity_areal_density` · `song2025_insitu_ct_dem_cathode_calendering_nominal_stress_breakage` · `kollenda2024_time_sensitivity_calendered_electrode_springback_storage` (되돌아옴 실측) · `ebner2013_srxtm_nmc_cathode_microstructure_open_dataset_segmentation`.

## 🗨️ Q&A 로그
<!-- "Q&A 작성해줘" 트리거 시 직전 질문/답 누적 -->
