Repository: yonghoon7153-source/Yonghoon-DEM-DFT

# 📚 LITDB — 문헌 단일 시스템 (**SE·DFT 축 + DEM·MPM 축, 두 트랙**)

> **앞으로 논문은 여기서만 본다.** 여러 곳(db/literature, kb/papers, db/properties, Excel)에 흩어진 문헌을 한 곳에서 생각·참고·비교하기 위한 통합 MD 시스템.

## 왜 트랙이 둘인가
`INDEX.md` 는 argyrodite 전해질 축이라 접촉역학·MPM·건식전극 digest 가 들어갈 자리가
없다. 그래서 한때 64편이 **어느 인덱스에도 없었다**(open_items #7). 축을 나눠 그 구멍을
닫았고, 한 분모로 세면 “159편 중 98편 미언급” 같은 **가짜 미결**이 나온다
(`comparison_vs_ours.md:8`). 분리는 실측 근거가 있는 결정이다 — 합치지 말 것.

⚠ 이 표의 **편수는 적지 않는다.** 손으로 쓴 수는 반드시 낡는다(README 자신이 세 번 틀렸다).
현재값은 `python3 tools/litdb/build_index.py --check` 로 본다.

File: litdb/papers/suharno2026_planetary_ballmill_dem_fea_nd2o3_nmc811_hybrid_supercapacitor.md (part 2 of 2)
<!-- digest 표준 양식 (paper-level STANDALONE) · 깊이 기준 = shen2026_thf_cpme_cosolvent_quasi_solid_sulfur_lis.md (절 구성 · 판정 요약 상자 · figure-read 표기)
| 2 | 장치 운동을 단순화하면 절대값 이식 불가 (공전 없음 → 원심 · Coriolis 없음) | p.6 · 표 2 | "revolution … was not implemented … cannot be transferred directly" | 메모 §1 (장치 꼴 선정 · MF 의 고정 안쪽 원통 · 긁개를 빼지 않는 이유) | 유성 볼밀 ↔ MF · 같은 원칙 (장치의 응력 꼴을 만드는 운동 요소를 빼지 않는다) | B |
| 3 | 긁개 · 안쪽 조각 없는 초임계 회전 통 → 벽에 붙어 같이 도는 고리 | `Fig. 6d` (p.9) · 표 2 · [우리 산술] | n_c = (30/π)√(g/(R − r)) ≈ 137 rpm → 300 · 500 rpm = 2.2 · 3.6 n_c · Fr 5.0 · 14.0 · 4–5 s 위 그림 = 벽 고리 + 빈 가운데 | 메모 §1-2 한정어 (i) '긁개 생략 불가' (chen2004 · dave2003) · S0 의 긁개 있음/없음 팔 | 통 축 방향 · 중력 방향 원문 [미확인] (수평축 가정에서만 n_c 식이 맞다) · 공 30 개 vs 그림의 많은 공 | B |
| 4 | 접촉 모델 Hertz–Mindlin (no slip) · 점착 · 소성 없음 | 표 2 · p.4 | HM no-slip | 메모 §3 ① (`hertz`) · ④ (`hooke/hysteresis` 감도 팔) | 매체–매체 충돌용 · 우리는 SE–AM 점착 · 이력 소산이 본질 | B |
| 5 | Rayleigh 시간 간격 비율 | 표 2 ('5 s' 오기) · [우리 산술] | Δt = 0.4 · T_R · T_R = πr√(ρ/G)/(0.1631ν + 0.8766) → 7.3×10⁻⁷ s (5 mm 알루미나) | 메모 §2-1 (우리 20 % 규칙 · SE 가 Δt 결정) | 40 % ↔ 20 % · 실 강성 mm 매체 ↔ 연화 µm parcel | B |
| 6 | 알루미나 매체 · 벽 물성 | 표 2 · p.5 | ρ 3,950 kg m⁻³ · ν 0.22 · G 8.8×10¹⁰ Pa (→ E 214.7 GPa [우리 산술]) · FEA 에는 E 380 GPa | 메모 MF 덱의 챔버 · 안쪽 원통 · 긁개 재료 (알루미나로 둘 경우) | 원전 = 분말층 용융 체질 논문 (Avrampos 2024) · 같은 논문 안 E 두 값 · AMS-Mini 부품 재료 [미확인] | B (원전 확인 전) |
| 7 | 알루미나 접촉 계수 (반발 0.50 · 정마찰 0.40 · 구름 0.01, 공–공 = 공–벽) | 표 2 | 보정 없음 · 문헌값 | 메모 MF 덱 벽–입자 접촉값 후보 | 맨 알루미나–알루미나 · 분체 묻은 볼 보정값 (frankenberg2025: 반발 0.15 · 구름 0.045 · 마찰 0.5/0.55) 과 크게 다르다 | C (숫자 이식 금지) |
| 8 | 회전 통 무차원 기준선 (벽 속도 · Fr) | 표 2 · [우리 산술] | 100 · 300 · 500 rpm → v_wall 0.524 · 1.571 · 2.618 m/s · Fr 0.56 · 5.03 · 13.97 | 메모 §1-1 (B2 Fr 0.0827 · MF 1000 rpm Fr 14.0 · 2000 rpm 벽 2.62 m/s) · §2-3 (1 % 겹침 계약 속도) | 500 rpm 의 Fr ≈ 우리 MF 1000 rpm · 벽 속도 ≈ MF 2000 rpm — 그러나 긁개 · 안쪽 조각 · 수렴 틈이 없어 응력 꼴이 다르다 | B (무차원 위치만) |
| 9 | DEM 공 속도 · 위치에너지 · 운동에너지 · 'total force' 값 | `Fig. 8–10` · p.10–12 | 0.299 m/s · 4.64×10⁻⁴ J · 6.97×10⁻⁵ → 9.7×10⁻⁴ J · 88.8 m/s · 0.146 J … | — (메모 §2-3 · §4-2 의 충돌 속도 기준으로 쓰지 않는다) | 100 = 300 rpm · 500 rpm 불가능한 크기 · 통계 정의 없음 · 보정 0 | C (사용 금지) |
| 10 | 공정 DEM QC 체크리스트 (이 논문이 걸린 함정 넷) | p.10–11 · `Fig. 8–10` · 표 2 · `Fig. 1/4/5` | ① 회전 시작 (0.1 s) 전 88.8 m/s = 생성 겹침 폭발 의심 ② 흔들림 0 평탄 구간 (1.2–3.0 s) = 출력 공백 · 정지 의심 ③ 모든 팔에 같은 시각 급변 (3 s) = 설정 탓 ④ 표 (공 30 · 5 mm) ↔ 렌더 (많고 ≈10 mm) 불일치 | 메모 §5-2 ① 기술 안정성 (rc 0 · 입자 손실 0 · 정상 상태 ≤ 0.6 s · 이동 평균 변동 ≤ 5 %) — 여기에 '요동 0 구간 검사 · 운동 시작 전 속도 상한 · 덱 ↔ 덤프 개수 · 크기 대조' 를 더할 근거 | 이 논문의 원인은 미상 (저자) · 우리 해석은 가설 | B (QC) |
| 11 | 지표 공백의 반례 — 충돌 빈도 · 에너지 분포 · 비에너지 없이 '에너지 전달 ↑' 를 말함 | 초록 · p.4 ('collision frequency' 는 말뿐) | 자료 0 | 메모 §4-2 (영역별 입자당 빈도 · (v_n, v_t) 분위수 · Kwade SI · SN) | — | B (우리 지표를 결과 전에 고정하는 근거) |
| 12 | DEM → 단일 충돌 연속체 넘김의 구조 | p.5 · p.13–14 · `Fig. 11–12` (`txt_p5_fea_setup.png`) | 단일 입자 + 공 · explicit · 선형 탄성 · 파괴 기준 없음 · 32 m/s 지정 (DEM 무관) · 마찰 0.20 | 메모 §3 ④(c) · §5-2 ②-3 (DEM 분위수 → MPM 단일 충돌 · dave2003 세 경우) | 우리 = 속도를 DEM 분포 (p50 · p90 · p99) 에서 · SE 는 J2 소성 · 판정량 = 펴짐 · 접촉 면적 — 이 논문 = 속도 임의 · 항복 없음 · 판정량 = 최대 응력 (정의 안 되는 양) | B (구조 · 반면교사) |
| 13 | LiNMC 탄성 물성 | p.5 · 표 2 | E 170 GPa · ν 0.30 · ρ 4,800 kg m⁻³ (Cvenk 2026 인용) | 우리 AM: E_AM 1.037 GPa (연화) · ρ 4.85 g cm⁻³ · 실 E 참고는 wang2027 카드 (입자 E 140 GPa 인용) | 2 차 인용 · Li₁.₁ NMC 꼴 (실측 조성은 Ni ≈0.55) · 연화 덱에는 실 E 를 안 쓴다 | B (실 E 범위 대조 · 입력 아님) |
| 14 | 선형 탄성 최대 접촉 응력의 크기 | `Fig. 12a` · p.13 (`txt_p13_fea_stress_values.png`) | 그림 ≈4.3 GPa (MPa 축) ↔ 본문 42 GPa · Hertz 자유 입자 p₀ ≈14 GPa [우리 산술] | 메모 §3 ④ (MPM 단일 충돌의 판정량을 응력이 아니라 소성 변형 · 접촉 면적으로) | 10 배 오기 · 격자 민감 · 항복 없음 | C |
| 15 | 이원 산화물 기계 물성 (NiO · MnO₂ · Co₃O₄ · Nd₂O₃) | 표 1 (`tab_1.png`) | §4c | — | NCM 이 아니다 · 표 안에서 K · G · E · ν 가 서로 안 맞는 줄 있음 · 출처가 물성 편람 아님 | C |
| 16 | 입도 보고 지표 D10 · D50 · D90 · span | p.15 (`eq_span_d10_d50.png`) · 표 3 (`tab_3.png`) | span = (D90 − D10)/D50 · 값 0.38 (500) · 0.83 / 1.73 (100 · 300 라벨 충돌) | 메모 §4-1 (SE–SE 군집 크기 분포 보고) · 생성기 PSD 보고 | 식은 표준 · 값은 DLS (분산 현탁 · 유체역학 지름) · 라벨 충돌 · 1 회 측정 | B (식) / C (값) |
| 17 | 에너지 ↑ 가 응집을 단조로 줄이지 않는다 (분쇄 ↔ 재응집 균형) · 산화물 응집 = 갓 깨진 미세 입자의 표면 에너지 부착 + 압밀 | p.15–16 · 표 3 | D50 비단조 (어느 라벨이든) · 기전은 저자 '가능한 설명' | 이종기술 논지 §2-4 (살아남는 접촉) · §2-7 (소성 변형) · P1 | 취성 산화물 분쇄 (볼밀 30 min) ↔ 황화물 SE 건식 혼합 · 코팅 · γ · W · Bo 값 0 · 시간 분해 0 | C |
| 18 | 첨가제 (게스트) 가 많아지면 스스로 뭉친다 | `Fig. 19` (`fig_19_eds_maps.jpg`) · p.19 | 0.9 wt% Nd 지도의 국소 점 · EDS Nd 0.14–0.50 wt% (비단조) | 이종기술 P1 · 메모 §4-1 (자유 SE 분율 · 군집) | Nd₂O₃ ≠ SE · 지도 1 장 · 검출 한계 근처 · 무작위 대비 없음 | C |
| 19 | 격자 칸 묶음 (grid group) 으로 국소 속도장 보기 | `Fig. 7` (p.10) | EDEM grid group · 칸별 순간 벡터 (수치 없음) | 메모 §4-2 ① (기능 영역 넷 · 영역 내 입자 수로 정규화) · chen2004 등부피 고리 | 이 논문은 칸 수치 · 정규화 없음 | B (방법 — 우리 쪽이 더 엄격) |
| 20 | 실험 '채움률 35 %' 를 DEM 이 흉내 내지 않은 사례 | 표 2 · [우리 산술] | DEM 공 부피 분율 0.17 % (덩어리 0.28 %) ↔ 실험 35 % | 메모 §2-2 (S1 채움 10 vol% 근거 · kissel2026) | 채움은 충돌 빈도 · 응력 꼴을 바꾸는 1 차 변수 — 실험과 같은 채움을 덱에 박는다 | B (반면교사) |

## 9. Figure set ★

| Fig · 파일 | 쪽 | 무엇을 보여주나 | 우리 활용 |
|---|---|---|---|
| 1 · `fig_1.jpg` (+ `fig_1_experiment_row` · `fig_1_cad_model` · `fig_1_dem_views`) | 4 | 실험 경로 (전구체 → 통 → 밀 → 균질화 분말) + 모사 경로 (CAD → DEM 공 → 속도 벡터) | 연구 틀 그림 · DEM 위 그림의 공 수 · 크기가 표 2 와 다르다는 근거 (figure-read 공 지름 ≈ 통의 1/10) |
| 2 · `fig_2.jpg` (+ `_mechanism` · `_dem_side` · `_dem_vectors`) | 5 | 유성 기구 (판 + 통 자전) · 통 속 공 · 벡터 | 공전–자전 모식도 — DEM 은 자전만 했다 |
| 3 · `fig_3.jpg` (+ `_mesh_section` · `_collision`) | 5 | FEA 형상 · 격자 · 충돌 · '파편' 점 | 입자 figure-read ≈1 mm (본문 100 µm) — 넘김 설계의 반례 |
| 4 · `fig_4.jpg` (+ `_creator_ball` · `_creator_jar` · `_simulator_jar` · `_analyst_vectors` · `_workflow_boxes`) | 7 | EDEM Creator → Simulator → Analyst 흐름 · '(Steel)' 통 | 공 10 mm 상자 · 강철 표기 ↔ 본문 알루미나 — 덱 ↔ 본문 대조 QC 사례 |
| 5 · `fig_5.jpg` (+ `_view_jar` · `_section_z/y/x/3d`) | 8 | 통 속 공 · Z · Y · X · 3D 단면 속도 벡터 | 벽 따라 오르고 가운데로 떨어지는 순환 (본문 해석) · rpm · 시각 [미확인] |
| 6 · `fig_6a–d.png` | 9 | 1 · 2 · 3 · 4–5 s 옆 · 위 그림 + 'Max stress position' | 1 s 원판 소용돌이 → 4–5 s 벽 고리 + 빈 가운데 = 원심 체제 꼴 (긁개 없는 초임계 통의 반례) |
| 7 · `fig_7.jpg` (+ `_side_jar` · `_grid_side` · `_zoom` · `_top_grid`) | 10 | EDEM grid group 칸별 순간 속도 | 영역 분할 판독의 약한 판 (수치 · 정규화 없음) |
| 8 · `fig_8.jpg` | 10 | 300 rpm 운동에너지 · 공 평균 각속도 · 총 힘 (y 축 셋) | 1.2–3.0 s 흔들림 0 평탄 · 3 s 급변 — QC 반례 |
| 9 · `fig_9a–c.png` | 11 | 위치에너지 100 · 300 · 500 rpm | 같은 모양 · 500 rpm 만 ≈300 배 (r = 0.987–0.999 [우리 판독]) · 0.146 J 는 표 2 계로 불가능 |
| 10 · `fig_10a–c.png` | 12 | 공 속도 100 · 300 · 500 rpm | 100 = 300 (r = 0.9994) · 500 rpm 0.05 s 88.8 m/s (회전 전) — rpm 효과 미증명의 근거 |
| 11 · `fig_11.jpg` (+ `_collision_setup` · `_fragmentation` · `_contact_zoom` · `_stress_contour`) | 13 | FEA 충돌 · '파편' · 응력 등고선 ('Maximal Stress') | 등고선이 ≈5 mm 구 ('Ballmill' 과 같은 크기) 에 그려짐 · 파괴 모델 없는 '파편' 표지 |
| 12 · `fig_12a.jpg` · `fig_12b.jpg` | 14 | (a) 응력 MPa (봉우리 figure-read ≈4.3×10³) (b) 충돌 속도 0 → 32 m/s 일정 | 본문 42 GPa 와 10 배 차 · 지정 속도가 감속 없이 유지 |
| 13 · `fig_13a–c.png` | 15 | PSD — 라벨 100 RPM 두 봉우리 · 300 RPM 한 봉우리 ≈220–250 nm · 500 RPM 다섯 칸 (356 nm 34.4 %) | 본문과 라벨이 반대 (표 3 은 그림 쪽) — 인용 시 라벨 문제를 같이 적는다 |
| 14 · `fig_14_full_range.jpg` · `fig_14_inset_750_500.jpg` | 17 | FTIR 네 시료 · 750–500 cm⁻¹ 확대 | 탄산염 1430 · 860 cm⁻¹ (잔류 Li₂CO₃) · M–O 이동 판별 불가 |
| 15 · `fig_15.jpg` | 18 | XRD 네 시료 · 층상 반사 라벨 | 캡션의 패널 b 가 인쇄본에 없다 |
| 16–19 · `fig_16–19_sem_low/high` · `_eds_maps` · `_eds_spectrum` | 20–21 | 시료별 SEM 두 배율 · EDS 지도 · 스펙트럼 표 | 수 µm 2 차 입자 = 수백 nm 1 차 입자 · 0.9 % Nd 점 · 배율이 시료마다 다름 |
| 표 1 · `tab_1.png` | 6 | 이원 산화물 기계 물성 | §4c (내부 불일치 · 출처) |
| 표 2 · `tab_2.png` | 6 | DEM · FEA 매개변수 | §4a · §4b 의 원본 — '5 s' · '1 mm' · 'actual …' 자리표시 |
| 표 3 · `tab_3.png` | 16 | D10 · D50 · D90 · span | span 검산 ✓ · 라벨은 그림 쪽 |
| 표 4 · `tab_4.png` | 16 | XRF 산화물 wt% | Nd₂O₃ 명목의 3.6–4.6 배 |
| 표 5 · `tab_5.png` | 16 | EDS 질량 % · 몰비 · Nd₂O₃ 환산 | Nd 비단조 · 검출 한계 근처 |
| 식 · `eq_span_d10_d50.png` | 15 | span 정의 문장 (번호 식 없음) | 입도 폭 보고 지표 |
| 근거 문단 · `txt_p5_fea_setup.png` · `txt_p6_p7_dem_scope_limits.png` · `txt_p13_fea_stress_values.png` · `txt_p14_psa_100_300.png` | 5 · 6–7 · 13 · 14 | FEA 설정 · DEM 범위 한계 · 응력 본문 값 · 100/300 rpm PSA 본문 | 인용 시 원문 대조용 |

## 10. 비판 — 약한 곳 ★

**DEM**

- ① **rpm 효과를 보인 비교가 없다**: 100 · 300 rpm 출력이 같은 값 (0.299 m/s · 4.64×10⁻⁴ J) 이고 곡선 모양도 같다 (우리 판독 r = 0.999). 운동 정의가 두 런에서 실제로 달랐는지 의심스럽다 [우리 해석]. 저자도 '비례 관계를 세울 수 없다' 고 적었는데 초록 · 결론은 'rpm ↑ → 속도 · 충돌 빈도 · 에너지 전달 ↑' 를 그대로 말한다.
- ② **500 rpm 값은 표 2 의 계로 불가능**: 회전 시작 (0.1 s) 전 0.05 s 에 88.8 m/s (벽 속도의 34 배) · 위치에너지 0.146–0.228 J (최대 가능 0.0114 J 의 13–20 배) [우리 산술]. 곡선 모양이 100 rpm 과 같고 크기만 ≈300 배라 계 (공 질량 · 수 · 단위 · 기준면) 가 다른 런으로 보인다 [우리 해석].
- ③ **표 ↔ 그림 불일치**: 표 2 = 공 5 mm × 30 · 통 100 × 150 mm ↔ `Fig. 1` · `Fig. 5` 렌더링의 공은 수십–100 개 넘게 보이고 지름 ≈통의 1/10 (≈10 mm) · `Fig. 4` Creator 의 공도 10 mm 상자 (figure-read). 어느 계의 결과인지 모른다.
- ④ **출력 정의 없음**: 공 속도 (평균 · 최대 · 한 공?) · 운동에너지 (합 · 평균) · 'total force' · DEM 그림의 'von Mises stress' · 'max stress position' — 운동에너지와 속도를 서로 환산해도 맞지 않는다 (§3a).
- ⑤ **시간 구조의 인공물**: 세 양 · 세 속도 모두 1.2–3.0 s 가 흔들림 0 직선 · ≈1.0 s 와 3.0 s 에 같은 시각 급변 → 출력 공백 · 재시작 · 운동 시작 시각 설정 의심 [우리 해석] (저자: 원인 미상 · 물리 해석 철회). 그러면 '1.16–2.98 s 동적 평형' 해석도 철회돼야 한다.
- ⑥ **유성 볼밀이 아니라 회전 통**: 공전 없음 (저자 명시) · 실험 밀은 'Vertical' 유성형 — DEM 통의 축 방향 · 중력 방향이 본문에 분명히 없다 ('gravity −Z' 한 줄). 수평축 회전 통이면 300 · 500 rpm 은 임계 (≈137 rpm) 를 넘어 공이 벽에 붙어 같이 돌아야 하고 (`Fig. 6d` 고리와 맞음), 그 체제에서 충돌은 오히려 약하다 (chen2004 긁개 없음) — '500 rpm 이 가장 에너지가 크다' 와 반대 방향의 물리가 섞여 있다.
- ⑦ **재료 · 매개변수**: 알루미나 G 8.8×10¹⁰ Pa (→ E 215 GPa) 와 FEA 의 E 380 GPa 가 같은 논문에서 다르다 · 흐름 그림은 통을 강철이라 적었다 · 접촉값 출처는 분말층 체질 논문 · 보정 0 · 시간 간격 '5 s' 오기 · 시드 1.
- ⑧ **채움 · 공/분체 비**: DEM 공 부피 분율 0.17 % vs 실험 채움 35 % — 충돌 빈도 · 응력 꼴을 정하는 1 차 변수를 흉내 내지 않았다 [우리 산술].

**FEA**

- ⑨ **응력 숫자 10 배**: 본문 1.8 · 4.2 · 2.1 · 3.6×10¹⁰ Pa ↔ `Fig. 12a` (MPa 축) ≈1.8 · 4.3 · 2.2 · 3.7×10³ MPa. 봉우리 시각도 본문 1.2–1.3 ↔ 그림 1.3–1.4×10⁻⁵ s.
- ⑩ **넘김이 끊겼다**: 32 m/s 는 DEM 에서 오지 않았다 (500 rpm 벽 속도의 12 배) · 선형 탄성 · 파괴 · 항복 없음 → 최대 응력은 격자에 따라 발산하는 '정의 안 되는 양' · 결론 ('강도를 넘는다') 은 Hertz 손계산 (p₀ ≈14 GPa) 으로 같다 — FEA 가 새로 준 정보가 없다.
- ⑪ **형상 · 격자 단위 혼선**: 본문 입자 100 µm · 격자 2 µm ↔ 표 2 격자 1 mm · 민감도 5 · 2 · 1 mm ↔ `Fig. 3` 입자 figure-read ≈1 mm · 표 2 '접촉 · 경계' 칸에 'actual contact formulation / actual particle constraints' 자리표시 문구 · 받침은 '강체 받침' (본문) ↔ 통 벽 조각 (그림).
- ⑫ **속도 이력**: '초기 조건 32 m/s' 인데 그림은 1.1×10⁻⁵ s 까지 ≈0 이고 충돌 뒤에도 32 m/s 일정 (감속 없음) — 속도 지정 (변위 구동) 하중으로 보인다 · 응력 등고선은 ≈5 mm 구 ('Ballmill' 과 같은 크기) 에 그려져 있어 '100 µm 입자의 응력' 과 대응이 불분명하다.

**실험**

- ⑬ **PSA 라벨 충돌**: 본문 100 ↔ 300 rpm 기술이 그림 · 표 3 과 반대 — 기전 ('300 에서 재응집') 이 이 충돌에 걸려 있다.
- ⑭ **PSA 방법**: DLS (현탁 · 유체역학 지름) · 분산매 · 초음파 · 농도 · 어느 Nd 함량인지 [미확인] · 각 1 회 · 500 rpm 분포는 0 이 아닌 칸 다섯 개 ('95 % in 315–455 nm' 의 정밀도는 칸 구조가 정한다) · µm 덩어리 (SEM 에 보이는 2 차 입자) 가 DLS 에서 빠질 수 있다.
- ⑮ **합성 경로 공백**: 30 min 밀링 뒤 '대기 조건' 에서 문장이 끝난다 — 소성 단계 · 온도 [미확인]. 30 min · ≤ 500 rpm 밀링만으로 층상 Li₁.₁NMC 가 생기지 않는다 — 전구체가 이미 NMC 였는지, 소성을 뺐는지 모른다. FTIR 탄산염 (Li₂CO₃) 이 미반응 전구체일 수도 있다 [우리 해석].
- ⑯ **조성**: 실측 Ni ≈0.53–0.56 · Co ≈0.31–0.35 → 'NMC811' 이라는 이름과 안 맞는다 (저자 보고 · 원인 미상) · XRF Nd₂O₃ 3.6–4.6 배 (Li₂O 정규화로는 ×1.2 만) · EDS Nd 비단조 · O 25–41 %.
- ⑰ **XRD 기록 'step of 5°'** (오기) · 캡션의 패널 b 없음 · Rietveld 없음.
- ⑱ **SEM 비교 조건**: 시료마다 배율 다름 (15k · 25k · 50k · 20k) · 시야 1 장씩 · '균질' 정량 없음.

**보고 · 논증**

- ⑲ **제목 · 초록의 과장**: 'particle bonding with Nd₂O₃ additives' · 'collision frequency' · 'energy transfer' — DEM 에 분체 · 첨가제 · 충돌 빈도 · 소산 에너지가 없다.
- ⑳ **하이브리드 슈퍼커패시터 연결**: 전기화학 0 · 앞선 논문 자료는 Nd 첨가가 출력 (74.35 → 50.92 W kg⁻¹) · 유지율 (100 → 80–86 %) 을 낮췄다고 말한다 — '이로울 것' 이라는 기대와 반대 방향의 자기 자료가 있다.
- ㉑ **보고 문서 오류**: 'Author contributions' 칸에 이해 상충 문장 · 'No datasets were generated' · 단위 오기 ('F g11' · 'W kg11' · '4.800 kg m-3' · 'Li2O3') · 그림 안 오탈자 ('Discreate' · 'Collisioon' · 'Intencity' · 'misses stress') — 표면 결함이 이 정도면 수치 오기 (⑨ · ⑬) 의 사전 확률도 높다.
- ㉒ **잘한 점 (공정하게)**: 한계를 본문 · 결론에 상당히 솔직하게 적었다 (DEM 비정량 · FEA 상한 · Nd 위치 미정 · 'modified' 명명 · 3 s 급변 비해석 · 전기화학 미시험). 정직한 한정어 덕에 오히려 결과가 무엇을 못 받치는지가 분명하다.

## 11. 적용 인사이트 ★ (우리 연구에 어떻게)

- ① **공정 DEM 사전등록 QC 에 넣을 줄 셋** — (a) 운동 (회전) 시작 전 구간의 입자 속도 상한 (생성 겹침 폭발 감시 · 예: 자유낙하 속도의 몇 배 이하) (b) 시계열에서 **요동 0 구간 자동 검출** (분산이 정확히 0 인 창 = 출력 공백 · 정지) (c) 덱 (입자 수 · 지름 · 재료) ↔ 덤프 · 렌더 대조 한 줄. 우리 메모 §5-2 ① '기술 안정성' 기준 옆에 둔다 (이 논문 §10-② · ③ · ⑤ 가 셋 다 걸렸다).
- ② **'rpm 효과' 를 말하려면 팔 사이 차가 런 사이 잡음보다 커야 한다** — 이 논문은 팔당 1 런 · 차이 0 (100 ↔ 300). 우리 S1 의 1000 ↔ 2000 rpm 비교도 시드 반복 또는 정상 구간 블록 평균의 잡음 막대를 같이 낸다.
- ③ **넘김 (DEM → 단일 충돌 연속체) 은 '속도를 DEM 분포에서' + '항복 · 소성이 있는 구성' 두 조건이 없으면 사소해진다** — 선형 탄성 최대 응력은 정의 안 되는 양이고, 결론은 Hertz 손계산과 같다. 우리 MPM 단일 충돌의 판정량은 응력 봉우리가 아니라 **소성 변형량 · 접촉 면적 · 펴짐 (SE 막)** 으로 결과 전에 정한다 (메모 §3 ④ · §5-2 ②-3).
- ④ **긁개 · 안쪽 조각을 빼면 초임계 통은 벽 고리가 된다** (`Fig. 6d`) — 메모 §1-2 의 '긁개 생략 불가' 를 S0 의 긁개 없음 팔로 재현할 때 이 그림을 정성 대조로 쓸 수 있다 (단 축 방향 [미확인]).
- ⑤ **공정 에너지 지표 (E_col · f_col · E_m · SI) 없이 PSD 와 '정성 일치' 를 말하면 이 논문이 된다** — frankenberg2025 처럼 실험 축을 비에너지 위에 올리는 것이 최소 요건이다. 우리 코팅 팔 · 비코팅 팔에도 공정 에너지를 같이 적는다 (frankenberg2025 카드 ⑥ 과 같은 결론).
- ⑥ **채움률을 덱에 박는다** — 채움 0.17 % 의 DEM 으로 35 % 실험을 설명할 수 없다. S1 의 10 vol% 는 kissel2026 근거 · 실험 장치 (AMS-Mini) 의 실제 채움을 확인해 맞춘다 (메모 §2-2).
- ⛔ 하지 않는 것: 이 논문의 속도 · 에너지 · 응력 · PSD 값을 우리 덱 입력 · 검증 기준으로 쓰지 않는다. Nd₂O₃ 첨가 · 하이브리드 슈퍼커패시터 결과를 우리 계 (LPSCl · NCM811 전고체) 로 옮기지 않는다.

## 12. 인용 가능 문장 (영문 초안 · 랩 표기 *Chem. Pap.* (2026), DOI 10.1007/s11696-026-06115-3)

- "A media-only DEM of a planetary mill that imposes jar rotation without revolution omits the centrifugal and Coriolis accelerations of planetary milling, so its velocities and energies can be compared only as relative trends."
- "In a single-particle impact modelled as linear elastic without a failure criterion, the peak contact stress is a mesh-dependent upper bound; the only defensible result is that the contact stress exceeds the strength of the constituent oxides."
- "After 30 min of planetary milling, the 500 rpm powder showed the narrowest dynamic-light-scattering size distribution (D50 357 nm, span 0.38, single measurement)."

## 13. 주의 / 한계 (인용 규율)

- **인용해도 되는 것 (조건을 붙여서)**: 500 rpm PSD (D50 357 nm · span 0.38 · 315–455 nm 에 94.97 % — **DLS 1 회 · 30 min · 알루미나 통**) · XRF Nd₂O₃ 1.314 / 2.735 / 3.200 wt% (**무표준 · Li 제외 정규화**) · 실측 Ni:Co:Mn ≈0.55 : 0.33 : 0.12 (명목 0.8:0.1:0.1 과 다름 · 저자 보고) · '공전을 뺀 DEM 은 절대값 이식 불가' · 'Nd 위치 미정 → modified' (저자 한정).
- ⛔ **인용 금지**:
  - DEM 의 rpm 효과 (100 = 300 · 500 인공물) 와 모든 DEM 수치 (속도 · 위치에너지 · 운동에너지 · 각속도 · 힘).
  - FEA '42 GPa' (그림은 ≈4.3 GPa · 어느 쪽이든 정의 안 되는 양).
  - 100 rpm · 300 rpm PSD 를 라벨 문제 없이 (본문 ↔ 그림 · 표 반대).
  - '분쇄 → 재응집 → 해응집' 기전을 사실로 (저자도 가능한 설명).
  - '하이브리드 슈퍼커패시터 성능 향상' (시험 0 · 앞선 자료는 반대 방향).
  - 'NMC811' 을 실측 조성으로 (Ni ≈0.55).
- 산화물 양극 분말 공정 문헌이다 — 우리 SE (LPSCl) · 압축 · 수송 · 코팅 값과 **같은 표에 놓지 않는다**. 공정 DEM 비교는 무차원 (Fr · 벽 속도 비 · Δt 비율) 과 방법 · QC 에서만.

## 14. 이어 읽기 — litdb 의 관련 digest ★

| digest | 이 논문과 닿는 곳 | 같이 읽을 때 |
|---|---|---|
| `frankenberg2025_milling_dry_processed_sulfide_cathode_microstructure` | **같은 장치 (유성 볼밀) · 같은 단순화 (볼만 DEM)** · NCM83–LPSCl | 공전 포함 (k = −2) · 분체 묻은 볼 보정 · E_col · f_col · E_m · 실험 미세구조 · σ_ion 을 E_m 축에 — 이 논문에 빠진 넷이 다 있다 (§7b) |
| `frankenberg2024_dem_high_intensity_mixer_assb` | Kwade 응력 모델 (SI ∝ n^2.17) · 고강도 믹서 DEM | 이 논문의 '에너지 전달' 을 수치로 만드는 틀 |
| `chen2004_mechanofusion_dry_coating_dem_2d_host_scraper_inner_piece_collision_frequency` | 회전 챔버 DEM · 긁개 유무 · 힘 ∝ ω^1.98 · 영역별 입자당 충돌 빈도 | 긁개 없는 초임계 통 = 벽에 붙어 같이 돎 (이 논문 `Fig. 6d` 의 꼴) · 빈도 지표의 표본 |
| `dave2003_dry_coating_dem_mechanofusion_hybridizer_maic_three_devices` | 세 코팅 장치 DEM · 게스트 Δt ≤ 10⁻⁹ s 장벽 · 덩어리 하나 충돌 셋으로 분리 | 분체를 빼는 이유를 숫자로 적은 쪽 · 단일 충돌 분리 (이 논문 FEA 의 '제대로 된' 설계 방향) |
| `mellmann2001_transverse_bed_motion_rotating_cylinders_slumping_rolling_cascading_froude` | 회전 통 운동 꼴 일곱 (폭포 · 던짐 · 원심) · Fr 경계 | 이 논문의 Fr 0.56–14 · 임계 ≈137 rpm 판정의 원전 축 |
| `pfeffer2001_dry_particle_coating_engineered_particulates` | 건식 코팅 장치 총설 · 해쇄–부착–재분배 | 볼밀 (분쇄) 과 건식 코팅 (부착) 의 목적 차이 |
| `kim2023_mechanofusion_ncm811_lpscl_core_shell_intimate_contact` · `lee2026_lpscl_coating_thickness_ncm811` | 실제 NCM811–LPSCl 메카노퓨전 코팅 (AMS-Mini) | 우리 코팅 DEM 이 겨냥하는 실험 — 이 논문 (산화물 첨가 볼밀) 과 공정 목적이 다르다 |
| `kissel2026_mechanofusion_derived_cathode_composite_microstructures_scalable` | Nobilta 10 vol% 채움 + Rocky (Thornton–Ning) DEM · SI ∝ n^1.76 | 채움률을 실험과 맞춘 장치 DEM (§8-20) |
| `asylbekov2023_cb_fragmentation_pbe_dem_dry_mixing` | DEM 응력 통계 → 0D PBE 로 파쇄 분리 | 이 논문이 FEA 로 하려다 못 한 '파쇄' 를 다루는 정석 경로 |
| `xu2023_dem_bonded_particle_fracture_calendering` · `tovar2026_cold_spray_cathode_composite_dem_plastic_elastic_bond` | 결합 입자 (BPM) 파쇄 · 단일 충돌 탄소성 DEM | 파괴를 실제로 푸는 비용 (Δt 0.01 ns · ps) — 선형 탄성 FEA 대신 갈 곳 |
| `luding2008_cohesive_frictional_contact_models` · `thorntonning1998_adhesive_elastoplastic_contact` | 접촉 이력 · 항복압 캡 · 점착 탄소성 | Hertz–Mindlin (no slip) 만으로는 없는 물리 |
| `figueroa2009_vdw_adhesion_mixing_segregation_bond_number_phase_diagram` · `hersey1975_ordered_mixing_concept` | 이종기술 논지의 Bond 수 경계 · 정렬 혼합 | 이 논문의 '표면 에너지 부착' 정성 설명을 정량으로 바꾸는 틀 |
| `wang2027_ncm811_effective_bulk_modulus_mapper_dfs_gnn` | NCM 입자 E 140 GPa 인용 (압입) | 이 논문 LiNMC E 170 GPa 와 실 E 범위 대조 |
| `cronau2022_wet_milling_particle_size_ionic_conductivity` · `koenig2023_wet_milling_se_ion_tortuosity_composite_cathode` | SE 습식 밀링 시간 ↔ 입경 ↔ σ_ion | 밀링 강도 · 시간 ↔ 입도 의 SE 쪽 실험 (이 논문은 산화물 쪽) |

## 15. 기법 용어 미니사전

- **유성 볼밀 (planetary ball mill)** — 통이 제 축으로 돌고 (자전) 동시에 판 위에서 해 바퀴 축 둘레를 돈다 (공전). 둘의 합성으로 원심 · Coriolis 가속이 생겨 중력보다 훨씬 센 충돌을 낸다. 속도비 k = 자전/공전.
- **회전 통 (rotating drum) 과 임계 회전수** — 공전 없이 한 축으로만 도는 통. 수평축이면 n_c = (30/π)√(g/(R − r)) rpm 를 넘을 때 공이 벽에 붙어 같이 돈다 (원심 체제). Fr = ω²R/g 가 1 근처가 그 경계.
- **EDEM** — Altair 의 상용 DEM 코드. Creator (재료 · 형상 · 운동) → Simulator (시간 간격 · CPU/GPU 엔진) → Analyst (그래프 · 등고선 · grid group).
- **Hertz–Mindlin (no slip)** — 법선 = Hertz 탄성 접촉 (힘 ∝ 겹침^1.5) · 접선 = Mindlin 의 미끄럼 없는 근사 + Coulomb 상한. 점착 · 소성 없음.
- **Rayleigh 시간 간격** — 표면 (Rayleigh) 파가 입자를 건너는 시간 T_R = πr√(ρ/G)/(0.1631ν + 0.8766). DEM 은 보통 그 20–40 % 를 쓴다.
- **매체만 DEM (media-only DEM)** — 분체 대신 분쇄 공만 풀고, 공의 충돌 에너지 · 빈도를 분체가 받는 응력의 대리로 쓰는 방법. 분체 효과는 접촉값 보정으로만 들어간다 (frankenberg2025).
- **Kwade 응력 모델 (SE · SN · E_m)** — 충돌 한 번의 응력 에너지 (SE 또는 E_col) · 응력 횟수 (SN 또는 f_col) · 그 곱을 질량으로 나눈 비에너지 E_m 으로 분쇄 · 혼합 결과를 정리하는 틀. (Kwade 의 'SE' 는 고체전해질이 아니다.)
- **explicit dynamics FEA** — 짧은 충돌을 작은 시간 간격으로 직접 적분하는 유한요소 해석. 파괴를 보려면 손상 · 파괴 기준이 따로 있어야 한다.
- **von Mises 등가 응력** — 다축 응력을 하나의 스칼라로 바꾼 값 (연성 재료 항복 판정용). 취성 파괴 판정에는 최대 주응력이 더 흔히 쓰인다.
- **DLS (dynamic light scattering)** — 현탁액 속 입자의 브라운 운동으로 유체역학 지름 분포를 낸다. 건조 분말의 응집체 크기와 다를 수 있다.
- **D10 · D50 · D90 · span** — 누적 분포의 10 · 50 · 90 % 지름 · span = (D90 − D10)/D50 (작을수록 좁다).
- **무표준 XRF · 정규화** — 표준 시료 없이 기본 변수법으로 정량하고 검출된 산화물 합을 100 % 로 맞춘다. Li 같은 가벼운 원소는 안 보여 나머지가 부풀려진다.
- **Nd₂O₃-modified vs Nd-doped** — 첨가 원소가 격자에 들어갔음을 보였으면 doped, 존재만 보였으면 modified.
