Repository: yonghoon7153-source/Yonghoon-DEM-DFT

# 📚 LITDB — 문헌 단일 시스템 (**SE·DFT 축 + DEM·MPM 축, 두 트랙**)

> **앞으로 논문은 여기서만 본다.** 여러 곳(db/literature, kb/papers, db/properties, Excel)에 흩어진 문헌을 한 곳에서 생각·참고·비교하기 위한 통합 MD 시스템.

## 왜 트랙이 둘인가
`INDEX.md` 는 argyrodite 전해질 축이라 접촉역학·MPM·건식전극 digest 가 들어갈 자리가
없다. 그래서 한때 64편이 **어느 인덱스에도 없었다**(open_items #7). 축을 나눠 그 구멍을
닫았고, 한 분모로 세면 “159편 중 98편 미언급” 같은 **가짜 미결**이 나온다
(`comparison_vs_ours.md:8`). 분리는 실측 근거가 있는 결정이다 — 합치지 말 것.

⚠ 이 표의 **편수는 적지 않는다.** 손으로 쓴 수는 반드시 낡는다(README 자신이 세 번 틀렸다).
현재값은 `python3 tools/litdb/build_index.py --check` 로 본다.

File: litdb/papers/sun2026_ssb_interface_electromechanical_gaps_account.md (part 2 of 2)
<!-- digest 표준 양식 (paper-level STANDALONE · 깊이 기준 = zuo2022_chlorination_cathode_interface.md).
⑨ **본문 χ 식이 `Fig. 6a` 를 재현하지 못한다.** χ = (G_SSE/G_anode)/(V̄_SSE/V̄_anode) 로는 χ > 1 ⟺ G 비 > V̄ 비 다. (a) 영역에서 V̄ 비 0.2 · G 비 1 을 넣으면 χ = 5 '안정' 인데 그림은 그 점을 **Unstable** (곡선 위) 에 둔다 — 판정 방향이 반대다. (a) 의 경계 곡선은 V̄ 비가 커질수록 **내려가는** 모양이라 단순 비의 경계 (G 비 = V̄ 비 · 올라가는 직선) 와 모양도 다르다. 그림은 ref 26 의 전체 판정식 (Ahmad–Viswanathan 계열 · 포아송비 등 포함) 에서 온 것으로 보이며, 본문 χ 는 그 요약이 아니다. 실선 · 점선의 뜻도 **어디에도 없다**.

⑩ **R2D 의 η_mech ≈ ±100 mV 는 모형 의존이 크다.** (i) 같은 꼴의 응력 의존 화학 퍼텐셜 (μ = μ₀ + RT ln X − Ωσ_h) 을 **3D 완전결합**으로 푼 Ben Hadjali 2026 은 결합 효과가 평균 과전압 **≈2.3 mV** 다 [판독 · litdb] — **≈50 배 차**. (ii) R2D 는 **2D** (원 = 무한 원통) 이고 경계 조건 · 기지 모듈러스 · V̄(x) 가 n/a 다. 입자 응력 `figure-read ≈` +2.5–3 GPa 는 Eshelby 고립 구 어림 (≈ +0.58 GPa) 의 **4–5 배** 라 강체 경계 · 조밀 충전 같은 추가 구속이 있어야 나온다. (iii) **기계 끄기 대조가 없다** — P2D 와의 비교는 균질화와 기계를 동시에 바꾼다. 'mechanical overpotential 이 지배' 를 세우려면 같은 R2D 에서 기계만 끈 판이 필요하다. (iv) 반응 분극 '≈4 mV' 는 교환 전류 · C-rate 가정에 달렸는데 둘 다 n/a 다 — 실제 황화물 복합양극의 계면 저항을 넣으면 더 클 수 있다. (v) **계면상 화학이 없다** (Account 서술 기준) — 첫 방전 84.8 % 를 기계에 돌리는 것은 모형 안의 귀속이다. 실제 첫 사이클 손실에는 CEI 형성 (우리 창 전체가 산화 구간) · 고 Ni NCM 의 고유 동역학 손실도 있다. (vi) `Fig. 8a` 의 전압이 **시간에 거의 선형인 삼각파**다 — NCM811 OCV 의 모양이 아니라 단순화된 OCV 로 보인다. 창도 ≈3.55–4.25 V 로 Raman 실험 (2.5–4.2 V) 과 다르다. '이론 용량' 의 정의도 n/a. (vii) 'Long-term' 은 `figure-read ≈` 6.5 사이클 / 28 h 다.

⑪ **R2D 음극 결과는 정성이다.** '입계가 전자 접근성이 좋고 기계 저항이 낮다' 는 **입력 설정**이고 그 값이 n/a 다. `Fig. 8b` 에 축척 · 시간 · 응력 수치가 없다. 그물형 대 Y 형 비교는 **한 쌍의 기하**다.

⑫ **`Fig. 1d` 의 규약.** 과전압을 장벽을 **올리는** 양으로 그렸다 (Chem only 가 가장 낮음). 걸어 준 과전압은 구동 방향 장벽을 낮춘다 — 그림은 '넘어야 할 추가 구동력' 으로만 읽힌다. 또 열역학 이동 (식 4 · 생성물 고원) 과 동역학 장벽 (ΔG‡) 을 한 곡선에 겹쳤다 — 저자 자신도 "eq 4 establishes only that stress and potential are coupled at equilibrium" (p. F) 이라고 쓴다.

⑬ **`Fig. 5` 표기.** 본문은 ε^el 을 '순수 탄성 변형' 이라 정의하는데 (σ = ℂ:ε^el) 그림은 σ = ℂ:(ε^el − ε_chem) 이다 — ε_chem 을 두 번 빼는 꼴이 된다. 표준형은 σ = ℂ:(ε − ε_chem) (ε = 전체 변형).

⑭ **`Fig. 2` 색막대.** 'Stress' 눈금이 **0 · 50 · 1000 · 1500** 이고 간격이 같다 — '50' 은 '500' 의 오기로 보인다. **단위가 없다**. 보정 그림 축은 '(Gpa)'.

⑮ **인용 감사 (제목 수준 · 원문 미독).** (i) refs 28 · 29 — '피크 이동법이 가넷 · 할라이드로 확장돼 **독립 그룹이 교차 검증**' 의 근거인데 제목이 각각 저압 전고체 **리뷰** (Zhang 2025 *Adv. Mater.*) 와 **페로브스카이트 태양전지** 변형 균일도 (Xiong 2024 *Joule*) 다 — 고체전해질 응력 매핑의 1 차 근거로 보이지 않는다. (ii) ref 21 (숙시노니트릴 in situ 중합 · *JACS* 2026) 이 '10 년의 보호 **코팅**' 의 근거다. (iii) ref 16 (Marcus–Hush–Chidsey 간이식) 이 '고체에서 화학 변형이 탄성 에너지로 쌓인다' 의 근거 · ref 15 (Chidsey 1991 금속–전해질 전자 이동 온도 의존) 가 '장벽이 격자 변형과 무관' 의 근거 · ref 14 (Li 염 배위화학 리뷰) 가 '빠른 응력 이완 · 용매화 껍질' 의 근거다. (iv) ref 37 (유기 전극 Li/Na 전고체 리뷰) 이 '**금속공학 설계**에서 고모듈러스 성분' 의 근거 · refs 39 · 40 (in situ 중합 · 고분자 전해질) 이 '유연한 **바인더**로 저압 전자망' 의 근거다 (ref 38 만 맞는다). (v) ref 34 저자명 오기 ("Larcht'e, F. C.; Cahn, J. l."). (vi) `Fig. 2` 캡션이 ref 4 (2022) 를 "Copyright © 2025", `Fig. 6` 캡션이 ref 26 (2024) 를 "Copyright © 2025" 로 적었다. (vii) 핵심 수치는 **전부 자기 논문** (refs 1 · 3 · 4 · 26) 에서 온다 — 49 편 중 Bo 저자 논문 8 편 (refs 1 · 2 · 3 · 4 · 19 · 26 · 30 · 48) + 미출판 1. **GPa 크기를 독립 그룹이 재현한 인용은 없다.**

⑯ **'routinely' 의 일반화.** 한 그룹 · 한 측정법 · 한 복합양극 (NCM83) 의 지도에서 *"solid–solid interfaces routinely sustain GPa-scale hydrostatic stresses"* 로 넘어갔다. 같은 종류 셀의 operando **셀 수준** 응력은 MPa 이하 (Koerver 2018) 이고, 적층압 몫의 국소 응력 FEM 은 수십–백 MPa (Ohashi 2020) 다 (§7f). 국소와 거시는 다른 양이지만, 그 차이를 잇는 설명 (③ 의 평균 응력 정리) 이 Account 에 없다.

---

## 11. 우리 원장 매핑 (요약)

| 항목 | Account (소환값) | 우리 (DFT · canonical) | 판정 |
|---|---|---|---|
| 응력–전위 결합의 꼴 | 식 4 · σ_h ΔV̄/F | B② `constrained_esw.py` K_eff·ΔV/n_e | **✓ 같은 꼴** (부호 규약만 다름) |
| 우리 압력 어림 규칙 | — | P²V/(2B) (2 차 · 셀 잔류 압력) | **다른 양** — 1 차 반응 항을 대신하지 못한다 |
| 셀 · 창 | Li\|LPSC\|NCM83 · ≈2.5–4.2 V | 2.5–4.25 V | **✓ 같은 틀** |
| 'Raman 응력' 구간 ↔ 산화 사다리 | ①–⑤ 전부 2.5–4.2 V | 개시 2.14 / 2.256 / 2.36 V · SCl 3.326 V | **겹침** — 화학 교락 미분리 |
| 창 아래 끝 결론의 강건성 | ≈1 GPa · 인장 | 필요 σ·ΔV/n_e 13.5–34.7 kJ/mol | **✓ 안 뒤집힘** (인장은 개시를 더 낮춤) |
| 탄성 | 0 | E_VRH · B₀ (비교군 표기) | **✗ 비교 불가** |
| SE 쪽 V̄_Li · G | 0 | 0 (G 는 레지스트리 미등록) | **공백 (둘 다)** |
| Li 쪽 환원 | 계면상 화학 0 | 환원 한계 1.717 V | **✗ 모델에 없음** |
| 점착 W | 0 | 위치만 (§7e) | — |

---

## 12. 적용 인사이트 ★

1. ★ **양극 쪽 Raman '응력' 은 우리 창에서 화학과 분리되지 않는다 (B 축).** 우리 산화 사다리는 그들의 다섯 영상 점이 전부 LPSC 산화 평형 구간 (P₂S₇⁴⁻ · S · Cl 산물) 에 있다고 말한다. 그 산물 띠 (≈385–405 cm⁻¹) 는 PS₄³⁻ 아래쪽이라 분리 안 되면 '인장' 으로 읽힌다. ⇒ 우리 CEI 서술에 이 Account 를 **'계면이 기계적으로도 당겨진다' 의 측정 근거로 쓰지 않는다**. 쓰려면 '**PS₄³⁻ 띠 이동 (응력 + 화학)**' 으로 적는다. 역으로, 우리 사다리가 **어느 전위부터 어느 띠가 생겨야 하는지**를 예측해 주므로, 그들의 지도를 다시 읽을 수 있는 기준을 우리가 갖고 있다.
2. ★ **식 4 는 우리 B② 와 같은 1 차 꼴이고, 크기는 ≈10 mV / (GPa · cm³ mol⁻¹) 다.** 이 숫자 하나로 우리 열역학 결론들의 강건성을 잴 수 있다 — LPSC 산화 개시를 창 아래 끝 위로 올리려면 전자당 13.5–34.7 kJ/mol, Li 금속 쪽 환원을 막으려면 ≈166 kJ/mol 이 필요하다 → **GPa 급 응력으로는 우리 '창 전체 산화 구간' · Ag–C 문서의 Ag₂S 경계 판정이 안 뒤집힌다.** 다만 B② 를 양극 계면 근거로 쓸 때는 **응력 부호** (그들 측정은 충전 중 인장 = 창을 좁히는 쪽) 를 같은 문장에 적는다. 우리 압력 어림 규칙 (P²V/2B) 을 'GPa 응력은 반응에 무시해도 된다' 로 읽지 않는다 (§7c).
3. ★ **SOS–SOC 의 SOC 차 (≈0.6–0.7 V 상당) 는 열역학 응력 항으로는 너무 크다 → 접촉 손실 · 고립이 더 간단하다.** 이건 DEM (접촉 수 · 박리) 과 점착 W 트랙이 직접 시험할 수 있는 해석이다. 그리고 **평균 응력 정리** (부피 평균 응력 = 경계 견인력) 는 Raman 지도든 DEM 출력이든 국소 응력장을 받을 때 돌릴 수 있는 **싼 자기무모순 검사**다.
4. **η_mech 는 숫자로 인용하지 않는다.** R2D (2D) ±100–110 mV 대 3D 완전결합 ≈2.3 mV — 같은 꼴 식에서 50 배다.
5. **우리가 낼 수 있는 빈칸 둘 (후보 · 결정 아님):** (i) LPSC 의 **Li 부분 몰 부피 V̄_Li^SE** — 식 4 · χ 둘 다의 핵심 입력인데 Account 에도 litdb 에도 없다. (ii) **G (전단) 의 레지스트리 등록** — χ 를 우리 계로 계산하려면 먼저다. 둘 다 하려면 보고량 카드부터 (CLAUDE.md 계산 규율 · 트랙 = 우리 DFT 기준선 · 사용자 결정).
6. **DEM 쪽에 넘길 한 줄 (DEM 세션 몫):** Account 는 이상화 ① (소성 · 파괴 무시) · ⑤ (온전한 계면) 를 스스로 약점으로 꼽았다 — 교수님 숙제 (DEM 소성 변형) 와 같은 방향이다. LPSCl 나노압입 경도 ≈1.9 GPa · K_Ic 0.17–0.69 MPa m^½ (litdb) 는 GPa 응력이 **탄성으로 버티지 못하는** 근거다.
7. **[혁주] 쪽 실험 후보 (1저자 = 혁주 · 제안만):** 코팅 유무에서 PS₄³⁻ 띠 이동의 **가역성**을 같이 보면 응력과 계면 화학을 가를 수 있다 (`[Chen24SCL]` 선례).

---

## 13. 인용 가능 문장 (영문 초안)

- "Raman peak-shift mapping calibrated under hydrostatic compression (0–2 GPa; κ = 5.393 cm⁻¹ GPa⁻¹ for Li₆PS₅Cl) has been used to infer local tensile stresses of up to ~1.5 GPa in sulfide composite cathodes during the first cycle (Sun et al., *Acc. Chem. Res.* 2026; Zhou et al., *ACS Energy Lett.* 2025); because the calibration covers compression only and the PS₄³⁻ band also shifts with interphase chemistry, we treat these values as band-shift-derived estimates rather than measured stresses."
- "The non-ambient Nernst correction, σ_h(V̄_CAM − V̄_SE)/F, amounts to ≈10 mV per GPa per cm³ mol⁻¹ of partial-molar-volume mismatch and has the same linear form as the constrained-ensemble shift (K_eff·ΔV/n_e) used in our stability-window analysis."
- "Because the entire operating window of our cells (2.5–4.25 V vs Li/Li⁺) lies above the thermodynamic oxidation onset of Li₆PS₅Cl in our grand-potential analysis, Raman band shifts recorded at the cathode during cycling cannot be attributed to stress alone without excluding interphase formation."
- "At the stress magnitudes reported for solid–solid interfaces (~1 GPa), mechanical shifts of equilibrium potentials are of order tens of millivolts for typical partial molar volumes — too small to reverse thermodynamic conclusions that rest on margins of ≥0.14 V (oxidative onset vs. the 2.5 V lower cut-off) or ≥1.7 V (reductive decomposition at the Li-metal side)."
- ⚠ (조건부) "Microstructure-resolved continuum models disagree on the size of the mechanical overpotential: a 2D phase-field/finite-element model reports about ±100 mV for NCM811 (Sun et al., 2025), whereas a 3D fully coupled finite-element model of NMC622/Li₆PS₅Cl finds a coupling effect of only a few millivolts (Ben Hadjali et al., 2026)."

---

## 14. 주의 / 한계 (인용 규율)

- ⛔ **'LPSC 안 GPa 급 응력' 을 측정된 응력으로 인용하지 않는다** — 쓸 거면 '압축 보정 Raman 띠 이동에서 환산한 추정 · 화학 교락 미분리' 를 같은 문장에.
- ⛔ **Raman '응력' (0–1.5 GPa) 을 우리 E_VRH · B₀ 옆에 두지 않는다** — 다른 양 (국소 응력 추정 vs 0 K 탄성 상수).
- ⛔ **η_mech ≈ ±100–110 mV · 첫 방전 84.8 % 를 '기계가 용량을 깎는 크기' 로 인용하지 않는다** — 2D 모형 내부값 · 기계 끄기 대조 없음 · 3D 완전결합 문헌 ≈2 mV.
- ⛔ **본문 χ 식으로 안정 판정을 계산하지 않는다** — `Fig. 6a` 를 재현하지 못한다. 쓰려면 ref 26 원전의 전체 식.
- ⛔ **'탄성파 > 5000 m/s → 먼 입자까지 억제' 를 기전으로 인용하지 않는다** — 도착 시간 ≠ 영향 범위 · 근거 계산 미출판.
- ⛔ **'10 kJ/mol ≈ 10 %' 를 반응 지정 없이 옮기지 않는다** — 3.7–3.8 V 양극 반응이면 ≈3 %.
- ⛔ **우리 압력 어림 규칙 (P²V/2B · \|P\| ≤ 2 GPa) 을 이 Account 의 반응 응력 효과를 기각하는 근거로 쓰지 않는다** — 2 차 · 셀 총에너지 보정이라 다른 양이다.
- ⚠ **Raman 셀의 'NCM' 은 LiNi₀.₈₃Co₀.₁₂Mn₀.₀₅O₂, R2D 는 NCM811** — 섞지 않는다.
- ⚠ **Rs → SOC 는 보정 (4.2 V · 0.88) 범위 안에서만** — 0.93 · 1.18 은 범위 밖.
- ⚠ **`Fig. 3` 가로축 무라벨** — CE `figure-read ≈` 70 % 는 축 정의 가정.
- ⚠ **B② (구속 창 확대) 를 양극 계면 근거로 쓸 때 응력 부호를 적는다** — 이 Account 측정은 충전 중 LPSC 인장 (창을 좁히는 쪽).
- ⚠ 수치는 **전부 자기 논문 재수록** — 원고에 쓸 땐 원전 (refs 1 · 3 · 4 · 26) 을 읽고 인용한다. 미출판 (Huamei Li et al.) 은 인용하지 않는다.
- ⚠ 점착 W 는 이 digest 에 숫자로 없다 — 위치만 (§7e).

---

## 15. 기법 용어 미니사전

- **압전분광 효과 (piezospectroscopic effect)**: 결정에 변형이 걸리면 원자 사이 거리 · 결합 세기가 바뀌어 격자 진동 (포논) 의 진동수가 움직인다. Raman 은 그 진동수를 직접 재니까, '피크가 몇 cm⁻¹ 움직였나' 를 '응력이 얼마인가' 로 바꿀 수 있다 — **단 다른 원인 (온도 · 조성 · 화학 결합 변화) 이 피크를 움직이지 않는다는 전제**에서만.
- **DAC (diamond anvil cell) + ruby 압력계**: 두 다이아몬드 끝 사이 작은 방에 시료를 넣고 눌러 GPa 압력을 만든다. 같이 넣은 ruby 의 형광 파장이 압력에 따라 정확히 알려진 만큼 움직여서 압력계로 쓴다. Ar 같은 매체를 채워 **정수압 (모든 방향 같은 압축)** 을 만든다. ⇒ 정수압 **인장**은 만들 수 없다.
- **공초점 (confocal) Raman 매핑**: 핀홀로 초점 부근에서 오는 빛만 받아 µm 급 작은 부피를 본다. 격자 점마다 스펙트럼을 찍어 지도를 만든다. 초점 부피에 무엇이 얼마나 들어가느냐 (LPSC 대 NCM) 가 점마다 달라진다.
- **A₁g · E_g 모드 · 분리도 (Rs)**: 층상 NCM 의 금속–산소 진동 두 종류. Li 가 빠질수록 두 봉우리가 갈라지고 또렷해진다 — 그 '갈라짐의 정도' 를 SOC 대리량으로 쓴다. 이 모드들도 응력에 민감하다.
- **정수압 응력 (σ_h) 과 편차 응력**: 응력 텐서를 '모든 방향으로 똑같이 미는/당기는 부분' (정수압 = 대각 평균) 과 '모양을 비트는 나머지' (편차) 로 나눈다. 부피는 정수압이 바꾸고, 미끄러짐 · 전단 불안정은 편차가 몬다.
- **체적 모듈러스 K 와 전단 모듈러스 G**: K = 정수압에 대한 부피 강성, G = 전단 (비틀기) 강성. 우리 B₀ 는 EOS 로 낸 K 다. Account 는 계면 불안정에는 G 가 중요하다고 본다.
- **부분 몰 부피 (V̄)**: 물질에 Li 를 아주 조금 더 넣을 때 부피가 늘어나는 양 ÷ 넣은 Li 몰 수. 같은 Li 라도 숙주 (NCM · LPSC · Li 금속) 마다 다르다. 응력이 반응에 하는 일 = σ × V̄.
- **Larché–Cahn 확산 퍼텐셜**: 격자 자리에 앉는 원자 (Li⁺) 는 유체 분자처럼 자유롭지 않아, 화학 퍼텐셜 자체가 응력에 의존한다는 고체 열역학 틀. Maxwell 관계 (∂μ/∂σ = −V₀ ∂ε/∂n) 가 그 연결 고리다.
- **Legendre 변환**: 열역학 함수의 독립 변수를 바꾸는 수학 조작. 여기선 '변형' 대신 '응력' 을 손잡이로 쓰는 자유에너지 (식 2) 를 만든다 — 압력 대신 부피를 쓰는 헬름홀츠에서 압력을 쓰는 깁스로 가는 것과 같은 일.
- **비주변 Nernst 식 (식 4)**: 보통 Nernst 식 (표준 전위 + 농도 항) 에 '응력 × 부피 차 ÷ F' 항을 더한 것. 1 GPa · 1 cm³/mol 차에 ≈10 mV.
- **Butler–Volmer 의 응력 항 (η_mech)**: Butler–Volmer 는 '과전압이 클수록 반응 속도가 지수로 빨라진다' 는 전극 속도식이다. 응력이 평형 전위를 옮기면 같은 셀 전압에서 실제로 걸리는 구동력이 그만큼 줄거나 늘어난다 — 그 몫을 '기계 과전압' 으로 따로 센다.
- **Marcus 이론**: 전자 이동 속도를 '주변 (용매 · 격자) 이 재배열하는 에너지' 로 설명하는 틀. Account 는 고체–고체에서는 용매가 없으니 격자 불일치 · 접촉 기하가 그 자리를 차지한다고 본다.
- **Monroe–Newman 기준 · Ahmad–Viswanathan**: Li 금속 표면의 요철이 자라나 줄어드나를 전해질과 Li 의 **전단 모듈러스 비**로 판정한 고전 기준 (전해질이 ≈2 배 이상 굳으면 억제). Ahmad–Viswanathan 은 여기에 **부분 몰 부피 비**를 더해, 무른 전해질도 안정할 수 있는 영역이 있음을 보였다. Hard–Soft Pairing 은 음극을 합금으로 바꿔 음극 쪽 V̄ · G 도 손잡이로 쓴다.
- **P2D (pseudo-two-dimensional · Doyle–Fuller–Newman)**: 다공 전극을 '두께 방향 1D + 입자 안 반지름 방향 1D' 의 균질 연속체로 푸는 산업 표준 전지 모델. 입자 하나하나의 모양 · 접촉 · 응력은 평균해 사라진다.
- **위상장 (phase field)**: 경계를 날카로운 선이 아니라 연속적으로 변하는 '질서 매개변수' 로 그려, 덴드라이트처럼 모양이 크게 바뀌는 계면을 격자 재생성 없이 따라간다.
- **FEM (유한요소법)**: 물체를 작은 요소로 쪼개 응력 · 변형 · 확산 방정식을 푸는 범용 수치법. 고정 기하에서 응력장을 정확히 푼다.
- **전역 정전류 구속**: '양극에서 나간 Li⁺ 전류 = 음극에서 자란 Li 금속' 을 매 순간 강제하는 조건. R2D 는 이것으로 위상장 음극과 FEM 양극을 한 셀로 묶는다.
- **Eshelby 포함체 문제**: 무한한 기지 안에 박힌 입자가 혼자 부풀거나 줄 때 생기는 응력의 고전 해. 구형 입자가 등방으로 수축하면 입자 안은 균일한 정수압 인장, **바깥 기지는 정수압 0 + 편차 응력**이 된다.
- **평균 응력 정리**: 외력 (체력) 이 없는 정적 평형 물체에서, 물체 전체의 부피 평균 응력은 경계에 걸린 힘만으로 정해진다. 적층압으로 눌린 셀이면 전체 평균은 압축 (또는 0) 이어야 한다 — 국소 지도의 자기무모순 검사.
- **파괴인성 K_Ic · 임계 결함 크기**: 균열 끝 응력 집중을 견디는 재료의 능력. 인장 σ 아래에서 a_c ≈ (K_Ic/σ)²/π 보다 긴 결함은 자란다 — 취성인 황화물은 K_Ic 가 작아 GPa 인장에서 nm 급 결함도 위험하다.
- **탄성파 속도**: 응력 교란이 고체를 지나는 속도 (종파 ≈ √(모듈러스/밀도)). 황화물은 km/s 급 — 100 µm 를 수십 ns 에 지난다. 속도는 '언제 도착하나' 이고 '얼마나 큰가' 는 거리에 따라 r⁻³ 으로 줄어든다.
- **광음향 현미경 (PAM)**: 짧은 빛 펄스로 시료를 순간 가열해 생기는 초음파를 받아 영상을 만든다. 광학으로 안 보이는 내부 (숨은 Li 퇴적) 를 볼 수 있다.
- **iSCAT (간섭 산란 현미경)**: 입자에서 산란된 빛과 기준 빛의 간섭으로 단일 입자의 미세한 광학 변화 (Li 함량) 를 실시간으로 본다 (ref 49).
