Repository: yonghoon7153-source/Yonghoon-DEM-DFT

# 📚 LITDB — 문헌 단일 시스템 (**SE·DFT 축 + DEM·MPM 축, 두 트랙**)

> **앞으로 논문은 여기서만 본다.** 여러 곳(db/literature, kb/papers, db/properties, Excel)에 흩어진 문헌을 한 곳에서 생각·참고·비교하기 위한 통합 MD 시스템.

## 왜 트랙이 둘인가
`INDEX.md` 는 argyrodite 전해질 축이라 접촉역학·MPM·건식전극 digest 가 들어갈 자리가
없다. 그래서 한때 64편이 **어느 인덱스에도 없었다**(open_items #7). 축을 나눠 그 구멍을
닫았고, 한 분모로 세면 “159편 중 98편 미언급” 같은 **가짜 미결**이 나온다
(`comparison_vs_ours.md:8`). 분리는 실측 근거가 있는 결정이다 — 합치지 말 것.

⚠ 이 표의 **편수는 적지 않는다.** 손으로 쓴 수는 반드시 낡는다(README 자신이 세 번 틀렸다).
현재값은 `python3 tools/litdb/build_index.py --check` 로 본다.

File: litdb/papers/swinkels1983_hip_densification_plastic_yield_creep_mechanisms.md (part 2 of 2)
### 3-3. ★ 표 1 · 2 — 영시 (위) / 최종 (아래) 상대 밀도 (p.1832 · `tab_1.png` · `tab_2.png` · 250 dpi 렌더에서 전사)
각주 (두 표 같음): *"1. Top figure is the zero-time relative density and the bottom figure is the final relative density.  2. All tests were for 24 h.  3. Average particle diameter = 150 µm."*
**표 1 — 납** (압력 MPa × 온도 °C · 영시 / 최종):
2. **소성 · 큰 변형을 계산에 넣기 어려운 이유 · 우회 · 비용** — 원문 문장: *"Approximate solutions exist for the contact area which results when spheres of a perfectly plastic solid are passed [pressed] together (Fig. 18)"* (p.1835) · *"An exact solution for the constrained creep indentation at the contact faces is difficult, but a dimensional argument [37] leads to the following approximate solution"* (p.1839) · 초록 *"improved models, which, while still approximate, include new physical ideas"*.  우회 = **평균 입자 기하 (Arzt) + 구속 계수 (3 · 1/3)** · 새 모델에 맞춘 값 **0 개** (σ_y = 문헌 [50] · A · n = 별도 크리프 시험 · Z₀ · D₀ = 무작위 조밀 충전) · 비교 그림의 정규화 상수 3 개 (K₁ · K₂ · C_T) 는 회귀 (값 미인쇄) · 검증 = 30 s 밀도 납 20 · 주석 20 점 + 주석 한 시험의 24 h 곡선 · 비용 = 해석식.
3. **2D 인가 3D 인가** — 모델은 3D (무작위 조밀 충전 구 · 구각) · Fig. 24 는 2D 단면 그림 · 중간 단계의 원통각은 2D 기하 (축 구속) · 2D → 3D 전이 말 없음.
4. **압력을 뺄 때의 거동** — **다루지 않았다**.  최종 밀도는 시험 끝 침지 (뺀 뒤) 로 재고, 식 (1) 이 그 값을 누른 채 곡선의 끝에 맞춘다 (회복 0 가정 [카드 해석]) · 크리프 시험은 일정 하중 압축.

### 4-9. 기법 미니 용어집
- **HIP (hot-isostatic pressing)**: 유체 매체로 사방에서 같은 압력을 주며 가열 · 치밀화.  이 논문의 장치는 실리콘 기름 압력 + 피스톤 변위로 밀도를 연속 측정 (분말은 주머니 안).
- **가압 소결 (pressure sintering)**: 모세관 힘으로만 가는 무가압 소결에 압력을 더한 것 — 원문은 HIP 시험을 이 이름으로 부른다 (표 1 · 2 제목).
- **영시 밀도 (zero-time relative density)**: 시험 압력에 처음 닿은 때 (가압 시작 뒤 약 30 s) 의 밀도.
- **구속 계수 (constraint factor)**: 압입처럼 둘러싸인 소성 변형에서 평균 접촉 압력 ÷ 일축 유동 세기 (소성 3 · 크리프 괄호 1/3).
- **멱법칙 크리프**: ε̇ = Aσⁿ (n ≈ 5–7 · 금속의 높은 상동 온도).
- **칠캐스트 (chill-cast)**: 녹여 찬 틀에 부어 빠르게 굳힌 시편 — 분말 표면 산화막이 없는 비교 시편.
- **뾰족한 기공 (cusped pore)**: 목이 자라도 기공 모서리가 둥글어지지 않은 꼴 — 소성 · 크리프 치밀화의 표지 (확산은 둥글게).
- **배위수 n_f**: 입자 하나가 닿은 이웃 수 (Arzt 의 Z).

---

## 5. Figure set ★
| 그림 (크롭 파일) | 내용 | 우리 활용 |
|---|---|---|
| Fig. 1 (`fig_1.png`) | 열간 등방 가압기 단면 · 부품 14 (진공 · 기체 연결 · 띠 히터 · 위 마개 · 원통 · 안 칸 · 분말 · 바깥 칸 · 경사 피스톤 · 탄성 보 · 고온 스트레인 게이지 · 아래 마개 · 유체 입출구) | 누른 채 밀도를 연속으로 재는 장치의 선례 (우리 실험 측 요청의 꼴) |
| Fig. 2 · 2a · 2b (`fig_2.png` · `fig_2a.png` · `fig_2b.png`) | 납 분말 SEM — (a) 불규칙 꼴 (150 µm 눈금) (b) 세척 뒤 입자 · 결정립계 보임 (40 µm) | 실험 분말이 모델의 구와 다르다는 근거 |
| Fig. 3 (`fig_3.png`) | 주석 분말 SEM (150 µm) | 같음 |
| Fig. 4 (`fig_4.png`) | PMMA 구 SEM (100 µm) | 기공 모양 관찰용 시료 |
| Fig. 5 (`fig_5.png`) | 주석 4.90 MPa · 100 °C 밀도–시간 + 식 (2) 맞춤 | 연속 측정의 대표 곡선 |
| Fig. 6 (`fig_6.png`) | 같은 자료의 속도 vs 밀도 + 식 (3) | 속도 = 맞춤 미분 (근본 의미 없음) |
| Figs 7 · 8 (`fig_7.png` · `fig_8.png`) | 100 °C 납 · 주석 밀도–시간 (네 압력) | 24 h 치밀화 곡선 원자료 |
| Figs 9 · 10 (`fig_9.png` · `fig_10.png`) | 100 °C 납 · 주석 속도 vs 밀도 | 속도가 밀도와 함께 자릿수로 떨어진다 |
| Figs 11 · 12 (`fig_11.png` · `fig_12.png`) | 같은 밀도의 속도 vs 압력 · 기울기 6.5 | ★ 압력 지수 6.5 (크리프) · [판독] 6.0–6.1 / 5.5–7.8 |
| Fig. 13 (`fig_13.png`) | PMMA 110 °C · 0.7 MPa 밀도–시간 (로그 시간) + 세 시점 SEM | ★ 뾰족한 기공 · 이웃 증가 |
| Figs 14 · 15 (`fig_14.png` · `fig_15.png`) | 납 (150 °C · 캡션 2.52 MPa · 87.7 %) · 주석 (150 °C · 2.07 MPa · 87.6 %) 기공 단면 | 금속 압분체의 뾰족한 기공 (캡션 압력 오식 의심 §3-3) |
| Figs 16 · 17 (`fig_16.png` · `fig_17.png`) | 납 · 주석 정상 상태 크리프 (단결정 문헌 · 소결 · 칠캐스트) | [판독] 칠캐스트 n ≈6.1 · ≈7.3 |
| Fig. 18 (`fig_18.png`) | 단계 1 모델 — 두 구가 서로 눌러 들어감 (목 2x · 코어) | 두 입자 압입 단위 시험의 그림 (U3) |
| Fig. 19 (`fig_19.png`) | 단계 3 모델 — 두꺼운 구각 (안 ρ · 밖 b) | 기공 하나 붕괴의 해석해 (식 7 · 16) |
| Figs 20 · 21 (`fig_20.png` · `fig_21.png`) | 30 s 밀도 ln[1/(1 − Δ/Δ₀)] vs p_e/σ_y · 옛 모델 (파선) · 새 소성 (실선) · 새 소성 + 20 s 크리프 (일점쇄선) | ★ 소성 항복 모델 대조 — [판독] 점 40 개 · 실선 = 닫힌 꼴 |
| Fig. 22 · 22a · 22b (`fig_22.png` · …) | 납 150 °C · 3.52 MPa — 옛 모델 (단계 1–3) ↔ 실측 · (a) 속도 (s⁻¹) (b) 밀도 | 옛 크리프 모델이 ≈2 decade 빠름 |
| Fig. 23 · 23a · 23b | 주석 150 °C · 3.10 MPa — 같은 비교 + 입계 · 격자 확산 기여 곡선 | 확산 기여가 작다는 그림 근거 |
| Fig. 24 (`fig_24.png`) | 세 입자 단면 — 소성 · 크리프 중 기공 모양 · 곡률 반지름 a → a₁ | ★ 'bulge' (유효 반지름 증가) 의 그림 |
| Fig. 25 · 25a · 25b | 주석 100 °C · 10.5 MPa — 새 모델 (초기 식 24 · 최종 식 16 · 칠캐스트 자료) ↔ 실측 | ★ 속도 5 배 · 밀도 1 % · 전환 ≈0.95 |
| 표 1 · 2 (`tab_1.png` · `tab_2.png`) | 납 20 · 주석 21 시험의 영시 / 최종 상대 밀도 | ★ 압력 · 온도별 밀도 원자료 (전사 §3-3) |
| 표 3 (`tab_3.png`) | 납 · 주석 재료 상수 20 행 | σ_y · n · A′ · 확산 상수 (전사 §3-2) |
| 식 25 장 (`eq_01_…` – `eq_24_…` · `eq_u1_…`) | 식 (1)–(24) 번호마다 + p₃ 정의 | ★ 보고서 MPM · 균질화 절에 그대로 |
| 근거 문단 20 장 (`txt_p1_abstract.png` · `txt_p1_intro_isostatic_vs_die.png` · `txt_p1_press_continuous_density.png` · `txt_p2_density_definition_protocol.png` · `txt_p2_materials.png` · `txt_p3_curve_fit_immersion.png` · `txt_p4_creep_specimens.png` · `txt_p4_exponent_6p5.png` · `txt_p4_p5_pore_geometry_cusped.png` · `txt_p6_models_scope_diffusion.png` · `txt_p7_stages_plastic_yielding.png` · `txt_p7_definitions_sigma_y_af_nf.png` · `txt_p8_heckel_k1_three_halves.png` · `txt_p8_wa_questionable_assumptions.png` · `txt_p8_p9_plastic_30s_regression.png` · `txt_p9_creep_two_orders.png` · `txt_p9_p10_neck_geometry_coordination.png` · `txt_p10_initial_packing_values.png` · `txt_p11_yield_model_30s_creep.png` · `txt_p11_p12_constraint_switchover_factor5.png`) | 초록 · 등방 ↔ 금형 · 장치 · 정의 · 재료 · 맞춤 · 크리프 시편 · 지수 6.5 · 기공 · 확산 제외 · 단계 · 기호 · Heckel K₁ · 옛 가정 · 30 s 회귀 · 두 자릿수 · 목 기하 · 0.64 / 7.3 · 30 s 크리프 · 5 배 / 1 % | 인쇄 숫자 · 인용 문장의 근거 (파일 이름의 pN = PDF 쪽) |

## 6. Post-processing ★
- **원문이 한 것**: 스트레인 게이지 출력 → 보정 곡선 [15] → 식 (1) 상대 밀도 · 식 (2) 로 맞추고 (선형 회귀 [13]) 식 (3) 으로 속도 · 같은 밀도의 속도를 압력에 겹쳐 그려 지수 (6.5) · 30 s 밀도를 식 (20) 틀에 회귀 (K₁ · K₂ · C_T) · 모델 곡선 계산 · 침지법 최종 밀도 (보정).  균일 · 오차 막대 · 통계 검정은 없다 (재현성 ±2 % 한 줄).
- **이 카드의 후처리**: 300 dpi 크롭에서 Figs 20 · 21 의 축 눈금 (선형 최소제곱 · 잔차 ≤ 0.005) · 표지 40 개 (원판 r = 5 px 열림 연산 뒤 무게중심 · 겹친 두 점은 넓이로 판별) → 표 1 · 2 와의 짝 맞춤 (헝가리안 · 표 3 상수 vs 상수 둘 풀기) · 실선 표본 (열 단위 두꺼운 묶음 가운데) ↔ 닫힌 꼴 · 잔차 · Figs 16 · 17 칠캐스트 표지 7 개 (로그 축) → n · Figs 11 · 12 선 기울기 (50 px 격자 · 눈) · 닫힌 꼴 표 · 국소 Heckel 기울기 · 우리 값 대입 (§7).  스크립트 = 이 묶음 scratchpad (`dig_discs.py` · `dig_ticks.py` · `fit_ct.py` · `fit_tin.py` · `newmodel.py` · `creep_n.py` · `card_numbers.py`) — 결과는 `digitized.csv` 에 남겼다.

---

## 7. 우리 DEM+MPM 대비 → `our_dem_baseline.md` (⚠ 정본 브랜치에서는 값 자리표시 상태 — 우리 수치는 CLAUDE.md 출처를 병기해 적는다)

### 7-1. 비교표 (모든 행에서 **재료 · 온도 · 압력 형태가 다르다**)
| 항목 | 이 논문 | 우리 | 같음 / 다름 · 왜 |
|---|---|---|---|
| 재료 · 온도 | 납 · 주석 (T/T_M 0.50–0.84) · PMMA · 27–150 °C | Li₆PS₅Cl SE + NCM811 · 실온 냉간 | 다르다 — 금속은 높은 상동 온도에서 크리프 (n 5–7) · LPSCl 실온 압입 크리프 n ≈21 (`papakyriakou2021_…` · 다른 재료 · 다른 조건) |
| 압력 형태 · 크기 | **등방** · 1.38–13.79 MPa · p_e/σ_y ≈ 0.1–1.4 (그림 축) | **일축 금형** 300 MPa (DEM servo · MPM wallP) · MPM σ_y 0.30 GPa → p/σ_y = 1.0 [우리 산술] | 무차원 압력은 같은 창 (0.1–1.4 ↔ 1.0) · 형태는 다르다 (일축의 평균 응력은 측압 계수에 걸린다 · 이 카드는 환산하지 않는다) |
| 밀도 상태 | 누른 채 연속 (챔버 부피) + 시험 끝 침지 (뺀 뒤 · 보정) | DEM · MPM = 누른 채 (ε_sphere · porosity@target) · 랩 표준 = 순수 SE 기공 10–13 % · 진밀도 1.64 g/cm³ (CLAUDE.md 1저자 11-10 Q5 · 고정) | 이 논문의 Δ₀ 는 재료 밀도 (표 3) — 랩 표준 분모와 다른 재료의 값 |
| 소성 표현 | 완전 소성 접촉 (p₁ ≈ 3σ_y) + 기공 구각 붕괴 + 멱법칙 크리프 | DEM: 소성 없음 (hooke/hysteresis · E_eff 1.35 GPa = 18 배 연화 · 접촉 항복 캡 없음) · MPM: J2 (E 1.53 · σ_y 0.30 · ν 0.49) · 속도 무관 | 이 논문은 **E 가 없는** 강-완전 소성 모델 · 우리 DEM 은 **소성이 없는** 탄성 대리 — 반대 쪽 근사 (frame [2]) |
| 배위수 | n_f(Δ) 7.3 → 13.70 (단분산 Arzt) | DEM 상별 CN 실측 · MPM 없음 | 단분산 기대값 ↔ 다분산 실측 — 그대로 못 쓴다 (`arzt1982_…` §7) |
| 기공 모양 | 뾰족함 (소성 · 크리프) · 둥글어짐은 목끼리 부딪칠 때만 | DEM 구 겹침 (모양 없음) · MPM 형상 흐름 (SEM 닮음) | MPM 형태 검사에 '기공이 둥글어지지 않는다' 를 넣을 수 있다 (§8 후보 A · A′) |
| 모델 대 실험 | 새 소성: 저압 ±0.02 ln · 고압 과소 (+0.16 ln) · 새 크리프: 속도 5 배 · 밀도 1 % | DEM: Heckel R² 0.965 · P_y 138 MPa · MPM: 순수 SE 300 MPa 보정 · 둘 다 실험에 따로 맞춤 (frame [4]) | 이 논문은 맞춘 값 없이 (문헌 σ_y · 측정 A · n) 대조 — R5 쪽 선례 |
| 수송 | 없음 | 접촉망 σ (DEM) · 복셀 σ (STEP3) | frame [5] 의 역학 쪽 반쪽만 |

### 7-2. ★ 새 소성 모델에 우리 값을 넣으면 (등방 · 단분산 · 가공 경화 없음 — **판정 아님 · 나란히 놓기만**)
| 넣은 σ_y | 근거 | p_e/σ_y (300 MPa) | 모델 D (기공) [우리 산술 · §4-3 닫힌 꼴] |
|---|---|---|---|
| 0.30 GPa | MPM `--sigma-y` (Hencky 편차 변형 문턱) | 1.000 | 0.826 (**17.4 %**) |
| 0.318 · 0.363 GPa | 같은 σ_y 의 일축 압축 환산 (연화 · 실강성 — CLAUDE.md frame [1] 주석) | 0.943 · 0.826 | 0.819 · 0.803 (18.1 · 19.7 %) |
| 46 MPa | DEM Heckel σ_y_eff (= P_y/3 · CLAUDE.md) | 6.52 | ≥ 1 (모델 전 밀도 — 닫힌 꼴의 끝 3.53 을 넘음) |
| H/3 = 0.47 GPa | LPSCl 나노압입 H 1.41 GPa (`lee2025_…` · 8 mN) | 0.638 | 0.774 (22.6 %) |
| H/3 = 0.18–0.22 GPa | LPSCl 입자 압입 H 0.55–0.67 GPa (`var2026_…` · 1 mN) | 1.64–1.34 | 0.898–0.868 (10.2–13.2 %) |
| H/3 = 0.62 GPa | LPSCl 열간 펠릿 H 1.87 GPa (`papakyriakou2021_…`) | 0.481 | 0.748 (25.2 %) |
| (거꾸로) 기공 10 · 13 % | 랩 표준 창 | 1.657 · 1.361 | → σ_y **181 · 220 MPa** (3σ_y 543 · 661 MPa) |

- ⚠ 이 줄들은 **Pb · Sn 시험으로 세운 등방 · 단분산 평균장 모델** 에 다른 재료의 σ_y 를 넣은 산술이다 — 일축 금형 · AM 섞임 · 재배열 · 경도 ↔ 항복 환산 (H = 3σ_y 를 그대로 둠) 이 모두 빠져 있다.  "var2026 경도가 랩 표준 기공을 낸다" 같은 문장으로 쓰지 않는다.

### 7-3. ★ Heckel P_y ↔ σ_y 환산이 모델에 걸려 있다 (단계 4 · CLAUDE.md `SELF-160` 과 같은 경고)
- 우리 DEM 순수 SE Heckel **P_y 138 MPa** 를 σ_y 로 옮기는 규칙이 셋 이상이다 [우리 산술]: ① CLAUDE.md 의 σ_y_eff = P_y/3 = **46 MPa** ② 이 논문 식 (7) ↔ (10) 의 K₁ = 3/2 (p.1836) 로 읽으면 σ_y = K₁·P_y = **207 MPa** ③ 새 모델의 할선 K₁ 0.72 로 읽으면 **99 MPa** — **4.5 배** 퍼진다.
- ⇒ "σ_y 하나를 실험 기공에 맞춘다" (단계 4) 전에 **어느 환산 (모델) 으로 P_y · H 를 σ_y 와 견줄지** 를 결과 전에 적는다.  이 논문은 그 셋 가운데 둘 (② · ③) 의 원 식을 준다.

### 7-4. frame[5] — 어느 반쪽을 가졌나
- **가진 것**: 역학 쪽 반쪽의 **균질화 (M0) 원형** — 소성 항복 · 크리프 치밀화의 단위 셀 해석식, 배위수 · 접촉 면적의 밀도 의존, 단계 전환, 그리고 그것을 시험한 연속 밀도 자료 (Pb · Sn).
- **없는 것**: 입자 · 접촉망 계산, 형상 장 (MPM 의 몫), 수송 (DEM 접촉망 · STEP3 의 몫), 복합체 · 하중 분담, 일축 금형, 탈압.  ⇒ 우리 두 모델 어느 쪽의 직접 검증 표적도 아니고, **결과 전 대조선 · 단위 시험 해석해 · 환산 규칙의 출처** 를 준다.

---

## 8. ★ 자세한 분석 — 우리 계획에 무엇을 주나
(이름 = 정독 지시서 3 절.  우리 값 = CLAUDE.md: DEM 18 배 연화 · E_eff 1.35 GPa · 순수 SE Heckel P_y 138 MPa · σ_y_eff 46 MPa / MPM E 1.53 GPa · σ_y 0.30 GPa · ν 0.49 / 랩 표준 = 순수 SE 300 MPa 기공 10–13 % · 진밀도 1.64 g/cm³ — 고정 · 판정 대상 아님.  이 논문 재료 = 납 · 주석 · PMMA · 열간 · 등방 — 모든 행에 "재료 · 압력 형태 다름".)

| 이름 | 이 논문이 주는 것 | 못 주는 것 · 한정어 |
|---|---|---|
| **단계 0** (기공 연산자 · 판정 기준 결과 전 등록) | ★ ① 상대 밀도 = 압분체 ÷ **재료 밀도** (질량 보존 · ε_sphere 쪽) ② **측정 시점 칸**: 압력 도달까지의 시간 (30 s) · 유지 시간 (24 h) · 영시 정의 — 이 논문은 '30 s 밀도' 에 크리프가 섞였다고 스스로 고쳤다 ③ 누른 채 곡선을 뺀 뒤 침지 밀도에 맞춘 연산자 (식 1 — 회복 0 가정) ④ 그림의 정규화 상수를 인쇄하지 않아 가로축이 재현 안 되는 사례 → 우리 대조 자료는 **원 밀도 + 정규화 식** 으로 받는다 | 기공 연산자 (합집합 · 구 합) 비교 없음 · 랩 표준 분모 (1.64) 와 견줄 값 없음 |
| **단계 1** (3D 메모리 · 장 수) | 없음 | — |
| **단계 2** (2D MPM 코드 · 단위 시험) | ★ 해석해 둘 — 평면 변형 원통각 붕괴 p₂ = −(σ_y/√3) ln(1 − D) (식 8 · 2D 기공률 D = 1 − (ρ/b)²) = (2/√3)σ_y ln(b/ρ) [카드 산술] · 구각 붕괴 (식 7 + 15) p₃ = 2σ_y ln(b/ρ) — J2 MPM 의 '기공 하나' 단위 시험 후보 (2D = 원통 · 3D = 구) | 원문은 이것을 시험으로 쓰지 않았다 · 마찰 · 접촉 없음 |
| **단계 3** (2D 접촉 표현 비교) | Fig. 18 (두 구가 서로 눌러 들어감 · p₁ ≈ 3σ_y) — 두 입자 압입에서 목 반지름 x² = f/(3πσ_y) [카드 산술 · 식 4] 를 견줄 해석 기준 | 평면 변형 ↔ 축대칭 구분 · 마찰 말 없음 |
| **단계 4** (3D 순수 SE · σ_y 하나를 실험 기공에 맞춤) | ★ ① 닫힌 꼴 D(p_e/σ_y) — 등방 · 단분산 기준선 (랩 표준 10–13 % ↔ σ_y 181–220 MPa [우리 산술 §7-2]) ② P_y ↔ σ_y 환산이 모델마다 46 · 99 · 207 MPa (§7-3) → 환산 규칙을 결과 전에 등록 ③ 맞춘 값 0 개로 대조한 선례 (R5) | 맞춤 표적 아님 (재료 · 압력 형태 다름 · 표적은 랩 표준) · 가공 경화 · 재배열 없음 |
| **단계 5** (3D 복합 압밀) | 없음 (단상 분말) — 다만 '접촉 하나의 유효 압력이 배위수 · 접촉 면적 증가로 준다' (*"Both processes cause the effective pressure on a particle contact to decrease during densification"* p.1838) 는 복합에서도 같은 기하 효과 | AM ↔ SE 하중 분담 · 크기비 없음 |
| **단계 6** (탈압 · 되돌아옴) | 없음 — 반면교사: 누른 채 밀도를 뺀 뒤 침지 밀도로 보정 (식 1) | 회복 양 · 잔류 밀도 차 |
| **단계 7** (형상 · 피복 · 수송) | 접촉 면적의 밀도 의존 (총 접촉 면적 ÷ 입자 표면 0.34 (D 0.80) · 0.47 (0.85) · 0.61 (0.90) [카드 산술 §4-3] — `arzt1982_…` 의 LHS-25 표면 예산 표와 같은 크기) · 뾰족한 기공 · 다면체화 | σ · 피복률 없음 |
| **후보 D0** (지금 DEM) | 실온 LPSCl 의 무차원 압력 (300 MPa ÷ σ_y 0.18–0.62 GPa ≈ 0.5–1.6) 이 이 논문의 소성 항복 창 (0.1–1.4) 과 겹친다 [우리 산술] — 접촉 소성 (항복) 이 지배하는 구간이라는 정성 근거 · 우리 DEM 은 이 구간을 탄성 연화로 대리한다 | E_eff 1.35 를 정당화 · 반박하는 숫자는 아니다 |
| **후보 A′-0** (판 · 벽 · AM 접촉 규칙) | 없음 | — |
| **후보 A · A′** (MPM 강체 AM · 입자별 속도장) | 형태 관찰량: 소성 · 크리프 치밀화에서 기공은 **둥글어지지 않고 뾰족하다** · 자유 표면은 구의 일부로 부푼다 · 전 밀도에서 다면체 (Fig. 24) — MPM 형상 결과의 결과 전 대조 문장 | 금속 열간 · 단상 · 정량 곡률 없음 |
| **후보 B** (입자별 FE + 접촉) | 단위 셀 해석해 (구각 · 원통각 · 두 구 압입) 와 차원 논증 상수 5.3 (식 24) — 입자별 FE 가 대체할 근사들의 목록 | FE 계산 없음 |
| **후보 C** (MDR 류) | 유효 반지름이 커지는 목 기하 (Fig. 24) = MDR 의 겉보기 반지름 성장과 같은 그림 (`zunker2024_mdr_contact_model_partI` 참고) | 접촉 힘–변위 법칙 없음 |
| **후보 C′** (항복 캡 DEM) | ★ 접촉 압력 캡 p₁ ≈ 3σ_y (= 압입 경도 꼴) 의 원 규칙 · 배위수 증가로 접촉당 힘이 줄어드는 '기하 경화' 가 실험 (30 s 밀도) 대조에서 필요했다는 증거 | 하중 이력 · 제하 · 가공 경화 없음 |
| **후보 M0** (균질화 압밀) | ★★ 이 논문 그 자체 — 소성 항복 (6) · (7) · (8) · 새 (21)–(23) + 3σ_y · Heckel (9) · (10) (K₁ = 3/2 ↔ 식 7) · 크리프 (16)–(18) · (24) · 단계 전환 ≈0.95 · 새 소성 모델의 국소 Heckel 기울기 0.70–1.14 (비선형) | **등방만** (일축 · 측압 계수 없음) · 단분산 · 열간 금속 |
| **U0–U6** | **U3** (단단한 구를 소성 블록에 눌렀다 떼기): 평균 접촉 압력 ≈ 3σ_y (식 4 · 구속 계수) 를 기대값으로 · **U1** (입자 하나 압축): Fig. 18 두 구 압입의 목 반지름 · **새 단위 시험 후보**: 기공 하나 구각 · 원통각 붕괴 압력 (식 7 · 8) | U0 · U2 · U4 · U5 · U6 없음 · 떼기 (분리 · 잔류) 없음 |
| **R1–R7** | **R5** (맞추는 값은 모델마다 하나): 새 모델은 문헌 σ_y · 측정 A · n · 고정 기하로 맞춘 값 없이 대조 · **R6** (SE 형상 변형): 뾰족한 기공 · 다면체화의 관찰 · **R4** (탈압): 없음 (보정 연산자만) | R1 · R2 · R3 · R7 없음 |
| **결과 전 대조 항목** | (i) 닫힌 꼴 D(p_e/σ_y) — 등방 · 단분산 기준선 (맞춤 금지) (ii) 표 1 · 2 (Pb · Sn · 열간 · 등방) 를 '다른 재료의 압력별 밀도' 꼬리표와 함께 (iii) MPM 형태: 기공 뾰족함 유지 (iv) P_y ↔ σ_y 환산 규칙 (46 · 99 · 207 MPa) 을 적어 두기 | LPSCl 값으로 옮기지 않는다 |

- **재료 · 차원 · 조건 차이**: 납 · 주석 · PMMA ↔ LPSCl + NCM · 열간 (T/T_M 0.50–0.84) ↔ 실온 · 등방 (1.4–13.8 MPa) ↔ 일축 금형 300 MPa · 단상 단분산 모델 ↔ 삼봉 이종 · 3D (모델) · 누른 채 연속 + 뺀 뒤 침지 ↔ 우리 누른 채.

## 9. 적용 인사이트 (행동)
1. **P_y ↔ σ_y 환산 규칙을 결과 전 등록 문서에 넣는다 (단계 4)** — 같은 P_y 138 MPa 가 46 · 99 · 207 MPa 로 4.5 배 갈린다 (§7-3).  CLAUDE.md 의 σ_y_eff 46 MPa 는 그 가운데 하나 (P_y/3) 일 뿐이다.
2. **J2 MPM 에 '기공 하나' 해석해 시험을 둔다 (단계 2 · U 새 후보)** — 2D 평면 변형 원통각 붕괴 (2/√3)σ_y ln(b/ρ) · 3D 구각 2σ_y ln(b/ρ) (식 7 · 8 + 15 [카드 산술]).  다입자 압밀보다 먼저 구성식 · 격자 해상도를 가를 수 있다.
3. **실험 밀도를 받을 때 '압력 도달 시간 · 유지 시간 · 누른 채 / 뺀 뒤 · 보정 연산자' 칸을 같이 적는다 (단계 0)** — 이 논문의 '30 s 밀도' 는 크리프가 섞였고, 누른 채 곡선은 뺀 뒤 침지 밀도로 맞춰져 있다.
4. **문헌 그림의 정규화 축을 옮겨 쓰지 않는다** — Figs 20–21 의 p_e/σ_y 는 인쇄되지 않은 회귀 상수로 만들어져 표 3 값으로 재현되지 않는다 (§3-7) · 표 1 · 2 의 원 밀도에서 다시 계산한다.
5. **MPM 형태 판독에 '기공이 둥글어지는가' 를 넣는다 (후보 A · A′ · R6)** — 소성 · 크리프 치밀화는 뾰족한 기공을 남기고 둥글어짐은 목끼리 부딪칠 때만 (p.1832–1833 · 1837).  우리 MPM 은 확산이 없으니 둥근 기공이 나오면 수치 인공물 쪽을 먼저 의심한다 [카드 해석].
6. **ε_sphere 'bulge' 규약의 관찰 근거로 Fig. 24 를 함께 인용한다** — `arzt1982_…` 의 원거리 재분배 (해석) 에 더해, 자유 표면이 구의 일부로 부풀며 유효 반지름이 커진다는 관찰 (PMMA · 납 · 주석 · 열간).

## 10. 인용 가능 문장 (deck/paper용 — 표지 그대로)
- "Hot-isostatic pressing of sieved lead and tin powders (100–200 µm) with continuous density measurement showed that densification during the first 30 s is dominated by plastic yielding and afterwards by power-law creep, with a densification-rate pressure exponent of 6.5 at 100 °C (Swinkels, Wilkinson, Arzt & Ashby, *Acta metall.* 31 (1983) 1829–1840)."
- "Earlier pressure-sintering models assumed a constant co-ordination number and rounded pores; in reality the co-ordination number increases with density and the pores remain sharply cusped — including both effects through the random-dense-packing geometry of Arzt (1982) brought the plastic-yield model close to the measured 30 s densities and the power-law-creep model to within a factor of five in rate and 1 % in density (Swinkels et al., 1983)."
- 국문 (재료 표지와 함께): *"납 · 주석 분말의 열간 등방 가압에서 배위수가 늘고 기공이 뾰족하게 남는다는 관찰을 넣자 소성 항복 · 크리프 치밀화 모델이 실험과 맞기 시작했다 (Swinkels 1983) — 금속 · 열간 · 등방 · 단분산 모델이고 황화물 값이 아니다."*

## 11. 주의/한계 (over-claim 방지)
**원문이 스스로 적은 한계**
1. 새 모델도 *"still approximate"* (초록) · 크리프 구속 압입은 정확한 해가 어렵고 차원 논증 (p.1839).
2. 고압에서 30 s 밀도를 과소 — 30 s 가압 동안의 크리프로 설명 (p.1839).
3. 크리프 자료 선택의 불확실성 (소결 ↔ 칠캐스트 · p.1840).
4. 확산 기전은 다루지 않음 (p.1834) · 보고는 짧고 세부는 학위논문 [13, 14] (p.1829).

**카드가 본 한계 · 원문 안 어긋남**
5. **기전 지도 그림이 없다** — 후보 표의 '지도' 기대는 서론이 인용한 참고 [8] · [14] 쪽이다 ([37] 은 `arzt1982_…` 가 지도로 적은 참고 — 내용 [미확인]).
6. **정규화 회귀값 (K₁ · K₂ · C_T) 미인쇄** → Figs 20–21 가로축이 표 3 값으로 재현 안 됨 (rms 0.08–0.09 · 두 상수를 풀면 0.02 [판독 + 카드 산술]).
7. **Fig. 14 캡션 2.52 MPa ↔ 표 1 의 3.52 MPa (87.7 %)** · 초록 번역 (불 '합금' · 독 '열간 압출') · 식 (3) 위첨자 · (10) '0_e' · (12) 'p^t_e' 조판 · 표 3 *"Power-lax"* · γ_s 단위 *"J/m"* · 참고 [6] *"Chalkader"* · [18] *"R. V. Hill … p. 2540"* (인쇄 그대로).
8. **새 크리프 모델의 그림은 주석 하나** (100 °C · 10.5 MPa) — 본문은 납 · 주석 모두 *"moderately well"* 이라 쓴다.
9. 식 (18) 의 괄호 안 응력에 n_f 가 없다 (식 6 과 견주면 다른 꼴 · 원 [8] 미확인) [카드 해석].
10. 표 1 · 2 의 이웃 칸이 ±2 % 안에서 거꾸로인 곳 (§3-3) · 시험당 한 번 (반복 없음).
11. 칠캐스트 A · n 의 숫자가 없어 새 크리프 모델 곡선을 재현할 수 없다 ([판독] n ≈6.1 · 7.3 만).
12. **전이 한계**: 금속 · 고분자 · 열간 · 등방 · 단분산 모델 — LPSCl · NCM · 실온 · 일축 금형 · 복합체로 절대값을 옮기지 않는다.

## 12. 참고문헌 — 우리가 더 볼 것 (원문 목록 서지 그대로 + 이유 한 줄)
| 번호 | 서지 (원문 목록 그대로) | 왜 |
|---|---|---|
| [37] | E. Arzt, M. F. Ashby and K. E. Easterling, *Metall. Trans.* **14A**, 211 (1983). | ★★ 식 (24) 의 차원 논증 · 압입 처리의 원전 · `arzt1982_…` L460 이 *"기구 지도"* 로 적은 그 카드 [15] 의 출판 서지 (후보 표가 기대한 '지도' 가 있을 자리 — 내용 [미확인]) — 카드 없음 |
| [8] | D. S. Wilkinson and M. F. Ashby, *Proc. 4th Int. Conf. on Sintering and Catalysis*, p. 473. Plenum Press, New York (1975). | ★ 옛 크리프 모델 (16)–(18) · 가압 소결 지도의 원전 — 카드 없음 |
| [35] | H. F. Fischmeister and E. Arzt, *Powder Metall.* In press. | ★ 접촉 면적 · 배위수 (식 21–22) 의 원전 쌍둥이 · impingement 이후 — 카드 없음 (`arzt1982_…` [8] · `german2014_…` 가 출판판 후보를 적음) |
| [19] · [20] | R. W. Heckel, *Trans. Am. Inst. Min. Engrs.* **221**, 671 (1961). · R. W. Heckel, *Trans. Am. Inst. Min. Engrs.* **221**, 1001 (1961). | ★ Heckel 식 (9)–(10) 의 원전 (P_y ↔ σ_y 환산 · 우리 Heckel P_y 138) — 카드 없음 (wishlist L81 에 이미) |
| [3] | H. F. Fischmeister, E. Arzt and R. L. Olsson, *Powder Metall.* **21**, 179 (1978). | 압분 배위수 · 접촉 면적 실측 (*"increases steadily [3]"*) — 카드 없음 |
| [4] | C. Torre, *Berg-Hüttenmänn. Monatsh. Montan. Hochschule Leoben* **93**, 62 (1948). | 구각 소성 붕괴 (식 7) 의 원전 |
| [5] · [6] | A. K. Kakar and A. C. D. Chaklader, *Am. Inst. Min. Engrs. Trans.* **242**, 1117 (1968). · A. K. Kakar and A. C. D. Chalkader, *J. appl. Phys.* **39**, 2486 (1968). | 식 (5) · (6) 의 원전 (정본 `kakar1967_…` 은 같은 저자의 1967 논문 — 다른 편) |
| [13] · [14] | F. B. Swinkels, Ph.D. Thesis, Cambridge Univ. (1980). · D. S. Wilkinson, Ph.D. Thesis, Cambridge Univ. (1978). | 장치 · 보정 · 회귀의 세부 (*"more details … in the theses"*) |
| [18] | R. V. Hill, *The Mathematical Theory of Plasticity*, p. 2540 Clarendon Press, Oxford (1950). | 평판 압자 미끄럼선 해 (구속 계수 3) — `arzt1982_…` [13] 과 같은 책 (그쪽 표기 p. 254 · 1960) |
| [34] | J. R. Matthews, *Acta metall.* **28**, 311 (1980). | 뾰족한 기공의 독립 관찰 |
| [48] · [49] | J. Weertman, *Trans. Am. Inst. Min. Engrs.* **218**, 217 (1960). · J. E. Breen and J. Weertman, *J. Metals*, p. 1230. | 표 3 의 크리프 n · A′ · Q (납 · 주석) |
| [50] | *Metals Handbook A.S.M.*, Vol. 1, 8th edn. (1961). | 표 3 의 σ_y (납 18.5 · 주석 21.8 MN/m²) |

## 13. [미확인] 목록 (원문 12 쪽 전수에 없음)
1. DOI (인쇄면 없음 · 2 차 기록만).
2. 그림 20–21 의 정규화 회귀값 K₁ · K₂ · C_T · 옛 단계 1 곡선에 쓴 Δ_i.
3. 칠캐스트 크리프의 A · n 숫자 (그림 판독만) · 새 크리프 모델의 곡선 계산 세부.
4. PMMA 의 물성 (밀도 · 항복 · 점도 · 유리 전이).
5. 장치 보정 곡선 [15] · 스트레인 게이지 보정값 · 주머니 · 기름의 부피 보정 (학위논문 [13, 14]).
6. 표 3 각주 † 의 표 안 표지 자리.
7. Fig. 14 캡션 압력 (2.52 ↔ 표 3.52 MPa) 의 어느 쪽이 맞는지.
8. 탈압 · 회복 · 잔류 응력 · 일축 금형 대조.
9. 기전 지도 (참고 [8] · [14] 의 몫 · [37] 의 지도 여부).

## 원문 대조 기록 (이 카드 작성 중 직접 확인한 것 · 2026-11-16)
- PDF 12 쪽을 OCR 층 (블록 좌표 포함) 으로 골격만 잡고, 서지 · 본문 · 식 24 (+1) · 표 3 · 캡션 25 · 참고문헌 52 를 쪽 렌더로 읽음 (전 단 170–200 dpi · 식 · 표 250–400 dpi).  OCR 층 오독 예: 'F. 9.' (F. B.) · 'Receioed' · 표 숫자 ('4864' = 0.864) · 식 기호.
- 서지 = 첫 쪽 머리 (*Acta metall.* Vol. 31, No. 11, pp. 1829–1840, 1983 · ISSN · 가격 코드 · 접수 · 수정 날짜) · 쪽 아래 'A.M. 31/11—D' · 저자 소속 넷 · 감사 (S.E.R.C.) · DOI 인쇄 없음.
- 크롭 **81 장** = 그림 25 + 패널 8 · 표 3 · 식 25 · 근거 문단 20 — 도구 (`extract_figures.py --dry`) 는 21 개를 냈으나 전부 쪽 폭 전체 (두 단 섞임) 이고 Fig. 8 · 10 · 17 · 22 · 23 · 25 · Table 1 을 놓쳐, 전부 손 크롭 (300 dpi · 단별 잉크 행 지도로 상자 · 사방 15 px) · 다시 자름 0 · 81 장 전부 모음 (그림 5 장 · 표 1 · 식 2 · 글 2) 으로 열어 확인 + fig_10 모서리 원 크기 확인.  `figures.json` 의 `manual_crop` · `viewed_how`.
- 판독: Figs 20 · 21 (표지 40 · 실선 표본 9) · Figs 16 · 17 (칠캐스트 7) · Figs 11 · 12 (선 기울기 11) → `digitized.csv` 86 행.
- 2 차 인용 대조: `benhadjali2026_wip_vs_cup_pressing_assb_cathode_dem` L436 · `dixit2022_isostatic_pressing_ssb_large_scale_manufacturing_review` L60 · L215 · L459 · `arzt1982_particle_coordination_densification_spheres` L111 · L453 · L460 (§0-1 표) — 고치지 않았다 (카드 문제 = 정독 출력 batch_117 의 "카드 문제" 절).
- 정본 litdb 중복 확인: `litdb/papers/` 파일 목록 (swinkels* · hip · isostatic) + DOI · PII · 'Swinkels' · 제목 grep — 카드 없음 (인용만: benhadjali2026_wip_vs_cup · dixit2022) (2026-11-16).

## 🔗 관련 카드
- 같은 계보 (Arzt 기하 · 배위수 ↔ 치밀화): [`arzt1982_particle_coordination_densification_spheres`](arzt1982_particle_coordination_densification_spheres.md) — 참고 [36] · 이 카드 식 (21)–(23) = 그 카드 식 (18) · (16) · (21) · 그 카드 §4-3 의 HIP 크리프 축척 √a/(aZ)ⁿ = 이 카드 식 (24) 의 x^(1−2n)n_f^(−n) (§0-1 교차 확인) · [`german2014_coordination_number_powder_densification`](german2014_coordination_number_powder_densification.md) (같은 Z(D) 축 · 문헌 모음) · [`kakar1967_deformation_theory_hot_pressing`](kakar1967_deformation_theory_hot_pressing.md) (식 (5) 와 같은 부피 보존 꼴 · 원문 인용은 같은 저자의 1968 두 편) · [`martinbouvard2003_dem_composite_cold_compaction`](martinbouvard2003_dem_composite_cold_compaction.md) (Arzt Z(D) 를 DEM 과 대조).
- 이 논문을 인용한 카드: [`benhadjali2026_wip_vs_cup_pressing_assb_cathode_dem`](benhadjali2026_wip_vs_cup_pressing_assb_cathode_dem.md) (참고 [23] · L436 — 후보 표 근거) · [`dixit2022_isostatic_pressing_ssb_large_scale_manufacturing_review`](dixit2022_isostatic_pressing_ssb_large_scale_manufacturing_review.md) (참고 [30] · L215 귀속은 원문에 없음 — §0-1).
- 황화물 쪽 Heckel · 경도 (P_y ↔ σ_y 환산을 등록할 때 같이 볼 것): [`lee2025_heckel_argyrodite_powder_densification_nanoindentation`](lee2025_heckel_argyrodite_powder_densification_nanoindentation.md) · `var2026_sulfide_se_mechanical_properties_local_indentation_pellet` · `papakyriakou2021_mechanical_behavior_inorganic_li_solid_electrolytes_nanoindentation` · `mcgrogan2017_compliant_brittle_li2s_p2s5_glass_nanoindentation`.
- 큰 변형 접촉 · 겉보기 반지름 성장: `zunker2024_mdr_contact_model_partI` · `storakers1997_similarity_inelastic_contact` · `mesarovicfleck2000_dissimilar_elastoplastic_indentation`.
- 등방 ↔ 금형 압밀 (계산 · 실험): `bouvard2000_hard_soft_powder_densification` · `cardenasbarrantes2022_soft_hard_grains_compaction_experiment_dic` · `hayashi2025_wip_temperature_void_xct_wet_process_ncm111_lpscl_cathode`.

## 🗨️ Q&A 로그
<!-- "Q&A 작성해줘" 트리거 시 직전 질문/답 누적 -->
