Repository: yonghoon7153-source/Yonghoon-DEM-DFT

# 📚 LITDB — 문헌 단일 시스템 (**SE·DFT 축 + DEM·MPM 축, 두 트랙**)

> **앞으로 논문은 여기서만 본다.** 여러 곳(db/literature, kb/papers, db/properties, Excel)에 흩어진 문헌을 한 곳에서 생각·참고·비교하기 위한 통합 MD 시스템.

## 왜 트랙이 둘인가
`INDEX.md` 는 argyrodite 전해질 축이라 접촉역학·MPM·건식전극 digest 가 들어갈 자리가
없다. 그래서 한때 64편이 **어느 인덱스에도 없었다**(open_items #7). 축을 나눠 그 구멍을
닫았고, 한 분모로 세면 “159편 중 98편 미언급” 같은 **가짜 미결**이 나온다
(`comparison_vs_ours.md:8`). 분리는 실측 근거가 있는 결정이다 — 합치지 말 것.

⚠ 이 표의 **편수는 적지 않는다.** 손으로 쓴 수는 반드시 낡는다(README 자신이 세 번 틀렸다).
현재값은 `python3 tools/litdb/build_index.py --check` 로 본다.

File: litdb/papers/tovar2026_cold_spray_cathode_composite_dem_plastic_elastic_bond.md (part 2 of 2)
- **시간 간격**: NMC 결합 Kⁿ = E_b A / l_b ≈ 1.56 × 10⁵ N/m · √(m_s/Kⁿ) ≈ 1.34 × 10⁻¹⁰ s → Δt / √(m/K) ≈ **0.016** (보수적).
- **표의 유도 한계와 σ0 의 정합** (식 (6) · (12) 로 역산한 σ0):
| 재료 | 표 σ0 (MPa) | θ_e-lim 로 역산 σ0 (MPa) | δ_e-lim 로 역산 σ0 (MPa) | 비 (역산/표) | θ_p/θ_e (표) | δ_p/δ_e (표) vs 2α−1 |
| `Fig. 1` | (a) 냉간분무 모식 (가열기 → De Laval → 목 하류 분말 주입 → 기판 원뿔 증착) (b) 분말 SEM (단일 복합 입자 20,000× · 축척 5 µm / 분말 2,500× · 축척 50 µm) (c) CFD 기류 속도장 (0–900 m/s, 강철–황동–강철 벽) (d) 크기별 예측 입자 속도 상자그림 | 건식(무용매) 공정의 **다른 계열** 예시; 입자 크기 ↔ 속도 짝 (10–15 µm ≈153 m/s, figure-read) |
| `Fig. 2` | 기울임 스테이지 사진 (θ 정의, 축척 40 mm) | 실험 각도 정의 |
| `Fig. 3` | 가상 원기둥 결합 모식 (Fⁿ · Fᵗ · Mⁿ · Mᵗ, l_b) | BPM 결합의 4 자유도 그림 — 우리 문서에서 "결합구 = 무엇" 설명용 |
| `Fig. 4` | (a) 굽힘 · (b) 법선 결합의 탄성 → 탄소성 → 완전소성 뼈대 + 제하·재하 경로 (잔류각·잔류변위) | **결합 수준 소성**의 교과서 그림; 우리 hooke/hysteresis 접촉 이력과 대비 |
| `Fig. 5` | (a) 시뮬 구성 (입자 · 11 µm 두께 "Stationary Deformable Substrate", 축척 5 µm) (b) 초기 결합망 단면 | 응집체 ≈14–15 µm · 기판 34 µm 폭 (figure-read) — 도메인 크기 감각 |
| `Fig. 6` | (a) CFD-DEM 예측 속도 (=1d) (b) 고속영상 군집 4개 실측 속도 + 오차막대 | 검증의 실제 강도 (범위 겹침) 판단용 |
| `Fig. 7` | 순간 속도비(COR) vs 시간 — (a) Al 증착 (b) W 반발 (≈0.20 유지) + 스냅샷 | 충돌 시간척도 ≈10⁻⁷ s; "COR(t) → 0" 판정 그림 |
| `Fig. 8` | (a) 기판별 예측 COR (b) 문헌 σ0 (c) 문헌 E | σ0 · E 가 6 금속에서 **같이** 오른다 → 이 그림만으로는 둘을 못 가름 (감도는 SI) |
| `Fig. 9` | 충돌 후 결합 상태 (법선·굽힘) — Al (기판 대부분 빨강, 입자 박힘) vs W (기판 대부분 검정, 입자 반발) | 소성 **표지** 지도; 표지 ≠ 양 (§10-6) |
| `Fig. 10` | 사선 충돌 DEM 구성 (θ 원뿔) | — |
| `Fig. 11` | (a) 각도별 COR(DEM) + 증착 부피(실험) (b) 실험 증착 단면 (c) σ_b^max (d) τ_b^max 결합응력 지도, 0° · 30° · 60° | 이 논문의 **가장 강한 실험–모델 대조** (서열); (c) 입자 내부 고응력 띠 = 식과 모순 (§4-7) |
| `Fig. 12` | (a) 6 기판 × PVDF 1–5 wt% 증착 사진 (b) Al 증착 단면 (c) 기판별 증착 부피 vs PVDF | 바인더 최소량 문턱(기판 의존) — **실험 정성 앵커**; 고-PVDF 에서 서열 일부 붕괴 |
| `Fig. 13` | (a) 크레이터 기판 (h_crater · w_crater) (b) 초기 결합망 | 이상화 기하 1종 |
| `Fig. 14` | 크레이터 3종 충돌 후 모습 + 결합 상태 (그림 안 COR 0.08 · 0.06 · ≈0.00) | 가둠·맞물림 → 소산 증가의 시각 증거 |
| `Fig. 15` | COR vs h/d (w/d > 0.8, d = 12 · 9 · 5 · 2 µm) | 문턱 h/d ≈0.2; 2 µm 이상치 (§10-14) |
| `Fig. S1` | 고속영상 장치 렌더 (카메라 · 노즐 · 조명 · 기판) | — |
| `Fig. S2` | ProAnalyst 특징 추적 화면 (Feature 1, 보정 막대) | 수동 추적 = 군집 단위 |
| `Fig. S3` | Inconel 기준 (a) 항복응력비 (b) 영률비 스윕 COR | "항복응력 지배" 의 근거 그림 |
| `Fig. S4` | 항복응력비 증가에 따른 결합 상태 4단 (위 = 높음: 반발 + 표면 chipping / 아래 = 낮음: 기판 전면 소성 · 증착) | 기판이 '취성처럼' 바뀌는 과정 |
| `Fig. S5` | 영률비 증가에 따른 결합 상태 4단 (위 = 높음: 입자 하부 결합망 손상 · 기판 탄성 / 아래 = 낮음: 깊은 관입) | 고강성 기판에서 **입자 쪽 손상**이 보임 (figure-read) |
| `Fig. S6` | 6 기판 COR vs 항복응력비 (빈 표지 = 문헌값) | 문헌점 위치로 표 σ0 사용 확인 (§4-7) |
| `Fig. S7` | 6 기판 COR vs 영률비 | SS316 문헌점 E비 ≈1.0 → E_b 2.00 × 10¹⁰ 오기 추정 근거 |
| `Fig. S8` | 6 기판 COR vs **기판** 밀도비 | 본문이 말한 "입자 밀도 감도" 그림이 **아님** (§10-9); 단일 실행의 비단조 흔들림 ≈0.02–0.03 폭 감각 |
| `Table 1` · `Table 2` | DEM 물성 (NMC · Al · Cu · steel / SS316 · Inconel · W) — 최종판 p.7 왼 · 오른 단 (2026-11-23 최종판에서 다시 렌더 · 값은 Pre-proof 와 셀 전수 같음) | §4-4 전사; 표 내부 불일치 (§4-7 · 최종판에서도 그대로) |
| 식 크롭 10장 | 식 (1)–(31) — 최종판 p.3–6 (2026-11-23 다시 렌더 · 묶음 · 파일 이름은 옛 그대로 · 단 · 쪽을 넘는 묶음은 위아래로 이어 붙임) | 텍스트 층이 수식을 깨뜨려서 렌더로 보관 · 보고서에 붙일 판 |
| 근거 문단 19장 (2026-11-23) | `txt_p1_abstract` · `txt_p2_continuum_limits_dem_bonded_agglomerates` · `txt_p3_angle_pvdf_experiments` · `txt_p4_p5_bond_unloading_residual_angle` · `txt_p6_setup_spheres_grid_cost_bonds` · `txt_p6_density_alpha_literature_values` · `txt_p7_qualitative_trends_only` · `txt_p7_velocity_validation` · `txt_p7_p8_cor_definition_al_w` · `txt_p8_substrate_ranking_yield_modulus` · `txt_p8_particle_yields_minimal` · `txt_p9_angle_30deg` · `txt_p9_p10_pvdf_thresholds` · `txt_p10_alignment_al_exception` · `txt_p10_crater_resolution_limit` · `txt_p10_p13_crater_setup_thresholds` · `txt_p14_limitations_3d_future` · `txt_si_p3_p4_parametric_ranges` · `txt_si_p7_yield_dominant` | 카드가 숫자 · 정의 · 단정의 근거로 인용한 문단 (최종판 · 400 dpi) |

- **최종판 쪽 (2026-11-23)**: Fig 1 p.2 · Fig 2–3 p.3 · Fig 4 p.4 · Fig 5 p.6 · Fig 6–7 p.8 · Fig 8–9 p.9 · Fig 10 p.10 · Fig 11 p.11 · Fig 12–13 p.12 · Fig 14 p.13 · Fig 15 p.14 · 표 1–2 p.7 · SI 그림 S1–S2 SI p.2 · S3 p.3 · S4 p.5 · S5 p.6 · S6–S7 p.8 · S8 p.9 · 그래픽 초록 = 최종판 PDF 에 없음 (Pre-proof p.29 크롭을 남김).  그림 · SI 그림 크롭은 Pre-proof 렌더 그대로다 — 최종판 래스터와 화면비 차 ≤ 0.001 · 400 px 폭 · 가우스 흐림 2 px 뒤 회색 차 최대 3–15 / 255 (그림 3 은 테두리 한 줄만 28) · SI 그림은 최종판 SI 렌더와 화소 차 0 · 캡션 글자 같음.

## 6. Post-processing ★

- **무엇**: 응집체 속도비(COR) 시계열 · 결합 상태 3분류 (탄성/탄소성/소성, 법선·굽힘 별) 단면 지도 · 결합 응력 (σ_b^max, τ_b^max) 단면 지도 · 일인자 감도 스윕 COR 곡선 · 실험 = 증착 부피·단면 (프로파일로미터) · 고속영상 속도 (수동 추적).
- **도구**: ANSYS Fluent v24.2 (CFD) · CFD-DEM (세부 [27]) · ProAnalyst 2023 (추적) · Keyence VR 3100 (프로파일). DEM 코드 · 렌더러 미기재 (스냅샷은 구 렌더링, 지도는 결합 선분 그림).
- **수치화**: 판정은 **COR = 0 / > 0 이분 + 크기 서열**. 통계 · 시드 · 반복 산포 0 (실험만 ≥3회 평균 · 오차막대). 에너지 소산 분해 · 잔류변형 · 압흔 치수 · 소성 결합 비율의 수치 0.
- ⛔ **없는 후처리**: 에너지 수지(운동 → 결합 소성일 / 접촉 감쇠 / 결합 감쇠 / vdW 일) · 접촉 면적 · 관입 깊이 · 결합 파단 수 · 반발 각도 · 다입자 증착 효율.

## 7. 우리 DEM+MPM 대비 → `our_dem_baseline.md`

> ⚠ 정본 litdb 의 `our_dem_baseline.md` 는 **값 0개 자리표시**다. 아래 "우리" 칸의 숫자는 작업 가지 CLAUDE.md 의 frame [1]/[2]·보정 기록에서 온 것이고, 지위(원장 status)는 그쪽을 따른다.

| 항목 | 이 논문 | 우리 | 같음 / 다름 / 왜 |
|---|---|---|---|
| 공정·하중 체제 | 고속 **단일입자 충돌** 160 m/s · ≈10⁻⁷ s · 관성·탄성파 지배 | **준정적 일축 냉간 압밀** 300 MPa · LIGGGHTS 판 속도 0.01 mm/s | **다름** — 속도비 ≈1.6 × 10⁷ (우리 산수). 판정량도 다름 (COR ↔ porosity/두께/σ). 결과 이식 불가 |
| 소재 | NMC622 : PVDF : CB (LIB 조성, **SE 없음**) · 기판 금속 6종 | LPSCl + NMC811 (+ VGCF · PTFE · SDCP) | **다름** — LPSCl 소성·수송이 아예 없음. 값 이식 금지, 방법·경향만 |
| 입자 표현 | **결합구 응집체** (Ø1 µm 강체 구 2,499개 FCC, 단분산·단일 입자) | DEM = 강체 구 1개 = 입자 1개 (bimodal AM + SE, 수만 개) · MPM = 연속체 물질점 | **다름** — 그들은 입자 *내부*를 이산화, 우리는 입자 *집단*을 이산화 |
| 소성의 종류 ★ | **결합(격자) 소성**: 가상결합 굽힘·법선 항복 → 응집체 모양 영구 변화 가능 (하위 구 강체·부피 고정, 격자 의존) | DEM = **접촉 소성 프록시**도 아님 (hooke/hysteresis 이력 + δ 겹침 = 기하 프록시, 형상 불변) · MPM = **연속체 형상 소성** (J2, ν 0.49 부피보존 유동) | **셋째 범주** — 우리 층위 지도의 "형상이 바뀌는 이산 입자계" 행 (§C `[Xu23]` 와 같은 칸, 그쪽은 JKR 구속·이쪽은 항복응력을 가진 결합) |
| 강성·강도 철학 | E_b = **실재 E** (NMC 199 GPa) + **유효 항복** σ0 9.3 MPa · α 1.2 (복합체의 기공 붕괴·재배열·바인더 변형·계면 미끄럼을 럼핑) | DEM E_SE,eff **1.35 GPa** (실재 ≈22–24 GPa 의 1/18, 재배열·GB 미끄럼·미세파괴 럼핑) · MPM E 1.53 GPa · σ_y 0.15 (2D) / 0.30 GPa (3D) · ν 0.49 | **같은 인식론, 다른 손잡이** — 둘 다 빠진 기전을 유효 매개변수로 럼핑(frame [2]); 그들은 *강도*를 낮추고 강성은 실재값, 우리 DEM 은 *강성*을 낮춤 |
| 접촉 법칙 | 비결합 접촉 = Hertz + Mindlin–Deresiewicz + 감쇠 (e 0.60 고정) | hooke/hysteresis (LIGGGHTS) | 비슷한 탄성 계열; 그들은 결합이 소성을 담당 |
| 점착 | Hamaker vdW (A_H 2.34 × 10⁻¹⁸ J, 차단 0.4 nm), 응집체 모든 구 ↔ 기판 | 믹서 DEM = SJKR 응집에너지밀도(CED) · 압밀 DEM = (점착 거의 없음) | **다른 힘 법칙** — A_H 는 출처 미기재 → 우리 SE–SE 점착 앵커(D3) 로 쓰지 않는다 |
| 파괴 | 결합 강도 기준 파단 (Potyondy–Cundall) → 입자 chipping 가능 · 단 식대로면 NMC 는 **법선 파단 불가** (우리 산수) | DEM Auerbach = 접촉별 **분류만** (실제 분할 없음) · A10 = Bucci CZM 접촉 박리 | 그들은 "실제로 쪼갤 수 있는" 구조; 그러나 NMC 는 강도/항복 = 92 이라 사실상 연성 유효체 |
| 전달(σ) | **없음** (σ_ion · σ_e · κ 0) | 접촉망 Kirchhoff/Holm (DEM) + 복셀 FV (STEP3) | frame [5]: 이 논문은 **역학 절반**(충돌·소산·증착)만, 수송 절반 0 |
| 검증 | 실험 서열 대조 (속도 범위 · 각도 4점 · 기판 서열 Al 예외 · 크레이터 0) | 실험 앵커에 독립 보정 (porosity · σ 앵커) | **frame [4] 교차검증 상대 아님** — 정량 비교 0, 그들 모델도 서로 다른 실험에 보정되지 않음 |
| 감도 결론 | 충돌 소산: **기판 항복응력 (주) > 영률 (부)** (p.8 *"primarily … yield stress … to a lesser extent, the Young's modulus"* · SI p.7 *"yield stress is the dominant factor"* — 2026-11-23 옛 '≫' 를 원문 세기로 고침) | MPM pure-SE 압밀 보정: **체적·영률이 주 손잡이, σ_y 는 부차** | 정반대처럼 보이지만 **문제가 다름** (동적 소산 vs 준정적 치밀화) — 서로 옮기지 않는다 |
| AM 강성 | NMC E 1.99 × 10¹¹ Pa (표 1 출처 [51] Cheng 2017 NMC111 · [52] Lischka & Nirschl 2023 — 행별 귀속 없음) | DEM E_AM 140 GPa (원 출처 철회 — 작업 가지 원장 CL-90) | 문헌 DEM 의 E_NMC 산포 (Sangros 142 · Ngandjong 200 · 이 논문 199) 에 한 점 추가 — 원전 확인 전 이식 금지 |

**비판적 한정 (차이를 '실재'로 부르기 전에)**:
- ① **강체-구 DEM vs 소성 연속체 (frame [1]/[2])**: 이 논문의 "소성" 은 결합 격자 소성이지 연속체 유동이 아니다. 같은 낱말 *plastic* 을 우리 MPM 의 형상 소성과 섞으면 안 된다.
- ② **재료 이전 불가**: NMC–PVDF–CB 와 금속 기판 → 황화물 SE 의 압밀 거동과 무관. 강성 floor 논의(E_SE 가 porosity 하한을 정함)와도 접점 없음 (porosity 를 계산하지 않는다).
- ③ **정성뿐**: 모든 실험 대조가 서열이고 DEM 은 단일 실행 · 단일 격자 방위 — "일치" 는 패턴 수준.
- ④ **frame [5]**: 이 논문은 DEM 으로 *역학*을 한다 (우리 분업과 반대 방향의 사용) — 결합구가 형상 변화를 내는 대신 **입자당 구 수천 개**가 든다. 우리 SE 1 µm 입자를 하위 구 10²–10³ 개로 풀면 real_14 침대 SE 32,832개 → 3 × 10⁶–3 × 10⁷ 구 (우리 산수) — Giannis 2021 이 말한 비용 장벽 그대로 ⇒ **우리 MPM scaffold 커플링(AM 골격 고정 + SE 만 MPM) 선택의 근거가 하나 더 생긴다.**

## 7b. ★ 자세한 분석 — 우리 계획에 무엇을 주나 (2026-11-23 보강)

(이름 = 정독 지시서 3 절.  우리 값 = 작업 가지 CLAUDE.md: DEM 18 배 연화 · E_eff 1.35 GPa · 순수 SE Heckel P_y 138 MPa (σ_y,eff 46 MPa) / MPM E 1.53 GPa · σ_y 0.30 GPa · ν 0.49 (K 25.5 GPa) / 랩 표준 = 순수 SE 300 MPa 기공 10–13 % · LPSCl 진밀도 1.64 g/cm³ — 고정 · 판정 대상 아님.)
**랩 표준 옆에 놓을 이 논문 숫자 = 없음** — 기공 · 밀도 · 압력 측정이 0 이라 '랩 표준과 다른 문헌 값' 도 없다 (증착 '부피' · 원뿔 높이는 다른 양).

| 이름 | 이 논문이 주는 것 | 못 주는 것 · 한정어 |
|---|---|---|
| **단계 0** (기공 연산자 · 판정 기준 결과 전 등록) | 기공 연산자 없음 · 판정 꼴 하나: *"A steady-state coefficient of restitution of zero indicates a successful particle deposition"* (p.7) 같은 이분 판정은 단일 실행 흔들림 (SI `Fig. S8` ≈0.02–0.03 · figure-read) 이 기판 사이 차 (steel · SS316 · Inconel ≈0.073–0.107) 와 같은 크기 → 이분 · 서열 판정을 등록할 때 반복 실행 산포 칸을 같이 · 결합 상태 지도는 표지가 포화 (항복변형률 4.7 × 10⁻⁵ · §4-7) → 등록 관측량 = 표지 비율이 아니라 양 (잔류 변형 · 소산 에너지) | 기공 · 밀도 · 진밀도 0 |
| **단계 1** (3D 메모리 · 장 수) | 입자 형상을 이산 하위 구로 풀 때의 수: 한 충돌 = 구 15,215 개 · Δt 2.20 × 10⁻¹² s · ≈9.5 × 10⁴ 걸음 · 하위 구 수 N ≈ 0.74 (D/d)³ · 우리 SE 를 ⌀0.1 µm 하위 구로 = real_14 ≈2.4 × 10⁷ 구 · 같은 Δt 로 판 1 µm 이동 ≈4.5 × 10¹⁰ 걸음 [전부 우리 산수 · §4-7] — '입자마다 형상 자유도' 를 이산 입자로 줄 때의 벽 | 메모리 · 시간 · 하드웨어 [미확인] |
| **단계 2** (2D MPM 코드 · 단위 시험) | 없음 | 3D DEM 만 |
| **단계 3** (2D 접촉 표현 비교) | 없음 | — |
| **단계 4** (3D 순수 SE · σ_y 하나 맞춤) | 없음 — 대조 꼴만: 그들은 **E 를 실재값** (E_b = E · NMC 199 GPa) 으로 두고 **항복 · 경화를 복합체 유효값** (σ0 9.3 MPa · α 1.2) 으로 낮춘다 ↔ 우리 MPM 은 E 를 1.53 GPa 로 연화하고 σ_y 0.30 GPa · ν 0.49 — 손잡이가 반대 · 둘 다 빠진 기전 (재배열 · 기공 붕괴 · 바인더 변형 · 계면 미끄럼) 을 유효값에 넣는다 (frame [2]) | 맞춤 표적 아님 (기공 · 압력 없음) |
| **단계 5** (3D 복합 압밀) | 없음 — 단일 입자 충돌 · 다입자 없음 (저자 한계) | — |
| **단계 6** (탈압 · 되돌아옴) | 결합 하나의 제하 법칙 (식 5 · 11 · Fig 4 · p.4–5): 제하 = 늘 탄성 기울기 · 0 까지 빼면 잔류각 / 잔류 변위 · 재하 = 탄성선 → 뼈대 — 입자 안 소성 모델의 '최소 제하 규칙' 꼴 (U3 · U4 에서 기대할 꼴) · 입자 수준 되돌아옴 = 반발 (COR) | 압밀 탈압 · 다입자 되돌아옴 없음 · 제하 법칙의 실험 검증 없음 |
| **단계 7** (형상 · 피복 · 수송) | 없음 (수송 · 피복 0) | — |
| **후보 D0** (지금 DEM) | 대조: 그들의 비결합 접촉 = Hertz + Mindlin–Deresiewicz + Coulomb + 감쇠 (e 0.60 고정 · *"consistent baseline"*) — 우리 hooke/hysteresis 와 같은 탄성 계열 · 소성 · 형상 변화는 결합이 맡는다 | 우리 18 배 연화 · E_eff 1.35 GPa · Heckel P_y 138 MPa 와 견줄 숫자 없음 |
| **후보 A′-0** (판 · 벽 · AM 자리 접촉 규칙) | 기판 = 정지한 변형 가능 결합 격자 (`Fig. 5a` 그림 글자 *"Stationary Deformable Substrate"*) · 바닥 · 옆 경계조건 미기재 | 벽 미끄럼 · 분리 규칙 없음 |
| **후보 A · A′** (MPM 강체 AM / 입자별 속도장) | 없음 | — |
| **후보 B** (입자별 FE) | 연속체를 버린 이유: *"Continuum models applied to model these fast impacts cannot capture localized contact phenomena, particle fracture, or substrate-dependent adhesion"* (p.2) — 후보 B 쪽 반론 한 줄 (고속 충돌 맥락) | 비교 계산 없음 |
| **후보 C** (MDR) | 없음 | — |
| **후보 C′** (항복 캡 탄소성 접촉 DEM) | **이웃 길** — 항복 캡을 접촉이 아니라 **결합**에 둔다 (굽힘 M_p-lim = (4/3)σ0 r_b³ · 법선 F_p-lim = α σ0 A · 탄소성 기울기 ½ · 제하 탄성 · 식 5–16) → 응집체 '입자 안' 소성 · 형상 변화 (단 NMC 는 'minimal') | 맞춘 값 0 · 격자 배위수가 강성 손잡이 (p.6) · 우리 압밀 크기로는 비용이 벽 (단계 1) |
| **후보 M0** (균질화 압밀) | 없음 | — |
| **U0–U6** | **U3** (단단한 구를 소성 블록에 눌렀다 떼기) 의 동적 판 = 단단한 응집체가 소성 결합 기판에 160 m/s 로 박히거나 튐 (반발 · 압흔 · 기판 소성 지도) — 압흔 깊이 · 지름 숫자는 없음 · **U1** (입자 하나 · 해상도) — *"sphere resolution did not affect the qualitative trends"* (p.6 · 자료 없음) · U5 (비슷한 강성 입자끼리 충돌) 없음 | 해상도 수렴 자료 없음 |
| **R1–R7** | **R2** 미끄럼 (Mindlin–Deresiewicz → Coulomb · 사선 충돌에서 미끄럼이 증착을 줄임 · p.9) · **R3** 입자 정체 유지 (응집체 = 결합 묶음) · **R4** 결합 수준 제하 · 반발 · **R6** 형상 변형 가능 — 단 NMC 는 *"minimal"* (p.8) · **R7** 결합 파단 → chipping (SI p.4) — 단 식대로면 NMC 법선 파단 불가 (§4-7) · **R5 와 반대 꼴** (σ0 · α · ρ · e · e_b · A_H · 격자를 '정해서' 씀 · 실험에 맞춘 값 0) | R1 (단단한 입자의 하중 몫) 없음 |
| **결과 전 대조 항목** | 없음 — COR · 기판 서열 · PVDF 문턱 · 크레이터 문턱은 우리 압밀 관측량과 다른 양 · 가져올 것은 보고 규칙 ('표지 ≠ 양' · 이분 판정 + 반복 산포) 뿐 | — |

- **재료 · 차원 · 조건 차이**: NMC622 : PVDF : CB 응집체 + 금속 기판 ↔ 우리 LPSCl + NCM811 · 3D = 같음 · **단일 입자 동적 충돌** (160 m/s · ≈10⁻⁷ s) ↔ 준정적 일축 압밀 300 MPa (판 속도 0.01 mm/s) · 하위 구 Ø1 µm (입자 ≈15 µm) ↔ 우리 SE 입자 하나 = 구 하나 (r 0.5 µm).

## 8. 적용 인사이트 (내 연구에 어떻게)

- ① **층위 지도 갱신 (문서 작업, 값 0)**: `comparison_vs_ours_DEM.md` §C "형상이 바뀌는 이산 입자계" 에 **결합구 + 탄소성 결합 (BPM)** 행을 더한다 — 우리 DEM(형상 불변) · `[Xu23]`(JKR 구속 응집체) · 이 논문(항복응력 결합) · 우리 MPM(J2 연속체). "문헌 DEM 은 형상 못 바꾼다" 는 문장의 한정이 하나 더 필요하다: **결합구 응집체면 바꾼다 — 단 격자 의존·고비용**.
- ② **"표지 ≠ 양" 규율의 외부 사례**: 결합 상태 색지도에서 입자는 늘 빨강(완전소성)인데 저자 스스로 "실질 소성은 작다" 고 쓴다 — 항복변형률 4.7 × 10⁻⁵ 이 너무 작아 표지가 포화. 우리 Auerbach 파괴 분류 · coverage 판정 · bond-state 류 출력도 **분류 비율이 아니라 양(에너지·변형·면적)으로 보고**해야 한다는 근거로 쓸 수 있다.
- ③ **입자 분할(파편) 능력 = 우리 F 축 공백**: 우리 DEM 은 AM 파괴를 접촉별 Auerbach 로 **분류만** 하고 쪼개지 않는다. 결합구 응집체가 그 표준 경로임을 이 논문이 보여주지만, NMC 강도(860 MPa)가 항복(9.3 MPa)의 92배라 **법선 파단이 식상 불가능**한 설정 → 우리가 흡수한다면 **강도/항복 비를 실측 앵커(예: `wheatcroft2023` 입자 분할 하중)로 먼저 묶어야** 한다.
- ④ **건식(무용매) 전극 공정의 다른 갈래**: 우리 SDCP/건식 PTFE 트랙(전단 혼합 → 피브릴 → 압연)과 달리 **분사 퇴적**. 바인더(PVDF) 최소량 문턱이 기판(=집전체) 에 따라 1–4 wt% 로 갈린다는 실험 정성 경향과, **Al 집전체 산화막이 PVDF 부착을 막는다는 해석**(인용 [64], 이 논문 측정 아님)은 계면 점착 트랙(I 축) 의 "집전체 쪽" 질문 목록에 올릴 만하다.
- ⑤ **E_NMC 출처 사슬**: 우리 E_AM 140 GPa 의 출처가 철회된 상태에서, 문헌 DEM 이 쓰는 E_NMC 산포(142–200 GPa)에 이 논문 199 GPa 가 추가된다. AM 은 우리 모델에서 사실상 강체라 결론 영향은 작지만, 표에 출처를 달려면 **Cheng 2017 (*J. Eur. Ceram. Soc.* 37, 3213) 원문을 정본 카드로 확보**하는 것이 먼저다 (이 카드는 행별 귀속을 주지 않는다).
- ⑥ (2026-11-23) **격자 배위수 = 강성 손잡이** — 저자가 기판을 FCC 가 아니라 단순 정사각 격자로 고른 이유가 *"densely bonded substrates suppress local deformation and prevent realistic indentation"* (p.6) 이고, 그 격자에서는 탑 · 리지 · 요철이 *"collapse under impact"* (p.10) 한다 → 입자 안을 이산 요소 (결합구 · 입자별 FE · 다물체 MPM) 로 풀 때 **이산화 자체가 거시 강성 · 항복을 정한다**.  E_b = E 를 넣어도 거시 E 가 E 가 아니다 (§4-7 · 축방향 ≈ πE_b/4 거친 추정) — 후보 B · C′ 를 등록할 때 '입자 하나 압축으로 거시 E · 항복을 먼저 재는' U1 을 앞에 둔다.

## 9. 인용 가능 문장 (deck/paper용)

- "In an elastoplastic bonded-sphere DEM of single NMC622-composite impacts under low-pressure cold-spray conditions (Tovar et al., *Surf. Coat. Technol.* 541 (2026) 134102), deposition (zero rebound) occurred only when the substrate dissipated enough energy plastically; the substrate yield stress was the primary control and its Young's modulus a secondary one (one-at-a-time sensitivity study, Supplementary Information)."
- "Bonded-sphere agglomerates can change particle shape through yielding of inter-sphere bonds while their constituent spheres stay rigid — a lattice-level plasticity that is distinct from both contact-law plasticity in sphere DEM and continuum (J2) shape plasticity in MPM."
- "Even when all bonds of the impacting NMC agglomerate yielded, the available impact energy was insufficient to drive significant geometric change within the particle (Tovar et al., *Surf. Coat. Technol.* 541 (2026) 134102, p. 8)." — 결합 소성 표지 ≠ 형상 변화의 인용 문장 (2026-11-23).
- ⚠ 쓰지 말 것: 기판별 COR 의 소수점 값을 "측정값" 처럼 (figure-read · 단일 실행) · "실험과 정량 일치" · "PVDF 기전을 DEM 이 설명" (저자 부인) · "less dense deposits" (밀도 미측정).

## 10. 주의/한계 (over-claim 방지)

1. **재현성**: DEM 코드 이름·버전·구현·경계조건 미기재, 데이터 "요청 시", 반복·시드·격자 방위 변경 0.
2. **표 내부 불일치 (우리 산수, §4-7)**: SS316 E_b 2.00 × 10¹⁰ (다른 열은 E_b = E; 유도 한계·`Fig. S7`·`Fig. 8c` 는 2.00 × 10¹¹ 과 맞음 → 오기 추정) · Al · Cu · W 의 유도 한계가 표 σ0 와 ×0.34 · ×0.63 · ×2.0 어긋남 (`Fig. S6` 문헌점은 표 σ0 위치) → 시뮬 입력 σ0 확인 불가.  (2026-11-23: 최종판 `Table 1` · `Table 2` (p.7) 에서도 값이 그대로 — 고쳐지지 않았다.)
3. **식–그림 모순**: 식 (11)–(17) 대로면 NMC 결합 σ_b^max ≤ ≈27 MPa (우리 산수) 인데 `Fig. 11c` 의 입자 내부 띠가 8.6 × 10⁸ Pa 눈금 상단 색에 닿는다.
4. **"취성 NMC" 서사 ↔ 모형**: NMC 는 σ0 9.3 MPa · α 1.2 · 강도 860 MPa 의 **연성 유효체** — 식대로면 법선 파단이 불가능하고 취성 파괴(결정립계 균열)는 모델에 사실상 없다.
5. **에너지 분해 없음**: *"plastic deformation dominates the energy loss during impact, demonstrated experimentally [35–37] and analytically [38–41]"* (p.2) · 초록 *"plastic deformation, the primary mechanism of energy loss in cold spray"* 는 서론의 실험·해석 문헌 [35–41] 근거이고 (2026-11-23: 옛 인용 꼴 *"plastic deformation is the primary mechanism of energy loss"* 는 원문 그대로가 아니어서 최종판 문장으로 바꿈), 이 DEM 은 결합 소성일 · 접촉 감쇠(e 0.60 고정 — 단순 충돌 기준 회당 운동에너지 손실 ≈1 − e² = 0.64 수준, 우리 산수) · 결합 감쇠(e_b 0.88) · vdW 의 몫을 **분해하지 않는다**.
6. **소성 표지의 포화**: 항복변형률 4.7 × 10⁻⁵ (NMC) – 1.9 × 10⁻³ (W) 라 충돌 응력파만으로 'plastic' 판정이 쉽다 — Al 은 충돌점에서 ≈17 µm 떨어진 기판 가장자리까지 빨강 (`Fig. 9a`). 소성 결합 비율·잔류변형·압흔 치수의 정량 0.
7. **단일 실행 산포**: `Fig. S8` 에서 같은 기판의 COR 이 밀도비에 따라 **비단조로 ≈0.02–0.03 폭** 흔들린다 (SS316 0.079–0.103 · steel 0.070–0.104, figure-read) → steel 0.073 · SS316 0.098 · Inconel 0.107 의 차이(≈0.01–0.03)는 그 폭과 같은 크기 (저자도 "comparable" 로 묶음). 결정격자(FCC) 방위 · 충돌점 위치 변화 시험 0.
8. **감도 주장 데이터 미제시**: 구 크기 1 µm 의 무영향 · 기판 크기(34 × 34 × 11 µm, 입자 ≈15 µm 의 2.3배 폭 · 0.7배 두께)의 경계 무영향 — "preliminary tests" 뿐.
9. **`Fig. S8` 불일치**: 본문은 NMC **입자** 밀도 감도(5394 vs 문헌 ≈4500)를 S8 로 보였다 하는데 S8 은 **기판** 밀도 스윕 (x = 기판/입자 밀도비, 문헌 표지 = 기판 밀도). 입자 밀도 감도는 미제시. 또 "복합체 유효 밀도" 가 최밀 성분 NMC 보다 크다 (PVDF·CB·기공이 있으면 작아져야 함).
10. **SI 서술 과소**: *"density … no significant consistent influence"* 인데 `Fig. S8` 에서 W 0.067 → 0.20 · Al 0 → 0.078 (figure-read).
11. **검증 = 서열**: 속도(크기 분포 vs 크기 미상 군집 4개 범위 겹침) · 각도(실험 0/30/45/60° 4점; 본문 "30° 부터" ↔ DEM 15–20° 부터 COR > 0) · 기판(Al 예외를 사후에 산화막으로 설명 — 이 논문에서 산화막·부착 측정 0) · 크레이터(실험 0).
12. **DEM 에 PVDF 없음** — 바인더 효과를 설명하지 않음 (저자 명시). 실험과 DEM 을 잇는 것은 "COR ↑ ⇒ 필요 PVDF ↑" 라는 서열 가설뿐; 5 wt% 에서는 W ≈ Inconel 로 서열 일부가 무너진다.
13. **Al 물성 의심 (우리 일반지식 기반 · 원문 미기재 — 출처 [53] · [54] 는 웹 자료 · 항 24)**: Al 행의 σ_normal 310 · σ_shear 207 MPa 는 시효경화 Al 합금 (6061-T6 급) 의 인장·전단강도와 같은 숫자인데 σ0 30 MPa 는 연질 순 Al 급 — 실험 기판의 합금·조질도 미기재. DEM 의 "Al 만 증착" 은 이 σ0 선택에 걸려 있다 (`Fig. S6`: Al 도 σ0 비 100 에서 COR ≈0.08, figure-read).
14. **크레이터 해상도**: 2 µm 입자 ≈6 구 (우리 산수) → 입자라 부르기 어려운 클러스터; h/d ≈0.41 에서 2 µm 반발 (COR ≈0.143, `Fig. 15`) 은 본문 미논의 — *"consistent across particle sizes"* 와 충돌. 크레이터 연구 입자들의 충돌 속도도 미기재 (`Fig. 1d` 상 크기마다 다름).
15. **거칠기 일반화 금지**: 단일 크레이터 기하만 (탑·리지·요철은 격자 붕괴로 불가 — 저자 명시).
16. **빠진 물리 (저자 명시)**: 다입자·누적 퇴적 · 가스 300 °C 열 · 온도/변형률속도 의존 연화 · 단열 전단 불안정 · 산화막 · 표면화학.
17. **입자 크기 미기재**: 2,499 구 응집체 지름(우리 산수 ≈15 µm) · 160 m/s 가 어느 크기의 속도인지 (figure-read 10–15 µm 중앙 ≈153 m/s) 둘 다 본문에 없음 — 최종판 p.6 은 *"chosen based on the particle-size distribution used in experiments"* 라고만 한다 (숫자 · 분포 미기재).
18. **결론의 "less dense deposits"** — 증착 밀도는 측정하지 않았다 (부피·단면만).
19. **경계조건 미기재**: 기판 바닥·옆면 고정 여부 · 반사파 처리 없음 — "Stationary Deformable Substrate" 라벨뿐.
20. **격자 = 조율 손잡이**: 기판 단순입방 격자를 "충분히 무르게" 고름 (조밀 결합이면 압흔이 안 생김) — E_b = E 로 두고 격자의 거시 강성 보정이 없다 (축방향 ≈ πE_b/4, 우리 산수).
21. **Hamaker 상수 23.4 × 10⁻¹⁹ J** — 출처·근거 미기재 (표 NMC 열 [51,52] 중 어디인지 불명); 통상의 산화물·금속 값보다 큰 편 (일반지식 메모).
22. **자잘한 오기**: 본문 "Chanh et al. [34]" (참고문헌 1저자 = C. Nguyen — 이름/성 혼동) · 크레이터 생성 "spherical grid" (기판은 정사각 격자) · CRediT "Ambreen Nissar" ↔ 저자 "Nisar" (Pre-proof — **최종판 p.14 에서 'Ambreen Nisar' 로 고쳐짐**) · 표 "σ_shear" ↔ 본문 "τ_shear" · "coefficient of coefficient" (restitution 의 오타) · 법선 탄소성 원전 [44] 이 **학위논문** (심사 논문 아님).  (2026-11-23: 'Nissar' 를 뺀 나머지는 최종판에도 그대로 — Chanh p.2 · spherical grid p.10 · σ_shear 표 p.7 ↔ τ_shear 식 (18) p.5 · coefficient of coefficient p.8.)
23. (2026-11-23 · 최종판) **α 정의 ↔ NMC α**: 식 (16) 아래 정의는 α 를 *"obtained from the stress-strain curve for the material"* (p.5) 이라 하지만 NMC 의 1.2 는 곡선에서 얻지 않고 복합체 겉보기 경화를 대표하도록 정한 값 (p.6) · 기판 α (2.0–3.5) 의 곡선 출처도 웹 자료 [53]–[62] 뿐 · 최종판 p.5 는 그 정의 문장의 α 를 *"where a is …"* (이탤릭 a) 로 찍었다 (조판 오기).
24. (2026-11-23 · 최종판) **기판 물성 출처 = 웹 자료**: [53] AZoM *"What are the properties of aluminum?"* · [54] china-casting.com · [55] AZoM 구리 · [56] kupfer.de · [57] matweb · [58] ezlok.com · [59] AZoM SS316 · [60] Special Metals 기술 자료 (2013) · [61] AZoM 텅스텐 · [62] matweb (접속일 2026-04-30 · 08-04 · p.15) — 합금 · 조질도 · 시험 조건이 없는 일반값이라 '문헌값' 의 무게가 가볍다 (항 13 의 Al 의심과 같은 뿌리).
25. (2026-11-23 · SI) **SI 본문 ↔ 캡션 모드 이름**: SI p.4 *"bond states in the normal and shear mode"* ↔ `Fig. S4` 캡션 *"(a) Normal and (b) bending bond networks"* (SI p.5) · 본문 그림들은 '굽힘' (p.8 · `Fig. 9`) — 'shear' 는 SI 본문의 오기로 보인다 [추정].
26. (2026-11-23 · 최종판) **단위 없는 숫자 · 철자**: *"The particle bond yield stress (9.3x10⁶)"* — 단위 없음 (표는 Pa · p.6) · *"Johnson-Kendal-Roberts"* (Kendall · p.2) · *"Hence, this size therefore offers"* (겹친 접속사 · p.6).
27. (2026-11-23 · 최종판) **'흐름은 그대로' 주장**: *"These missing physics naturally limit quantitative predictive capability, but they do not affect the mechanistic trends that the model is designed to resolve."* (p.14) — 빠진 물리 (PVDF · 산화막 · 온도 · 다입자) 를 넣고도 서열이 남는지 본 계산이 없으니 주장일 뿐이다 · Al 예외가 이미 그 반례 꼴 (기계 서열 ↔ 실험 서열).

## 11. 용어 미니사전

- **냉간분무 (cold spray, CS)**: 분말을 녹이지 않고 초음속에 가까운 기류로 가속해 충돌만으로 붙이는 퇴적법. 이 논문은 **저압**(70 psi, 입자 ≈120–210 m/s) 영역 — 통상 300–1200 m/s 보다 느리다.
- **De Laval 노즐**: 수렴–발산 노즐. 목(throat) 하류 저압부에 분말을 **Venturi 흡입**으로 넣는다.
- **CFD-DEM**: 기류(CFD)와 입자(DEM)를 결합해 입자 궤적·속도를 계산.
- **COR (반발계수)**: 충돌 후/전 속도비. 이 논문의 증착 판정량 — 정상 상태 0 이면 증착.
- **BPM (bonded-particle model)**: 구들을 가상결합으로 묶어 연속 고체(입자·기판)를 표현하는 DEM. 결합은 법선·전단 힘과 비틀림·굽힘 모멘트를 전달 (Potyondy & Cundall 2004).
- **탄소성 결합 (elastoplastic bond)**: 탄성 한계 너머 기울기 ½ 로 경화하다가 완전소성 한계에서 힘/모멘트가 일정해지는 결합. 제하 시 잔류 변형이 남는다 (Guo 2018 굽힘 · Suehr 2025 법선).
- **경화 인자 α**: 큰 소성변형의 유동응력 / 항복응력. 완전소성 법선력 = α σ0 A.
- **Potyondy–Cundall 파단 기준**: 결합의 최대 법선응력(축력 + 굽힘) 또는 최대 전단응력(전단력 + 비틀림)이 강도를 넘으면 결합 삭제.
- **Mindlin–Deresiewicz**: 하중 이력에 따른 접선 접촉 강성(정지마찰) 모델.
- **Hamaker 상수 A_H**: 반 데르 발스 인력의 크기 계수. 구–구 F = A_H R\*/(6x²) 꼴.
- **FCC 충전율 0.74**: 같은 구의 최밀 충전 분율.
- **단열 전단 불안정 (adiabatic shear instability, ASI)**: 금속 냉간분무 결합의 고전 기전 — 이 DEM 에는 없다.
- **섀도그래프 고속영상**: 백라이트로 입자 그림자를 찍어 추적.

## 12. 참고문헌 지도 (우리 litdb 보유 여부)

| 번호 | 문헌 | 이 논문에서의 역할 | 정본 카드 |
|---|---|---|---|
| [27] | E. Kim, et al., Cold-sprayed NMC622 composite as a cathode for lithium-ion batteries, *ACS Appl. Mater. Interfaces* 17 (49) (2025) 67152–67159, https://doi.org/10.1021/acsami.5c17931 (최종판 p.15 그대로) | 같은 그룹 선행 실험편 (공정 조건 · CFD-DEM · 전기화학) | 없음 (papers/ · '67152' · 'acsami.5c17931' grep) |
| [34] | C. Nguyen, J. Curtis, K. Salari, *Pharmaceutics* 16 (2024) 727 | JKR 응집체 충돌 체제 지도 (대조군) | 없음 |
| [42] · [43] · [48] | Y. Guo et al. 2013 *Powder Technol.* 249 / 2018 *Chem. Eng. Sci.* 175 / 2019 *AIChE J.* 65 | 결합구 섬유 모델 · 탄소성 굽힘 결합 · 증분식 | 없음 |
| [41] | I. Green, The prediction of the coefficient of restitution between impacting spheres and finite thickness plates undergoing elastoplastic deformations and wave propagation, *Nonlinear Dyn.* 109 (4) (2022) 2443–2458, https://doi.org/10.1007/s11071-022-07522-3 | 탄소성 충돌 · 반발계수의 해석 근거 (*"analytically [38–41]"* p.2) | 없음 (2026-11-23 grep) |
| [44] | E.M. Suehr, Granular Flows of Complex Particle Shapes and Particle Impact Behavior Via a Plastic-Elastic Bond Model, UC Davis, 2025 (eScholarship 4s3420wn · 접속 2026-01-28 — 최종판 p.15 그대로) | 탄소성 법선 결합 | 없음 (학위논문) |
| [45] | D.O. Potyondy, P.A. Cundall, A bonded-particle model for rock, *Int. J. Rock Mech. Min. Sci.* 41 (8) (2004) 1329–1364, https://doi.org/10.1016/j.ijrmms.2004.09.011 | BPM 탄성 결합 · 파단 기준 | 없음 (여러 카드가 인용만 · 2026-11-23 grep) |
| [47] | C. Thornton & K. K. Yin, *Powder Technol.* 65 (1991) 153 | 접촉 강성 · 접선 이력 | 없음 (같은 저자 계열 `thorntonning1998_adhesive_elastoplastic_contact` 는 있음 — 다른 논문) |
| [49] | H. C. Hamaker, *Physica* 4 (1937) 1058 | vdW 식 | 없음 |
| [50] | M. Hassani et al., *Acta Mater.* 199 (2020) 480 | W 무증착 근거 | 없음 |
| [51] · [52] | E. J. Cheng et al., *J. Eur. Ceram. Soc.* 37 (2017) 3213 (NMC111 기계물성) · C. Lischka & H. Nirschl, *Energy Technol.* 11 (2023) 2200849 (양극재 DEM 보정) | NMC 열 물성 출처 (행별 귀속 없음) | 없음 (Lischka 2023 은 `hare2026_dem_pept_dry_mixing_nmc622_eirich` 카드가 출처 사슬로 언급) |
| [53]–[62] | 웹 자료 — AZoM (Al · Cu · SS316 · W 물성 쪽) · china-casting.com (Al 항복) · kupfer.de (Cu) · matweb (steel · W) · ezlok.com (탄소강) · Special Metals *Inconel Alloy 625* 기술 자료 (2013) · 접속 2026-04-30 / 08-04 | 기판 여섯의 '일반 문헌값' (`Table 1` · `Table 2`) | 해당 없음 (웹 쪽 · §10-24) |
| [63] | W. Li, H. Wu, C. Verdy, S. Costil, H. Liao, S. Deng, Study of low-pressure cold spray additive manufacturing: investigation of kinematic spray parameters on deposition and properties, *3D Print. Addit. Manuf.* 10 (6) (2023) 1260–1271, https://doi.org/10.1089/3dp.2021.0260 | 통상 냉간분무 속도 300–1200 m/s | 없음 |
| [64] | K. Watanabe et al., *ACS Appl. Polym. Mater.* 7 (5) (2025) 3122–3133 | Al 집전체 위 PVDF 부착 기전 (Al 예외 해석) | 없음 |
| [65] | P. Richer et al., *J. Therm. Spray Technol.* 15 (2006) 246 | 기판 거칠기가 첫 층 증착을 돕는다 | 없음 |

- 연관 정본 카드 (같은 축): `xu2023_realistic_am_shape_cgmd_calendering` (형상 바뀌는 이산 입자계 — JKR 구속) · `sankar2026_fiber_scale_dem_carbon_felt_manufacturing` (LAMMPS BPM 결합구 섬유) · `giannis2021_stress_based_multicontact_dem` (BPM·MPM 등 형상 방법의 비용 장벽 서술) · `zhang2026_xct_dem_cathode_calendering_peel_calibration` (DEM 결합 강도의 한 점 보정 — 강도 ≠ G_c) · `wheatcroft2023_nmc811_secondary_particle_fracture_insitu_sem` (NMC 입자 분할 하중 실측) · `sangros2019_dem_calendering_lib_electrode` · `ngandjong2021_dem_calendering_digital_twin` (E_NMC 142 · 200 GPa).

## 13. 확인 못 한 것

- 실제 시뮬에 들어간 Al · Cu · W 의 σ0 (표 σ0 행과 유도 한계 행 중 어느 쪽인지) · SS316 E_b 의 실제 값.
- `Fig. 11c` 의 고응력 띠가 식과 모순되는 이유 (구현 미공개).
- DEM 코드·경계조건·계산 시간·시드 · 크레이터 연구 입자들의 충돌 속도 · 2,499 구 응집체의 정확한 지름.
- [51] Cheng 2017 이 NMC E 199 GPa 를 보고하는지 (원문 미확인 — 이 카드는 출처 칸 표기만 옮김).
- Hamaker 상수 23.4 × 10⁻¹⁹ J 의 출처.
- ~~Journal Pre-proof 이후 최종판에서 표·그림이 고쳐질지.~~ → ✅ 2026-11-23 해소: 고쳐지지 않았다 (표 · 그림 · 식 · 숫자 같음 · §14).
- (2026-11-23) 하이라이트 · 그래픽 초록의 최종판 꼴 — 최종판 PDF 15 쪽에 둘 다 없다 (Pre-proof p.28 하이라이트는 이 카드가 옮기지 않았다 · GA 크롭은 Pre-proof p.29 렌더).
- (2026-11-23) α 의 '응력–변형 곡선' 출처 (p.5 정의) · 기판 물성 웹 쪽의 합금 · 조질도 (§10-23 · 24).

## 14. ★ 최종판 대조 (2026-11-23) — 바뀐 것 · 같은 것

대조 기준: **최종판** = `2a8911cb-…pdf` (15 쪽 · Version of Record) + SI `6a8cf469-…pdf` (9 쪽) ↔ **처음 판** = 이 카드 (2026-11-02 · Pre-proof 44 쪽에서 옮긴 숫자 · 인용) + Pre-proof 크롭 (`figures.json` 의 옛 항목).  ⚠ Pre-proof PDF 자체는 이번에 inbox 에 없어 **글자 대 글자 diff 는 못 했다** — 카드가 옮긴 숫자 · 인용 문장과 크롭 화소가 대조 대상이다.

### 14-1. 원문 쪽에서 바뀐 것

| 항목 | Pre-proof (카드 · 크롭) | 최종판 | 카드 반영 |
|---|---|---|---|
| 서지 | *Surface & Coatings Technology* (2026) Journal Pre-proof · article 134102 · PII S0257-8972(26)00954-0 · 권 · 쪽 미정 | **541 (2026) 134102** · 15 쪽 · 온라인 2026-10-30 (p.1) · 권 날짜 2026-12-01 (PDF 메타데이터) · VoR | 제목 줄 · 메타 줄 · 머리 상자 · §2 · §9 |
| 쪽 배치 | 44 쪽 (본문 2–18 · 참고문헌 19–24 · 캡션 24–25 · 표 25–27 · 하이라이트 28 · 그림 29–44 한 쪽에 하나) | 15 쪽 2 단 조판 (그림 · 표가 본문 안 · 캡션이 그림 밑) | §0 · §5 쪽 목록 · `figures.json` (`final_page`) |
| CRediT 이름 | *"Ambreen Nissar"* (저자 줄은 Nisar) | *"Ambreen Nisar"* (p.14) — 고쳐짐 | §10-22 |
| 그래픽 초록 · 하이라이트 | Pre-proof p.29 · p.28 | 최종판 PDF 에 없음 (출판사 웹 쪽에 있는지 [미확인]) | §0 · §13 · GA 크롭 그대로 |
| 식 조판 | 곱 기호 '·' (식 5 · 11) · 대각 워터마크 | '•' · 워터마크 없음 · 내용 같음 | 식 크롭 10 다시 렌더 |

### 14-2. 이 카드 쪽에서 고친 것 (Pre-proof 원문이 같은 꼴이었는지는 확인 못 함)

| 옛 카드 | 고친 뒤 | 근거 (최종판) |
|---|---|---|
| 저자 줄에 Baker 를 LLNL 묶음 안 9 번째로 | 인쇄 순서 (Baker 13 번째) | p.1 · SI p.1 |
| '그 손잡이는 항복응력 ≫ 영률' (§1 · §4b 흐름 · §7) | '주로 항복응력, 그다음 영률' + 원문 문장 | p.8 *"primarily to the yield stress … and, to a lesser extent, the Young's modulus"* · 초록 · 결론 = 둘을 함께 *"dominate"* · *"exert the strongest influence"* · SI p.7 *"yield stress is the dominant factor"* |
| 데이터 *"Data will be available upon request."* | *"Data will be made available on request."* | p.14 |
| *"sensitivity analysis (Figure S8) … insensitive"* | *"a sensitivity analysis (Fig. S8) … insensitive to the exact value of ρ"* | p.6 |
| *"the particle yields … permanent deformation … minimal"* (앞뒤 뒤바뀜) | 원문 순서 | p.8 |
| *"plastic deformation is the primary mechanism of energy loss"* (원문 꼴 아님) | p.2 · 초록 문장 그대로 | p.2 · p.1 |

### 14-3. 같은 것 (Pre-proof 카드 · 크롭 = 최종판)

| 대상 | 대조 방법 | 결과 |
|---|---|---|
| 본문 그림 Fig 1–15 | 최종판 래스터 (예: Fig 1 1019 × 1625 px) ↔ Pre-proof 크롭 (300 dpi 렌더 1021 × 1626 px) — 화면비 차 ≤ 0.001 · 400 px 폭 · 가우스 흐림 2 px 뒤 회색 차 최대 3–15 / 255 (그림 3 은 테두리 한 줄 28) · 그림 7 · 9 는 나란히 놓고 눈으로 | **같음** — JPEG 재인코딩 차뿐 · 캡션 15 개 글자 같음 |
| SI 그림 S1–S8 | 최종판 SI 쪽 렌더 (같은 clip · 300 dpi) ↔ 크롭 | **화소 차 0** |
| 표 1 · 2 | 텍스트 층 셀 전수 (표 1 = 4 열 × 17 행 · 표 2 = 3 열 × 17 행) ↔ §4-4 전사 | **같음** — SS316 E_b 2.00 × 10¹⁰ 포함 |
| 식 (1)–(31) | 최종판 렌더 ↔ Pre-proof 식 크롭 (기호 하나씩 눈 대조) | **같음** (곱 기호 모양만) |
| 본문 숫자 | 70 psi · 300 °C · ≈0.001 kg/s · 볼 16 개 9.5 mm · 250 mL · 80 rpm · 16 h + 3 h · Fluent v24.2 · 0–60° · ≥3 회 · ≈60° · PVDF 0–5 wt% (1 wt% 간격) · 2499 · 1.0 µm · ν 0.74 · 12,716 · 11 × 34 × 34 · 5394 · ≈4500 kg/m³ · 9.3 × 10⁶ · α ≈1 → 1.2 · 10 × 10⁻⁶ m · 4 × 10⁻¹⁰ m · e 0.60 · e_b 0.88 · 300–1200 · ≈120–210 · 114–185 m/s · 2 µs · 150,000 fps · 1800 lm · 12 W · 30° · Cu 1 · 2–3 · ≈4 wt% · h/d · w/d 0.0–1.4 · 12 · 9 · 5 · 2 µm · ≳0.8 · < 0.2 · (0.43, 0.21) · (0.99, 0.07) · (0.99, 0.35) · > 0.80 | **같음** |
| SI 숫자 | 1–10,000 · 0.001–100 · 0.3 → 0.0 · 0.2 → 0.0 · 기준 Inconel 625 | **같음** |
| 카드가 옮긴 영어 인용 문장 | 최종판 텍스트 층 (줄바꿈 · 하이픈 정규화) 과 하나씩 대조 | 내용 같음 · 꼴이 다르던 넷 = §14-2 · 'Nissar' 는 사라짐 (§14-1) · 그림 안 글자 (*"Stationary Deformable Substrate"*) 는 텍스트 층 밖 (그림 그대로) |
| 원문 오기 | Chanh (p.2) · spherical grid (p.10) · 표 σ_shear ↔ 식 τ_shear · coefficient of coefficient (p.8) · [44] 학위논문 · SS316 E_b | **그대로 남음** |
| 감사 · 연구비 | DE-AC52-07NA27334 · 24-ERD-014 · Strategic Deterrence Academic Collaboration Team-University Program Award | 같음 |

### 14-4. 이번에 더한 것 (원문에 있었으나 옛 카드에 없던 것 — Pre-proof 에도 있었는지는 확인 못 함)
- 원문 정보: 구 크기 = 비용 타협 문장 (p.6) · 응집체 크기 = 실험 PSD 기준 (숫자 없음 · p.6) · 기판 다섯 = *"materials of interest in the manufacture of solid-state batteries"* (p.6) · 기판 물성 출처 = 웹 자료 [53]–[62] (p.15) · α 정의의 *"obtained from the stress-strain curve"* (p.5) · 크레이터 *"Higher-resolution substrates would be required"* (p.10) · *"discrete, three-dimensional tool"* · *"do not affect the mechanistic trends"* (p.14) · SI: 스윕 범위 원문 · 'normal and shear mode' ↔ 캡션 'bending' · PVDF 가 *"reduce particle shattering"* (SI p.7) — §4 · §4-8 · §4b · §10-23–27.
- 새 절: §0-1 (결론 먼저) · §0-2 (의도 대조) · §4-8 (DEM 한계 · 소성 · 차원 · 탈압) · §7b (우리 계획에 무엇을 주나) · 이 §14 · 🔗 관련 카드.
- 크롭: 표 2 · 식 10 다시 렌더 (같은 이름) · 근거 문단 19 새로 · 그림 · SI 그림 · GA 24 그대로 (`figures.json` 에 `final_page` · `final_check` 표지).

## 🔗 관련 카드
- 이 카드를 인용한 정본 카드 (2026-11-23 grep): `clemmer2024_bpm_elastic_grain_compaction_beyond_jamming` (결합 수준 소성 = 그 논문에 없는 반쪽) · `xu2023_dem_bonded_particle_fracture_calendering` (AM 파괴 판정 R7 묶음) · `thorntonyin1991_oblique_impact_elastic_spheres_adhesion` (이 논문 ref [47] · 그 카드의 2 차 인용 = 최종판과 같음) · `hiramatsu1966_tensile_strength_irregular_piece_sphere_point_load` (입자 분할을 실제로 내는 계산) · `dang2019_nmc111_secondary_particle_flat_punch_fracture_strength` (DEM 입자 파괴).
- 비교 문서: `comparison_vs_ours_DEM.md` [Tovar26CS] (층③ '형상이 바뀌는 이산 입자계' 넷째 행) · '분할 (파편)' 줄 (F 축).
- 같은 축 (형상 · 결합구 · 파괴): `sankar2026_fiber_scale_dem_carbon_felt_manufacturing` · `xu2023_realistic_am_shape_cgmd_calendering` · `giannis2021_stress_based_multicontact_dem` · `zhang2026_xct_dem_cathode_calendering_peel_calibration` · `wheatcroft2023_nmc811_secondary_particle_fracture_insitu_sem`.
- E_NMC 산포: `sangros2019_dem_calendering_lib_electrode` · `ngandjong2021_dem_calendering_digital_twin`.

## 🗨️ Q&A 로그
<!-- "Q&A 작성해줘" 트리거 시 직전 질문/답 누적 -->
