Repository: yonghoon7153-source/Yonghoon-DEM-DFT

# 📚 LITDB — 문헌 단일 시스템 (**SE·DFT 축 + DEM·MPM 축, 두 트랙**)

> **앞으로 논문은 여기서만 본다.** 여러 곳(db/literature, kb/papers, db/properties, Excel)에 흩어진 문헌을 한 곳에서 생각·참고·비교하기 위한 통합 MD 시스템.

## 왜 트랙이 둘인가
`INDEX.md` 는 argyrodite 전해질 축이라 접촉역학·MPM·건식전극 digest 가 들어갈 자리가
없다. 그래서 한때 64편이 **어느 인덱스에도 없었다**(open_items #7). 축을 나눠 그 구멍을
닫았고, 한 분모로 세면 “159편 중 98편 미언급” 같은 **가짜 미결**이 나온다
(`comparison_vs_ours.md:8`). 분리는 실측 근거가 있는 결정이다 — 합치지 말 것.

⚠ 이 표의 **편수는 적지 않는다.** 손으로 쓴 수는 반드시 낡는다(README 자신이 세 번 틀렸다).
현재값은 `python3 tools/litdb/build_index.py --check` 로 본다.

File: litdb/papers/tu2026_diffusion_descriptor_ml_li_sse_interface.md (part 2 of 3)
# A diffusion descriptor integrated machine learning approach toward the discovery of solid-state electrolytes for lithium metal batteries — Junye Tu / Ningbo Liao (JMST 2027)
**우리 것과 한 줄**: 우리 cascade 도 같은 되먹임 구조지만, **우리는 후보 풀의 계보를
`pool_provenance` 로 강제**하고 농축률을 p-값과 함께 보고한다 —
그래서 우리 값이 **1.22 (p=0.43, 유의하지 않음)** 로 나온 것을 알 수 있었다.
이 논문은 분모가 없어서 **같은 검사를 할 수 없다**.

---

## 6. ★★★ 기술자(descriptor)별 정밀 해부 — 이 digest 의 본체 · 발표 뼈대 B

> **이 논문에서 "상(phase)"에 해당하는 단위가 기술자다.** `kim2025` 가 결정상마다,
> `wang2026` 이 계면상마다 절을 팠듯이 여기서는 기술자마다 판다.
>
> **각 절의 구성**: ⓐ 무엇을 재나(정의식·단위·계산법) → ⓑ 어디서 왔나(출처) →
> ⓒ 중요도 → ⓓ 겹침(상관·공선성) → ⓔ 비용 → ⓕ ⛔ 한계(저자 인정분 / 우리가 본 것 분리) →
> **🎤 발표**(대본).

### 6.0 먼저 — 기술자 30종 전수와 중요도 지도

**⚠ 기술자 목록은 본문에 없다.** `Fig. 3` 범례가 유일한 출처다(figure-read, 전수 전사).

| # | 기술자 | 갈래 | γf 중요도 | E_B 중요도 | 비용 |
|---:|---|---|---:|---:|---|
| 1 | Model Energy (계면 모델 총에너지) | 부기 | **3.31 %** | — | DFT 1회 |
| 2 | SSE Energy | 부기 | — | — | DFT 1회 |
| 3 | Li Energy | 부기 | — | — | DFT 1회 |
| 4 | Cell Volume | 구조 | — | — | 무료 |
| 5 | **Freeze Barrier** | **동결★** | — | **28.67 %** | **동결 NEB** |
| 6 | **Freeze Adhension Energy** [원문 오타] | **동결★** | — | — | 동결 DFT |
| 7 | **Freeze Formation Energy** | **동결★** | **36.52 %** | — | 동결 DFT |
| 8 | Strain Energy | 부기 | — | — | DFT |
| 9 | Adsorption Energy | 부기 | — | — | DFT |
| 10 | Binding Energy | 부기 | **13.42 %** | — | DFT |
| 11 | Hirshfeld Charge | 전자 | — | — | DFT 후처리 |
| 12 | Model Density | 구조 | — | — | 무료 |
| 13 | Atomic Radius | 원소 | — | **5.09 %** | 무료(표) |
| 14 | Electronegativity | 원소 | — | **12.15 %** | 무료(표) |
| 15 | Atomic Number | 원소 | — | — | 무료(표) |
| 16 | Atom Mass | 원소 | — | — | 무료(표) |
| 17 | Atomic Density | 원소 | — | — | 무료(표) |
| 18 | Melting Point | 원소 | — | **4.97 %** | 무료(표) |
| 19 | **Work Function** | 전자(동결) | — | **18.91 %** | 동결 DFT |
| 20 | SSE Band Gap | 전자 | — | **11.58 %** | DFT(벌크) |
| 21 | Element Number | 부기 | — | — | 무료 |
| 22 | Li Numbers | 부기 | — | — | 무료 |
| 23 | Dopant number | 부기 | **2.25 %** | — | 무료 |
| 24 | **Dopant Energy** | 부기 | **18.58 %** | — | DFT(원소) |
| 25 | **LLZO** (one-hot) | 정체 | **10.63 %** | — | 무료 |
| 26 | LiPON (one-hot) | 정체 | — | — | 무료 |
| 27 | LPS (one-hot) | 정체 | — | — | 무료 |
| 28 | LPSCl (one-hot) | 정체 | — | — | 무료 |
| 29 | LPSBr (one-hot) | 정체 | — | — | 무료 |
| 30 | LPSI (one-hot) | 정체 | — | — | 무료 |
| — | **Others** (나머지 전부의 합) | | **15.29 %** | **18.63 %** | |

> 중요도는 `Fig. 4k`(γf)·`Fig. 4l`(E_B) 파이의 **명시 숫자**다(figure-read 아님 — 그림에 인쇄돼 있다).
> 각 파이의 합은 정확히 100.00 % 다. ⚠ 파이가 **7조각씩**이므로 나머지 23–24개 기술자는
> 전부 "Others" 로 뭉뚱그려져 있고, **개별 값은 논문에 없다.**

**⚠ 중요도 산출 방법의 문제 (우리 지적).**
> *"The importance of the feature descriptors is assessed by the **ridge regressor method**."*
릿지 회귀는 **선형 모델의 계수 크기**로 중요도를 낸다. 그런데 실제로 예측에 쓴 모델은
**GBRT·RF(비선형 트리 앙상블)** 다. **다른 모델의 중요도를 보고하고 있다.**
표준(SHAP, permutation importance, tree gain)을 쓰지 않은 이유가 없고,
릿지 계수는 **공선성이 있으면 임의로 갈라진다** — §5.3 에서 본 |r| = 1.00 쌍이 있는 상황에서는
특히 신뢰하기 어렵다. **⇒ 아래 중요도 숫자는 전부 "릿지 기준" 이라는 단서를 달아 읽는다.**

---

### 6.1 기술자 ① — **Freeze Formation Energy** (동결 형성에너지) · #7 · **γf 예측의 36.52 %**

#### ⓐ 무엇을 재나
계면 형성에너지 식 (2) `γf = (1/2A)[E_Li/SSE − n·E_Li − m·E_SSE − E_str]` 를,
**전해질 층 원자를 전부 고정한 채** 계산한 값. 단위 eV/Å².
전체 완화 대비 자유도가 크게 줄어 **약 1/10 시간**.

#### ⓑ 어디서 왔나
**저자 신설**이다 — 본문이 *"a series of **novel** interface descriptors … are proposed"* 라고 명시.
동결 모델 개념 자체는 refs [50, 51] 을 단다(본문에 서지 표기만, 내용 설명 없음).

#### ⓒ 중요도
**36.52 %** — γf 예측 기술자 중 **1위**, 2위(Dopant Energy 18.58 %)의 **약 2배**.

#### ⓓ 겹침
`Fig. 3` 에서 #7 의 최대 상관은 **#10 Binding Energy 와 0.63**, #22 Li Numbers 와 **−0.66**,
#25 LLZO 와 **0.66**, #24 Dopant Energy 와 **0.68**.
⇒ **|r| < 0.7 로 심한 공선성은 없다.** 이 기술자만 놓고 보면 설계가 건전하다.
⚠ **다만 라벨과의 상관은 `Fig. 3` 에 없다** (라벨이 히트맵에 안 들어가 있다).
"동결값 ↔ 완전값" 산점도가 논문에 **없는 것**이 이 기술자 평가의 최대 공백이다.

#### ⓔ 비용
**동결 DFT 1회** = full 의 1/10. 구조만으로는 안 되고 **계면 슬랩을 만들어 DFT 를 돌려야 한다.**
⇒ **완전 무료 기술자가 아니다.** 스크리닝 규모가 커지면 이게 병목이 된다.

#### ⓕ ⛔ 한계
- **저자가 인정한 것**: 없다. 한계 서술이 논문에 0 줄이다.
- **우리가 본 것 (3건)**:
  1. **라벨의 싼 버전을 입력으로 쓰는 구조**다. 이건 잘못이 아니라 **델타 러닝의 정석**이지만,
     그러면 **평가도 델타 러닝답게** 해야 한다 — 즉 *"동결값을 그냥 쓰면 R² 가 얼마인가"* 를
     베이스라인으로 보고해야 한다. 그 베이스라인이 **없다**.
  2. `Fig. S1i`–`l` 절제 실험에서 **GBRT 는 빼도 눈에 띄게 나빠지지 않는다**(figure-read).
     36.52 % 와 이 관찰이 충돌한다.
  3. **동결이 어디를 어떻게 얼리는지 규약이 없다** — 전해질 층 "전부"인지 몇 층인지,
     Li 쪽은 전부 푸는지. 재현 불가.

#### 🎤 발표

**전환**:
> "그러면 그 서른 개 기술자 중에 실제로 일하는 게 뭔지 보겠습니다."

**이렇게 말한다** (`Fig. 4k` 파이를 띄우고 제일 큰 노란 조각을 가리키며):
> "이 파이에서 제일 큰 조각, 36.52 퍼센트가 **동결 형성에너지**입니다.
> 전해질 원자를 얼린 채로 계산한 형성에너지죠.
> 그리고 이 모델이 맞히려는 정답이 뭐냐면, **원자를 다 풀어서 계산한 형성에너지**입니다.
> 즉 **싼 버전이 비싼 버전을 예측하는 데 가장 크게 기여하고 있습니다.**"

(청중을 보고, 균형 있게)
> "이걸 나쁘게만 볼 필요는 없습니다. 계산화학에서 **델타 러닝**이라고 부르는 정석적인 방법이에요.
> 싼 방법으로 대강 구하고, 머신러닝으로 비싼 방법과의 차이만 배우는 겁니다.
> 오히려 원소 물성만 넣고 계면 에너지를 맞히겠다는 것보다 훨씬 현실적인 설계입니다."

(한 박자 쉬고)
> "다만 이런 설계를 하면, 성능을 보고할 때 꼭 같이 보여 줘야 하는 게 하나 있습니다.
> **'동결값을 머신러닝 없이 그냥 썼으면 결정계수가 얼마였나'** 입니다.
> 그게 베이스라인이거든요. 그 베이스라인이 0.95 인데 0.99 로 올린 거면 얘기가 다르고,
> 0.60 에서 0.99 로 올린 거면 또 다릅니다.
> 이 논문에는 그 비교가 **없습니다.** 제가 이 논문에서 제일 아쉬운 부분입니다."

**막히는 용어**
- **델타 러닝(Δ-learning)**: 싼 계산과 비싼 계산의 **차이**만 머신러닝으로 배우는 방식.
  전체를 배우는 것보다 훨씬 적은 데이터로 된다.
- **동결(freeze)**: 원자 좌표를 고정해서 최적화 대상에서 빼는 것.

**논증에서의 역할**: 이 기술자를 빼면 논문의 신규성이 사라진다.
"기존에 없던 계면 기술자를 제안했다"가 이 논문의 기여 문장인데, 그 대표가 이것이다.

**나올 질문과 답**

- Q. *"입력에 정답 비슷한 걸 넣으면 반칙 아닌가요?"*
  > **논문이 뭐라 하는지**: 반칙이라고 보지 않습니다. 새로운 기술자를 제안했다고 씁니다.
  > **어떻게 봐야 하는지**: 저도 반칙은 아니라고 봅니다. 델타 러닝은 표준 기법이니까요.
  > 다만 **"머신러닝이 얼마나 보탰나"를 말하려면 베이스라인이 필요한데** 그게 없습니다.
  > 그래서 저는 이 논문의 0.99 를 '모델의 성능'보다 **'동결 근사의 품질'** 로 읽습니다.

- Q. *"동결 계산이 정말 10분의 1 인가요?"*
  > **논문이 뭐라 하는지**: 10분의 1이라고 한 줄 적혀 있습니다.
  > **어디가 약한지**: 근거 데이터는 없습니다. 시간 측정값도, 몇 계에서 쟀는지도 없어요.
  > 자유도가 줄면 빨라지는 건 맞으니까 방향은 믿을 만한데, 배수는 검증이 안 됩니다.

**우리 것과 한 줄**: 우리 `bvs_li_proxy_score`·`migration_volume_fraction` 은
**DFT 를 한 번도 안 돌리고 완화된 구조만으로 계산**한다 — 즉 **이 기술자보다 훨씬 싸다**.
대신 우리 것은 라벨의 싼 버전이 아니라 **완전히 다른 물리량**이라 델타 러닝의 이점을 못 받는다.
(정면 비교는 §11.)

---

### 6.2 기술자 ② — **Freeze Barrier** (동결 확산장벽) · #5 · **E_B 예측의 28.67 %** ★ 제목의 그 기술자

#### ⓐ 무엇을 재나
**동결 계면 모델 위에서 돌린 CI-NEB 장벽**(eV). 전해질을 고정한 채 Li 하나를 옮긴다.
논문 제목 *"A **diffusion descriptor** integrated machine learning approach"* 의 그 기술자다.

#### ⓑ 어디서 왔나
**저자 신설.** 본문이 신규 계면 기술자 3종(formation / adhesion / **diffusion barrier**)으로 묶어 제시.

#### ⓒ 중요도
**28.67 %** — E_B 예측 기술자 중 **1위**. 2위는 Work Function 18.91 %.

#### ⓓ 겹침 ★ 이 기술자의 가장 좋은 점
`Fig. 3` #5 행을 전수 읽으면 **최대 |r| 가 0.39**(#1 Model Energy 와 −0.39)에 불과하다.
다음이 #2 −0.37, #25 LLZO 0.33, #22 Li Numbers −0.33, #10 0.31.
⇒ **30개 중 가장 독립적인 기술자**다. 다른 어떤 기술자로도 대체되지 않는다.
**이건 진짜 칭찬할 점이고, 발표에서 짚어야 할 자리다.**

#### ⓔ 비용
🔴 **가장 비싸다.** 동결이라도 **NEB 는 이미지 여러 개 × SCF** 다.
γf 동결값이 SCF 1회라면 이것은 **이미지 수만큼 곱해진다**(이 논문 경로 좌표로 보면 5–7배).
⇒ **"저비용 기술자"라는 초록의 주장(*"requiring low computation cost"*)이 가장 안 맞는 기술자**다.
스크리닝 876 조합에 이걸 다 돌렸다면 비용이 만만치 않고, **돌렸는지 여부가 논문에 없다.**

#### ⓕ ⛔ 한계
- **저자가 인정한 것**: 없다.
- **우리가 본 것 (4건)**:
  1. 🔴🔴 **절제 실험이 없다.** `Fig. S1i`–`l` 은 γf 전용이다.
     **제목에 건 기술자의 필요성을 증명하는 실험이 논문에 0건.**
  2. 🔴 **동결 NEB 의 경로를 누가 정하는가?** 동결 모델에서는 전해질이 안 움직이므로
     실제 완화 경로와 다를 수 있다. 이온 이동은 **골격 완화와 결합**되어 있는 현상이라
     골격을 얼리면 장벽이 계통적으로 과대평가된다. 논문은 이 편향을 언급하지 않는다.
  3. **경로가 2종인데(P1/P2) 기술자로 어느 것을 썼는지 안 밝힌다.**
  4. **E_B 모델의 test MAE 가 ≈0.16 eV**(figure-read)로, 이 기술자가 1위를 해도
     **결정 구간(0.069–0.30 eV)을 가를 정밀도가 안 나온다.**

#### 🎤 발표

**전환**:
> "형성에너지는 그렇고, 논문 제목에 걸린 확산 기술자는 어떤가 보겠습니다."

**이렇게 말한다** (`Fig. 4l` 파이의 하늘색 조각을 가리키며):
> "확산 장벽 예측 쪽 파이입니다. 제일 큰 조각 28.67 퍼센트가 **동결 확산장벽**이에요.
> 전해질을 얼린 채로 넵을 돌려서 얻은 장벽입니다. 이게 논문 제목의 '확산 기술자' 고요."

(`Fig. 3` 로 잠깐 돌아가서 5번 행을 가로로 훑으며)
> "그리고 이 기술자에 대해서는 제가 칭찬을 하나 하고 싶은데요.
> 상관 히트맵에서 **5번 행을 가로로 쭉 보시면 값이 다 옅습니다.**
> 제가 전부 읽어 봤는데 **가장 큰 상관계수가 0.39** 밖에 안 됩니다.
> 서른 개 기술자 중에서 **가장 독립적**이에요.
> 다른 기술자로 대체가 안 되는, 진짜 새 정보를 넣은 겁니다. 이건 잘한 설계입니다."

(톤을 바꿔서)
> "다만 두 가지는 짚어야 합니다.
> 첫째, 초록에 '낮은 계산 비용' 이라고 쓰는데, **이 기술자가 그중 제일 비쌉니다.**
> 넵은 이미지를 여러 개 계산해야 하니까 단일점 계산의 몇 배가 들어갑니다.
> 둘째, 그리고 이게 더 중요한데요 — **이 기술자를 뺐을 때 얼마나 나빠지는지를 논문이 안 보여 줍니다.**
> 절제 실험이 형성에너지 쪽에만 있고 확산 장벽 쪽에는 없습니다.
> 제목에 건 기술자인데 그 기여를 증명하는 실험이 논문에 없는 셈이에요."

**막히는 용어**
- **넵(NEB, nudged elastic band)**: 시작과 끝 사이에 구조를 여러 개 늘어놓고
  스프링으로 이어 최소에너지 경로를 찾는 방법.
- **골격 완화 결합**: 이온이 지나갈 때 주변 뼈대가 살짝 벌어져 주는 것.
  얼려 놓으면 이 도움이 사라져 장벽이 실제보다 높게 나온다.

**논증에서의 역할**: 제목이다. 이게 빠지면 논문 제목을 바꿔야 한다.

**나올 질문과 답**

- Q. *"전해질을 얼려 놓고 잰 장벽이 의미가 있나요?"*
  > **논문이 뭐라 하는지**: 자유도를 줄여 빠르게 수렴시키기 위한 것이고,
  > 어차피 최종값은 완전 완화로 다시 계산한다고 봅니다.
  > **어디가 약한지**: 물리적으로는 지적하신 게 맞습니다.
  > 이온 전도는 뼈대가 같이 움직여 주는 것과 뗄 수 없거든요. 얼리면 장벽이 계통적으로 커집니다.
  > **다만 기술자로 쓰는 데는 문제가 없습니다.** 계통 편향이 있어도 일정하면
  > 머신러닝이 그 편향을 배워서 보정하니까요.
  > 문제가 되는 건 **편향의 크기가 계마다 다를 때**인데, 그건 논문에서 확인할 수 없습니다.

- Q. *"그래서 이 기술자가 정말 필요했나요?"*
  > **정직하게 말하면**: 논문 근거로는 **모릅니다.**
  > 릿지 기준 중요도가 28.67 퍼센트로 1위인 건 맞는데,
  > 그걸 빼고 다시 학습한 결과가 논문에 없습니다.
  > 상관 분석으로 보면 독립성이 아주 좋으니까 **아마 필요했을 겁니다**만, 증명은 안 됐습니다.

**우리 것과 한 줄**: 우리 이동도 축은 **NEB 를 한 번도 안 쓴다** — BVSE 격자 스캔으로
장벽을 대체한다. 즉 **우리 쪽이 훨씬 싸고, 이 논문 쪽이 훨씬 물리적**이다(§11).

---

### 6.3 기술자 ③ — **Freeze Adhesion Energy** (#6) + **Adsorption Energy** (#9) 🔴 **정의상 중복 쌍**

#### ⓐ 무엇을 재나
- #9 **Adsorption Energy** 식 (1): `E_ads = E_Li/SSE − (E_Li + E_SSE)` [eV]
- #6 **Freeze Adhesion Energy** 식 (3): `W_ad = (1/2A)[E_Li/SSE − E_Li − E_SSE]` [eV/nm²]
  (동결 모델 위에서)

#### ⓑ 어디서 왔나
식 (1)은 ref [36], 식 (3)은 ref [38](Burov/Boev/Abakumov/Aksyonov, *PRB* 109, 045305, 2024).
**부착일 W_ad 자체는 표준 개념**이고 저자 신설이 아니다.

#### ⓒ 중요도
γf 파이에도 E_B 파이에도 **이름이 없다** ⇒ 둘 다 **"Others"(15.29 % / 18.63 %) 안**이다.
⇒ 신규 3종 중 **이것만 중요도 상위 6위 밖**이다.

#### ⓓ 겹침 🔴🔴 **이 digest 가 만든 검산 — 정의상 상수배다**
`Fig. 3` 에서 **r(#6, #9) = −1.00**. 본문은 이 쌍을 **한 번도 언급하지 않는다**
(언급한 건 (#1,#2), (#15,#16), (#10,#22) 세 쌍뿐).

우리가 `Table 1` 로 검산했다 — **`W_ad = |E_ads| / (2A)` 가 소수 4자리까지 성립한다**:

| 계면 | \|E_ads\| (eV) | W_ad (eV/nm²) | **역산 면적 A = \|E_ads\|/(2·W_ad)** |
|---|---:|---:|---:|
| Li/LLZO | 8.9828 | 2.4656 | **1.8218 nm²** |
| Li/Ta-LLZO | 9.0522 | 2.4846 | **1.8217 nm²** |
| Li/LiPON | 9.2865 | 2.4221 | **1.9170 nm²** |
| Li/C-LiPON | 3.3783 | 0.8811 | **1.9170 nm²** |
| Li/LPS | 3.6943 | 1.0567 | **1.7482 nm²** |
| Li/Sn-LPS | 11.1207 | 3.1808 | **1.7481 nm²** |
| Li/LPSCl | 9.9516 | 2.4871 | **2.0006 nm²** |
| Li/Sn-LPSCl | 10.3639 | 2.5941 | **1.9975 nm²** |

⇒ **같은 SSE 안에서 면적이 소수 4자리까지 일정**하다.
즉 **W_ad 는 E_ads 를 상수로 나눈 것 이상도 이하도 아니다** — 새 정보가 **0 비트**다.
(부수 소득: 논문이 안 적은 **계면 면적**을 우리가 복원했다. LPSCl 2.00 nm² = Li bcc(100) 4×4 와 정합.)

#### ⓔ 비용
동결 DFT 1회. 그런데 **E_ads 를 이미 계산했으면 추가 비용 0** — 나누기만 하면 된다.
⇒ **비용이 싼 게 아니라, 정보가 없는 것이다.**

#### ⓕ ⛔ 한계
- **저자가 인정한 것**: 없다.
- **우리가 본 것 (2건)**:
  1. 🔴 **식 (3) 의 부호가 틀렸다.** 적힌 대로면 분자 = E_ads < 0 이므로 W_ad < 0 이어야 하는데
     `Table 1` 은 전부 양수다. 표준 정의는 `W_ad = (E_A + E_B − E_AB)/A` 다.
     ⇒ **식 (3) 은 부호가 뒤집혀 인쇄됐고, 실제로는 절댓값을 썼다.**
  2. 🔴 **논문이 "정보 중복"의 자기 증거를 갖고도 안 쓴다.**
     *"redundant features with a high correlation … are excluded"* 라고 써 놓고,
     |r| = 1.00 인 이 쌍을 `Fig. 3` 에 그대로 그려 놓았다.

#### 🎤 발표

**전환**:
> "신규 기술자가 세 개라고 했는데, 세 번째를 보면 상황이 좀 다릅니다."

**이렇게 말한다** (`Fig. 3` 히트맵에서 6행 9열 칸을 손가락으로 정확히 짚으며):
> "여기 이 칸 보이시죠. 6번 동결 부착에너지와 9번 흡착에너지의 상관계수인데,
> **정확히 마이너스 1.00** 입니다.
> 상관계수가 1이라는 건, 두 변수가 **같은 정보**라는 뜻이에요."

(청중을 향해, 조금 천천히)
> "왜 그런지 제가 확인해 봤습니다. 논문 식 1번과 식 3번을 나란히 놓고 보면
> **분자가 글자 그대로 같습니다.** 식 3번은 그걸 면적의 두 배로 나눈 것뿐이에요.
> 실제로 표 1의 여덟 계에서 흡착에너지를 부착일로 나눠 봤더니
> **같은 전해질 안에서는 소수 넷째 자리까지 같은 숫자가 나옵니다.**
> 그게 계면 면적이고요. Li6PS5Cl 은 2.00 제곱나노미터인데,
> 리튬 금속 100면 4 곱하기 4 슈퍼셀 넓이랑 정확히 맞습니다."

(가볍게)
> "그러니까 이 기술자는 **새 정보를 0 비트 넣습니다.**
> 재미있는 건, 논문이 '상관 높은 기술자는 뺐다' 고 써 놓고 이건 안 뺐다는 거고요.
> 그리고 본문에서 언급한 강한 상관 쌍 세 개 중에 **이 쌍은 없습니다.**
> 상관계수가 정확히 1인데도요."

**막히는 용어**
- **부착일(work of adhesion, W_ad)**: 붙어 있는 두 물질을 떼어 각각의 자유 표면으로 만드는 데
  드는 단위넓이당 일. 클수록 잘 붙어 있다.
- **흡착에너지(adsorption energy)**: 같은 양을 넓이로 안 나눈 것. 부호 규약상 보통 음수.

**논증에서의 역할**: **빼도 아무것도 안 무너진다.** 실제로 중요도 파이에도 안 나온다.
발표에서는 "신규 3종 중 하나는 실질적으로 일을 안 한다" 는 예시로 쓰면 된다.

**나올 질문과 답**

- Q. *"상관이 1이면 그냥 빼면 되는 것 아닌가요?"*
  > **맞습니다.** 트리 모델은 공선성에 비교적 강해서 성능은 안 떨어지지만,
  > **중요도 해석이 망가집니다.** 두 기술자가 중요도를 임의로 나눠 갖거든요.
  > 이 논문이 중요도를 릿지 회귀로 뽑았는데, 릿지는 특히 공선성에 민감합니다.
  > 그래서 저는 이 논문의 중요도 숫자를 **순위 정도로만** 읽습니다.

- Q. *"그럼 신규 기술자 세 개라는 주장이 과한 건가요?"*
  > **정직하게 말하면**: 세 개 중 두 개는 확실히 일합니다. 형성에너지 36.5 퍼센트, 장벽 28.7 퍼센트.
  > 세 번째는 **중요도 파이에 이름조차 안 올라갑니다.**
  > "신규 기술자 3종" 보다 **"신규 기술자 2종 + 부산물 1종"** 이 정확한 표현이라고 봅니다.

**우리 것과 한 줄**: 🔑 우리도 **똑같은 실수를 했다** — cascade 축에서
`sigma_300K_S_cm_NE`·`wad_J_m2_mean` 을 축으로 세워 놓고 **0 % 채워진 채로** 굴렸다(2026-08-28 발견).
**축을 세우는 것과 그 축이 정보를 갖는 것은 다르다** — 이 논문이 같은 함정에 빠진 사례다.

---

### 6.4 기술자 ④ — **Work Function** (일함수) · #19 · **E_B 예측의 18.91 %**

#### ⓐ 무엇을 재나
슬랩에서 전자를 진공으로 빼내는 데 드는 최소 에너지 `Φ = E_vac − E_F` [eV].
본문이 *"Diffusion barrier and work function **for frozen system**"* 이라 쓰므로 **동결 모델 값**이다.
(⚠ `Fig. 3`·`Fig. 4l` 범례에는 그냥 "Work Function" 이라 적혀 있어 표기가 갈린다.)

#### ⓑ 어디서 왔나
표준 물리량. 저자 신설 아님. 다만 **계면 확산장벽의 기술자로 쓰는 것**은 이 논문의 선택이다.

#### ⓒ 중요도
**18.91 %** — E_B 예측 **2위**.

#### ⓓ 겹침
`Fig. 3` #19 행: #1 Model Energy 와 **0.79**, #2 SSE Energy 와 **0.73**,
#10 Binding Energy 와 −0.52, #22 Li Numbers 와 0.49, #25 LLZO 와 −0.49.
⇒ **총에너지 계열과 0.7–0.8 로 꽤 겹친다.** 독립성은 `Freeze Barrier`(0.39)보다 확실히 나쁘다.

#### ⓔ 비용
동결 슬랩의 **정전기 퍼텐셜 평균 1회** — SCF 가 이미 돌아갔으면 후처리라 사실상 **공짜**.
⇒ **가성비가 가장 좋은 기술자**다(중요도 2위인데 추가 비용 ≈ 0).

#### ⓕ ⛔ 한계
- **저자가 인정한 것**: 없다.
- **우리가 본 것 (3건)**:
  1. **일함수 값이 논문에 하나도 없다.** 8종 계면의 Φ 를 기술자로 썼다면서 **표에 안 싣는다.**
     외부에서 이 기술자를 재현하거나 우리 값과 대조할 방법이 **없다.**
  2. **물리적 연결이 설명되지 않는다.** 왜 일함수가 **Li⁺ 이동 장벽**을 예측하는가?
     그럴듯한 이야기는 있다(계면 전위 정렬 → 공간전하 → Li⁺ 가 느끼는 정전 퍼텐셜)
     — 그런데 **논문이 그 이야기를 하지 않는다.** 그냥 중요도 숫자만 적는다.
  3. **총에너지 계열과 |r| ≈ 0.8** 이므로, 릿지 중요도 18.91 % 가 일함수 자신의 것인지
     총에너지 계열과 나눠 가진 것인지 판별할 수 없다.

#### 🎤 발표

**전환**:
> "확산 장벽 쪽 2위 기술자가 좀 뜻밖입니다."

**이렇게 말한다** (`Fig. 4l` 의 주황 조각을 가리키며):
> "18.91 퍼센트, **일함수** 입니다.
> 일함수는 전자를 진공으로 빼내는 데 드는 에너지죠.
> 그런데 우리가 예측하려는 건 **리튬 이온**의 이동 장벽입니다.
> 전자 성질로 이온 이동을 예측하고 있는 거예요."

(조금 흥미롭다는 톤으로)
> "생각해 보면 말이 안 되는 건 아닙니다.
> 리튬 금속과 전해질을 붙이면 일함수 차이만큼 전자가 넘어가고, 계면에 전위차가 생기죠.
> 그 전위차가 리튬 이온이 느끼는 정전기 환경을 바꿉니다.
> 그러니까 일함수가 계면 장벽의 대리 변수가 되는 건 물리적으로 그럴듯합니다."

(한 박자 쉬고, 정직하게)
> "다만 **그 설명을 논문이 하지 않습니다.** 중요도 숫자만 적어 놨어요.
> 그리고 더 아쉬운 건, **일함수 값을 표에 하나도 안 실었다**는 겁니다.
> 기술자로 썼다면서 여덟 개 계면의 일함수가 논문 어디에도 없습니다.
> 이건 다른 사람이 재현할 수가 없어요."

(밝게 마무리)
> "그래도 가성비는 이 기술자가 제일 좋습니다.
> 어차피 계산은 이미 돌렸으니까 정전기 퍼텐셜만 평균 내면 나오거든요. 사실상 공짜입니다."

**막히는 용어**
- **일함수(work function)**: 전자를 고체 밖 진공으로 꺼내는 데 필요한 최소 에너지.
  슬랩 계산에서 진공 쪽 퍼텐셜과 페르미 준위의 차로 얻는다.
- **공간전하층**: 두 물질을 붙였을 때 전자가 옮겨 가면서 계면 근처에 생기는 전하 불균형 층.

**논증에서의 역할**: 이 기술자는 "구조를 안 봐도 되는" 전자구조 기술자다.
빼면 확산장벽 모델의 **비-동결 기여가 거의 사라진다**(3위 전기음성도 12.15 %, 4위 밴드갭 11.58 %).

**나올 질문과 답**

- Q. *"일함수 값이 논문에 없으면 우리가 어떻게 쓰나요?"*
  > **정직하게**: 이 기술자는 **개념만 가져올 수 있고 숫자는 못 가져옵니다.**
  > 우리가 쓰려면 우리 계면에서 직접 계산해야 합니다.
  > 다행히 슬랩 계산이 있으면 후처리라 비용은 거의 안 듭니다.

**우리 것과 한 줄**: 우리 축에는 **일함수가 없다** — 전자구조 축은 밴드갭·VBM/CBM·ICOHP 뿐이다.
슬랩 계산이 이미 있는 계(계면 캠페인)에서는 **추가 계산 0 으로 넣을 수 있는 후보**다.

---

### 6.5 기술자 ⑤ — **Dopant Energy** (#24) + **Dopant number** (#23) · γf 예측 18.58 % + 2.25 %

#### ⓐ 무엇을 재나
- #24 **Dopant Energy**: 도펀트 원소의 에너지. **정의가 논문에 없다** — 고립원자 에너지인지,
  벌크 단체(單體) 에너지인지, 치환 형성에너지인지 알 수 없다. 🔴
- #23 **Dopant number**: 도펀트 개수(또는 원자번호). 이것도 정의 없음.

#### ⓑ 어디서 왔나
본문의 "material descriptors" 목록(atomic radius / density / mass / melting point /
electronegativity)에 **없다**. 즉 본문이 나열한 기술자와 `Fig. 3` 의 실제 기술자가 다르다.
출처 미상.

#### ⓒ 중요도
**Dopant Energy 18.58 %** — γf 예측 **2위**. Dopant number 2.25 % (7위).

#### ⓓ 겹침
#24 행: #7 Freeze γf 와 **0.68**, #14 전기음성도와 0.28, #13 원자반지름과 −0.36.
⇒ 비교적 독립적이다.
#23 행: **#4 Cell Volume 과 0.95**, #26 LiPON 과 0.88, #21 Element Number 와 −0.79.
⇒ 🔴 **Dopant number 는 Cell Volume 과 r = 0.95 로 사실상 중복**이다.

#### ⓔ 비용
Dopant Energy 는 원소당 DFT 1회(재사용 가능, 28회면 끝) → **분모가 커질수록 무료에 수렴**.
Dopant number 는 무료.

#### ⓕ ⛔ 한계
- **우리가 본 것 (2건)**:
  1. 🔴 **정의가 없다.** 중요도 2위 기술자의 정의가 논문에 없다는 것은 재현 불가를 뜻한다.
  2. **Dopant number ↔ Cell Volume r = 0.95** 인데 둘 다 남아 있다.
     `Fig. 3` 이 보여 주는 또 하나의 미제거 중복.

#### 🎤 발표

**전환**: > "형성에너지 쪽 2위도 짚고 넘어가겠습니다."

**이렇게 말한다** (`Fig. 4k` 초록 조각을 가리키며):
> "18.58 퍼센트가 **도펀트 에너지** 입니다. 2위죠.
> 그런데 여기서 좀 곤란한 게, **이게 정확히 뭘 말하는지 논문에 정의가 없습니다.**
> 도펀트 원자 하나의 에너지인지, 그 원소 벌크의 원자당 에너지인지,
> 아니면 치환하는 데 드는 에너지인지 — 셋 다 다른 숫자인데 구분이 안 되어 있어요.
> 중요도 2위 기술자의 정의가 없다는 건, 다른 그룹이 이 방법을 따라 하려고 하면
> 바로 막힌다는 뜻입니다."

**나올 질문과 답**
- Q. *"그럼 이 기술자는 못 쓰는 건가요?"*
  > **개념은 가져올 수 있습니다.** "도펀트 원소 자체의 에너지 척도를 넣는다" 는 발상 자체는 좋아요.
  > 다만 **어떤 정의를 쓸지는 우리가 정해야** 하고, 이 논문의 18.58 퍼센트를 근거로
  > "이게 중요하다"고 말하려면 정의가 같아야 하는데 그걸 알 수가 없습니다.

**우리 것과 한 줄**: 우리 cascade 는 도펀트 정체를 **one-hot 과 상수 2개**로만 넣는다 —
`kauwe2021` 이 지적한 바로 그 약점(CBFV 미사용)이다. **Dopant Energy 같은 연속 원소 기술자를
넣는 것은 우리에게도 열린 개선안**이다(단 정의는 우리가 정한다).

---

### 6.6 기술자 ⑥ — **Binding Energy** (#10) · γf 예측 13.42 % · ⚠ Li Numbers 와 r = −0.98

#### ⓐ 무엇을 재나
결합에너지. **정의 없음** — 계면 결합인지 벌크 응집에너지인지 불명. 🔴
(문맥상 `E_ads` 와 다른 양이어야 하는데, 어떻게 다른지 안 적혀 있다.)

#### ⓑ 어디서 왔나 / ⓒ 중요도
출처 미상 · **13.42 %** (γf 예측 3위).

#### ⓓ 겹침 🔴
- **#22 Li Numbers 와 −0.98** ← 본문이 **유일하게 인정한** 중복 쌍이다:
  > *"Li numbers exhibit high negative correlation with binding energy, with a correlation
  > coefficient of −0.98, implying a relatively high information redundancy."*
- #25 LLZO 와 **0.86**, #1 Model Energy 와 **−0.84**, #2 SSE Energy 와 −0.80, #12 Model Density 와 0.71.
⇒ **총에너지·Li 개수·SSE 정체와 전부 얽혀 있다.**

#### ⓔ 비용
DFT 1회 (또는 이미 있는 총에너지의 조합).

#### ⓕ ⛔ 한계
- **저자가 인정한 것**: *"information redundancy"* 를 **명시적으로 인정**한다. ✅ 이 논문에서
  자기 한계를 인정하는 **유일한 자리**다.
- **우리가 본 것**: 인정해 놓고 **어느 쪽을 뺐는지 안 밝힌다.**
  `Fig. 4k` 에는 Binding Energy 가 13.42 % 로 남아 있고 Li Numbers 는 파이에 없다 —
  Li Numbers 를 뺐다는 정황이지만 **확정할 수 없다.**
  그리고 `Fig. 3` 에는 둘 다 그려져 있어 그림과 실제 학습셋이 어긋난다.

#### 🎤 발표

**이렇게 말한다** (`Fig. 3` 의 10행 22열을 짚으며):
> "여기 마이너스 0.98 이 보이시죠. 결합에너지와 리튬 개수입니다.
> 이건 논문이 **스스로 인정한** 중복이에요.
> '정보 중복이 상대적으로 높다' 고 본문에 쓰고, 중복 기술자는 뺐다고 합니다.
> 이 논문에서 자기 한계를 인정하는 거의 유일한 자리라서, 저는 이건 좋게 봅니다."

(살짝 아쉬운 톤으로)
> "다만 **어느 쪽을 뺐는지는 안 적혀 있습니다.**
> 중요도 파이에 결합에너지는 있고 리튬 개수는 없으니까 리튬 개수를 뺀 것 같은데,
> 그러면 히트맵에는 왜 아직 서른 개가 다 있는지가 설명이 안 됩니다.
> **학습에 실제로 쓴 기술자가 몇 개인지를 논문 어디서도 알 수 없습니다.**"

**우리 것과 한 줄**: 우리는 `axis_corr_csv.py --pareto` 로 **최종 축 목록과 상관을 같은 산출물에서
같이 낸다** — "그림에 30개, 학습에 몇 개?" 같은 모호함이 원리적으로 안 생긴다.

---

### 6.7 기술자 ⑦ — **SSE one-hot 6종** (#25 LLZO · #26 LiPON · #27 LPS · #28 LPSCl · #29 LPSBr · #30 LPSI) ★★ 우리 LODO 논의의 핵심

#### ⓐ 무엇을 재나
**물리량이 아니다.** "이 계가 LLZO 인가 아닌가"를 0/1 로 넣은 **범주형 지시변수**다.
`Fig. 3` 우측 하단 6×6 블록이 서로 −0.20 으로 균일한 것이 one-hot 의 지문이다
(범주 6개 중 하나만 1 → 서로 약한 음의 상관).

#### ⓑ 어디서 왔나
표준 ML 전처리. 저자 신설 아님. **본문에서 한 번도 설명되지 않는다** —
`Fig. 3` 범례와 `Fig. 4k` 파이에 "LLZO" 라고만 나온다.

#### ⓒ 중요도 🔴🔴
**#25 LLZO 하나가 γf 예측의 10.63 %** (4위). 나머지 5개는 "Others" 안.

#### ⓓ 겹침 🔴
- **#22 Li Numbers 와 −1.00** (완전 중복)
- #10 Binding Energy 와 0.86 · #1 Model Energy 와 −0.82 · #7 Freeze γf 와 0.66
- #26 LiPON 은 #3 Li Energy 와 **−0.96**, #4 Cell Volume 과 **0.90**, #21 과 **−0.90**
⇒ **one-hot 이 물리 기술자들과 강하게 얽혀 있다.** 즉 물리 기술자 중 상당수가
사실상 **"어느 SSE 인가"를 인코딩하고 있다.**

#### ⓔ 비용
무료.

#### ⓕ ⛔ 한계 — ★ 이 절이 §7 판정으로 이어지는 다리
- **저자가 인정한 것**: 없다. one-hot 을 쓴다는 언급 자체가 없다.
- **우리가 본 것 (3건)**:
  1. 🔴🔴 **one-hot 은 랜덤 분할에서 공짜 점수를 준다.**
     174개 중 LLZO 계가 29개인데, 랜덤 90/10 이면 **test 의 LLZO 계 26개가 train 에 있다.**
     모델은 "LLZO 면 γf 가 대략 이 범위" 를 외우기만 하면 된다.
     ⇒ **10.63 % 는 화학 암기(memorization)의 지분**이다.
  2. 🔴 **그러므로 이 모델은 7번째 SSE 로 일반화할 수 없다.**
     새 SSE 가 오면 one-hot 6칸이 **전부 0** 이 되어 모델이 한 번도 본 적 없는 입력이 된다.
     그런데 논문은 *"Our approach can be easily adapted to design new battery materials in
     different applications"* 로 끝난다.
  3. **`Fig. 4a`–`d` parity plot 의 왼쪽 아래 −16 근처 무리**가 특정 화학군일 가능성이 높다.
     그렇다면 R² 의 상당 부분이 **"군을 맞히는 것"** 에서 나온다.
     (⚠ 이건 우리 추론이다 — 점의 소속을 그림에서 알 수 없다.)

#### 🎤 발표 ★★ 여기가 우리 얘기로 넘어가는 다리다

**전환**:
> "그리고 기술자 목록에서 제가 제일 눈여겨본 게 여섯 개 있습니다."

**이렇게 말한다** (`Fig. 3` 범례의 25–30번을 손가락으로 위에서 아래로 짚으며):
> "25번부터 30번까지 보시면 LLZO, LiPON, LPS, LPSCl, LPSBr, LPSI 라고 적혀 있습니다.
> 이건 물리량이 아닙니다. **'이게 LLZO 냐 아니냐'를 0 또는 1 로 넣은 겁니다.**
> 원핫 인코딩이라고 하죠."

(`Fig. 4k` 의 주황 조각으로 옮기며)
> "그리고 중요도 파이를 보면 **LLZO 하나가 10.63 퍼센트** 를 차지합니다. 4위예요.
> 그러니까 이 모델이 형성에너지를 맞히는 데 있어서, 10 퍼센트 정도는
> **'이 계가 LLZO 인지 아닌지를 아는 것'** 에서 나옵니다."

(잠시 멈추고, 청중을 보며 — 여기가 핵심)
> "이게 왜 중요하냐면요.
> 이 논문은 데이터를 **무작위로** 90 대 10 으로 나눴습니다.
> LLZO 계가 스물아홉 개 있는데 무작위로 나누면 **시험셋에 있는 LLZO 는 학습셋에도 스물여섯 개가
> 이미 있습니다.**
> 그러면 모델이 할 일은 간단해집니다. '아, LLZO 구나. LLZO 는 대략 이 값이지' 하고 외우면 됩니다.
> 새로운 걸 예측하는 게 아니라 **본 걸 기억하는 겁니다.**"

(톤을 부드럽게 바꾸며 — 우리 얘기로)
> "그런데 우리가 실제로 쓰고 싶은 상황은 그게 아니잖아요.
> **한 번도 안 본 도펀트**, **한 번도 안 본 전해질**에 대해 예측하고 싶은 거죠.
> 그러려면 폴드를 나눌 때 **그 화학군을 통째로 빼야** 합니다.
> 저희 쪽에서는 그렇게 잘라서 검증을 해 봤는데, 점수가 확실히 다르게 나옵니다.
> 그 숫자를 여기서 나란히 말씀드리진 않겠습니다 — **애초에 같은 자로 잰 값이 아니라서**
> 나란히 놓으면 오해가 생기거든요.
> 제가 말씀드리고 싶은 건 숫자 비교가 아니라, **'0.99 라는 숫자를 볼 때 폴드를 어떻게 잘랐는지
> 먼저 물어봐야 한다'** 는 겁니다."

**막히는 용어**
- **원핫 인코딩(one-hot encoding)**: 범주형 변수를 0/1 열 여러 개로 바꾸는 것.
  범주가 6개면 열이 6개 생기고, 각 행에서 하나만 1이다.
- **그룹 교차검증(group CV)**: 같은 그룹(여기서는 같은 전해질, 또는 같은 도펀트)에 속하는
  데이터를 **통째로** 학습셋 또는 시험셋 한쪽에만 넣는 방식.
  "새 그룹에 대한 일반화" 를 재는 유일한 방법이다.

**논증에서의 역할**: 이 기술자를 빼면 **R² 가 얼마나 떨어질지 아무도 모른다** —
그 절제 실험이 논문에 없다. 그리고 이 기술자가 있는 한 **"새 전해질에도 쓸 수 있다"는
결론 문장은 근거가 없다.**

**나올 질문과 답**

- Q. *"원핫을 쓰면 안 되나요?"*
  > **아닙니다, 써도 됩니다.** 같은 여섯 종 안에서 도펀트를 고르는 게 목적이라면 완벽히 정당합니다.
  > 실제로 이 논문의 실질적 목적은 그거고요.
  > **문제는 결론 문장입니다.** 마지막에 "다른 응용으로 쉽게 확장할 수 있다"고 쓰는데,
  > 새 전해질이 오면 원핫 여섯 칸이 전부 0 이 됩니다. 모델이 한 번도 본 적 없는 입력이 되죠.
  > **범위 안에서는 좋은 도구이고, 범위 밖으로는 못 나갑니다.** 그렇게 읽는 게 맞습니다.

- Q. *"그럼 이 논문의 0.99 는 의미가 없는 건가요?"*
  > **의미는 있습니다. 다만 뜻이 좁습니다.**
  > "이 여섯 전해질에 이 스물여덟 도펀트를 넣은 계들 안에서,
  > 몇 개를 빼고 나머지로 학습하면 뺀 것들을 잘 맞힌다" — 이게 정확한 뜻입니다.
  > 이걸 "정확한 모델" 로 요약하면 뜻이 늘어나 버립니다.

**우리 것과 한 줄** ★: 우리 cascade 도 **도펀트 one-hot 을 쓴다**(`kauwe2021` J-4 에 기록됨).
차이는 **우리가 그것을 알고 LODO/L2DO 로 벌점을 매겼다**는 것뿐이다.
**이 논문과 우리의 차이는 모델 성능이 아니라 자(尺)의 차이다.**

---

### 6.8 기술자 ⑧ — **SSE Band Gap** (#20) · E_B 예측 11.58 %

#### ⓐ 무엇을 재나
전해질 **벌크**의 밴드갭 [eV]. `Fig. 1` 에 8종 값이 실려 있다(§3e).
CASTEP-PBE 고유값 차 — `Fig. 1d` 800 dpi 재렌더로 **LPSCl 은 Q 점 CBM 의 간접갭 2.293 eV** 확인.

#### ⓑ 어디서 왔나 / ⓒ 중요도
표준 물리량 · **11.58 %** (E_B 예측 4위).

#### ⓓ 겹침
#20 행 최대 |r| ≈ 0.38 (#3 Li Energy −0.38, #26 LiPON 0.37, #21 −0.37, #23 0.35).
⇒ **꽤 독립적**이다. `Freeze Barrier` 다음으로 깨끗하다.

#### ⓔ 비용
벌크 DFT 1회 (SSE 종류당 1번이면 충분 → 실질 무료).

#### ⓕ ⛔ 한계
- **우리가 본 것 (3건)**:
  1. **PBE 갭이다** — 실험 대비 계통적으로 작다. 논문 자신도 LLZO 3.982 vs 실험 4.3,
     LiPON 5.587 vs 실험 6 으로 **둘 다 과소**임을 보이면서 *"comparable"* 이라고만 쓴다.
  2. **밴드구조 k-경로가 8종 전부 G–F–Q–Z–G 로 동일**하다. 입방·정방·사방을 한 경로로 처리했다.
     LPSCl 은 다행히 Q 점에 CBM 이 있어 문제없지만, 나머지는 **CBM 이 경로 밖일 가능성**이 남는다.
  3. **무질서 배열 의존성이 전혀 고려되지 않았다** — 우리 baseline 이 명시한
     **±0.2–0.3 eV 흔들림**이 여기엔 없다.

#### 🎤 발표

**이렇게 말한다** (`Fig. 1` 세 번째 열을 위에서 아래로 짚으며):
> "밴드갭이 확산 장벽 예측에 11.58 퍼센트 기여합니다.
> 값은 그림 1의 밴드구조에 다 나와 있는데, LLZO 가 3.98, LiPON 이 5.59,
> Li3PS4 가 2.16, 그리고 Li6PS5Cl 이 **2.29 eV** 입니다."

(우리 쪽으로 다리를 놓으며 — 숫자는 말하지 않는다)
> "여기서 재미있는 게, 저희도 Li6PS5Cl 밴드갭을 계산해 놓은 게 있는데
> **같은 구간에 들어옵니다.**
> 다만 저는 두 값을 나란히 놓고 비교하진 않겠습니다.
> 코드도 다르고, 의사퍼텐셜도 다르고, 무엇보다 **황과 염소가 자리를 섞어 앉는 배열을
> 어떻게 잡았느냐에 따라 0.2에서 0.3 eV 는 그냥 움직이거든요.**
> 그러니까 '둘 다 넓은 띠간격 절연체이고 값이 같은 동네에 있다' 정도가
> 정직하게 말할 수 있는 최대치입니다."

**막히는 용어**
- **간접 밴드갭**: 가장 높은 채워진 상태와 가장 낮은 빈 상태가 **다른 k 점**에 있는 것.
  LPSCl 은 감마에서 Q 로 간다.
- **PBE 과소평가**: PBE 범함수는 밴드갭을 계통적으로 작게 준다. 실험과 1 eV 가까이 차이 날 수 있다.

**우리 것과 한 줄**: 우리 정본은 **fixed-occupation nscf 의 VBM/CBM 고유값**만 인정한다.
이 논문도 밴드구조 고유값 기준이라 **방법 계열은 같다** — 다만 무질서 규약이 없다(§10-D).

---

### 6.9 기술자 ⑨ — **원소 기술자 6종** (#13 원자반지름 · #14 전기음성도 · #15 원자번호 · #16 원자량 · #17 원자밀도 · #18 녹는점)

#### ⓐ 무엇을 재나
도펀트 원소의 주기율표 물성. 본문이 나열한 "material descriptors" 가 정확히 이 계열이다:
*"atomic radius, atomic density, atomic mass, melting point, and electronegativity."*

#### ⓑ 어디서 왔나
**ML 재료과학의 표준 기술자군**이다. `sendek2017` 도 같은 계열(위치·EN·반경)만으로
12,831종을 훑었고, `kauwe2021` 은 이것을 **CBFV**(composition-based feature vector)라 부른다.
⇒ **우리 repo 에 이미 두 개의 선례가 있는 계보**다.

#### ⓒ 중요도
- **전기음성도 12.15 %** (E_B 3위) · **원자반지름 5.09 %** (5위) · **녹는점 4.97 %** (6위)
- 원자번호·원자량·원자밀도는 "Others" 안
- γf 예측에는 **6종 전부 이름이 안 올라간다** ⇒ 형성에너지는 원소 물성으로 안 잡힌다는 뜻

#### ⓓ 겹침
- **#15 원자번호 ↔ #16 원자량 = 1.00** 🔴 (완전 중복 — 본문도 0.99 라며 언급)
- #15/#16 ↔ #17 원자밀도 = 0.76 · #17 ↔ #18 녹는점 = 0.56
- **#13 원자반지름 ↔ #14 전기음성도 = −0.75** (주기율표 경향상 당연)
⇒ **6종이 사실상 2–3개의 자유도**밖에 없다.

#### ⓔ 비용
**완전 무료** — 표 조회. 이 논문에서 **유일하게 진짜 공짜인 기술자군**이다.

#### ⓕ ⛔ 한계
- **저자가 인정한 것**: (#15,#16) 중복은 인정.
- **우리가 본 것 (2건)**:
  1. **원소 기술자만으로는 γf 를 못 맞힌다** — `Fig. 4k` 파이 상위 6개에 원소 기술자가 **0개**다.
     이건 논문의 주장(계면 기술자가 필요하다)을 **지지하는** 증거다. ✅
  2. **집계(평균/분산/범위) 없이 도펀트 원소 값 하나만 쓴다.**
     `kauwe2021`·`sendek2017` 이 쓰는 CBFV 는 조성 전체에 대한 avg/range/var 을 만드는데,
     여기는 **도펀트 원소 한 개의 값**만 넣는다. 훨씬 얕은 표현이다.

#### 🎤 발표

**이렇게 말한다** (`Fig. 4l` 초록·주황 작은 조각들을 훑으며):
> "그리고 흔한 원소 기술자들이 있습니다. 전기음성도 12.15 퍼센트, 원자반지름 5.09,
> 녹는점 4.97 — 확산 장벽 쪽에서는 나름 일을 합니다."

(`Fig. 4k` 로 넘기며, 이게 포인트)
> "그런데 **형성에너지 쪽 파이를 보시면 원소 기술자가 한 개도 없습니다.**
> 상위 여섯 개가 전부 계산으로 얻은 계면 기술자예요.
> 저는 이게 이 논문에서 **가장 설득력 있는 증거**라고 봅니다.
> '원소 물성만으로는 계면 에너지를 못 맞힌다, 그래서 계면 기술자가 필요하다' —
> 논문 주장이 자기 데이터로 뒷받침되는 자리입니다."

**우리 것과 한 줄**: 우리 cascade 는 도펀트를 **one-hot + 상수 2개**로만 표현한다.
이 논문처럼 **원소 물성 연속값을 넣는 것**은 우리에게도 즉시 적용 가능하고 비용 0 인 개선이다
(`kauwe2021` J-4 의 "특징: CBFV vs one-hot" 행이 이미 지적한 것).

---

### 6.10 기술자 ⑩ — **부기(bookkeeping) 기술자군** (#1 #2 #3 #4 #8 #11 #12 #21 #22)

#### ⓐ 무엇을 재나

| # | 기술자 | 정체 | 비고 |
|---:|---|---|---|
| 1 | Model Energy | 계면 모델 총에너지 | γf 3.31 % |
| 2 | SSE Energy | 전해질 벌크 총에너지 | #1 과 r 0.96 |
| 3 | Li Energy | Li 금속 총에너지 | #26 LiPON 과 r −0.96 |
| 4 | Cell Volume | 셀 부피 | #23 과 r 0.95 |
| 8 | **Strain Energy** | 식 (2) 의 `E_str` | ★ 아래 참조 |
| 11 | Hirshfeld Charge | 힐쉬펠트 분할 전하 | #22 와 r 0.47 |
| 12 | Model Density | 모델 밀도 | #10 과 r 0.71 |
| 21 | Element Number | 원소 종류 수(?) | #3 과 r 0.86 |
| 22 | Li Numbers | 셀 안 Li 개수 | 🔴 #25 LLZO 와 **r = −1.00** |

#### ⓕ ⛔ 한계 — ★ 두 가지가 눈에 띈다

**① #8 Strain Energy 는 사실상 잡음이다.**
`Fig. 3` 8행을 전수 읽으면 **최대 |r| = 0.11**(#7 과)이고 나머지는 전부 |r| ≤ 0.08 이다.
30개 기술자 중 **모든 것과 무상관**이다. 두 가능성뿐이다 —
(a) 진짜 독립적인 새 정보이거나, (b) **거의 상수이거나 잡음**이다.
중요도 파이 어디에도 안 나오는 것으로 보아 **(b) 일 가능성이 높다.**
(정합률을 5 % 이내로 맞췄으니 E_str 이 작고 고만고만할 것이라는 물리적 예상과도 맞는다.)

**② #11 Hirshfeld Charge 가 이 논문의 유일한 전하 기술자다.**
Bader 가 아니라 **Hirshfeld** 다 — CASTEP 의 기본 분할 방식.
중요도 파이에는 안 나온다. `Fig. 5e`–`h` 의 CDD 곡선과는 **다른 양**이다(그건 면적분 Δρ).

**③ #22 Li Numbers ↔ #25 LLZO = −1.00.**
LLZO 셀만 Li 개수가 압도적으로 많아 one-hot 과 완전히 겹친다.
본문이 인정한 (#10,#22) 중복 외에 **또 하나의 완전 중복**이다.

#### 🎤 발표 (짧게 — 시간 없으면 건너뛴다)

**이렇게 말한다**:
> "나머지 아홉 개는 부기용 기술자입니다. 총에너지, 셀 부피, 리튬 개수 같은 것들이에요.
> 하나만 짚자면 **변형에너지**가 있는데,
> 히트맵에서 이 행만 유독 새하얗습니다. 다른 무엇과도 상관이 0.11 을 안 넘어요.
> 그런데 중요도에도 안 나옵니다.
> 이건 새 정보라기보다는 **거의 상수이거나 잡음일 가능성**이 큽니다.
> 격자 부정합을 5 퍼센트 이내로 맞춰 놨으니까 변형에너지가 다 고만고만한 거죠."

---

### 6.11 ⛔ **없는 기술자** — 이 논문이 안 본 것 ★★ 우리 기여 지점

> 이 절이 **우리에게 가장 실용적인 절**이다. 30개 목록에 **무엇이 없는지**가
> 우리 공백 기여를 정한다.

| 없는 것 | 왜 중요한가 | 우리 상태 |
|---|---|---|
| 🔴🔴 **다원자 음이온 회전/흔들림 자유도** | Li⁺ 이동은 PS₄³⁻ 같은 다원자 음이온의 재배향·흔들림과 결합한다(paddle-wheel). `shin2026` 이 **회전만 얼린 대조 MD 에서 D(500 K) 2.0–3.0배 감소**를 보였다 | ✅ **T16 으로 우리가 이미 쟀다** — 아래 별도 항 |
| **자유부피 / 퍼콜레이션 / 병목 반지름** | 이온 통로가 이어지는가는 기하 문제인데 30개 중 기하 기술자가 **Cell Volume·Model Density 둘뿐** | ✅ 우리 `migration_volume_fraction` |
| **결합원자가(BVS) 기반 자리 에너지** | 격자 스캔으로 통로를 DFT 없이 그린다 | ✅ 우리 `bvs_li_proxy_score` |
| **무질서 배열 통계** | 아지로다이트의 S/Cl 배열·Li 부분점유. 밴드갭·확산 둘 다 흔든다 | ✅ 우리는 배열을 설계 변수로 다룬다 |
| **전기화학 창(ESW) / 산화 onset** | Li 금속 쪽만 보고 **양극 쪽 산화 안정성은 축에 없다** | ✅ 우리 축 B |
| **탄성/기계 축** | G 를 8종 계산해 놓고 **ML 기술자로도 타깃으로도 안 쓴다** 🔴 | ✅ 우리 `elastic_G_hill_GPa`·`elastic_pugh_GoverB` |
| **ICOHP / 결합세기** | 결합 관점 기술자 0 | ✅ 우리 LOBSTER 축 |
| **비용 축** | 어느 기술자가 얼마나 비싼지 표가 없다 | ⚠ 우리도 부분적 |

#### ★ 회전 자유도 — 판정과 근거

**판정: 이 논문의 기술자 30종에 회전 자유도는 없다. 근사한 것도 없다.**
확인 방법 — `Fig. 3` 범례 30항목 전수 대조 + 본문·SI 전문에서
`rotation` / `reorient` / `libration` / `paddle` / `dynamic` / `correlation function` 검색 0건.
(`Fig. 6e` MSD 는 병진 자유도만 본다.)

**우리 상태 (2026-08-28, `kb/methodology/ps4_libration_dopant_2026_08_28.md`)**:
71궤적 후처리로 P→S 결합벡터의 배향 자기상관 `C₂(t)` 를 냈다.
PS₄ 는 500–1000 K 어디서도 **재배향하지 않고**(0/71), 전부 **원뿔 안 흔들림**이다.
새로운 것은 **그 원뿔의 크기가 도펀트에 따라 다르다**는 것 — **+O 가 좁힌다**.

⇒ **이 논문 대비 우리 공백 기여가 성립한다.**
다만 정직하게: 이 논문은 **계면**을 보고 우리는 **벌크**를 본다. "같은 문제에서 우리가 더 낫다"가
아니라 **"인접 문제에서 이 논문에 없는 축을 우리가 갖고 있다"** 가 정확한 표현이다.

#### 🎤 발표 (마무리 슬라이드용)

**전환**:
> "여기까지가 이 논문이 넣은 기술자고요, 마지막으로 **뭐가 없는지**를 한 번 보겠습니다."

**이렇게 말한다** (`Fig. 3` 범례 전체를 손으로 크게 감싸며):
> "서른 개를 다 훑어보면 크게 세 갈래입니다.
> 계산으로 얻은 에너지 계열, 원소 물성 계열, 그리고 어느 전해질인지 표시하는 꼬리표.
> **여기에 없는 게 뭘까요.**"

(하나씩 손가락을 꼽으며)
> "첫째, **기하 기술자가 거의 없습니다.** 셀 부피랑 밀도 두 개뿐이에요.
> 리튬이 지나갈 길이 실제로 이어져 있는지, 병목이 얼마나 좁은지 — 그런 게 없습니다.
> 둘째, **무질서가 없습니다.** Li6PS5Cl 은 황이랑 염소가 자리를 섞어 앉는 걸로 유명한데
> 그 얘기가 한 줄도 없습니다.
> 셋째, 이게 제가 제일 눈여겨본 건데 — **다원자 음이온의 회전 자유도가 없습니다.**"

(조금 힘을 주어)
> "PS4 사면체 같은 덩어리 음이온이 흔들리거나 돌면서 리튬 이동을 도와주는 현상이 있습니다.
> 패들휠이라고 부르는데요. 최근에 회전만 인위적으로 얼린 대조 실험 계산에서
> 확산계수가 두세 배 떨어진다는 결과가 나왔습니다. 즉 **인과가 있는 자유도**예요.
> 그런데 이 논문 기술자 서른 개에는 그게 없습니다. 비슷한 것도 없고요."

(우리 쪽으로, 담담하게)
> "저희는 최근에 그걸 재 봤습니다. 있는 궤적을 후처리하는 거라 새로 돌린 계산은 없고요.
> 결과를 요약하면, PS4 는 실제로 **돌지는 않습니다.** 원뿔 안에서 흔들리기만 해요.
> 그런데 **그 원뿔의 크기가 도펀트에 따라 달라진다**는 게 나왔습니다.
> 이건 이 논문 축에 아예 없는 자유도라서, 저희가 채울 수 있는 칸이라고 보고 있습니다."

(공정하게 마무리)
> "다만 오해가 없게 말씀드리면, **이 논문은 계면을 보고 저희는 벌크를 봅니다.**
> '저희가 더 낫다'가 아니라, **'옆 문제에서 이 논문에 없는 축을 저희가 갖고 있다'** 는 얘기입니다."

**나올 질문과 답**

- Q. *"회전 자유도를 기술자로 넣으려면 뭐가 필요한가요?"*
  > MD 궤적이 필요합니다. 정적인 구조만으로는 못 냅니다.
  > 그래서 **스크리닝용 기술자로는 비쌉니다.**
  > 저희도 이미 갖고 있는 궤적을 후처리해서 뽑았지, 새로 돌린 건 아닙니다.
  > 스크리닝 단계에 넣기보다는 **최종 후보 몇 개를 가릴 때** 쓰는 게 맞다고 봅니다.

---

## 7. ★★★ 교차검증 규약 판정 — 이 digest 의 제1 목적

> **왜 이 절이 따로 있나**: 2026-08-25 에 우리 대리모델이 **정직한 CV 에서 졌다**고 판정했고
> (`db/properties/cascade_audit_ml_validation.csv`), 그때 비교 대상이던 세미나의 `R²=0.99` 는
> **① 랜덤 폴드 ② 잡음 0 인 결정론적 라벨** 이라 **범주가 다르다**고 결론냈다.
> **이 논문의 0.99 가 어느 범주인지**를 여기서 확정한다.

### 7.0 결론 먼저

> ## 🔴 **이 논문의 `R² = 0.99` 는 세미나의 0.99 와 같은 범주다.**
> **① 랜덤 90/10 분할** (group CV 아님) · **② 라벨 잡음 ≈ 0** (±10⁻³–10⁻⁴, DFT 결정론적 값) ·
> **③ 라벨 범위가 결정 구간의 100배** (γf 폭 26, E_B 폭 3 vs 결정 구간 0.23) ·
> **④ 입력에 라벨의 싼 버전이 들어 있음** (Freeze γf 36.52 %) ·
> **⑤ one-hot 이 화학군을 알려 줌** (LLZO 10.63 %).
>
> ⇒ **우리 LODO −0.1805 와 나란히 놓으면 안 된다. 다른 자로 잰 값이다.**

### 7.1 항목별 판정표

| 항목 | 이 논문 | 근거(원문/그림) | 우리 cascade | 판정 |
|---|---|---|---|---|
| **분할 방식** | **랜덤 90/10** | *"The 90% and 10% dataset were used as the training set and testing set"* — 그룹 언급 0 | LOOCV(쌍) / **LODO**(도펀트 통째) / **L2DO** | 🔴 **범주 다름** |
| **CV 의 용도** | **하이퍼파라미터 탐색 전용** | *"The optimal hyperparameters were obtained through **10-fold cross-validation on the training set**"* | 일반화 성능 추정 | 🔴 **CV 점수를 성능으로 보고하지 않는다** |
| **CV 점수 존재 여부** | ⭕ 있다 — 단 **`Fig. S1` 학습곡선에만** | γf CV ≈ **0.98–0.99** @n=140 · E_B CV ≈ **0.90–0.94** @n=140 (figure-read ≈) | LODO −0.1805 | ⚠ **랜덤 폴드 CV** |
| **group / chemistry-out** | ⛔ **없다** | 전수 검색: `group`·`stratif`·`leave-one`·`scaffold` 0건 | ✅ 있다 | 🔴 |
| **라벨 잡음** | **≈ 0** (±0.0001–0.0037) | 본문 §3.1 끝 + `Table 1` | MLIP-MD D — **시드·창에 크게 흔들림** | 🔴 **범주 다름** |
| **라벨 범위 / 결정 구간** | γf **−16~+10**(폭 26) / E_B **0~3**(폭 3) vs 결정 구간 **0.069–0.30**(폭 0.23) | `Fig. 4a`·`Fig. 4e` 축 (figure-read) | 우리는 축을 정규화해 Pareto | 🔴 **R² 범위 인플레이션** |
| **입력↔라벨 누수** | 🔴 **구조적으로 있다** — `Freeze γf`(36.52 %)가 라벨의 동결판, `Freeze E_B`(28.67 %)가 라벨의 동결판 | `Fig. 4k`·`Fig. 4l` | 우리 기술자는 라벨과 **다른 물리량** | 🔴 **델타 러닝인데 베이스라인 미보고** |
| **모구조 파생물 분리** | 🔴 **안 한다** — 같은 SSE 의 29개 파생물이 train/test 에 갈려 들어간다 | 174 = 6×29 구조상 필연 | LODO 가 정확히 이걸 막는다 | 🔴 |
| **prospective 검증** | ⭕ **있다** — `Table 2`, **n = 4** | γf Δ 0.003–0.140 / E_B Δ 0.009–0.035 | ⛔ 우리는 0/270 미실행 | ⭕ **이 논문이 낫다** (표본은 얇지만 **고리는 닫았다**) |
| **음성 사례 보고** | ⛔ 없음 (21개 중 4개만 검증, 실패 0건 보고) | | | ⚠ |
| **베이스라인(Dummy)** | ⛔ 없음 | | 구현은 있으나 미보고 | ⚠ **양쪽 다 없다** |
| **시드 반복 / 오차막대** | ⛔ 없음 | | 단일 시드(`random_state=42`) | ⚠ **양쪽 다 없다** |
| **enrichment / p-값** | ⛔ 없음 (분모 876 이 분해 안 됨) | | ✅ 1.22, p=0.426 보고 | ⭕ **우리가 낫다** |
| **절제(ablation)** | γf 만, **수치 없음** · E_B 는 **없음** | `Fig. S1i`–`l` | ⚠ 부분 | ⚠ |
| **데이터·코드 공개** | ⛔ 없음 | | ✅ CSV·provenance | ⭕ **우리가 낫다** |

### 7.2 다섯 가지 인플레이션 요인 — 하나씩

**① 랜덤 분할 + one-hot = 화학군 암기.**
174 = 6 SSE × 29. 랜덤 10 % 를 떼면 test 는 약 17개이고, **그 17개가 속한 SSE 군은 전부
train 에 26–28개씩 남아 있다.** 모델은 "LLZO 계는 γf 가 3–10, LiPON 계는 0.3–1" 을 외우면
분산의 큰 몫을 이미 설명한다. `Fig. 4k` 의 **LLZO one-hot 10.63 %** 가 그 증거다.
⇒ 이 R² 는 **"군간 분산"** 을 크게 포함한다. LODO 는 정확히 그 몫을 **제거**한다.

**② 라벨 잡음이 0 이라 상한이 1.0 이다.**
잡음 있는 라벨은 원리적으로 R² 상한이 1 미만이다(잡음 분산만큼 못 설명).
이 논문 라벨은 DFT 결정론적 값이고 오차가 10⁻³–10⁻⁴ 이므로 **상한이 사실상 1.0** 이다.
우리 σ 라벨은 **MLIP-MD 시드 분산**이 있어(modelc Ea 3-seed 0.197±0.032) 상한 자체가 낮다.
⇒ **같은 척도로 비교 불가.**

**③ 라벨 범위가 결정 구간의 100배다.**
`Fig. 4e`–`h` 를 실제로 보면 E_B 참값 1.0 eV 근처에서 예측이 **0.7–1.5 로 흩어진다**(figure-read).
그런데 논문이 실제로 쓰는 구간은 **0.069–0.30 eV** 다.
R² = 0.93 은 **0–3 eV 위에서** 계산된 값이고, 0.069 와 0.10 을 가를 능력과는 **다른 질문**이다.
`Table 2` 의 ΔE_B 0.035 eV 가 그 실상이다.

**④ 입력에 라벨의 싼 버전이 있다 (구조적 누수는 아니지만 등가).**
`Freeze γf` → γf, `Freeze E_B` → E_B. **이건 부정행위가 아니라 델타 러닝의 정석**이다.
다만 그러면 보고해야 할 숫자가 달라진다 — **"동결값을 그대로 썼을 때의 R²"** 가 베이스라인이고,
ML 의 기여는 **그 위의 증분**이다. 그 베이스라인이 **논문에 없다.**
⇒ 0.99 중 얼마가 ML 의 몫인지 **원리적으로 알 수 없다.**

**⑤ 같은 모구조 파생물이 갈려 들어간다.**
Li₆PS₅Cl 에 28개 도펀트를 넣은 29개 구조는 **같은 모구조의 파생물**이다.
랜덤 분할은 이들을 train/test 로 나눈다 ⇒ 우리가 정의한 **도펀트 누수**와 정확히 같은 상황.
우리 값으로 그 크기를 안다: **쌍 LOOCV 0.0892 → LODO −0.1805.** 즉 **0.27 의 낙차**다.

### 7.3 ⚖ 공정하게 — 이 논문이 우리보다 나은 점 3가지

비판만 하면 digest 가 편향된다. **아래 셋은 이 논문이 우리를 앞선다.**

1. ⭕ **되먹임 고리를 실제로 닫았다.** ML 예측 4종을 **완전 DFT 로 재계산**했다(`Table 2`).
   우리 cascade 는 **MLIP-MD 검증이 0/270 미실행**이다. 표본 4개는 얇지만 **0 보다는 4가 크다.**
2. ⭕ **학습곡선을 보고했다**(`Fig. S1a`–`h`). "데이터가 충분한가"에 대한 시각 증거가 있다.
   우리는 학습곡선을 낸 적이 없다.
3. ⭕ **절제 실험을 시도는 했다**(`Fig. S1i`–`l`). 수치가 없어 반쪽이지만,
   **우리는 축 절제 실험을 아직 한 번도 안 했다.**

### 7.4 ⚠ 그리고 우리도 같은 병을 갖고 있다

| 병 | 이 논문 | 우리 | 
|---|---|---|
| 단일 시드 | 🔴 | 🔴 (`random_state=42`) |
| Dummy 베이스라인 미보고 | 🔴 | 🔴 (구현만 있음) |
| 도펀트 one-hot | 🔴 | 🔴 (CBFV 미사용) |
| **축을 세우고 안 채움** | 🔴 (Freeze W_ad = 정보 0) | 🔴 (`sigma_300K_S_cm_NE`·`wad_J_m2_mean` **0 % 채움**) |

⇒ **이 논문을 "나쁜 ML" 로 발표하면 우리에게 되돌아온다.**
정확한 발표 문장은 **"자를 어떻게 대느냐의 문제이고, 우리는 더 가혹한 자를 골랐다"** 다.

### 7.5 🎤 발표 — CV 규약 슬라이드 대본

**전환** (성능 슬라이드 다음):
> "자, 0.99 라는 숫자를 봤는데, 이 숫자를 어떻게 읽어야 하는지를 조금만 더 파 보겠습니다.
> 이게 오늘 발표에서 제일 하고 싶은 얘기입니다."

**이렇게 말한다**:
> "머신러닝 논문에서 결정계수를 볼 때 저는 세 가지를 먼저 확인합니다.
> **폴드를 어떻게 잘랐나, 라벨에 잡음이 있나, 그리고 라벨 범위가 얼마나 넓나.**
> 이 세 개를 모르면 0.99 든 0.5 든 해석이 안 됩니다."

(손가락 하나)
> "첫째, 폴드입니다. 이 논문은 **무작위로 90 대 10** 으로 잘랐습니다.
> 데이터가 백일흔네 개인데 전해질 여섯 종류에 도펀트 스물여덟 개를 곱한 거예요.
> 무작위로 자르면 시험셋에 있는 계와 **같은 전해질, 비슷한 도펀트가 학습셋에 잔뜩 남습니다.**"

(손가락 둘)
> "둘째, 라벨입니다. 표 1의 오차범위가 십의 마이너스 삼승, 사승이었죠.
> DFT 값이라 **잡음이 사실상 없습니다.**
> 잡음 없는 라벨은 원리적으로 결정계수 1.0 까지 갈 수 있습니다.
> 실험값이나 MD 값이면 애초에 상한이 낮습니다."

(손가락 셋)
> "셋째, 범위입니다. 형성에너지 축이 마이너스 16 에서 플러스 10, 폭이 26 이에요.
> 그런데 평균절대오차가 0.12 입니다.
> 확산 장벽은 축이 0에서 3 eV 인데, 실제로 후보를 가르는 구간은 0.07에서 0.3 사이입니다.
> **재는 자는 폭이 3인데, 실제로 쓰는 눈금은 0.23 짜리** 예요."

(정리)
> "그러니까 정확하게 말하면 이렇습니다.
> **'같은 여섯 전해질 안에서, 일부를 무작위로 빼고 나머지로 학습하면, 뺀 걸 잘 맞힌다.'**
> 이게 0.99 의 정확한 뜻입니다.
> **'새로운 전해질이나 새로운 도펀트에 대해 잘 맞힌다'** 는 뜻이 아니에요. 그건 안 재 봤습니다."

(우리 쪽 — 숫자 없이)
> "저희 쪽에서는 같은 종류의 대리모델을 만들면서 **도펀트를 통째로 빼고** 검증을 해 봤습니다.
> 결과는 훨씬 나빴고요.
> 처음엔 저희 모델이 나쁜 줄 알았는데, 뜯어보니 그게 아니라 **저희 자가 더 가혹했던 겁니다.**
> 여기서 두 논문의 숫자를 나란히 놓지 않는 이유가 그겁니다 — **같은 자로 잰 값이 아니거든요.**
> 오늘 이 논문을 보면서 제일 크게 얻은 게 그 확인입니다."

(공정하게 — 반드시 넣는다)
> "그리고 이 논문이 저희보다 나은 점도 분명히 있습니다.
> **예측한 걸 실제로 DFT 로 다시 계산해서 확인했어요.** 네 개뿐이지만 고리를 닫았습니다.
> 저희는 아직 그 재검증을 못 돌렸습니다. 그건 이 논문이 앞선 부분입니다."

**나올 질문과 답**

- Q. *"그럼 어떻게 검증하는 게 맞는 건가요?"*
  > 목적에 따라 다릅니다.
  > **같은 계 안에서 도펀트를 고르는 게 목적이면** 무작위 분할도 정당합니다.
  > 이 논문의 실질적 목적은 그거예요.
  > 그런데 **새 전해질이나 새 도펀트로 나가겠다고 하면** 그 그룹을 통째로 빼고 검증해야 합니다.
  > 이 논문의 문제는 검증 방식이 아니라, **결론 문장이 검증 범위보다 넓다**는 겁니다.
  > 마지막에 "다른 응용으로 쉽게 확장할 수 있다"고 쓰거든요. 그건 안 재 봤습니다.

- Q. *"입력에 정답 비슷한 걸 넣는 건 문제가 없나요?"* (§6.1 과 같은 질문 — 답을 통일한다)
  > 델타 러닝이라는 표준 기법이라 그 자체는 문제없습니다.
  > 다만 **보고해야 할 숫자가 달라집니다.**
  > "동결값을 머신러닝 없이 그냥 썼을 때 결정계수가 얼마인가" 가 베이스라인이고,
  > 머신러닝의 기여는 거기서 얼마나 올렸느냐예요.
  > **그 베이스라인이 논문에 없습니다.** 그래서 0.99 중에 얼마가 머신러닝 몫인지 알 수가 없습니다.

- Q. *"라벨 잡음이 없는 게 왜 문제인가요? 좋은 것 아닌가요?"*
  > 데이터로서는 좋습니다. 문제는 **비교할 때** 생깁니다.
  > 잡음 없는 라벨의 0.99 와, 시드마다 흔들리는 라벨의 0.6 은 **모델 실력 차이가 아닐 수 있습니다.**
  > 그래서 논문끼리 결정계수를 비교하는 건 거의 항상 무의미하고요.
  > 실제로 이 논문 보충자료 표 S3 이 그걸 합니다 — 서로 다른 물리량의 평균절대오차를
  > 한 열에 세워 놓고 자기가 제일 작다고 하는데, 단위가 다른 값들이라 비교가 성립하지 않습니다.

---

## 8. Figure set ★

| Fig | 내용 | 우리 활용 |
|---|---|---|
| 1 | SSE 8종(LLZO/Ta-LLZO · LiPON/C-LiPON · LPS/Sn-LPS · LPSCl/Sn-LPSCl)의 구조 + 밴드구조(G–F–Q–Z–G) + 원소분해 PDOS. 밴드갭 3.982 / 3.422 / 5.587 / 4.721 / 2.164 / 1.242 / **2.293** / 1.588 eV | **LPSCl 2.293 eV 는 우리 comp1 2.066 과 대조 가능**(§10-D). 단 코드·PP·무질서가 달라 **"같은 구간" 까지만**. LPSCl PDOS 에서 **E_F 에 가장 가까운 뾰족한 봉우리가 Cl** 인 것은 우리 VBM=S 3p 와 **정합하되 강조점이 다르다** |
| 2 | 워크플로 5단 도해 + **도펀트 28종 표**(Al Ta Nb Sn / Si W B F / Sb Bi Ba Sr / Rb Br C Y / Ga Te Ge Na / Mg As Se I / Cl Fe Mn O) | **§5 단계별 발표 뼈대의 그림**. 도펀트 목록은 우리 cascade 47종과 겹침 비교용 |
| 3 | 기술자 **30종** Pearson 상관 히트맵 + 범례 | ★★ **§6 전체의 원본.** 우리 `axis_corr_csv.py --pareto` 산출물과 **직접 대조**(우리 \|ρ\|≤0.32 vs 이쪽 \|r\|=1.00 쌍 2개) |
| 4 | (a–d) γf parity 4모델 · (e–h) E_B parity 4모델 · (i,j) MAE/MSE/RMSE/R² 막대 · **(k,l) 중요도 파이** | ★★★ **§7 판정의 근거 전부.** (k,l) 이 §6 의 중요도 열. (a),(e) 의 **축 범위**가 R² 인플레이션의 증거 |
| 5 | ML 제안 4계면의 구조 + 층분해 DOS + CDD(Δρ) 면평균. 계면 갭 0 / 0.115 / 0.018 / 0 eV. 전하이동 최대 39.33 / 30.46 / 31.69 / 31.54 e | **계면 갭이 0 이라는 것**(= 계면이 전자전도성)은 우리 축 D 와 연결되나, 논문이 그 함의를 안 다룬다(§16-8) |
| 6 | (a–d) NEB 경로 2종(P1/P2) 프로파일 + 채널폭 변화(3.19→4.08 / 3.02→3.10 / 2.78→3.27 / 4.13→5.02 Å) + 결합끊김(B–O, Sn–O, P–S, P–Al) · **(e) 300/400/500 K MSD 8계 × 3패널, 0–100 ps** | (a–d) 는 **P1/P2 중 어느 값을 보고했는지 판정하는 자료**(§16-4). **(e) 는 ⛔ 인용 금지** — 원점부터 완전 직선, 케이지 고원 없음(§4e-②) |
| S1 | (a–h) 학습곡선 8개(Training / **Cross validation** score, n=20→140) · (i–l) **`Freeze γf` 제거 절제** parity 4장 | (a–h): γf CV≈0.98–0.99, E_B CV≈0.90–0.94 (figure-read ≈) — **랜덤 폴드 CV 값의 유일한 출처.** (i–l): ⛔ **수치 없음**, GBRT 는 육안으로 차이가 거의 없다 |

---

## 9. Post-processing ★

| 항목 | 이 논문이 한 것 | 도구 | 우리 대응 |
|---|---|---|---|
| 계면 에너지 | γf(식 2) · W_ad(식 3) · E_ads(식 1) | CASTEP 총에너지 조합 | `run_cathode_interface.py` Stage 11 (⚠ 우리 W_ad 는 2026-08-28 **축 보류**) |
| 이온 이동 | **CI-NEB**, 경로 2종 | CASTEP TS search | 우리는 **NEB 없음** — BVSE 격자스캔으로 대체 |
| 동역학 | **AIMD → MSD → D(300/400/500 K) → Arrhenius(Ea, D₀)** | 미기재 | `tools/ionic/` MLIP-MD (UMA-s-1p1, **MSD 창 2–50 ps 고정**) |
| 전자구조 | **밴드구조**(G–F–Q–Z–G) · **PDOS**(원소분해) · **층분해 DOS** | CASTEP | fixed-occ nscf 고유값(정본) + LOBSTER PDOS |
| 전하 | **Hirshfeld**(기술자 #11) · **CDD Δρ 면평균**(`Fig. 5e`–`h`) | CASTEP | 우리는 **Bader** + ICOHP (LOBSTER) |
| 기계 | **전단탄성률 G** 8종 — ⚠ 계산법 미기재, ML 에 안 씀 | 미기재 | QE 유한변형 6패턴 ×2, **relaxed-ion / clamped-ion 구분 필수** |
| ML | GBRT/RF/XGB/SVR + **ridge 중요도** + 학습곡선 + 절제(γf만) | 미기재(scikit-learn 추정) | TabPFN + LOOCV/LODO/L2DO + enrichment p-값 |
| 상관 분석 | Pearson 히트맵 30×30 | 미기재 | `tools/doping/axis_corr_csv.py --pareto` |
| ⛔ 안 한 것 | Bader · ICOHP/COHP · ELF · BVSE · phonon · EOS · ESW · SHAP/permutation · group CV | | |

---

## 10. 우리 DFT 대비 (`our_dft_baseline.md`) ★★★

> ⚠ **가장 먼저**: 이 논문의 LPSCl 은 **Li 금속과 붙인 계면 슬랩**이고, 우리 comp1/modelc 는
> **벌크 주기셀**이다. `Fig. 1` 의 밴드갭·전단탄성률만 **벌크 값**이라 대조 가능하다.
> `Table 1`–`Table 3` 은 전부 계면 값이라 **우리 벌크 값과 대조 대상이 아니다.**

### 10-A. 축 A (이온전도) — ⛔ **대조 불가 · 이식 불가**

| 항목 | 이 논문 | 우리 | 판정 |
|---|---|---|---|
| D 의 정체 | **절대 D**, 계면 셀, 300/400/500 K, 창 0–100 ps 전체 | **`D_rel_vs_host`** (host 대비 600 K D 비, 게이트 0.90), 창 **2–50 ps 고정** | 🔴 **다른 양** |
| 엔진 | AIMD (조건 미기재) | MLIP-MD (UMA-s-1p1, omat) | 🔴 힘 계산 축이 다름 |
| 온도 | 300 / 400 / 500 K | **600 / 800 / 1000 K** (400/500 제외 판정 있음) | 🔴 겹치지 않음 |
| 시드 | 미기재 | 600 K 3-시드 오차막대 | 🔴 |
| Ea | **0.0196–0.0340 eV** (`Table S6`) | comp1 0.253 / modelc 0.224 eV (단일궤적) · modelc 3-seed **0.197±0.032** | 🔴 **10배 차이 — 물리적으로 비교 불가** |

⇒ **결론: `D_rel_vs_host ≥ 0.90` 게이트 재조정 근거가 이 논문에 없다.**
이 논문의 D 는 (a) **상대값이 아니라 절대값**이고 (b) **계면 셀 전체 평균**이며 (c) **Ea 가
자기 NEB 와 5–10배 어긋나고** (d) **`Table S6` 와 `Table 3` 이 6계에서 10배 불일치**한다.
**⛔ 축 A 에 이 논문의 수치를 한 개도 넣지 않는다.**

⭕ **다만 구조적 교훈 하나는 이식된다**: 이 논문은 MSD 를 **셀 전체로** 재고 구역분해를 안 해서
Li 금속 몫이 섞였을 가능성이 있다. `wang2026` 은 **z-구역 분해 + 잔류 필터**를 쓴다.
⇒ 우리가 계면 MD 를 돌릴 때는 **반드시 구역분해**한다 (이미 T1 이식 후보로 등록됨).

### 10-B. 축 B (산화안정 4축) — ⛔ **해당 없음**

이 논문은 **Li 금속(환원) 쪽만** 본다. ESW·grand-potential·산화 onset **0건**.
우리 축 B 의 4축(① S-limited onset ② 분해 양 ③ 산물 ④ 계면) 어디에도 행이 안 생긴다.

### 10-C. 축 C (기계) — ⭕ **여기서 실질 소득이 나온다**

| 물질 | 이 논문 G (GPa) | 우리 G_VRH (GPa) | 비고 |
|---|---:|---:|---|
