Repository: yonghoon7153-source/Yonghoon-DEM-DFT

# 📚 LITDB — 문헌 단일 시스템 (**SE·DFT 축 + DEM·MPM 축, 두 트랙**)

> **앞으로 논문은 여기서만 본다.** 여러 곳(db/literature, kb/papers, db/properties, Excel)에 흩어진 문헌을 한 곳에서 생각·참고·비교하기 위한 통합 MD 시스템.

## 왜 트랙이 둘인가
`INDEX.md` 는 argyrodite 전해질 축이라 접촉역학·MPM·건식전극 digest 가 들어갈 자리가
없다. 그래서 한때 64편이 **어느 인덱스에도 없었다**(open_items #7). 축을 나눠 그 구멍을
닫았고, 한 분모로 세면 “159편 중 98편 미언급” 같은 **가짜 미결**이 나온다
(`comparison_vs_ours.md:8`). 분리는 실측 근거가 있는 결정이다 — 합치지 말 것.

⚠ 이 표의 **편수는 적지 않는다.** 손으로 쓴 수는 반드시 낡는다(README 자신이 세 번 틀렸다).
현재값은 `python3 tools/litdb/build_index.py --check` 로 본다.

File: litdb/papers/var2026_sulfide_se_mechanical_properties_local_indentation_pellet.md (part 2 of 2)
### 3-8. 이온전도도 — 성형압 × 측정압 (SI p.7 · Appendix 7 · Fig. S7)
그림 제목 *"25 °C Pelletizing Pressure vs. Ionic Conductiviy"* · 캡션 *"Variation of the conductivity as function of the pelletized pressure (MPa) for different operating pressure."* — 어느 분말인지 · 셀 · 전극 · 질량 · 주파수 · 유지 시간 [미확인].  σ (mS/cm) [판독 ±0.01]:
| 측정 (operating) 압력 ↓ / 성형압 → | ≈180 | ≈360 | ≈540 | ≈720 | ≈900 MPa |
- 이 논문은 **입자 값 (H · E_r) 을 넣은 완전 소성 접촉식이 압밀 압력을 ≈3 배 낮게 준다** 는 실험 쪽 숫자 하나를 준다 (d 0.68–0.78 · ~10 µm · 하중 뺀 뒤).  우리 Stage-E 가 쓰는 Tabor 면적 (A = F/H) 은 접촉 평균압이 H 에 닿았을 때의 값이다 — 이 논문의 논증 (p_m < H) 대로면 같은 힘에서 실제 접촉 면적은 그보다 **크다** (F/H = 가능한 가장 작은 면적) [카드 해석 — 원문에 면적 측정은 없다].
- 다만 "3 배" 의 원인을 원문처럼 접촉 영역 하나로 돌릴 수는 없다 — 식 (1) 이 빼 놓은 것 (초기 충전 d₀ 가정 · 입도 분포 · 입자 재배열 저항 · 벽 마찰 · 가공 경화 · 하중을 뺀 뒤의 회복 · 측정 시간) 이 모두 같은 방향으로 섞일 수 있다 [카드 해석].  정본 `arzt1982_…` 카드도 냉간 압밀 한계식에서 배위수 증가의 기하 경화를 따로 든다.
- 재설계 후보에 닿는 자리: **후보 C′ (항복 캡 탄소성 접촉 DEM)** — 캡 = H 로 두면 이 논문의 자료 (≈3 배) 만큼 무르게 나올 수 있다는 경고 · **후보 A / A′ / B (연속체 · 입자별 FE)** — 탄소성 천이 접촉은 구성식 (E · σ_y) 에서 그냥 나오므로 접촉 영역 가정이 필요 없다 [우리 해석] · **U3 (단단한 압자를 소성 블록에 눌렀다 떼기)** — Fig. 4a · S3 의 제하 회복 (총 깊이의 16–28 %) 이 실험 쪽 모양 (Berkovich · 크리프 포함이라 수치 표적으로는 쓰지 않는다).

### 7-4. frame[5] — 어느 반쪽을 가졌나
- **가진 것**: 순수 SE 의 기계 반쪽 중 입자 단위 값 (H · E_r · 크리프) 과 하중 뺀 펠릿 밀도 3 점.
- **없는 것**: 모델 · 접촉망 · 복합체 · 가압 중 곡선 · 탈압 · 미세구조 3D · (사실상) 수송.  ⇒ MPM (형상 소성) 과 DEM (재배열) 어느 쪽의 검증 표적도 아니고, **입자 재료 값의 외부 대조점 + 밀도 측정 연산자의 한 사례** 다.

---

## 8. 적용 인사이트 (행동)
1. **결과 전 대조 항목으로 등록할 것 (단계 4 — 순수 SE 가루를 눌러 재료 값 하나를 맞추는 일)**: (a) 벌크 밀도 1.27 · 1.37 · 1.46 g/cm³ @ 100 · 220 (200) · 400 MPa — 조건 꼬리표 "~10 µm · 하중 뺀 뒤 · 몰드 안 · 유지 시간 미상" 을 붙여서 (b) 입자 경도 0.55–0.67 GPa · E_r 24–25 GPa — 꼬리표 "1 mN · 0.5 s · 냉간 펠릿 꼭대기".  맞추는 데 쓰지 않는다 (frame[4]).
2. **기공률 연산자 (단계 0)**: 실험 값을 받을 때 적을 칸에 **"하중 뺀 뒤 · 다이 안"** 상태를 따로 둔다 (가압 중 · 다이 밖과 구분) + 분모 (진밀도) + 두께 재는 법 (캘리퍼 분해능 ±0.01 mm 가 ≈1 mm 펠릿에서 d ±0.007) + **유지 시간**.
3. **경도 ↔ σ_y 환산 규칙을 등록할 때**: 경도 값마다 하중 · 부하 시간 · 유지 시간 · 시료 밀도를 같이 적는다 — 같은 Li₆PS₅Cl 이 카드에 따라 0.55–1.41 GPa 다 (§7-2).  이 논문은 환산식을 주지 않는다.
4. **속도 무관 모델의 한정어**: 우리 DEM · MPM 결과를 실험 펠릿과 견줄 때 "점소성 (유지 중 치밀화) 미포함" 을 한 줄 적는다 — 근거 = 2 mN 유지 120 s 에 깊이 +38 % · 10 mN 유지 20 s 에 +10 % [판독].
5. **"작은 SE 가 더 잘 치밀화된다" 를 이 논문으로 인용하지 않는다** — Li₆PS₅Cl 의 입경별 밀도 자료가 없고, 같은 재료의 가압 중 자료 (`faka2026`) 는 반대 순서다.
6. **하중 뺀 펠릿의 σ 를 접촉망 σ (다이 안 접촉) 와 직접 견주지 않는다** — 측정압 10 → 150 MPa 에 ≈3 배 (Fig. S7) · 정본 비교 문서 10-14 줄 (`wang2024` · `larson2025`) 과 같은 결론의 세 번째 자료.
7. **우리 실험 쪽 (같은 시료 원측정 요청) 에 바로 쓸 수 있는 방법**: 광유로 덮어 대기 중에서 압입 (6 h 안) · 1 mN 고속 매핑 + 지형 + 군집으로 꼭대기만 평균 — 단 압입 간격 (≥ 압흔 크기의 몇 배) 과 입자 크기 ≥ 압흔 조건을 먼저 확인.

## 9. 인용 가능 문장 (deck/paper용 — 표지 그대로)
- "Fast, low-load nanoindentation (1 mN, ≈1 s per indent) on oil-protected cold-pressed Li₆PS₅Cl pellets gives a particle hardness of 0.55–0.67 GPa and a reduced modulus of 24.0 ± 1.0 GPa at the highest compaction (Var et al., *J. Power Sources* 2026)."
- "For ~10 µm Li₆PS₅Cl, the relative density after pressing at 100, 220 and 400 MPa was 0.68, 0.73 and 0.78 (geometric density of the pellet kept in its mold, theoretical density 1.87 g cm⁻³ as used by the authors)."
- "A fully plastic contact model (P/H = d²(d − d₀)/(1 − d₀)) underestimates the pressure needed for a given density by about a factor of three; the authors attribute this to contacts in the elastic–plastic transition (plasticity index ≈ 12) and call their factor-of-three correction 'a crude approximation'."
- 국문: *"황화물 SE 는 점소성이 강하다 — 2 mN 을 120 s 유지하면 압입 깊이가 ≈350 nm 에서 ≈500 nm 로 자란다 (Var 2026). 그래서 경도 · 펠릿 밀도는 측정 시간 (유지 시간) 과 함께 적어야 한다."*

## 10. 주의/한계 (over-claim 방지)
**원문이 스스로 적은 한계**
1. 압입 탄성률 해석: *"While a comprehensive theoretical model for such granular systems is still lacking, we consider the modulus measured at the highest compaction density (24.0 ± 1.0 GPa) to be a reasonable approximation of Ep."* (p.3)
2. 압밀 식: *"It is not clear how Baumard's model can be quantitatively adapted to this intermediate case"* · *"only a crude approximation and quantitative interpretations should be made with caution"* (p.4–5).
3. 입경 경향의 원인 미분리: *"likely reflects subtle structural changes induced during the powder fabrication or pellet compaction processes"* (p.3).
4. 오일: 6 h 는 무변화이나 *"After one week, we observed the appearance of a green spot"* (SI p.2).
5. 결론: *"we demonstrated both the strengths and limitations of the method"* · 전기화학과의 연결은 뒤 일 (p.6).

**카드가 본 한계 · 원문 안 어긋남**
6. **진밀도 1.87 의 출처가 없다** · 밀도의 ± · 펠릿 수 · 유지 시간 · 온도 · 프레스가 없다.
7. **가운데 압력**: 본문 220 MPa ↔ Fig. 3a 가로 위치 200 MPa · Fig. 4b P/H 0.334 (= 200/600) [판독].
8. **400 MPa 경도**: 665 MPa (성형압 문장) ↔ 670 MPa (입경 문장) · 가운데 압력의 H (≈530 [판독]) 는 본문에 없다.
9. **초록의 "작을수록 · 무를수록 더 치밀"**: Li₆PS₅Cl 입경별 밀도 자료 없음 (§7-2) · 게다가 1 µm · < 1 µm 는 **더 단단하게** 재졌다 (780 · 870 MPa).
10. **압입 간격 1 µm < 압흔 ≈1.9 µm** · 1 µm 급 분말에서는 압흔 > 입자 [카드 산술] — "입자 단위" 는 ~10 µm 에서만 성립할 수 있다.
11. **± 의 뜻 미기재** · 시료 간 E_r 범위 (반폭) 가 ± 의 4–6 배 · 400 MPa 의 H 는 0.40–0.94 GPa 로 흩어진다 [판독].
12. **소성 지수 논증의 산술** (§3-7 지적 ①–④): a/R 0.1 은 과소 · 완전 소성은 a/R 0.8 · p_m < H 와 "더 높은 압력" 의 방향 · 입경 의존 경로 없음.  Fig. 4b 범례 "2/3" 곡선은 2 배 곡선.
13. **참조 · 표기 오류**: 밀도 자료의 부록 번호 (8 ↔ 7) · *"Ai et al. [39]"* (목록 [36]) · DFT 24.7 GPa ↔ 정본 Deng 카드 22.1 · Fig. 3d 캡션 (reduced modulus) ↔ 색 막대 (H) · Fig. S5d 표의 색 이름 · SI 상호참조 "0" · Fig. S7 본문의 *"regardless"* ↔ 그림 (10 · 25 MPa 는 오르지 않음) · 참고문헌 [7] 의 학술지 · 쪽 표기가 [2] 와 섞임 · 키워드 철자 "Argyrdodite".
14. **오일의 영향**: Li₆PS₅Cl 의 압입값 자체는 오일 유무로 비교하지 않았다 (LATP 탄성률로 대신).
15. **전이 한계**: 순수 SE · ~10 µm (우리 SE 는 ⌀1 µm 급) · 하중 뺀 뒤 · 분모 1.87 (랩 표준 1.64 와 다름) · 빠른 압입 경도 · 대조 재료 (Li₃YBr₂Cl₄ · LATP) 값은 우리 재료가 아니다.

## 11. 참고문헌 — 우리가 더 볼 것 (원문 목록 서지 그대로 + 이유 한 줄)
| 번호 | 서지 (원문 목록 그대로) | 왜 |
|---|---|---|
| 7 | J.-M. Doux, H. Nguyen, D.H. S Tan, A. Banerjee, X. Wang, E.A. Wu, C. Jo, H. Yang, Y. Shirley Meng, …, Stack pressure considerations for room-temperature all-solid-state lithium metal batteries, J. Mater. Chem. (2019) 22967–22976, https://doi.org/10.1002/aenm.201903253 | DOI 는 정본 `doux2020_stack_pressure_assb` (Adv. Energy Mater.) — ⚠ 인쇄된 학술지 · 쪽은 [2] 의 것과 섞였다 |
| 29 | L.L. Baranowski, C.M. Heveran, V.L. Ferguson, C.R. Stoldt, Multi-scale mechanical behavior of the Li 3 PS 4 solid-phase electrolyte, ACS Appl. Mater. Interfaces 8 (2016) 29573–29579 | Fig. 3a 에 겹쳐 그린 Li₃PS₄ 값의 원전 (밀도별 나노압입) — 카드 없음 |
| 32 | A. Kato, M. Nose, M. Yamamoto, A. Sakuda, A. Hayashi, M. Tatsumisago, Mechanical properties of sulfide glasses in all-solid-state batteries, J. Ceram. Soc. Jpn. 126 (2018) 719–727 | 황화물 유리 기계 물성 — 카드 없음 (정본의 `kato2018_…` 은 다른 논문) |
| 33 | Z. Deng, Z. Wang, I.-H. Chu, J. Luo, S.P. Ong, Elastic properties of alkali superionic conductor electrolytes from first principles calculations, J. Electrochem. Soc. 163 (2016) A67–A74 | 정본 카드 있음 — 원문이 인용한 "24.7 GPa" 와 카드의 22.1 GPa 가 다르다 |
| 34 | F.P. McGrogan, T. Swamy, S.R. Bishop, E. Eggleton, L. Porz, X. Chen, Y.-M. Chiang, K.J. Van Vliet, …, Compliant yet brittle mechanical behavior of Li 2 S-P 2 S 5 lithium-ion-conducting solid electrolyte, Adv. Energy Mater. 7 (2017) 1602011 | 오일 보호 압입의 원전 — 카드 없음 |
| 35 | M. Papakyriakou, M. Lu, Y. Liu, Z. Liu, H. Chen, M.T. McDowell, S. Xia, Mechanical behavior of inorganic lithium-conducting solid electrolytes, J. Power Sources 516 (2021) 230672 | Li₆PS₅Cl 글러브박스 나노압입 · 시간 의존 소성의 원전 — 카드 = `papakyriakou2021_mechanical_behavior_inorganic_li_solid_electrolytes_nanoindentation` |
| 36 | Q. Ai, Z. Chen, B. Zhang, F. Wang, T. Zhai, Y. Liu, Y. Zhu, T. Terlier, Q. Fang, Y. Liang, L. Zhao, C. Wu, H. Guo, Z. Fan, M. Tang, Y. Yao, J. Lou, High-Spatial-Resolution Quantitative Chemomechanical Mapping of Organic Composite Cathodes for Sulfide-Based Solid-State, Batteries 8 (2025) 1107–1113. https://doi.org/10.1021/acsenergylett.2c02430 | SEM 안 압입 33.0 ± 5.0 GPa 의 출처로 읽힌다 (본문은 [39] 로 적음) — 서지가 깨져 인쇄됨 |
| 37 | B. Hennequart, M. Platonova, R. Chometon, T. Marchandier, A. Benedetto, E. Quemin, R. Dugas, C. Lethien, J.-M. Tarascon, Atmospheric-pressure operation of all-solid-state batteries enabled by halide solid electrolyte, ACS Energy Lett. 9 (2025) 454–460 | Li₃YBr₂Cl₄ 미소압입 H ≈ 300 MPa |
| 38 | S. Song, C. Shi, A. Pakhare, B.W. Sheldon, P.R. Guduru, Investigation of the mechanical properties of porous argyrodite sulfide electrolytes for all-solid-state batteries, ACS Appl. Energy Mater. 8 (2025) 5636–5644 | 정본 카드 있음 (벌크 굽힘 4.7 GPa) |
| 40 | G.J.A.M. Eumelen, A.S.J. Suiker, E. Bosco, N.A. Fleck, Analytical model for elasto-plastic indentation of a hemispherical surface inclusion, Int. J. Mech. Sci. 224 (2022) 107267 | "무른 바탕에 박힌 단단한 입자의 압입" 해석 모델 — E_r 가 성형압을 타는 것의 이론 쪽 |
| 41 | I.I. Argatov, F.J. Sabina, Small-scale indentation of a hemispherical inhomogeneity in an elastic half-space, Eur. J. Mech. Solid. 53 (2015) 151–162 | 같은 주제 (탄성) |
| 42 | J.-F. Baumard, P. Coupelle, Compaction of plastic powders, J. Mater. Sci. Lett. 13 (1994) 93–95 | 식 (1) 의 원전 — 카드 없음 (같은 계열 = 정본 `arzt1982_…`) |
| 43 | K.L. Johnson, Contact Mechanics, Cambridge University Press, Cambridge, 1985 | 소성 지수 · 문턱 ~100 의 출처로 인용 — 원전 대조 [미확인] |

## 12. [미확인] 목록 (원문 본문 + SI 전수에 없음)
1. ~10 µm Li₆PS₅Cl 분말의 출처 (합성 조건 또는 공급사) · 모든 분말의 입도 분포 · 측정법 · "cryo." 의 뜻.
2. 진밀도 1.87 g/cm³ 의 출처 (결정학 계산인지 측정인지) · Li₃YBr₂Cl₄ 의 진밀도.
3. 가압의 **유지 시간** · 속도 · 온도 · 프레스 · 펀치 · 윤활 · 밀도를 잰 펠릿 수와 d 의 ± · 초기 충전밀도.
4. 두께를 잰 시점 (오일을 붓기 전인지) · "mass_exp" 를 따로 달았는지.
5. 압입 해석법의 이름 (Oliver–Pharr 등) · 면적 함수 · 열 표류 · 1 mN 압입 깊이 · 간격 영향 검토.
6. k-means 의 입력 변수 · 정규화 · 400 점 중 군집 표에 빠진 점 (385 · 389 · 382) 의 처리.
7. H · E_r 의 ± 정의 · 입경 비교 중 < 1 µm 시료의 성형압.
8. 크리프 시험 펠릿의 성형압 · 변형률 속도 값 · 반복 수 · 10 mN 곡선의 시료.
9. 배수 3 (접촉 압력 p_m) 을 식 (1) 에 넣은 방식 · 범례 "2/3" 곡선의 식.
10. Appendix 7 이온전도도의 분말 · 셀 · 전극 · 측정 절차 · 반복.
11. graphical abstract 의 시료.
12. Johnson (1985) 원전에서의 소성 지수 정의 · 문턱값 대조 (이 카드는 원문 인쇄대로 옮겼다).

## 원문 대조 기록 (이 카드 작성 중 직접 확인한 것 · 2026-11-10)
- 본문 7 쪽 · SI 8 쪽을 글자 층 추출 + 전 쪽 렌더로 읽음.  서지 = PDF 1 쪽 (제목 · 저자 · 소속 · 접수 / 승인 / 온라인 날짜 · CC BY) 과 머리글 (*Journal of Power Sources 668 (2026) 239292*) · DOI `10.1016/j.jpowsour.2026.239292` = 1 쪽 인쇄.
- 그림 크롭 **24 장** = 자동 4 (본문 Fig. 1–4 · 그대로 두고 캡션만 정리) + **손 크롭 20** (graphical abstract · 식 (1) · 본문 근거 문단 6 · SI 그림 7 (Appendix 1 · 2 · 3 · 5 · 6 · 7 · 8) · SI 식 / 문단 5).  SI 그림은 캡션에 번호가 없어 (Word 자동 번호 누락) 도구가 하나도 못 잡았다 — `figures.json` 의 `manual_crop` · `caption_fix` · `note_manual`.  24 장 전부 열어 확인 (잘린 축 · 이웃 문단 혼입 없음 · 다시 자른 그림 0).
- 판독: Fig. 3a · 3b 평균 표지 = 눈금 탐지 + 큰 고리 / 사각형의 기하 중심 → 본문 인쇄값 재현 (H 546 · 666 · 781 · 865 ↔ 545 · 665 · 780 · 870 MPa · E_r 15.36 · 19.71 · 24.00 · 25.60 · 28.60 ↔ 15.3 · 19.7 · 24.0 · 25.6 · 28.6 GPa) · Baranowski 세 점 4.57 · 8.79 · 12.07 GPa (정본 `song2025_porous_…` 카드가 2차 인용으로 적은 4.53 · 8.74 · 12.07 과 같은 수) · Fig. 4b 자료 표지 P/H 0.1671 · 0.3343 · 0.6671 · 모델 곡선 ÷ f(d) = 1.00 · 2.0 · 3.0 · Fig. 4a 색 곡선 추적 · Appendix 3 벡터 경로 · Appendix 7 표지 30 점.
- 카드 산술은 전부 본문에 식을 적었다 (벌크 밀도 · 두께 · 랩 표준 기준 재계산 · f(d) · 소성 지수 · E_r → E · 압흔 크기 · Arzt 식 대입).
- 정본 litdb 중복 확인: `litdb/papers/` 파일 목록 + DOI · 제목 낱말 · 저자 이름 전수 grep — 없음 (2026-11-10).

## 🔗 관련 카드
- 같은 재료의 압밀 · 밀도: `lee2025_heckel_argyrodite_powder_densification_nanoindentation` · `faka2026_particle_size_consolidation_strain_lpscl` · `miss2026_insitu_conductivity_porosity_pressure_compaction` · `wang2024_hot_pressed_lpscl_pressure_invariant_conductivity` · `larson2025_hot_pressing_argyrodite_low_stack_pressure_conductivity` · `thompson2026_high_pressure_densification_lps_lpscl_xrd_tomography` · `tron2023_lpscl_ccd_ambient_pressure` · `beutl2024_round_robin_coin_cell_sulfide_assb`.
- SE 탄성 · 경도: `deng2016_elastic_superionic_electrolytes_dft` · `song2025_porous_argyrodite_modulus_fracture_toughness` · `jung2026_sio2_cosubstitution_mechanical_argyrodite` · `lee2026_mechanical_halogen_argyrodite_drycoating` · `torii2025_lpscl_mechanical_anisotropy_dft` · `sakuda2013_sulfide_mechanical_property`.
- 접촉 영역 · 압밀 이론: `mesarovicfleck2000_dissimilar_elastoplastic_indentation` · `arzt1982_particle_coordination_densification_spheres` · `storakers1997_similarity_inelastic_contact` · `bouvard2000_hard_soft_powder_densification` · `zunker2025_dem_large_deformation_compaction`.
- 측정압 ↔ σ: `doux2020_stack_pressure_assb` · `cronau2021_stack_pressure_ionic_conductivity`.

## 🗨️ Q&A 로그
<!-- "Q&A 작성해줘" 트리거 시 직전 질문/답 누적 -->
