Repository: yonghoon7153-source/Yonghoon-DEM-DFT

# 📚 LITDB — 문헌 단일 시스템 (**SE·DFT 축 + DEM·MPM 축, 두 트랙**)

> **앞으로 논문은 여기서만 본다.** 여러 곳(db/literature, kb/papers, db/properties, Excel)에 흩어진 문헌을 한 곳에서 생각·참고·비교하기 위한 통합 MD 시스템.

## 왜 트랙이 둘인가
`INDEX.md` 는 argyrodite 전해질 축이라 접촉역학·MPM·건식전극 digest 가 들어갈 자리가
없다. 그래서 한때 64편이 **어느 인덱스에도 없었다**(open_items #7). 축을 나눠 그 구멍을
닫았고, 한 분모로 세면 “159편 중 98편 미언급” 같은 **가짜 미결**이 나온다
(`comparison_vs_ours.md:8`). 분리는 실측 근거가 있는 결정이다 — 합치지 말 것.

⚠ 이 표의 **편수는 적지 않는다.** 손으로 쓴 수는 반드시 낡는다(README 자신이 세 번 틀렸다).
현재값은 `python3 tools/litdb/build_index.py --check` 로 본다.

File: litdb/papers/vu2019_soft_grain_compression_beyond_jamming_dic.md (part 2 of 2)
<!-- digest 표준 양식. COMPREHENSIVE / paper-level STANDALONE digest. 깊이 기준 = bazzoun2026_dem_fem_rnm_ionic.md · 꼴 · 절 번호 = cardenasbarrantes2022_soft_hard_grains_compaction_experiment_dic.md · cantor2020_compaction_model_highly_deformable_particles.md -->
| `fig_10.png` | 그림 10 — 왼쪽: 반지름 방향으로 평균한 von Mises 변형 vs r/R (a 초탄성 큰 · b 초탄성 작은 · c 소성 큰 · d 소성 작은) · 오른쪽: 평균 모양 ⟨ρ⟩ (e–h 같은 순서) · 세 실험 평균 | 초탄성 = 가장자리 몇 mm 안쪽의 전단 지배 띠 (𝒞 > 1) · 소성 = 입자 전체가 고르게 흐르고 가장자리 근처가 더 눌림 · 소성 평균 모양은 압축 축 방향으로만 납작 · 작은 입자가 더 변형.  MPM 입자 형상 · 입자 안 변형 분포를 크기별로 견줄 견본 |
| `eq_00a_intro_elasticity_hertz_questions.png` | 본문 p. 1–2 — 선형 탄성은 재밍 근처까지 · 그 너머는 초탄성 · 소성 · 손상 · 파괴 · 열린 질문 (ii) Hertz 틀의 유효성 · 역문제 · 유변학 가정 없는 측정 | ★ 이 논문의 '점접촉 · 선형 탄성 범위' 문장 (DEM 낱말은 없음) — §0-1 (i) |
| `eq_00b_numerical_models_soft_grains.png` | 본문 p. 1 — 수치 모형: [45] MPM + bonded particle · [46] 변형 다각형 · 실험 대조 적음 [47] | 후보 지도: [45] = A′ 계열 (litdb `nezamabadi2022_…` · `nguyen2017_…` 계보) · [47] = 같은 저자들의 수치 ↔ 실험 비교 (litdb 미보유) |
| `eq_00c_setup_protocol.png` | 본문 p. 2 — 장치 · 단계 · 이완 · 스캔 · 최대 변형 40 % | 우리 MPM hold (목표 뒤 판 고정 · 이완) 와 같은 준정적 단계 + 이완 |
| `eq_00d_materials_particles_pattern.png` | 본문 p. 2 — 재료값 (실리콘 E 0.45 MPa · ν 0.495 · 한천 E 10 kPa · ν 0.15 · Ep 1.8 kPa · σy 500 Pa) · 크기 · 개수 · DIC 무늬 | 2D 단위 시험 (단계 2–3) 에 그대로 넣을 수 있는 재료 · 기하 명세 — 단 한천은 압축성 (우리 SE 와 반대) |
| `eq_00e_runs_lubrication_stop_preparation.png` | 본문 p. 3 — 3 회씩 · 기름 / 물 · 멈춤 = 입자가 유리에서 튀어 오를 때 · 준비 (느슨 / 조밀) | 두 재료의 출발 상태가 다르다 — 재밍 전 구간은 비교 불가 |
| `eq_01a_particle_detection.png` | 본문 p. 3 — 입자 찾기 (300 µm 흐림 · 3/4 상 합성곱 · 99 %) | 영상 입자 분할의 문턱을 적어 두는 보고 방식 (흐름 밖: SEM 단면 정량) |
| `eq_01_dic_correlation_function.png` | 식 (1) p. 3 — 추적 상관 함수 (Nelder–Mead · 위치 + 회전) | 입자 추적 방법 (참고) |
| `eq_01b_dic_tracking_cells_accuracy.png` | 본문 p. 3 — 큰 재배열의 손 첫 추정 · 상관 칸 40 px · 0.01 px | 자동화되지 않은 단계가 있다 · 칸 크기 = 경계 표현의 해상도 |
| `eq_02_04_tensors_invariants_von_mises.png` | 식 (2)–(4) p. 3–4 — F · C · E · 불변량 · 고유값 · 𝒞 · 응력 · 에너지 장은 다루지 않음 | MPM 은 입자마다 F 를 들고 있어 같은 척도를 바로 낸다 — 𝒞 정규화 (√2) · 2D/3D 를 맞출 것 |
| `eq_04a_boundary_tracking_contact_criterion.png` | 본문 p. 4 — ★ 경계 = 칸 중심 볼록 껍질 · 접촉 = 0.5 mm 근접 ∧ 1.5 mm 안 \|𝒞 − 1\| > 0.01 · 특정 접촉 길이 | ★★ '힘 받는 접촉' 판정의 원문 — 우리 MPM 피복 (근접만 · `MPMC-02`) 에 하중 조건을 붙이는 견본 (§4-6 · §10-3) |
| `eq_05_anisotropy_asphericity.png` | 식 (5) p. 4 — 이방성 · 비구형도 정의 | 입자 정체성이 있어야 계산되는 형상 관측량 (조건 R3 · R6) |
| `eq_05a_voids_global_observables.png` | 본문 p. 4 — 빈틈 정의 · σ = 힘 ÷ 계 너비 · φ = 처음 넓이 기준 (비가 거꾸로 적힘) · Z · NR | ★ 충전율 · 응력 정의의 원문 — 공칭 φ 와 단위 문제 (§3-4 · §12-B) |
| `eq_05b_jamming_point_phic.png` | 본문 p. 5 — φc 0.737 ± 0.02 · RCP 0.842 보다 낮은 이유 다섯 | 재밍 충전율은 준비 · 경계 · 하중의 출력 |
| `eq_05c_contact_length_slopes_crossover.png` | 본문 p. 5 — 접촉 길이 기울기 2.63 · 1.23 · φ ≈ 0.692 시작 · φ0p 0.99 | ⚠ 그림 3 의 그려진 선과 맞지 않는 인쇄 기울기 |
| `eq_06a_strain_field_hyperelastic_crossover.png` | 본문 p. 8 — 초탄성 𝒞 분포 · m_𝒞 최소 φh0 0.795 · σ_𝒞 기울기 | 두 번째 교차의 저자 해석 (팽창 ↔ 압축) |
| `eq_09a_figure10_reference_error_lambda1_plastic.png` | 본문 p. 9 — 소성 λ1 ('Fig. 10(d)–(f)' 오기) | 그림 번호 오기의 원문 |
| `eq_12a_conclusion_superlinear_contact_length.png` | 본문 p. 12 — 초선형 (Hookean · 거품과 다름) · 준선형 · 접촉 길이 기울기 · 비구형도 | 선형 접촉 그림과 응력 곡선의 꼴이 다르다는 실험 쪽 근거 (2D) |
| `eq_13a_conclusion_second_crossover_benchmark.png` | 본문 p. 13 — 두 번째 교차 φ0 · 재배열 ↔ 소성 · 수치 모형 benchmark | 저자가 스스로 '수치 모형의 기준점' 이라 부른 자리 |

**그림 · 본문의 잔결함 (원문)**: 그림 2a 축 단위 'MPa' (§3-4) · 그림 3a 맨 아래 눈금 글자 '0.05' (균등 간격이면 0.10 · 0.10 글자 없음) · 그림 3a · 3b
그려진 맞춤선 ↔ 인쇄 기울기 · 그림 7b 가파른 선 0.61 ↔ 0.54 · 본문 p. 9 의 'Fig. 10(d) · 10(e) · 10(f)' (= 그림 7) · p. 4 충전율 정의의 비가 거꾸로 ·
p. 5 'fc 0.9' 기호 빠짐 · 그림 6 캡션의 'von Misses' 철자 · 상관 칸 '40 px (400 µm)' (10.5 µm/px 면 420 µm).

---

## 7. Post-processing ★

| 무엇 | 어떻게 | 우리 대응 |
|---|---|---|
| 충전율 φ | **처음 모양 넓이의 합 ÷ 상자 넓이** (공칭 · 상자 운동학) | 우리 DEM ε_sphere (처음 구 부피 합 — 겹침 중복) · MPM 부피 보존 · 랩 기공률은 질량 기준 — 정의를 나란히 적을 것 |
| 실제 넓이 변화 | (논문은 안 함) — I2 평균에서 √ 로 근사 가능 [카드 산술] | MPM 입자의 det F |
| 배위수 Z · f_NR | 힘 받는 접촉 (§4-6) 만 · Z = 접촉 수 ÷ NR 수 | DEM CN (겹침 > 0) · MPM (한 속도장) 은 정의 불가 |
| 특정 접촉 길이 l · L | 근접 + 변형 기준을 경계 위에 국부 적용 → 접촉 길이 ÷ 둘레 | 우리 피복 (AM 표면 중 SE 가 덮은 몫 · 근접 띠) |
| 형상 | 칸 중심 볼록 껍질 → ρ(θ) → a_n · a_s · θm | MPM 입자 정체성 (입자 번호 승계) 이 있어야 |
| 빈틈 | 입자 아닌 영역의 섬 · 가장자리 닿은 것 제외 · 넓이 · 비구형도 · 견고성 | MPM 기공 지도 (pore-location map) |
| 변형장 통계 | F → C → 𝒞 · λ1 · λ2 · I1 · I2 · θ1 의 PDF · 평균 · 표준편차 · 반지름 평균 (큰 / 작은 따로) | MPM 누적 변형장 · F 장 — 같은 척도 계산 가능 |
| 통계 | 대표 실험 한 번 (그림 2 · 3 · 6–9) · 세 실험 평균 (그림 4 · 5 · 10) · 95 % 띠 = 실험 안 | 시드 앙상블 · 실험 사이 흩어짐 보고 |
| ⛔ 없는 것 | 응력장 · 에너지 · 힘 사슬 정량 · 수송 · 탈압 · 3D · 수치 대조 | — |

---

## 8. 우리 DEM + MPM 대비  →  `comparison_vs_ours_DEM.md` · `our_dem_baseline.md`

> ⚠ `litdb/our_dem_baseline.md` 는 정본 브랜치에서 값 없는 자리표시 — 우리 숫자는 주 리포 `CLAUDE.md` 에서 (DEM E_eff 1.35 GPa · MPM J2 E 1.53 GPa ·
> ν 0.49 · σy 0.30 GPa · 실제 E_SE ≈ 22 GPa (DFT E_VRH 22.06 · ν 0.36) · 300 MPa · 순수 SE 기공률 표준 10–13 % · 진밀도 1.64).

### 8-0. 나란히 표

| 축 | 이 실험 | 우리 DEM + MPM |
|---|---|---|
| 하중 | **일축** (한 벽 이동 · 0.5 mm 단계 + 1 분 이완) · 위는 자유 | 일축 다이 · 판 (DEM 압축 / MPM servo · hold) — **같은 하중 축** · 옆은 벽 또는 주기 (자유면 없음) |
| 출발 | 초탄성 = 재밍 아래 느슨 (φ 0.657) · 소성 = RCP 근처 조밀 (0.807) | DEM = 느슨한 삽입 → 압축 · MPM = DEM 300 MPa 끝 상태 (재설계는 느슨한 출발로 바꾸기로 11-09) |
| 무른상 | 실리콘 초탄성 (E 0.45 MPa · ν 0.495) **또는** 한천 탄소성 (E 10 kPa · ν 0.15 · σy 500 Pa · Ep 1.8 kPa) — 한 실험에 한 재료 | SE: DEM E_eff 1.35 GPa (탄성-이력 접촉) · MPM J2 E 1.53 GPa · ν 0.49 · σy 0.30 GPa |
| 단단한상 | **없음** (무른 입자만) | NCM (DEM 구 · MPM 얼린 장애물) |
| 무차원 하중 | σ/E ≈ 0.048 (초탄성 · kPa 가정) · ≈ 0.089 (소성) · σ/σy ≈ 1.8 (소성 끝) | MPM 300 MPa / 1.53 GPa ≈ 0.196 · σ/σy = 1.0 · DEM 300 MPa / 1.35 GPa ≈ 0.22 |
| 재료 무차원 | 한천 σy/E 0.05 · Ep/E 0.18 · ν 0.15 | MPM SE σy/E 0.196 · ν 0.49 (경화 설정은 이 카드에서 다루지 않음) |
| 접촉 판정 | 근접 (0.5 mm = 2.5 % d) ∧ 변형 (\|𝒞 − 1\| > 1 % · 1.5 mm 띠) | DEM 겹침 δ > 0 (힘과 같음) · MPM 피복 = 근접 띠 (0.13 · 0.26 µm) 만 |
| 관측 | φ · Z · f_NR · 접촉 길이 · 입자 / 빈틈 모양 · 입자 안 변형 통계 | DEM: φ · CN · 접촉망 σ · 피복 / MPM: φ · 형상 · 소성 변형장 · 응력장 · 복셀 σ · 피복 |
| 차원 | 2D (바닥면 · 평면 응력 쪽) | 3D (2D MPM 은 평면 변형률) |
| 크기비 | 1.5 (20 : 30 mm) | AM ⌀4–9 µm vs SE ⌀ ≈ 1 µm |
| 탈압 | 없음 | DEM 언로딩 키트 진행 중 · MPM 미보유 (재설계 조건 R4) |

### 8-1. 같은 점 · 맞물리는 점

- **일축 · 단계 + 이완**: "0.5 mm 이동 → 1 분 이완 → 측정" 은 우리 MPM `hold` (목표 도달 뒤 판 고정 · 이완) 와 같은 계열의 준정적 절차.
- **초탄성 입자 ν 0.495 ↔ 우리 MPM SE ν 0.49** — 둘 다 거의 비압축.  이 논문의 초탄성 결과 (𝒞 > 1 인 가장자리 · m_𝒞 의 되돌아옴 · 전단 지배 띠) 는
  **비압축 무른 입자가 짓눌릴 때 옆으로 밀려나는** 현상이고, 우리 MPM SE 의 '부피 보존 유동' 과 같은 성질이다.
- **소성 입자가 '전단 띠 없이 입자 전체로 고르게 흐른다'** (그림 10c · d) — 우리 MPM J2 SE 의 *"core-preserved + boundary-flattening"* (CLAUDE.md
  frame [1]) 형태와 견줄 실험 쪽 그림 (단 한천은 압축성).
- 재배열 → 형상 변형의 순서 (빈틈 총넓이가 재밍점에서 최대 · 그 뒤 '재료가 빈틈으로 흐름') 는 우리 frame [5] 의 분업 (재배열 · 패킹 = DEM 쪽 ·
  형상 유동 = MPM 쪽) 을 한 실험에서 시간 순서로 보여 준다.

### 8-2. 다른 점 — 그리고 왜

| 차이 | 종류 | 설명 |
|---|---|---|
| 2D 바닥면 영상 · 위 자유 | **차원 · 경계 조건** | φ · Z · L 값은 3D 로 옮기지 않는다 · 비압축 입자도 바닥면 넓이가 준다 (−2 %) — 우리 2D MPM (평면 변형률) 과도 같은 조건이 아니다 |
| 한천 = 압축성 소성 (ν 0.15) | **구성식 (실제 차이)** | 깊은 압밀이 '재료 압축' 체제로 끝난다 (접촉망 굳음 · 넓이 −25 %) — 우리 SE (K ≈ 26 GPa · 300 MPa 에서 부피 변형 ≈ 1 %) 에 없는 체제.  그래서 한천의 끝 (공칭 φ 1.34) 은 우리 '깊은 끝' 의 표적이 아니다 |
| 공칭 φ (처음 넓이) | **정의** | 압축성이면 1 을 넘는다 — 우리 DEM ε_sphere 음수 (겹친 부피 중복) 와 같은 '정의 때문에 물리 범위를 넘는 값' 이지만 원인은 다르다 (한천 = 실제 부피 감소 · DEM = 겹침) |
| kPa 이하 · 단위 불확실 | **척도** | 절대 응력 비교 불가 · 무차원 (σ/E · σ/σy) 만 유비 — 그것도 응력 정의 (힘 ÷ 너비) 가 불분명해 한정 |
| 강체 없음 | **범위** | AM 하중 분담 · 강체 골격 · 크기비 (작은 SE 가 큰 AM 틈을 채움) 는 이 실험에 없다 — 그것은 2022 혼합 실험의 몫 |
| 마찰 ≈ 0 · 모세관 인력 | **경계 조건** | 우리 DEM μ (설정값) · MPM 은 미끄럼 없음 (한 속도장) — 마찰 0 근처 실험을 기준으로 삼으면 재배열 몫이 커진다 (오각형 카드 §F 의 경고와 같음) |
| 접촉 판정 = 근접 ∧ 변형 | **관측 정의** | 우리 MPM 피복은 근접만 — 같은 '피복' 이라도 하중 받지 않는 근접을 함께 센다 |

### 8-3. ★ 같은 장치 계열 · 같은 그룹 카드와 한 표 (정의 차이 포함)

| 항목 | 이 논문 (2019) | `cardenasbarrantes2022_soft_hard_grains_compaction_experiment_dic` (2022 Letter · 같은 장치) | `nezamabadi2022_mpm_cd_plastic_particle_compaction` (MPM + CD 수치) |
|---|---|---|---|
| 무른 재료 | 실리콘 E 0.45 MPa · ν **0.495** / 한천 E 10 kPa · ν 0.15 · σy 0.5 kPa | 실리콘 E0 0.45 MPa · ν **0.5** (+ PVC 강체) | 2D 원판 E 10 MPa · ν 0.45 · σy 0.4 MPa (E/σy 25) |
| 크기 · 개수 | 20 / 30 mm · h 15 mm · N ≈ 100 · 작은 : 큰 ≈ **3** | 같은 지름 · 높이 · N ≈ 100 (2021 학회판 = 96 개 · 작은 것 **2/3**) | 원판 300 개 |
| 해상도 | 2400 dpi · **10.5** µm/px | 2400 dpi · **10.6** µm/px | — |
| φ 정의 | **처음 모양 넓이** 합 ÷ 상자 (공칭 · 상자 운동학) | 변위장으로 얻은 **경계에서 직접** (그 카드 §4-2) — 그 SM 그림 1 의 κ 0.5 φ(ε) 는 공칭 정의라면 ε 0.198 에서 0.99 여야 하는데 0.905 [카드 산술] → **정의가 다르다** (그 카드의 '현재 경계 기준' 읽기와 맞음) | 2D 면적 분율 Φ |
| 재밍 | φc ≈ 0.737 ± 0.02 (Z ≈ 4 · f_NR ≈ 0.9 · 응력 상승 등 여러 관측량) | φJ = 평균 P–ε 의 압력 상승 시작 (κ 1: 0.780 · ZJ 3.30) | Φc ≈ 0.8 |
| Z 법칙 | "√ 증가와 일치" (계수 없음) · 판독 k 2.0 (φc 기준) ↔ 4.0–4.8 (압력 상승 쪽 재밍점) | k = 4.9 (α 0.5) · 그림 파선 4.5 [그 카드 판독] | Z − Zc ∝ √(Φ − Φc) |
| 접촉 판정 | **0.5 mm · 1.5 mm · 1 %** (p. 4) | 본문은 [12] (= 이 논문) 로 넘김 · 그 카드 §3-1b 가 이 논문 값을 옮겨 적음 (원문과 같음 — 11-10 대조) | 수치 접촉 (CD) |
| 접촉 길이 기울기 | 초탄성 2.63 (인쇄) / 2.24 (그려진) · 소성 1.23 / 1.69 | ⟨l⟩ 기울기 κ 무관 ≈ 2.3–3.1 (% / 0.01 φ − φJ · 그 카드 판독) | — |
| 변형 통계 | m_𝒞 최소 0.9961 (φh0 0.795) · σ_𝒞 0–0.026 (초탄성) | C_c = 0.991 ± 1.2 × 10⁻³ · ⟨𝒞⟩ → 0.968 · σ_𝒞 10⁻⁵–10⁻⁴ ('이전 관찰 [12] 의 두 체제와 같다') | — |
| σ = σy 근처 | 공칭 0.99 (실제 넓이 ≈ 0.91) 에서 벽 응력 ≈ 0.92 σy [판독 + 카드 산술] | (소성 입자 없음) | Φ ≈ 0.84 (재밍 + 0.04) 에서 σ = σy (그 카드 산술) |

⇒ 같은 장치 · 같은 실리콘인데 **φ · 재밍 · 𝒞 통계의 정의**가 두 논문에서 다르다.  2022 Letter 의 *"C_c ≈ 0.991 ... 이전 관찰 [12] 의 두 체제와
같다"* 는 체제의 **존재**에 대한 말이고 수치 (0.991 ↔ 0.9961) 는 맞지 않는다 — 2022 카드가 이미 적은 대로 ⟨𝒞⟩ · σ_𝒞 를 다른 계산의 변형 척도와
수치로 견주지 않는다.

### 8-4. 우리 MPM 의 구조적 공백을 이 실험의 언어로

- **접촉 · 배위수 · 특정 접촉 길이 · 입자 모양**은 입자 정체성 (경계가 살아 있는 입자) 이 있어야 계산된다 — 단일 속도장 MPM 은 SE 가 융합해 넷 다
  정의 불가.  이 논문의 방식 (경계를 처음 표시한 점들의 추적) 은 MPM 의 **입자 번호 승계** (주 리포 `docs/reviews/mpm_coverage_interface_design_memo_20261103.md`
  §4) 와 같은 생각이지만, 그것만으로는 접촉 판정의 조건 ② (하중) 를 줄 수 없다 → 국부 변형 · 압력 조건을 같이 설계해야 한다 (추론).
- **두 번째 교차**: 비압축 초탄성은 '팽창이 압축을 앞지르는 점' (m_𝒞 최소) · 압축성 소성은 '등방 압축이 전단을 이기는 점' (m_λ1 최대) — 우리 SE (J2 ·
  부피 보존) 가 같은 교차를 낸다면 어느 쪽 꼴인지 (비압축 쪽) 를 결과 전에 예측해 둘 수 있다 (카드 추론 · 3D · AM 혼합이라 자리는 모름).
- **접촉망 굳음 뒤의 체제**: 소성 한천은 φ > 1.15 (공칭) 에서 접촉망이 굳고 재료 압축으로 간다.  우리 SE 는 비압축 소성이라 접촉망이 굳은 뒤에는
  **빈틈으로의 형상 유동**만 남는다 — 기공 바닥 (잔류 기공) 이 그 유동의 한계로 정해질 것 (방향 해석).

### 8-5. frame 규율

- **frame[4]**: 이 논문은 실험만이라 교차검증의 짝이 없다 — 재설계 후보 (A′ · B) 를 **각자** 이 실험의 관측량 꼴에 대조하는 외부 기준으로만 쓴다 (서로
  맞추지 않는다 · 재료가 우리 SE 가 아니므로 보정 표적으로도 쓰지 않는다).
- **frame[5]**: 이 실험은 패킹 쪽 (Z · f_NR · 빈틈) 과 형상 쪽 (모양 · 입자 안 변형) 을 같은 시료에서 동시에 잰다 — 후보 비교에서 두 축을 함께 보는 기준.

---

## 9. 깊은 통찰

1. **"접촉" 은 닿음이 아니라 힘을 받음으로 정의된다.**  이 실험의 배위수 · 비-래틀러 · 접촉 길이는 전부 '근접 ∧ 국부 변형 > 잡음' 으로 센 값이고,
   그래서 재밍 전 Z 가 2.5–2.7 에 머문다.  우리 MPM 피복은 근접만 센다 — 소성 증분이 씨앗 치우침과 같은 크기라는 결함 (`MPMC-02`) 은 '하중 받지 않는
   근접' 을 함께 세는 정의 문제일 수 있다 (가설 · 시험은 §10-3).
2. **재밍점 · 충전율은 '정의하는 양' 이다 — 같은 자료에서 법칙 계수가 2.4 배 움직인다.**  φc 0.737 (Z ≈ 4) 기준 k ≈ 2.0 · 압력 상승 기준 (φ ≈ 0.70–0.71)
   k ≈ 4.0–4.8 [판독 + 카드 산술].  2022 Letter 의 k 4.9 · 2020 시뮬의 5.1 과의 '일치' 는 재밍점 정의를 같이 적지 않으면 뜻이 없다 (2022 카드 통찰 6 의
   수치 근거).
3. **'φ > 1' 은 정의의 산물이고 실제 넓이 분율은 1 아래다.**  소성 공칭 1.34 ↔ 실제 ≤ 0.99 (I2 · Jensen) · 두 번째 교차 (공칭 0.99) 는 실제 ≈ 0.91 이고
   벽 응력이 σy 에 닿는 자리와 겹친다 [카드 산술].  ⇒ 우리 보고도 공칭 (처음 부피) ↔ 실제 (현재 부피) ↔ 질량 기준 기공률을 한 줄에 나란히 적어야 한다.
4. **압축성 소성 입자의 깊은 압밀은 재료 압축으로 끝나고, 비압축 SE 에는 그 길이 없다.**  한천은 접촉망이 굳은 뒤 (φ > 1.15) 부피를 잃으며 치밀해진다 —
   LPSCl (K ≈ 26 GPa) 은 300 MPa 에서 부피가 ≈ 1 % 만 준다 (P/K · 카드 산술).  그래서 이 실험의 '끝' 을 우리 SE 의 기공 바닥 근거로 쓰면 틀린다.
5. **비압축 입자도 2D 실험에서는 바닥면 넓이를 잃는다 (−2 %)** — 위가 자유라서.  2D 실험 ↔ 2D 평면 변형률 계산의 φ 를 같은 축에 놓기 전에 이 차이를
   적는다 ("2D ≠ 3D" 이전에 "2D 실험 ≠ 2D 계산" · 2022 카드 통찰 9 와 같은 부류 · 이 논문에서는 I2 로 직접 보인다).
6. **소성 입자는 전단 띠 없이 입자 전체가 고르게 흐르고, 초탄성 입자는 가장자리 안쪽에 전단 지배 띠를 만든다.**  재료 거동이 입자 안 변형 분포의 꼴을
   바꾼다 — 우리 SE 의 MPM 변형장 (J2) 을 SEM 형상과 견줄 때 '어느 꼴이 나와야 하는가' 의 실험 쪽 기준 (2D · 모델 재료라 꼴만).
7. **실험 논문의 인쇄 기울기를 그대로 기대값으로 쓰지 않는다.**  이 논문이 재료 탐침이라 내세운 접촉 길이 기울기만 그림과 본문이 15–37 % 어긋난다 — 같은
   그룹 카드들 (b · φmax · k · E\*) 에서 되풀이된 교훈의 또 한 예.

---

## 10. [DEM 우선 (수영)] 트랙 — 후보별 함의 + 구체 행동

### 10-1. 후보별 판정

| 후보 | 이 실험이 지지 / 불리 | 이유 |
|---|---|---|
| **A** (MPM + 움직이는 강체 AM) | **관계 적음** | 이 실험엔 강체가 없다 · SE 융합 (한 속도장) 때문에 Z · L · 입자 모양 · 접촉 판정을 원리적으로 못 낸다 |
| **A′** (입자별 속도장 · 다물체 접촉 MPM) | **지지 (검증 관측량 세트)** | 입자 경계가 유지되므로 이 실험의 관측량 전부 (Z · f_NR · L · a_n · a_s · 빈틈 · 𝒞 · λ · I2 분포) 를 같은 정의로 낼 수 있다 · 두 재료 (비압축 초탄성 · 압축성 탄소성) 가 같은 절차라 구성식만 바꿔 대조 가능 · 이 논문 ref [45] 계보 (`nguyen2017_…` · `nezamabadi2022_…`) 가 같은 방법 |
| **B** (입자별 FE + 접촉) | **지지** | 같은 그룹의 NSCD + FE 가 같은 장치 실험 (2022) 과 만났다 · 한천의 탄소성 값 (E · ν · Ep · σy) 이 von Mises 선형 경화로 바로 들어간다 |
| **C** (MDR DEM) | **조건부** | φ(P) · Z 는 내지만 접촉 길이 · 형상 · 입자 안 변형 분포는 근사 (접촉 반경으로 대리) · 압축성 소성의 부피 감소는 접촉 법칙 밖 |
| **C′** (항복 캡 탄소성 접촉 DEM) | **조건부** | C 와 같음 + '접촉망 굳은 뒤 재료 압축' 체제를 표현할 자리가 없다 |
| **D0** (LIGGGHTS gen-2) | **검사 가능 (새 런 0)** | 압축 궤적에서 재밍점 정의 셋에 대한 Z 법칙 계수 · f_NR (힘 받는 접촉 ≥ 2 개 · 겹침 문턱) · '하중 받는 접촉' 비율을 기존 자료로 |
| **M0** (균질화 압밀) | **해당 없음** | 입자 해상 실험 |

### 10-2. 계획의 자리 (단계 · 단위 시험 · 조건)

- **단계 0**: (a) 재밍 판정 규칙 (판 힘 상승 시작 · 배위수 기준 · 비-래틀러 기준 가운데 하나 + 수치 문턱) (b) **접촉 판정 규칙** (근접 문턱 = 지름의 몇 % ·
  하중 문턱 = 국부 변형 / 압력이 잡음의 몇 배 · 띠 폭) (c) 충전율 정의 (처음 부피 · 현재 부피 · 질량) 를 결과 전에 적는다.
- **단계 2–3 (2D)**: 이 실험의 조건 (원판 20 / 30 mm · N ≈ 100 · 작은 : 큰 ≈ 3 · 마찰 ≈ 0 · 일축 0.5 mm 단계 + 이완 · 실리콘 / 한천 값) 을 **결과 전 대조
  항목**으로 등록할 수 있다 — 한 속도장 ↔ 입자별 장의 차이가 Z · f_NR · L · a_s · m_𝒞 · σ_𝒞 · I2 의 꼴에 어떻게 나타나는지.  ⚠ 실험은 평면 응력 쪽 (위 자유) ·
  응력 단위 불확실 · 한천은 압축성 — 대조는 꼴 · 순서 · 교차의 존재까지.
- **단계 7 (피복)**: 피복 정의에 '하중 받음' 조건 (§10-3 ③).
- **U1**: 단일 원기둥 지름 압축 — 이 논문의 재료값 출처 ref [50] (같은 저자 · 같은 재료 · DIC) 가 U1 형 실험 (litdb 미보유).
- **조건 R3 · R6**: 이 실험의 형상 관측량 (a_n · a_s · ⟨ρ⟩) 이 정의를 준다 · **R4 (탈압)** 은 이 논문으로 채울 수 없다.

### 10-3. 구체 행동 (비용 낮은 것부터)

1. **[D0 · 새 런 0]** 우리 DEM 압축 궤적에서 재밍점을 세 정의 (판 힘이 처음 오르는 점 · 배위수가 정해 둔 값에 닿는 점 · 힘 받는 접촉 ≥ 2 인 입자 분율이
   0.9 에 닿는 점) 로 바꿔 Z − ZJ = k(φ − φJ)^α 의 k · α 를 다시 맞추고 그 퍼짐을 기록 — 이 논문 자료에서 k 는 2.0 ↔ 4.8 (§3-4).
2. **[단계 0 문서]** 접촉 · 피복 판정 규칙을 두 조건 (근접 · 하중) 과 잡음 기준으로 적는다 — 이 실험: 근접 2.5 % d · 띠 7.5 % d · 문턱 = 출발 잡음 분포의
   꼬리 바로 위 (표준편차의 ≈ 14 배).  우리 쪽 잡음 = 하중 0 근처 상태의 국부 변형 · 압력 분포에서 잰다 (결과 전에).
3. **[Ⓑ 피복 정의 · 새 런 0 후보]** MPM 소성 피복을 '근접 띠 안 ∧ 국부 압력 (또는 소성 변형률 증분) 이 잡음 위' 인 SE 점만 세는 판으로 다시 세어, 근접만
   센 판과의 차이가 씨앗 치우침 (`MPMC-02`) 의 크기와 같은 자릿수인지 본다 (기존 payload 로 가능한지는 우리 쪽 확인 필요).
4. **[보고 형식]** 기공률 보고에 공칭 (처음 부피) · 실제 (현재 부피) · 질량 기준을 나란히 — DEM ε_sphere ↔ union · MPM (부피 보존) · 랩 질량 기준.
5. **[문헌 · 확보 후보]** ref [47] Vu, Barés, Mora, Nezamabadi, *PRE* 99, 062903 (2019) (제목: rubberlike 입자 압밀의 수치 모의 ↔ 실험 정량 비교 — 응력 단위 ·
   정의를 가를 수 있고 이 장치의 수치 짝 · 방법은 [미확인]) · ref [50] *Exp. Mech.* 59, 453 (2019) (단일 원기둥 지름 압축 · 재료값 출처 = U1) · ref [45]
   *Granul. Matter* 19, 8 (2017) (MPM + bonded particle · `nguyen2017_…` 카드가 '원 논문' 으로 적은 것) · ref [46] Boromand 외 *PRL* 121, 248003 (2018).
6. **⛔** kPa · 2D · 실리콘 / 한천 값 (φc 0.737 · φh0 0.795 · φ0p 0.99 · 1.15 · 기울기들 · Zc 4) 을 우리 수치로 옮기지 않는다 · 탈압 근거로 쓰지 않는다 ·
   그림 3 의 인쇄 기울기 (2.63 · 1.23) 를 기대값으로 쓰지 않는다 · 한천의 깊은 끝 (공칭 1.34) 을 SE 기공 바닥 근거로 쓰지 않는다.

---

## 11. 인용 가능 문장 (원문 그대로 · 쪽 표기)

- (p. 1) *"Around the jamming point it is possible to consider that these particles are ruled by a linear elastic behavior since the stress and so the
  deformations are assumed to be small [12–14]. However, far beyond the jamming point it is necessary to consider a more complicated local behavior for
  the particle materials; different mechanisms more complicated than elasticity are at play: hyperelasticity, plasticity, damage, fracture, etc."*
- (p. 1) *"(ii) Are some elements of the Hertz contact framework still valid in this state?"*
- (p. 1) *"However, nothing exists for local (subgranular) measurements in soft granular systems in a highly strained state."*
- (p. 2) *"These measurements are made at the grain scale without inverse problem solving, so without any assumption on the system fabric or on the
  material rheology."*
- (p. 4) *"If two particles have their edges closer than a certain threshold (0.5 mm) and if, close to the particle boundaries (1.5 mm), the von Mises strain
  𝒞 differs from its average value by more the 1% (|𝒞 − 1| > 0.01), then the particles are considered to be in contact. The choice of 1% is just above the
  noise measurement value. This high von Mises strain variation means that locally the deformation is high enough to consider that the contact actually
  bears a force."*
- (p. 4) *"This definition implies that φ can be greater than 1 for compressible materials."*
- (p. 6–7) *"In the plastic case for φ > 1.15, the curves collapse, which means that the contact network of the packing is frozen. In this case the
  individual contact lengths barely increase, the evolution of the system is mainly due to the compressibility of the particle material."*
- (p. 11) *"above φ0p the system is so deformed that there are almost no void anymore and the matter deforms homogeneously in the compression direction just
  like a bulk material would do."*
- (p. 12) *"plastic materials do not resist well shear strain and tend to plastically deform homogeneously in the whole particle."*
- (p. 12) *"the stress grows superlinearly with φ (see Fig. 2) which is not what is expected for Hookean particles [31] or for soap bubbles [9] where a linear
  regime is observed."*
- (p. 13) *"It could also be used to benchmark numerical models simulating the compression of these sorts of materials."*

⚠ 한정어: **2D · 실리콘 / 한천 · kPa 이하 · 일축 (위 자유) · 하중 쪽만 · 입자 ~100 개 · 대표 실험 한 번 (그림 2 · 3 · 6–9)**.

---

## 12. 주의 / 한계 / PDF 가 말하지 않는 것

### 12-A. 옮길 때의 한계

2D (바닥면 · 위 자유) · 모델 재료 (실리콘 · 한천) · kPa 이하 · 작은 계 (N ≈ 100) · 크기비 1.5 · 마찰 ≈ 0 (모세관 인력 있음) · 단단한 입자 없음 · 탈압 없음 ·
수치 대조 없음.  한천은 압축성 (ν 0.15) 이라 깊은 압밀 체제가 우리 비압축 SE 와 다르다.

### 12-B. ★ 이 논문 자체의 약점 · 불일치

1. **그림 3a · 3b 의 맞춤선 ↔ 인쇄 기울기**: 그려진 2.24 · 1.69 [판독] ↔ 2.63 · 1.23 — 같은 방법이 다른 10 개 패널에서는 ±6 % 안 (§3-3b).  재료 사이 비가
   인쇄 2.14 ↔ 그려진 1.33–1.54 로 줄어든다.
2. **그림 3a 눈금 글자**: 균등한 눈금 7 개의 글자가 0.40 · 0.35 · 0.30 · 0.25 · 0.20 · 0.15 · **0.05** — 0.10 이 빠지고 맨 아래가 0.05 (같은 그룹 2022 그림 2a 의
   '0.8' 과 같은 부류의 눈금 결함).
3. **응력 단위 · 정의**: 정의 '측정 힘 ÷ 계 너비' (그대로면 N/m) ↔ 그림 축 'MPa' (초탄성) · 'kPa' (소성).  'MPa' 면 65 kN 의 힘이 필요해 실리콘 (E 0.45 MPa) 과
   맞지 않는다 [카드 산술] — kPa 의 오기로 보이나 확정 못 함.
4. **충전율 정의 문장의 비가 거꾸로** (p. 4) · **공칭 φ** 를 실제 밀도처럼 읽게 만든다 (소성 1.34).
5. **본문 그림 번호 오기**: p. 9 의 'Fig. 10(d) · 10(e) · 10(f)' 는 그림 7 (d)–(f).
6. **'maximum asphericity (1.22)'** (p. 6) 가 무엇의 최대인지 없음 — 그림 3f 의 평균 끝은 1.12 · 그림 4f 꼬리는 ≈ 1.25 [판독].
7. **'perfect elastoplastic' ↔ Ep = 1.8 kPa (선형 경화)** — 낱말과 값이 어긋난다 (완전 소성이면 경화 0).
8. **𝒞 정규화**: √(C : C) 는 무변형 2D 에서 √2 — 본문 · 그림은 1 (2022 카드가 같은 지적).
9. **접촉 판정의 근거가 한 줄** ('1 % 는 잡음 바로 위') — 문턱 민감도 · 독립 검증이 없다.  배위수 · f_NR · L 이 모두 이 판정에 걸린다.
10. **통계**: 그림 2 · 3 · 6–9 는 대표 실험 한 번 · 음영은 실험 안의 띠 · 실험 사이 흩어짐은 φc ± 0.02 하나 · *"curves do not collapse"* 를 본문이 인정.
11. **두 재료의 출발이 다르다** (초탄성 느슨 · 소성 RCP 근처) — 재밍 전 구간 · φ 축의 직접 비교가 성립하지 않는다.
12. **수치 대조 없음** — 질문 (ii) (Hertz 틀의 유효성) 에 답하지 않는다 · 짝 수치 논문 [47] 은 인용만.
13. **글자 결함**: 'fc 0.9' 기호 빠짐 · 'von Misses' · 'CONCLUDING DICUSSIONS' · 'hyperlastic' · 'repair (= frame)' · 상관 칸 '400 µm' (420 µm).

### 12-C. [미확인] 목록 (PDF 에 없음)

| # | 자리 | 상태 |
|---|---|---|
| 1 | 보충 자료 | **미수령** — 본문 · 참고문헌에 Supplemental Material 언급 없음 · 있는지 [미확인] |
| 2 | 응력의 단위 · 나눈 넓이 (그림 2a 'MPa') | [미확인] — 카드 추론 kPa (§3-4) |
| 3 | 마찰 계수 실측값 (입자 사이 · 바닥) | [미확인] — 같은 장치 2021 학회판 0.05 ± 0.02 (실리콘 · 2022 카드 §3-1b) |
| 4 | 실험별 입자 수 · 작은 / 큰 개수 · 압축 시작 상자 길이 | [미확인] — 카드 산술 N ≈ 87 · 107 |
| 5 | 높이 방향 변형 · 한천의 물 빠짐 (질량) | [미확인] — I2 로 바닥면 넓이만 간접 (카드 산술) |
| 6 | 접촉 판정 문턱의 독립 검증 · 민감도 · 벽 접촉 포함 여부 | [미확인] |
| 7 | 그림 3a · 3b 기울기 (그려진 ↔ 인쇄) 중 맞는 쪽 · 3a 눈금 글자 | [미확인] |
| 8 | 'maximum asphericity 1.22' 의 통계 | [미확인] |
| 9 | 𝒞 의 정규화 | [미확인] |
| 10 | 실험 사이 흩어짐 (φc 말고) · 세 실험 각각 | [미확인] |
| 11 | 하중을 뺀 뒤 (되튐 · 잔류 형상 · 이력) | [미확인] — 측정 없음 |
| 12 | 1 분 이완 동안의 응력 이완 크기 · 실험 총 시간 | [미확인] — "verified on the stress signal" 만 |
| 13 | 세 실험 평균 그림 (4 · 5 · 10) 의 φ 범위 (색 막대 0.70–0.90 ↔ 대표 실험 0.835) | [미확인] |
| 14 | 자금 | [미확인] |

---

## 13. 기법 미니 용어집 (이 카드 안에서만)

| 용어 | 뜻 |
|---|---|
| **DIC** (digital image correlation) | 영상 무늬의 상관으로 변위장을 재는 기법 — 이 논문은 입자 추적 (FFT + Nelder–Mead) 뒤 입자별 대변형 DIC |
| **F · C · E** | F = ∇u + I (변형 기울기) · C = FᵀF (오른쪽 Cauchy–Green) · E = ½(C − I) (Green–Lagrange) |
| **I1 · I2 · I3** | C 의 주 불변량 — 2D 에서 I2 = I3 = det C = det(F)² (넓이 비의 제곱) |
| **λ1 · λ2 · θ1** | C 의 고유값 (큰 · 작은) · 큰 고유값의 방향 |
| **𝒞 (von Mises strain)** | √(C : C) — 그림에서는 무변형 = 1 (정규화 미기재) · 압축이면 1 아래 · 팽창 · 밀려남이면 1 위 |
| **m_X · σ_X** | 관측량 X 의 (입자 안 모든 칸에 걸친) 평균 · 표준편차 |
| **접촉 판정** | 경계 0.5 mm 근접 ∧ 경계 1.5 mm 안 \|𝒞 − 1\| > 0.01 (힘 받는 접촉) |
| **특정 접촉 길이 l · L** | 입자 하나의 접촉 길이 ÷ 둘레 · 그 평균 |
| **이방성 a_n · 비구형도 a_s** | 가장 짧은 ÷ 가장 긴 지름 · p²/(4πa) (원 = 1) |
| **견고성 s (solidity)** | 빈틈 넓이 ÷ 그 빈틈의 볼록 껍질 넓이 |
| **비-래틀러 (NR) · f_NR** | 힘 받는 접촉이 2 개 이상인 입자 · 그 분율 |
| **φc · Zc** | 재밍 충전율 (0.737) · 미끄러운 원판의 등방 정역학 배위수 (4) |
| **φ0 (φh0 · φ0p)** | 재밍 뒤 두 번째 교차 — 초탄성 0.795 · 소성 0.99 |
| **공칭 φ** | 처음 모양 넓이 기준의 충전율 — 압축성이면 1 을 넘는다 |
| **평면 응력 쪽 조건** | 원기둥 위가 자유라 높이 방향으로 변형할 수 있는 상태 (이 논문은 낱말을 쓰지 않음 · 카드 해석) |

---

## 14. 관련 카드 (중복 서술 금지 — 겹치면 넘김)

- **같은 장치 계열**: `cardenasbarrantes2022_soft_hard_grains_compaction_experiment_dic` (실리콘 + PVC 혼합 · 2022 Letter · 이 논문이 그 ref [12] · 접촉 판정
  문턱을 이 논문으로 넘김 · SM 반영판).
- **같은 그룹 수치 계열**: `cantor2020_compaction_model_highly_deformable_particles` (2D 원전) · `cardenasbarrantes2020_rigid_deformable_mixture_compaction_nscd`
  (혼합) · `cardenasbarrantes2021_soft_rigid_mix_compaction_proceedings` (학회 단편) · `cardenasbarrantes2021_soft_pentagons_compaction_micromechanics_nscd`
  (오각형) · `cardenasbarrantes2022_soft_spheres_3d_compaction_nscd` (3D).
- **소성 원판 MPM (이 논문 ref [45] 계보)**: `nguyen2017_mpm_bpm_deformable_particle_compaction` (MPM + CD ↔ BPM 학회판) · `nezamabadi2022_mpm_cd_plastic_particle_compaction`
  (MPM + CD 소성 원판 300 개 · 재밍 뒤 압밀식 · *"still needs to be validated with a more detailed and quantitative comparison between simulations and experiments"*).
- **입자 간 접촉 MPM (후보 A′)**: `bardenhagen2000_mpm_granular_multibody_frictional_contact` · `bardenhagen2001_mpm_improved_contact_granular_stress_waves` ·
  `homel2017_mpm_field_gradient_partitioning_fracture_self_contact`.
- **경 / 연 혼합 압밀 · 다접촉**: `bouvard2000_hard_soft_powder_densification` · `martinbouvard2003_dem_composite_cold_compaction` · `giannis2021_stress_based_multicontact_dem`.
- **우리 소재 실측 압밀**: `lee2025_heckel_argyrodite_powder_densification_nanoindentation`.
- **카드가 따로 들어올 후보 (litdb 미보유)**: ref [47] PRE 99, 062903 (2019) · ref [50] Exp. Mech. 59, 453 (2019) · ref [45] Granul. Matter 19, 8 (2017) ·
  ref [46] PRL 121, 248003 (2018).

---

## 🗨️ Q&A 로그

- (2026-11-10 digest — 아직 질문 없음)
