Repository: yonghoon7153-source/Yonghoon-DEM-DFT

# 📚 LITDB — 문헌 단일 시스템 (**SE·DFT 축 + DEM·MPM 축, 두 트랙**)

> **앞으로 논문은 여기서만 본다.** 여러 곳(db/literature, kb/papers, db/properties, Excel)에 흩어진 문헌을 한 곳에서 생각·참고·비교하기 위한 통합 MD 시스템.

## 왜 트랙이 둘인가
`INDEX.md` 는 argyrodite 전해질 축이라 접촉역학·MPM·건식전극 digest 가 들어갈 자리가
없다. 그래서 한때 64편이 **어느 인덱스에도 없었다**(open_items #7). 축을 나눠 그 구멍을
닫았고, 한 분모로 세면 “159편 중 98편 미언급” 같은 **가짜 미결**이 나온다
(`comparison_vs_ours.md:8`). 분리는 실측 근거가 있는 결정이다 — 합치지 말 것.

⚠ 이 표의 **편수는 적지 않는다.** 손으로 쓴 수는 반드시 낡는다(README 자신이 세 번 틀렸다).
현재값은 `python3 tools/litdb/build_index.py --check` 로 본다.

File: litdb/papers/wang2022_resistive_decomposing_interfaces_se_alkali_metal.md (part 2 of 2)
<!-- digest 표준 양식 (paper-level STANDALONE). 깊이 기준 = papers/zuo2022_chlorination_cathode_interface.md
**② 면적가중 Li 수송 (400 K, 병렬)**
- comp1 **5.80×10⁻⁷** → modelc **5.89×10⁻⁷** cm² s⁻¹ = **+1.5 % (사실상 불변)**
👉 이유가 중요하다 — **컨덕턴스를 Li₃P 가 94 % 지배**하는데 **Li₃P 의 양은 P 가 정하지 Cl 이 정하지 않는다**(두 조성 다 f.u. 당 1 Li₃P). Cl 증가는 **Li₂S(막힘) ↔ LiCl(더 막힘)** 사이의 교환일 뿐이다.
👉 **정직한 결론: [Wang22] 의 틀 안에서는 Cl 함량이 음극측 계면 수송을 거의 바꾸지 않는다.**

**③ 그런데 진짜 위험은 다른 데 있다** — [Wang22] `Fig. 5` 의 논리(W 가 작으면 젖지 않아 접촉면적이 작다)를 따르면, **Cl-rich 가 늘리는 LiCl 은 "저항이 큰 접촉" 이 아니라 "접촉하지 않는 영역"** 이 된다. 즉 **공극(void) 핵생성 자리가 1.64배로 늘어난다.** 이것이 ①②보다 위험한 채널이고, [Wang22] 는 **정량하지 않았다** ⇒ **우리 공백이자 기회**(§11-③).

---

## 11. 적용 인사이트 — 우리 연구에 어떻게

1. **🔑 "우리 SE 는 음극측에서 두 기준을 모두 못 넘는다" 는 외부 근거가 생겼다.** Li‖Li₃P 0.675 조차 Yang 의 0.7 을 못 넘는다. 원고에서 *"황화물 SE 의 Li 금속 계면 문제는 분해 자체가 아니라 분해 후 산물의 접합 부족" * 이라는 프레임을 **수치로** 받쳐 쓸 수 있다 (소환값 표기 필수).
2. **🔑 Li₃P = 유일한 통로이자 유일한 전자누설원.** 우리 `anode_interface_b2o3.json` 은 이미 **Li₃P(gap 0.7 eV) 가 유일한 leaky 산물**이라고 판정했고, [Wang22] 는 **그 Li₃P 가 동시에 유일한 이온통로**라고 말한다. ⇒ **딜레마의 정식화**: Li₃P 를 없애면 이온이 안 통하고, 두면 전자가 샌다. **이것이 B/O/Nd 도핑 서사의 새 축이다** — *"Li₃P 를 Li₂O·Li₃N 같은 고-W·와이드갭 상으로 치환할 수 있는가"* (Li₂O W 1.010, Li₃N W 1.034, 둘 다 두 기준 통과).
   - 우리 `anode_interface_b2o3.json` 이 이미 B₂O₃ 계에서 **Li₂O(gap 4.9 eV)** 가 산물로 나온다고 기록한다 ⇒ **[Wang22] 의 W_adh 사다리를 그 위에 얹으면 "O 도핑이 음극측 접합을 개선한다" 는 가설이 선다.** ⚠ 단 같은 파일이 **금속성 LiB(gap 0)** 도 같이 나온다고 하므로, **0 V 에서는 순이득이 아니다**(Li-In 음극에서만 유리).
3. **🎯 우리가 차지할 공백 3개** (저자가 안 한 것 + §10-5 ③):
   - **SE ‖ 분해산물 계면** (Li₆PS₅Cl‖Li₂S 등) — **저자가 직접 후속으로 지목**했다.
   - **조성축**: Cl 함량·도핑이 산물 **비율**을 바꾸는 효과 (우리 grand-potential 이 이미 산물표를 낸다 → [Wang22] 의 W·D\* 사다리를 곱하면 된다).
   - **공극 핵생성** 정량: W 가 낮은 상의 **면적분율 → 미접촉 면적** 매핑. 우리 DEM/연속체 쪽과 붙는 자리.
4. **🔧 방법 이식 (값 아님)**: ① **γ_A+γ_B−σ 대 γ_A+γ_B−E_f 를 둘 다 내고 차이를 변형에너지로 보고하는 관행** — 우리 `adhesion.json` 은 이 분해를 안 한다. ② **슬랩 두께 수렴을 E_f vs n 으로 보여주는 관행**(`Fig. S10`) — 우리 SE‖NCM 셀에도 필요하다. ③ **계면영역/벌크영역을 나눠 D\* 를 따로 내고 in-plane/out-of-plane 으로 쪼개는 관행** — 우리가 계면 MD 를 돌릴 때 그대로 쓴다.
5. **⚠ 우리 MLIP 규율에 주는 경고**: §3g 는 *"계별로 따로 학습한 MLIP 로 계 사이를 비교하면 안 된다"* 의 실증이다. 우리는 UMA 하나로 전 계를 도는 쪽이라 이 함정은 **구조적으로 피한다** — 이것이 **우리 사전학습 전략의 방어 논거**다. 다만 *"그래서 UMA 는 안전하다"* 가 아니라 *"이 특정 함정은 피한다"* 까지만 말한다.

---

## 12. 인용 가능 문장 (deck / paper 용)

> 전부 **소환값**. 우리 절대값과 같은 표에 놓지 않는다. 번호는 digest 절 참조용.

1. *"First-principles calculations of 20 metal‖binary interfaces show that among the decomposition products of Li₆PS₅Cl against Li metal, the work of adhesion follows LiCl ≪ Li₂S < Li₃P (0.045–0.263, 0.470–0.545, 0.675 J m⁻²), and **none of the three exceeds the ~0.7 J m⁻² void-suppression threshold** reported for Li-metal‖SE interfaces."* [Wang22 §3b,3c]
2. *"MTP-MD on 8320-atom interface models predicts that at 400 K only Li metal‖Li₃P supports appreciable Li transport (D\* ≈ 3×10⁻⁶ cm² s⁻¹), whereas the Li₂S and LiCl sides fall to 4.9×10⁻⁸ and 1.8×10⁻⁹ cm² s⁻¹; in all three the out-of-plane component is far smaller than the in-plane one."* [Wang22 §3e]
3. *"Because Li₂S is produced in fivefold molar excess (Li₆PS₅Cl + 8Li → 5Li₂S + Li₃P + LiCl), Li-ion percolation near the argyrodite‖Li-metal interface is limited by the low conductivity of Li₂S."* [Wang22 Eq.8, §5]
4. *"LiCl(100) has an exceptionally low surface energy (0.12 J m⁻²), which is the structural reason why Li‖LiCl interfaces show the lowest work of adhesion of any pair considered."* ✎ **(우리 해석 — 논문은 인과를 명시하지 않는다. 그렇게 표시해 인용한다.)**
5. ⛔ **금지**: *"이 논문이 계면 저항을 Ω cm² 로 계산했다"* · *"전자전도도를 계산했다"* · *"아르지로다이트를 계산했다"* · *"0.8 J m⁻² 와 비교했다"* — **전부 사실이 아니다.**

---

## 13. 주의 / 한계 — 비판 (over-claim 방지) ★★

**① 🔴 LiCl 계면 3개에서 탄성변형에너지가 음수다 (내부 비일관).**
정의상 `E_A(z) ≥ E_A` 이므로 `σ ≤ E_f` 가 항등식인데, `Li(110)‖LiCl(100)` −0.014, `Li(100)‖LiCl(100)` −0.023, `Li(110)‖LiCl(110)` −0.032 로 **뒤집혀 있다**. 크기는 작지만 그 계의 W 가 **0.045–0.263** 이라 **신호의 5–70 %**. 구속완화가 다른 국소최소에 빠졌거나 수렴이 덜 된 것으로 보이며, **논문은 이 사실을 언급조차 하지 않는다.** ⇒ *"LiCl 의 W 는 0.045 다"* 를 **소수 셋째 자리로 인용하면 안 된다.** *"≈0.05–0.26, 다른 어느 상보다 낮다"* 까지가 안전하다.

**② 🔴 Li₂S 계면의 E_f 가 슬랩 두께에 수렴하지 않았다 (`Fig. S10` 실독).**
n_Li 74→133 에서 **+0.094 J m⁻²** 오르고 **최대 두께에서도 계속 상승 중**이다. 그런데 이 논문의 핵심 순위 `Li₃P(0.675) > Li₂S(0.545)` 의 **격차가 0.13 J m⁻²** 로, 미수렴 드리프트(0.094)와 **같은 자릿수**다. 본문은 *"not significant"* 라고 쓴다 — **Li₃P 에만 맞는 말이다.** (순위 자체는 Eq.4/Eq.5 양쪽에서 유지되므로 결론은 살아남지만, **격차의 크기를 정량 인용하면 안 된다.**)

**③ 🔴🔴 계면 3개가 서로 다른 MTP 로 계산됐고, 학습창 밖에서 3자릿수로 갈린다 (§3g).**
같은 bcc Li·같은 1.1 % 공공인데 300 K D\* 가 **1709배** 벌어진다(1000 K 에서는 1.3배). 저자 스스로 *"lack of transferability … requiring significant retraining for each distinct interface"* 라고 적어 놓고, **그 세 모델의 출력을 한 표(`Table S8`)에 나란히 놓고 비교**한다. ⇒ **계면 간 D\* 비교(특히 300–500 K)는 통제되지 않았다.** 결론의 방향(Li₃P ≫ Li₂S·LiCl)은 400 K 에서도 20배 차이라 살아남을 가능성이 높지만, **배수를 인용하면 안 된다.**

**④ 🔴 400 K 에서 Li 금속 슬랩이 녹았을 가능성이 점검되지 않았다.**
`Fig. S9b` 에서 LiCl 계면의 Li 금속은 5 ns 뒤 **액체처럼 보인다**. 그리고 그 계의 금속 D\* 는 300 K 2.99×10⁻¹⁰ → 400 K 1.15×10⁻⁶ 으로 **100 K 만에 3.8 자릿수** 뛴다(같은 구간 Ea 로 환산하면 0.85 eV, 600–1000 K 구간값 0.20 eV 의 4배). Li 금속 융점은 ≈454 K 라 **전융/부분융해가 충분히 의심된다.** 논문은 **고체 유지 여부를 한 번도 점검하지 않는다**(구조인자·Lindemann·에너지 히스테리시스 전부 없음). 400 K 결과가 **"고체 계면"** 인지 **"액체 Li ‖ 결정 LiCl"** 인지 불명확하다.

**⑤ 🔴 LiCl 쪽 D\* 는 확산 측정이 아니다 (`Fig. S13b` 실독).**
10 ns 동안 **총 MSD ≈ 1.1 Å²** 이고 곡선이 **계단 2–3개**다. LiCl 의 Li–Li 최근접거리(≈3.64 Å)의 제곱이 ≈13 Å² 이므로, **이온이 평균적으로 한 번도 이웃자리로 못 갔다.** 보고된 1.81×10⁻⁹ cm² s⁻¹ 은 **확산계수가 아니라 10 ns 분해능의 상한**으로 읽어야 한다. §7.3 의 "10구간 표준편차" 는 이 문제를 잡지 못한다(비확산 신호의 분산을 잰다).
같은 맥락에서 **구간 수 선택 논리가 거꾸로다** — *"구간을 늘리면 σ 가 커지므로 10을 쓴다"* 는 σ 를 **작게 보이게 하는 선택**이지 정확하게 만드는 선택이 아니다.

**⑥ ⚠ 본문 서술 오류 3건** (전부 우리가 그림·표 대조로 확인):
- p.6 *"in-plane (3.03×10⁻⁶ to 3.76×10⁻⁶)"* → 그 수는 **total** (§3e).
- p.6 *"Li₂S **and** LiCl … low in-plane (4.86×10⁻⁸ to 1.89×10⁻⁷)"* → **Li₂S 전용 구간**. LiCl 계면의 금속 쪽은 1.15×10⁻⁶ (§3e).
- p.2 *"Li₃P, LiCl, **Li₃N**, Na₃P 는 {001}-type 이 최저 γ"* → Li₃N 은 **(100)** (§3a).
- (추가) §3 *"least stable 은 Na(100)‖Na₃P(001)"* → `Table S4` 상 W 최저는 **Na(100)‖Na₂S(111) 0.175** (§7.2).

**⑦ ⚠ `Fig. 3` 의 최고온점이 Methods 범위를 벗어난다.** 완전결정 Li₂S 계열이 **1000/T ≈ 0.86 (T ≈ 1150 K)** 까지 간다(figure-read). Methods 는 300–1000 K 라고만 쓴다. Ea(Li₂S)=1.573 eV 가 그 점에 크게 의존한다.

**⑧ ⚠ AIMD 대조가 약하다.** `Table S9` 는 **3점 · 오차막대 없음 · metal/binary 분할 없음**이고, 실제 비율은 Li₂S·LiCl 에서 **1.3–1.7배** 어긋난다(§3h). *"reasonable agreement"* 는 Li₃P 에만 해당한다. 학습용 AIMD 가 **14–20 ps** 였으므로 대조군 AIMD 자체의 통계오차도 클 것이다(오차막대가 없어 확인 불가).

**⑨ ⚠ 공공 농도가 자의적이고 앙상블이 없다.** 벌크 0.8 %(1200 K·0.5 eV 가정), 계면 **1.1 %**(근거 없음, *"likely highly defective"* 라는 문장뿐). **배치 시드 수 미기재** ⇒ **앙상블 1개로 추정.** 공공 위치가 D\* 를 크게 바꾸는 계(특히 LiCl 처럼 사건이 2–3개뿐인 계)에서 치명적이다.

**⑩ ⚠ 0 K · 0 기압 · 무엔트로피.** W_adhesion 은 전부 정적 DFT 값이고 **pV·진동엔트로피·온도를 무시**한다고 명시. 실제 셀은 **20–30 MPa 스택압** 아래 있고, 저자가 적용하는 Yang 기준 자체가 그 압력 조건에서 나온 것이다 — **기준과 값의 조건이 맞지 않는다.**

**⑪ ⚠ 계면 20개는 "전수" 가 아니다.** 저자 스스로 *"potentially thousands"* 라고 적는다. 특히 **각 이원화합물마다 2–4개 배열만** 봤고, **비대칭 종단·계면 어긋남(registry)·회전각**은 탐색하지 않았다.

**⑫ ⚠ MSD 적합이 t=0 부터다.** `Fig. S11`–`S13` 에서 적합선이 탄도영역을 포함하고 절편이 0 이 아니다(`Fig. S12a` total ≈17 Å²/137 Å² = 12 %). `Fig. S11a` dy² 는 후반 **포화하는데 직선이 계속 올라간다**(끝점에서 데이터 ≈2100 vs 적합 ≈2450, **+17 %**). 다중 시간원점 평균 언급도 없다. ⇒ **우리 2–50 ps 고정창과는 다른 보고량**이다.

---

## 14. 🔴 우리에게 **불리한** 결론 (따로 적는다)

**(가) 우리 "Cl-rich 가 낫다" 서사가 음극측에서는 지지받지 못한다 — 그리고 반증도 안 된다.**
§10-5 의 재계산이 주는 답은 **"거의 안 변한다"** 다. 면적가중 접합일 **−3.5 %**, 면적가중 수송 **+1.5 %**. 즉 **[Wang22] 의 틀 안에서 Cl 함량은 음극측 계면의 주요 변수가 아니다.** 우리가 축 A(이온전도)에서 얻은 *"Cl-rich 가 빠르다"* 는 **벌크 이야기이고 음극 계면으로 넘어가지 않는다.** ⛔ 발표·원고에서 *"Cl-rich 가 Li 금속 계면에도 유리하다"* 라고 말할 근거가 **이 논문에는 없다**(불리하다는 근거도 없다 — **중립**이다).

**(나) 그런데 한 방향으로는 불리할 수 있다 — 공극.**
Cl-rich 는 **LiCl 부피분율을 10.5 → 17.2 %(×1.64)** 로 늘린다. LiCl 은 W_adh 가 **가장 낮은 상**이고, [Wang22] `Fig. 5` 의 논리대로면 **젖지 않아 미접촉 영역이 된다.** ⇒ *"Cl-rich 는 Li 금속 쪽에서 공극 핵생성 자리를 1.6배 늘릴 수 있다"* 는 **가설이 성립**한다. 정량 근거는 아직 아무도 안 냈고(저자도 안 냈다), **우리도 못 냈다.** 이것을 모르는 채로 Cl-rich 를 음극 호환성 관점에서 홍보하면 위험하다.

**(다) 우리 `adhesion.json` 은 이 논문 기준으로 보고 규율이 부족하다.**
[Wang22] 는 **E_f / σ / W_adh 를 분리해 내고 변형에너지를 명시**하며, **슬랩두께 수렴**(`Fig. S10`)과 **구속완화 민감도**(`Fig. S6`)를 별도로 보인다. 우리 `adhesion.json` 은 **W_ad 하나만** 보고하고 변형/화학 분해가 없으며, `z_cuts_DEPRECATED` 에 **0.006–9.252 J m⁻²** 라는 무의미한 산포 기록이 남아 있고, `adhesion_v5_crystalline_slab.xy_shift` 의 comp1 20-seed 가 **0.686–1.850 (2.7배)** 로 흩어진다. **canonical_registry 에도, citation_hazards 에도 adhesion 항목이 없다** ⇒ **원장 바깥의 값**이다. *"우리도 W_ad 를 계산했다"* 고 말하려면 먼저 **이 분해·수렴·산포 보고를 붙여야 한다.**

**(라) 우리 음극측 분해 산물표에 Li₂S 가 빠져 있다 (§10-3).**
외부 문헌(XPS·Wang Eq.8)이 만장일치로 **Li₂S** 를 첫 산물로 꼽는데 우리 `anode_interface_b2o3.json` 의 0 V 행에는 **Li₂S 가 없고 원소 S 와 Li 금속이 공존**한다. 결론(Li₃P 가 leaky)은 안 바뀌지만, **그 파일의 `reaction` 문자열은 지금 상태로 인용할 수 없다.** 고치기 전까지는 **산물 *목록* 만 쓰고 반응식은 쓰지 않는다.**

**(마) "우리는 계면을 안 했다" 가 이 편으로 더 선명해졌다.**
우리 4축(A 이온전도 / B 산화 / C 기계 / D 전자구조)은 **전부 벌크**다. 음극 계면에서 우리가 가진 것은 **grand-potential 산물표 한 장**이고, **슬랩도 W_ad 도 계면 MD 도 없다.** [Wang22] 는 그 셋을 다 갖고 있다. **`comparison_vs_ours.md` §H(정직 목록)에 한 줄이 추가돼야 한다.**

---

## 15. 본 그림 / 안 본 그림 (실독 보고)

**크로핑 총 26장** (본문 `Fig. 1`–`5` · SI `Fig. S1`–`S9`·`S11`–`S13` · `Table S1`–`S9`) + 추출기가 놓친 `Fig. S10` 1장.

| | 목록 |
|---|---|
| ✅ **실제로 본 것 (12장)** | 본문 5장 — **`Fig. 1`, `Fig. 2`, `Fig. 3`, `Fig. 4`, `Fig. 5`** (전부) · SI 7장 — **`Fig. S2`, `Fig. S6`, `Fig. S7`, `Fig. S9`, `Fig. S11`, `Fig. S12`, `Fig. S13`** |
| ➕ **추출기가 놓쳐 직접 렌더해서 본 것 (1장)** | **`Fig. S10`** — 추출기가 *"그래픽 없음(img0/draw0)"* 으로 제외했으나 SI 19쪽에 **drawings 63개**가 있었다(벡터 플롯). `PyMuPDF` 로 페이지를 직접 렌더해 확인. **이 그림이 §13-② 비판의 근거다** — 놓쳤으면 못 잡았을 것 |
| ⬜ **안 본 것 (5장)** | `Fig. S1`(Li₂S/Li₃P/Na 구조) · `Fig. S3`(Li₃N 구조) · `Fig. S4`(Li₂O 구조) · `Fig. S5`(Na₂O 구조) · `Fig. S8`(Na Eq.5 막대) — 앞 넷은 **구조 렌더**라 수치가 없고, `Fig. S8` 은 `Table S3`+`Table S4` 로 **재계산해 §3b 표에 넣었다**(계산값이 `Fig. S7` 실독과 ±0.02 이내로 맞아 방법이 검증됐다) |
| 📄 **의도적으로 이미지로 안 본 것 (9장)** | `Table S1`–`S9` — **PDF 텍스트로 전수 전사**했다(표는 텍스트가 정확하다, CLAUDE.md 규율) |

**`figure-read ≈` 로만 얻은 값** (본문·표에 없는 것): `Fig. 3` 의 온도점 위치(특히 Li₂S 완전결정의 ≈1150 K) · `Fig. 4e,f` 의 **in-plane 막대**(2.81/3.55/≈1.07×10⁻⁶) · `Fig. S6`·`Fig. S7` 의 막대 높이 · `Fig. S10` 의 E_f vs n_Li · `Fig. S11`–`S13` 의 MSD 종점값.

**본문 서술과 어긋난 그림 4건** → §13-⑥·⑦ 에 정리(`Fig. 4e`, `Fig. S9c`, `Fig. 1h`, `Fig. 3`) + `Fig. S10` 1건(§13-②).

---

## 16. 기법 미니 용어사전 (이 digest 를 혼자 읽기 위한)

- **접합일 (work of adhesion, W_adh)** — 붙어 있는 두 재료를 **무한히 떼어내는 데 드는 단위면적당 일**. Dupré 식 `W = γ_A + γ_B − σ`. **클수록 잘 붙는다.** 단위 J m⁻². *"ideal work of adhesion"* 은 떼어낸 면을 **이완시키지 않은** 값이라 보통 더 크다 — 이 논문은 **이완된 γ** 를 쓰므로 ideal 이 아니다.
- **계면에너지 σ (interfacial energy)** — 계면을 만들 때의 **화학적** 에너지 대가. 변형 제외. **작을수록** 안정.
- **계면형성에너지 E_f** — σ + **탄성변형에너지**. 실제 슬랩 계산에서 바로 나오는 값.
- **탄성변형에너지 = E_f − σ** — 격자 부정합을 맞추느라 낸 대가. **항상 ≥0 이어야 한다**(§13-①).
- **Tasker 판정** — 이온결정 표면을 극성/비극성으로 분류하는 기준. 비극성·화학양론·대칭 표면만 써야 쌍극자 발산이 없다.
- **Wulff 형상** — 표면에너지에 비례해 면을 잘라 만든 **평형 결정 형상**. 낮은 γ 면이 넓게 나타난다.
- **격자 부정합 (lattice mismatch)** — 두 슬랩 면내 격자의 상대 차이(%). **≥5 %** 면 에피택시로 보기 어렵다(이 논문 기준).
- **MTP (Moment Tensor Potential)** — Shapeev 그룹의 MLIP. 원자 환경을 모멘트 텐서로 전개해 회귀. `lev_max` 가 기저 차수, `R_cut` 이 절단반경. **계마다 재학습이 필요**한 것이 이 논문의 제약.
- **추적확산도 D\* (tracer diffusivity)** — `MSD/2dt` (여기서 d=3 → **6t**). 이온 개개의 무작위 걷기. **전도도 σ 로 가려면 Nernst–Einstein + Haven 비가 필요**한데 이 논문은 안 한다.
- **in-plane / out-of-plane** — 계면 평면 안 / 계면을 가로지르는 방향. **전지에서 의미 있는 것은 out-of-plane** 이다(전류가 그 방향으로 흐른다).
- **jellium 배경전하** — 하전 결함(여기선 V_Li⁺)을 주기셀에 넣을 때 발산을 막으려고 깔아 주는 균일 반대전하.
- **grand-potential / ESW** — (**이 논문에 없다**, 우리 쪽 용어) Li 저장소 화학퍼텐셜을 열어 놓고 상평형을 푸는 방법. 우리 `esw_lis4excluded.json`·`anode_interface_b2o3.json` 의 근간.

---

## 17. 이 digest 의 변경 이력

- **2026-09-22 초판** — 1저자 지정 5문항(접합일 전수 / 선점판정 / 계 목록+검색실측 / ESW 방법대조 / 저항 정량화)에 맞춰 구성. 그림 **12장 실독 + `Fig. S10` 직접 렌더 1장**. 표 9장 텍스트 전사. ✎ 표시 항목(§3b Eq.5·E_strain 열, §3f 계면 Ea, §3g Li-금속 발산표, §10-5 Cl 조성축 재계산)은 **전부 digest 재계산이며 논문 미보고**다.

---

## 🔗 이어 읽기 · 바로잡기 (2026-11-24b 묶음)

> 같은 날 둘째 묶음 12 편 (`litdb/_curation/batch_2026_11_24b/batch.json`) 의 끝 보고에서 이 카드에 걸리는 것만 모았다 (2026-11-24). 위 본문은 고치지 않았다 — 겹치면 이 절이 우선한다.

- 슬랩 두께 칸의 'Li 12 Å · Na 14 Å (금속은 계면영향이 더 깊다 — ref 26)' 는 Lepley 2015 로 뒷받침되지 않는다 — 그 논문은 계면 효과가 짧은 거리라고 쓴다 (첫 Li 층 밖은 벌크 · n_b 가 작아도 직선) → `lepley2015_modeling_interfaces_between_solids_li_battery_materials`. Wang 원문 문장은 다시 보지 않았다.
- 계보의 Lepley 2015 '상위 앵커' 는 방법 (식 1–7) 원전이라는 뜻으로만 맞다 — W 값 앵커가 아니다 (그 논문은 W 를 정의만 한다).
