Repository: yonghoon7153-source/Yonghoon-DEM-DFT

# 📚 LITDB — 문헌 단일 시스템 (**SE·DFT 축 + DEM·MPM 축, 두 트랙**)

> **앞으로 논문은 여기서만 본다.** 여러 곳(db/literature, kb/papers, db/properties, Excel)에 흩어진 문헌을 한 곳에서 생각·참고·비교하기 위한 통합 MD 시스템.

## 왜 트랙이 둘인가
`INDEX.md` 는 argyrodite 전해질 축이라 접촉역학·MPM·건식전극 digest 가 들어갈 자리가
없다. 그래서 한때 64편이 **어느 인덱스에도 없었다**(open_items #7). 축을 나눠 그 구멍을
닫았고, 한 분모로 세면 “159편 중 98편 미언급” 같은 **가짜 미결**이 나온다
(`comparison_vs_ours.md:8`). 분리는 실측 근거가 있는 결정이다 — 합치지 말 것.

⚠ 이 표의 **편수는 적지 않는다.** 손으로 쓴 수는 반드시 낡는다(README 자신이 세 번 틀렸다).
현재값은 `python3 tools/litdb/build_index.py --check` 로 본다.

File: litdb/papers/wang2022_two_parameter_space_dendrite_constriction.md (part 2 of 2)
<!-- digest 표준 양식 (paper-level STANDALONE). 깊이 기준 = papers/zuo2022_chlorination_cathode_interface.md · 형식 = papers/agarwal2026_umlip_applicability_domain_ssb_interfaces.md
| `wang2025_ai_ecosystems_electrolyte_interface_ssb` ([WangZeierYou25]) | 그 리뷰 그림 8E–G 의 원본. **§12-③ 미결 ("moderate E_hull 인데 그림은 가장 낮은 E_hull 을 가리킨다 — 원전 확인 필요") 의 답**: 원전에서 목표는 가운데 영역 (LPSCl-X-min · LGPS-min · 10–150 meV/atom) 이고, 맨 아래 초록 점 (LPSCl-min) 은 '너무 낮아 실패하는' **반례**다. 리뷰 문장의 'moderate' 가 맞고 그림을 최적점으로 읽은 쪽이 오독이다. 리뷰 재현 그림의 판독값 (core ≈ 27–28 GPa · LPSCl-min ≈ 2–3 meV/atom) 은 원본 판독 (24.8 GPa · 0.36 meV/atom · 본문 25.1) 과 다르다 — 원본이 정본 |
| `zeng2022_cl_rich_licl_nanoshell_li_interface` ([Zeng22Cl]) | **같은 해 · 같은 조성대 (x = 1.3–1.6) 의 독립 실험.** 서냉한 Cl-rich 아지로다이트 입자 표면에 LiCl 나노껍질이 생긴다고 본다 (급랭하면 없다). 이 논문의 합성도 **1 °C/min 서냉**이고 표면이 Cl · Li 과잉 / S · P 결핍이다 → 같은 현상일 공산이 크다 ([추정]). 두 편은 같은 관측 (Cl-rich 는 Li 에 화학적으로 더 안정하지만 덴드라이트에는 약하다) 에 다른 기전을 댄다 — 저쪽은 두꺼운 LiCl 껍질이 핵을 고립, 이쪽은 E_hull 이 낮아 분해가 부족 |
| `kang2026_site_specific_customized_se_dendrite_tolerant_li_metal` ([Kang26Site] · 우리 그룹) | 층별로 전해질을 달리 배치한다는 발상이 같다 (이 논문은 음극 접촉층 ∣ 중앙층 ∣ 양극 쪽). 이 논문의 '중앙층은 적당히 불안정해야' 는 Kang 의 배치 논리와 견줄 외부 주장이다 — 값은 옮기지 않는다 |
| `richards2016_interface_stability_pseudobinary` ([Rich16]) · `miara2015_llzo_cation_dopants_cathode_interphases` ([Miara15]) | pseudo-binary 계면 반응에너지의 원전. 이 논문의 Hull(x, 0 GPa) 는 그 닫힌계 pseudo-binary 를 Li 금속 상대로 쓴 것 (우리 축 ③ 과 같은 뿌리) |
| `zhu2015_esw_grand_potential_origin` ([Zhu15]) | 열린계 (μ_Li 고정) 표현의 원전 — 이 논문은 그 표현을 쓰지 않는다 |
| `wang2026_interface_stability_kinetics_sulfide_assb` ([Wang26IF] · 갭 보고서의 Wang–Mollenhauer) | 반응 부피를 **색 지도로** 낸 편 (양극 · 코팅 · a-LiₓSi). 정규화가 다르다 (반응물 혼합 부피 ↔ 이 논문은 [추정] 전해질 부피) · 해석이 반대다 (그쪽은 팽창 · 수축 둘 다 해롭다 ↔ 이쪽은 팽창이 구속의 손잡이이고 분해가 충전재) |
| `park2026_ml_framework_stable_interfaces_assb` ([Park26ML]) | 같은 발상 (hull 계면 반응량을 조성 ML 로 대리) 의 2026 년판. 이 논문의 영점 보정 0.915 eV · 조각 상수 최적화는 그 대리모형 감사의 선례가 된다 |
| `lomeli2024_predicting_reactivity_passivation_ssb_interfaces` ([Lomeli24]) | 부동태를 반응성 · 산물로 판정하려는 갈래. 이 논문은 부동태를 **기계적 구속 + 분해 충전**으로 정의한다 — 서로 다른 판정축 |
| `chaney2024_two_step_sei_growth_argyrodite_li_metal` · `wang2022_resistive_decomposing_interfaces_se_alkali_metal` | Li∣아지로다이트 분해의 산물 · 수송을 본 편들. 이 논문의 '분해가 균열을 메운다' 는 그 산물층이 얼마나 빨리 자라는가의 문제인데 이 논문에는 속도 자료가 없다 |

---

## 12. 적용 인사이트 — 바꿔야 할 것 / 이미 하고 있는 것 / 해당 없음

> 아래 '바꿔야 할 것' 은 전부 **제안**이다. 결정 원장 · 카드 · 보고서는 건드리지 않았다.

**바꿔야 할 것 (제안)**
- ① **갭 보고서 문구** — 한 줄 결론을 "도펀트별로 매긴 숫자" 에서 **"도펀트별로 매긴 ΔV/V 숫자 표 (회계 선언 · 할로겐 밖 · 두 전위 · hull 기반)"** 로 좁힌다. 19 행에 '할로겐 축은 K\* 로 접힌 그림이 있다' 단서, 21 행에 E_hull 창 (10–150 meV/atom) 과 '분해를 환영한다' 는 논지, 47 행에 '이 논문도 회계를 안 적었고 `Fig. S1a` 역산으로는 Li 제외' 를 보탠다. 206 · 226 행의 판정 규칙은 '조건 부분 충족 → 좁혀서 유지' 로 닫는다.
- ② **분해 부피 축을 새 카드로 열 때 목적을 셋 중에서 고른다** — 보고서는 둘 (|ΔV/V| 를 줄여 접촉 유지 / ε 를 키워 구속 안정화) 을 들었다. 이 논문이 **셋째 (분해를 '적당히' 남겨 균열을 메운다)** 를 보탠다. 셋은 같은 숫자에 서로 다른 '좋은 방향' 을 준다. 결과 전에 하나를 선언해야 한다.
- ③ **K\*(x) 는 우리가 hull 로 직접 낼 수 있다** — 축 ③ 이 이미 남긴 kink 반응식에 MP 몰부피를 붙이면 설계마다 |ΔE(x)| / ΔV(x) 프로파일 (`Fig. S1` 꼴) 이 나온다. 이 논문이 ML 로 근사한 것을 구조가 있는 값으로 내는 셈이고, 그것이 '도펀트 해상도의 숫자 표' 의 가장 싼 꼴이다. ⚠ 한계도 같이 적는다: MP 에 도핑 상이 없어 도핑 조성은 평형 상 혼합으로 들어가므로 도펀트 효과가 **구성 상들의 선형 결합 (희석)** 으로만 나온다 — 이 논문의 '조성만 보는 ML' 과 뿌리가 같은 한계다.
- ④ **이름 주의** — 이 논문을 인용할 때 'E_hull' 을 그대로 쓰면 우리 문서의 hull 위 에너지와 섞인다. *"Li 금속과의 pseudo-binary 최대 반응에너지 (저자 표기 E_hull)"* 로 풀어 쓴다.
- ⑤ **다음에 읽을 것** — 회계 행렬의 'Xin Li 계열' 칸에서 [추정] 을 떼려면 ε_RXN · 기준 부피의 식이 실제로 적힌 원전이 필요하다. ref 9 · ref 16 은 같은 날 digest 됐지만 둘 다 그 식을 주지 않는다 (§4.1-2d). 남은 후보는 이 논문 refs 10 · 11 · 13 (Fitzhugh *Small* 2019 · Fitzhugh *J. Mater. Chem. A* 2019 · Wu *Nat. Commun.* 2018) 이다 — litdb 에 없다.

**이미 하고 있는 것**
- 닫힌계 pseudo-binary 의 최소 kink 로 Li 금속 쪽 구동력을 본다 (축 ③) — 이 논문의 E_hull 과 같은 종류의 양을 hull 로 직접.
- 산물을 추적하고 전자 쪽 등급을 매긴다 (이 논문에는 없는 층).
- 호스트 조성의 반응 변형을 Li 저장소 규약으로 계산해 두었다 (`constrained_esw.py`).
- 절대값이 아니라 호스트 대비 차 · 등급만 쓴다. 문턱 · 좋은 방향 · 겹침 기준을 결과 전에 봉인한다 — 이 논문의 목표 창은 결과를 본 뒤 정해졌다.
- 대리모형을 쓸 때 영점 · 학습 범위 밖 외삽을 따로 검사한다 (cascade ML 감사 · J-8 · J-22).

**해당 없음**
- 산화 쪽 ESW · CEI · Nd · B/O — 논문이 다루지 않는다.
- MLIP-MD 규약 · 장벽 (홉 수 검산) · 짧은 MD 관측창 — 장벽 · MD 가 없다.
- 셀 사이클 수 — 조건이 다르다.

---

## 13. 인용 가능 문장 (deck/paper 용 · 영문 초안)

- "Wang et al. proposed that dendrite constriction requires a low critical modulus (*K*\* < 20 GPa) together with a moderate, non-zero interface decomposition energy with Li metal (10–150 meV/atom), and located halogen-substituted Li₅.₅PS₄.₅Cl₁.₅ compositions in that region by composition-based machine learning (*JACS Au*, 2, 886 (2022))."
- "In that framework the critical modulus is the ratio of the unconstrained reaction energy to the reaction volume expansion of the electrolyte–Li pseudo-binary; the reaction strains themselves were not reported."
- "The halogen-resolved values in that work are machine-learning predictions for composition-optimized (Li-rich, S-deficient) surface compositions rather than for the nominal substituted argyrodites."
- ⚠ 쓸 때 반드시: Li 금속 쪽 한정 · 값은 ML 예측 (조성만) · E_hull 은 0.915 eV 이동값 · 'LPSCl' = Li₅.₅PS₄.₅Cl₁.₅ · 셀은 2 mg/cm² · 250 MPa · 55 °C.

---

## 14. 비판 — 주의 / 한계 (over-claim 방지)

> 표지: **[봄]** = 본문 · 그림에서 직접 확인 · **[추정]** = 우리 해석 · **✎** = 우리 산술.

1. **[봄] E_hull 의 영점을 0.915 eV 통째로 옮겼다.** LiCl 에 가까운 조성의 ML 예측이 0.915 eV (참값 ≈ 0) 라서 전 값을 그만큼 내렸다. 이 이동량은 검증 오차 (0.063) 의 15 배이고 목표 창 (10–150 meV/atom) 의 6–90 배다. ✎ 완전 환원 반응의 hull 기반 크기를 문헌 전위로 어림하면 혼합물 원자당 ≈ 0.5–0.6 eV 인데 (§5.4) 논문의 LPSCl 값은 237 meV/atom 이다 — [추정] `Fig. 2` 의 E_hull 축은 DFT 에너지가 아니라 **ML 의 상대 지표**로 읽어야 한다.
2. **[봄 + 추정] 학습 자료가 목표 창을 비켜 간다.** `Fig. S15a,b` 의 점 구름이 참값 ≈ −0.1 eV/atom 에서 수평으로 잘려 있다. 저자도 *"the zero hull energy data are insufficient in the training set"* 이라고 쓴다. [추정] |E| < 0.1 eV/atom 자료가 학습에 없었다면 '10–150 meV/atom' 창의 대부분은 외삽이다.
3. **[봄] 분해 에너지가 음수로 내려간다** (`Fig. S7c`: 제약 50 % 에서 ≈ −0.01 · 100 % 에서 ≈ −0.16 eV/atom). 정의상 E_hull ≥ 0 이다. 영점 보정이 조성마다 다르게 틀린다는 뜻이다 (모델의 원래 예측이 'LiCl 근처' 보다 낮은 조성이 있다).
4. **[추정 · ✎] (K\*, E_hull) 쌍이 식 (3) 과 양립하지 않는다.** LPSCl-min 은 E_hull ≈ 0.36 meV/atom 인데 K\* = 8.5 GPa 다. 식 (3) 대로면 V·ε ≲ 0.007 Å³/atom (변형 0.03 % 수준) 이어야 한다 — Li 삽입 반응으로는 있을 수 없는 크기다. 논문 스스로 *"stable with Li 이면 E_hull 과 K\* 가 모두 0"* 이라고 정의했다. 두 양을 **따로 회귀**했기 때문으로 보인다 (K\* parity 의 축이 5–25 GPa 이고 예측된 K\* 는 전부 4.6–25.2 GPa 안에 있다). 덧붙여 — 명목 조성 다섯 (LPSCl · LGPS · LPSCl-X 셋) 의 K\* 가 전부 ≈ 25 GPa 한 점이고 LGPS 도 제약 5 % 에서 24.0 이다. 같은 그룹 2021 편의 대리모형이 K_crit ≤ 25 GPa 자료로만 학습된 흔적이 있다 (`fitzhugh2021_…` §6.6 의 추론). 여기서도 그렇다면 'core K\* ≈ 25' 는 학습 상한에 붙은 값일 수 있다 ([추정] · 확인할 자료 없음 · §5.4 의 어림 21–27 GPa 와는 어긋나지 않는다).
5. **[봄 · ✎] 'K\* 최소화 조성' 은 제약 상자의 모서리다.** LPSCl 에서 P −50 % · Cl +49 % · S −47 % (허용 ±50 %), LGPS 50 % 에서 S · P · Ge 전부 −50 %. 최적점이 내부에 있지 않으므로 '최적 조성' 은 저자가 고른 제약 폭이 정한다. 그 폭은 *"largely consistent with our XPS and EDS"* 가 되게 골랐다 (p. 891).
6. **[추정] 방향 자체가 거의 자명하다.** 최소화가 가는 쪽은 'P · S 를 줄이고 Li (· Cl) 을 늘린다' = **이미 환원된 · LiCl 로 희석된 조성**이다 (✎ y = 0 조성의 P 형식 전하 ≈ −0.8). Li 금속과의 남은 반응에너지가 줄어드는 것은 pseudo-binary 열역학의 당연한 귀결이고 모델의 발견이라 하기 어렵다.
7. **[봄] 트리 모델로 연속 최적화를 한다.** 트리 앙상블의 예측은 조각 상수다. F 계열 E_hull 이 54 → (없음) → 17 → 49 → 78 로 튀고 I 계열도 단조가 아니다 (`Fig. S2`). 가로축 라벨 (Li₅.₅PS₄.₅Cl₁.₅₋ᵧXᵧ) 과 실제 최적화 조성 (Cl ≈ 2 또는 ≈ 0.7) 도 다르다.
8. **[봄] X 양이 세 벌이고 서로 맞물려 있다.** 합성 F₀.₄ · Br₀.₁₅ · I₀.₁₅ / DFT X₀.₂₅ / 최소화 고정값 F₀.₂₅ · Br₀.₃₇₅ · I₀.₃₇₅ — 마지막은 *"estimated from the XPS"* 다. I 는 XPS 표면값 (≈ 7 mol %) 의 절반도 안 되는 값 (0.375/12.5 = 3 %) 으로 고정했다.
9. **[봄] 자체 DFT 의 설정도 결과도 없다.** 다섯 조성의 에너지 · 부피를 계산했다고만 쓰고 K\* · E_hull 의 DFT 값을 주지 않는다. 분수 점유 조성의 배열 방법도 없다. ML 값이 DFT 와 얼마나 맞는지 독자가 확인할 길이 없다.
10. **[봄] '두 매개변수' 중 이 논문의 데이터가 가르는 것은 하나다.** 실패 (LPSCl-min: 8.5 GPa · 0.36 meV/atom) 와 성공 (LPSCl-X-min: 8.7 GPa · 38 meV/atom) 의 K\* 는 같다. 대비는 E_hull 0.36 ↔ 38 meV/atom 뿐이고 그 차이는 ML 검증 오차 (63 meV/atom) 안이다. 'K\* > 20 GPa 이면 나쁘다' 는 쪽은 이 논문에 시험 시료가 없다 (모든 실제 입자에 쉘 좌표를 배정했기 때문).
11. **[봄] 목표 창은 사후에 네 점으로 정했다** (p. 888 · §6.3). 표본 밖 검증이 없다.
12. **[봄] '쉘 조성이 예측과 맞는다' 는 절반만 맞다.** S↓ · P↓ 는 넷 다 맞는다. 그러나 **LPSCl-F 의 Cl 은 예측 ↓ (2.2 → 0.7) · 실측 ↑ (10 → 17 mol %)**, **LPSCl-I 의 Li 는 예측 ↑ · 실측 변화 없음**, LGPS 의 P 는 예측 ↓ · 실측 변화 없음이다. F 는 표면에서 오히려 준다. 본문은 *"Similar trends were also found in LPSCl-F and LPSCl-I"* 라고만 쓴다. EDS 와 XPS 도 어긋난다 — 코어의 Cl 세기비 0.02–0.05 는 공칭 원자비 (≈ 0.2) 의 1/4–1/10 이고 XPS 코어 (Cl/S ≈ 0.4) 와 다르다 · 무도핑 LPSCl 바깥 가장자리의 P 는 EDS 에서 늘고 (안쪽 균열 가장자리에서는 준다) XPS 에서 준다 · 쉘 두께가 EDS ≈ 0.4–1.2 µm ↔ XPS ≤ 240 nm.
13. **[봄 + 추정] XPS 의 약한 고리 셋.** ⓐ 조성 변화가 **0 s 점 하나** (스퍼터 전 표면) 에 몰려 있다 — `Table S1` 에서 0 s 스펙트럼이 전부 가장 약하고 Li 1s 가 ≈ 0.5–1 eV 낮은 쪽에 있다 (눈으로 읽음 · 표면 오염층 · 다른 Li 화학종의 흔적). O 1s · C 1s 는 싣지 않았다. [추정] 오염층 감쇠는 운동에너지가 낮은 F 1s · I 3d 에 더 크므로 'Li↑ · F↓' 의 일부는 측정 효과일 수 있다 (I↑ · Cl↑ · S↓ 는 그 방향으로 설명되지 않아 실제 조성 차로 보인다). ⓑ 밀링 속도를 **체적탄성률 비**로 환산했다 (근거 문헌 없음) — '240 nm' 는 눈금이 거칠다. ⓒ 사이클 뒤 Li 1s 54.4 eV 를 Li 금속으로 배정했는데 Li₂O · LiOH 도 그 근처다 — 구분에 필요한 O 1s 가 없다 (인용한 ref 22 가 바로 그 구분법 논문이다).
14. **[추정] 같은 관측의 다른 설명이 배제되지 않았다.** ⓐ 서냉 (1 °C/min) 한 Cl-rich 아지로다이트 표면의 **LiCl (· LiBr · LiI) 석출** — [Zeng22Cl] 이 같은 조성대에서 본 것. EDS 에서 LPSCl-Br 가장자리의 P/S 비가 코어와 같다 (✎ 0.35 ↔ 0.32) 는 것은 'P · S 가 따로 줄었다' 보다 '할라이드가 덧붙어 희석됐다' 에 가깝다. ⓑ **할라이드가 든 계면상 (LiF · LiI · LiBr)** 이 덴드라이트를 줄인다는 기존 설명 — 저자도 결론에서 할라이드 도핑 선행 (refs 23, 24) 을 언급한다. F · I 시료는 XRD 에 불순물 상이 있다. ⓒ **다층 구성 자체** (층 경계가 균열을 꺾는다) — 대조 셀은 단층이고 'LPSCl 세 층' 대조가 없다. ⓓ LPSCl-X 의 이온전도도 · 입도 · 기계 물성은 보고되지 않았다.
15. **[봄 + ✎] 셀 수치를 읽을 때.** ⓐ 2 mg/cm² × 150 mA/g × 20 C = **6.0 mA/cm²** 인데 논문은 8.6 mA/cm² 라고 쓴다. 비 1.43 = 1/0.70 — [추정] 전류를 양극 복합체 질량 (활물질 70 wt %) 기준으로 계산한 것으로 보인다 (0.5 C = 0.215 mA/cm² 도 같은 비). 면적 전류밀도나 C-rate 중 하나가 1.43 배 어긋난다. ⓑ mA/cm² 의 면적 기준 미기재 (Li 박 Ø 6.3 mm · 흑연 Ø 9.5 mm · 펠릿 지름 미기재). ⓒ 사이클당 면적 용량이 ≈ 0.14–0.24 mAh/cm² 로 얕다 (✎ 2 mg/cm² × 70–120 mAh/g). ⓓ 스택압 250 MPa · 55 °C. ⓔ 조건당 셀 1 개 · 대조 셀은 '첫 충전에서 살아남은 것' 이다 (`Fig. S9`). ⓕ 대조 셀의 초기 20 C 용량 (120) 이 설계 셀 (≈ 90–95 mAh/g) 보다 높다.
16. **[봄] 쿨롱 효율은 근거가 못 된다.** `Fig. S10` 은 0 주변의 계단 띠 (분해능 한계) · `Fig. S12a` 는 1 만 사이클 내내 음수 (방전 > 충전) 다. ✎ 30 mA/cm² 셀의 +0.7 % 를 Li 손실로 읽으면 17,000 사이클 누적이 Li 박 용량의 여러 배가 된다 — 측정 오프셋이거나 누설 전류다.
17. **[봄] 사이클 뒤 비교가 통제돼 있지 않다.** 대조는 8.6 mA/cm² · ≈ 2,000 사이클 · LPSCl 양극 복합체, LPSCl-I 는 30 mA/cm² · 17,000 사이클 · LGPS 양극 복합체. 대조 셀 단면은 Cl ≫ S (≈ 7 : 2) · P 신호 없음이라 LPSCl 자체가 거의 안 보인다 — [추정] 균열 속 Li 라기보다 단면 전체가 Li 가 많은 층으로 덮였을 수 있다 (단면 가공 중 무른 Li 가 번지는 경우 포함).
18. **[봄] 본문 ↔ 그림 불일치 목록.** ⓐ 원조성 E_hull: 본문 237 · `Fig. 2` ≈ 241 ↔ `Fig. 1C` · `S2` 막대 ≈ 191–196 meV/atom. ⓑ *"K\* is still minimized to be around 10 GPa"* ↔ Br 막대 6.3–7.8 GPa. ⓒ LGPS-min: `Fig. 2` 104 ↔ `Fig. S7` 캡션 147 ↔ 직선 판독 ≈ 126 meV/atom (30 %). ⓓ *"Similar trends … LPSCl-F and LPSCl-I"* ↔ `Fig. S3` (위 12). ⓔ `Fig. S6` 캡션은 P 증가를 말하지 않는다. ⓕ *"Coulombic inefficiencies … on the order of 10⁻³"* ↔ `Fig. S12a` 음수. ⓖ `Fig. S13` 캡션의 (c1) 이 패널 라벨 (LPSCl-I ∣ LGPS ∣ 811) 과 달리 *"LPSCl-Br|LPSCl|LNO@811"* 로 적혀 있다 (오기).
19. **[추정] K_eff ≈ 20 GPa 와 스택압 0.25 GPa 사이.** K\* 는 |ΔE|/ΔV 꼴의 임계 압력과 같고 수십 GPa 다. 그것을 스택압의 100 배인 '국소 유효 탄성률' 이 감당한다는 것이 틀의 전제인데, 이 논문은 K_eff^max 를 재거나 추정하는 절차를 주지 않는다.
20. **[봄] 반응 변형의 부호에 틀이 통째로 걸려 있다.** ε ≤ 0 이면 K\* = ∞ (구속으로 못 막는다). 그런데 ε 의 값 · 부호 · 기준 부피를 어느 조성에 대해서도 보여 주지 않는다. Li 금속 부피를 넣느냐 빼느냐로 부호가 뒤집히는 양이다 (§5.3).
21. **자료 비공개.** 124,497 물질의 값 · 모델 · 코드가 없어 재현 · 재채점이 안 된다.

**그래도 이 논문의 강점**
- 정의가 식 셋으로 닫혀 있고 (`Fig. S1` 로 숫자 검산이 된다), '모든 x 에서 0' 이라는 K\* 의 요구가 K_crit 과 어떻게 다른지 분명하다.
- "분해를 0 으로 만들지 말라" 는 반직관을 계산 좌표 + 합성 + 장기 셀로 한 편에 묶었다. Cl-rich 가 Li 에 더 안정한데 덴드라이트에는 약하다는 관측을 설명하려는 틀로는 지금도 유효한 가설이다.
- 한계 (낮은 로딩 · 높은 스택압) 를 스스로 적었다.

---

## 15. 기법 용어 미니사전

| 용어 | 뜻 (이 논문에서) |
|---|---|
| constrained ensemble (구속 앙상블) | 분해에 따른 부피 팽창을 주변이 막는다고 보고, 반응 자유에너지에 K_eff·V·ε 항을 더해 준안정성을 따지는 틀 (Xin Li 그룹 · refs 7–11) |
| K_eff (local effective modulus) | 국소 기계적 구속의 세기 (GPa). 미세구조 · 재료 강도 · 성형 · 스택압이 섞인 값. 0 = 빈 공간 옆 · 황화물 셀의 상한을 ≈ 20 GPa 로 둔다 |
| K\* (critical modulus) | pseudo-binary 의 모든 혼합 조성에서 분해 에너지가 0 이 되는 K_eff. 식 (3) |
| K_crit | 선행 개념 (ref 9). 미리 생긴 계면상이 양극 전압에서 더 분해되지 않을 문턱 · 한 조성 x₀ 에서만 본다 |
| E_hull (이 논문) | 구속 없는 pseudo-binary 반응에너지의 최대 크기 \|G_RXN(x₀, 0 GPa)\| — hull 위 에너지가 아니다 |
| pseudo-binary · pseudo-phase | 두 물질 (전해질 · Li 금속) 을 비율 x 로 섞은 가상의 상과, 그 조성의 평형 상 조합 사이의 반응에너지를 x 에 대해 그린 것 |
| reaction strain ε | 분해에 따른 부피 변형. ε > 0 (팽창) 이어야 구속이 분해를 막는다 |
| dynamic stability | 분해가 빈틈을 메우며 스스로 멈추는 (self-limiting) 과정으로 덴드라이트 · 균열 전파를 가둔다는 그림 (ref 4 · Ye & Li 2021 *Nature*) |
| core–shell (이 논문) | 입자 표면 수백 nm 의 조성 기울기 (Li · Cl 과잉 / S · P 결핍). 별도 상 · 구조의 증거는 없다 |
| Extremely Randomized Trees | 무작위 분할 문턱을 쓰는 결정 트리 앙상블. 예측이 조각 상수다 |
| multilayer configuration | Li-흑연 ∣ 바닥층 (Li 에 안정) ∣ 중앙층 (덴드라이트를 가둠) ∣ 양극 쪽 전해질로 층마다 다른 전해질을 쓰는 셀 구성 |

---

## 16. 따라가 볼 참고문헌 · 못 본 것

- **ref 9** — Fitzhugh, Chen, Wang, Ye, Li, *Energy Environ. Sci.* **14**, 4574 (2021): K_crit · 양극 전압 쪽 계면상. 갭 보고서 (가) 묶음의 둘째 편. → 같은 날 digest `fitzhugh2021_sei_design_constrained_ensemble` (이 digest 작성자는 원문을 읽지 않았다).
- **ref 16** — Fitzhugh, Wu, Ye, Deng, Qi, Li, *Adv. Energy Mater.* **9**, 1900807 (2019): 이 논문이 구속 hull 의 '절차' 출처로 든 편. → 같은 날 digest `fitzhugh2019_ht_functionally_stable_interfaces_sulfide` — 그 digest 에 따르면 부피를 무시한 편이라 V(x) · ε(x) 의 식은 없다 (원문은 읽지 않았다).
- **ref 10** — Fitzhugh, Wu, Ye, Su, Li, *Small* **15**, 1901470 (2019) · **ref 11** — Fitzhugh, Ye, Li, *J. Mater. Chem. A* **7**, 23604 (2019) · **ref 13** — Wu, Fitzhugh, Ye, Ning, Li, *Nat. Commun.* **9**, 4037 (2018): K_eff ≈ 20 GPa 의 근거 · core–shell 구조 설계 · **ε_RXN 과 기준 부피의 식이 있을 원전**. **안 읽음** — §5.3 의 [추정] 을 떼려면 여기.
- **ref 4** — Ye & Li, *Nature* **593**, 218 (2021): dynamic stability · 다층 구성 · LGPS 중앙층 10,000 사이클. **안 읽음.**
- 이 논문에서 **확인 못 한 것**: MP 판 · 준안정 상 처리 · 기체 상 처리 · K\* 학습 자료의 범위 (5–25 GPa 가 축 범위인지 자료 범위인지) · 오차 지표의 종류 · V(x) · ε(x) 의 식 · 셀 면적 기준 · 표지의 라이선스 문구.

---

## 🗨️ Q&A 로그

(아직 없음)
