Repository: yonghoon7153-source/Yonghoon-DEM-DFT

# 📚 LITDB — 문헌 단일 시스템 (**SE·DFT 축 + DEM·MPM 축, 두 트랙**)

> **앞으로 논문은 여기서만 본다.** 여러 곳(db/literature, kb/papers, db/properties, Excel)에 흩어진 문헌을 한 곳에서 생각·참고·비교하기 위한 통합 MD 시스템.

## 왜 트랙이 둘인가
`INDEX.md` 는 argyrodite 전해질 축이라 접촉역학·MPM·건식전극 digest 가 들어갈 자리가
없다. 그래서 한때 64편이 **어느 인덱스에도 없었다**(open_items #7). 축을 나눠 그 구멍을
닫았고, 한 분모로 세면 “159편 중 98편 미언급” 같은 **가짜 미결**이 나온다
(`comparison_vs_ours.md:8`). 분리는 실측 근거가 있는 결정이다 — 합치지 말 것.

⚠ 이 표의 **편수는 적지 않는다.** 손으로 쓴 수는 반드시 낡는다(README 자신이 세 번 틀렸다).
현재값은 `python3 tools/litdb/build_index.py --check` 로 본다.

File: litdb/papers/wang2026_interface_stability_kinetics_sulfide_assb.md (part 2 of 2)
|---|---|---|
| **Li₆PS₅Cl** | **1.78 – 2.30** | **0.52** |
| Li₃PS₄ | 1.78 – 2.44 | 0.66 |
| Li₇P₃S₁₁ | **2.36 – 2.37** | **≈0.01 (사실상 없음)** |
2. **띄울 것**: `Table S2` 의 **LNCA · L₀.₅NCA · LNMC 행**(SI p.26). Ni₃S₂ · Co₉S₈ 를 손으로 짚는다.
   그 다음 `Fig. 1` 로 돌아가 **LNCA 열이 어둡다**는 걸 보이고,
   *"색은 −800 meV/atom 이라고만 말하지, 그 산물이 금속인지 절연체인지는 말하지 않는다"* 로 넘어간다.
   → **이 슬라이드가 발표 전체에서 가장 날 선 자리**다.
3. **막히는 용어**:
   - **"전자전도 interphase 가 왜 계속 자라나"** — 부동태층이 멈추는 이유는 *전자가 못 들어가서*다.
     층이 금속이면 전자가 계속 공급되고, SE 는 계속 환원/분해된다. **두께가 시간에 대해 안 멈춘다.**
   - **"space-charge layer(공간전하층)"** — 전자전도체와 이온전도체가 닿으면 계면 근처에서
     캐리어 농도가 재분포해 저항이 생기는 현상. ⚠ **이 논문은 space charge 를 다루지 않는다**
     (SI·본문에 단어조차 없다). 질문이 나오면 "이 논문 범위 밖" 이라고 말한다.
4. **논증에서의 역할**: 논문의 논증에서는 **역할이 거의 없다**(부피 이야기 조연).
   → 발표에서는 **"논문이 빠뜨린 축"** 으로 제시하는 게 가장 값지다. 결론이 무너지진 않지만,
   **"반응에너지가 작으면 안전하다"는 이 논문의 암묵 전제에 구멍**을 낸다.
5. **나올 질문**:
   - *"Ni₃S₂ 가 금속이라는 건 이 논문 결과인가요?"* → ⛔ **아니다.** 이 논문은 전자구조를 안 본다.
     `zhu2015`(MCI 개념)·`xiao2019`(TM 최소화 권고)가 출처다. **반드시 이렇게 답한다.**
   - *"그럼 Ni₃S₂ 가 진짜 생기나요?"* → 계산 2건(2019·2026 hull)이 같은 답을 냈고,
     **Co₉S₈ 는 SIMS 로 실측됐다**(`zuo2022`). Ni₃S₂ 자체의 직접 실측은 이 digest 범위 안에 없다.
   - *"다황화물 종류가 왜 중요한가요?"* → 전자구조가 조성마다 다르기 때문. 그런데
     **어느 다황화물인지는 hull 세대 의존**이라 계산으로 못 못박는다.
6. **우리 것과**: 우리 `nd2o3_interface_reactivity` 는 vs LiCoO₂ 에서 **"폴리설파이드"** 를 내고
   `xiao2019` 는 같은 조합에서 **Co₉S₈** 를 낸다 — `xiao2019` digest 는 이 차이를 **"hull entry 세대 차이"**
   로 이미 판정했다. **Wang 2026 도 Co₉S₈ 쪽**이다 ⇒ **우리 쪽 entry 세트를 갱신하면 Co₉S₈ 가 나올 것**
   이라는 예측이 강화된다(§15-T3).

---

### 11.6 상 ⑥ — **금속 Ni (그리고 Co)** — 논문에서 **가장 조용히 지나가는 위험 신호**

#### 사실 기록
- **어디서**: `Table S2` 에서 **충전(탈리튬)상태 층상 산화물** 행에 **원소 금속이 그대로 등장**한다.
  LPSCl 계: **L₀.₅NCA + Li₆PS₅Cl → Ni₃S₂, Li₂SO₄, Co₉S₈, LiAlO₂, Li₃PO₄, LiCl, **Ni**.**
  다른 SE 계에도: L₀.₅NCA+Li₄GeS₄ → …, **Ni**; L₀.₆₆NMC+Li₄GeS₄ → …, **Ni**;
  L₀.₅NCA+Li₄SnS₄ → …, **Ni**, **Co**; Li₀.₅CoO₂+Li₄SnS₄ → …, **Co**;
  L₀.₅NCA+Li₁₀SnP₂S₁₂ → …, **Ni**; L₀.₅NCA+Li₁₀GeP₂S₁₂ → …, **Ni**.
- **근거**: DFT 상평형뿐. **실험 지지 없음**(이 digest 범위 안에서).
- **전자/이온 전도**: **금속** — 자명하다. 그런데 ⛔ **논문은 언급조차 하지 않는다.**
- **좋은 상인가**: ⚠⚠ **최악.** 계면에 금속 석출은 (i) 완전한 전자 단락 경로,
  (ii) MCI 의 극단, (iii) 전위 분포 붕괴를 뜻한다.
- **논증에서의 역할**: **없다.** 본문에서 한 번도 언급되지 않는다.
  **`Table S2` 를 실제로 읽어야만 보인다.**
- ⛔ **배정 신뢰도**: **중간.** 금속 석출은 hull 계산에서 흔히 나오는 결과이고 물리적으로도
  "산소를 다 빼앗기면 금속이 남는다"는 그럴듯한 그림이다. **단 온도·kinetics 를 무시한 0 K 열역학**이고,
  실제로는 TM 이 산화물/황화물 형태로 남는 경우가 많다. **"열역학적 종착점"으로만 읽어야 한다.**

#### 🎤 발표
1. **한 문장**: *"충전된 NCA/NMC 와 황화물 SE 를 붙이면, 열역학의 종착점 중 하나는 금속 니켈이다."*
2. **띄울 것**: `Table S2` 의 **L₀.₅NCA 행 5개**(각 SE 마다 하나씩) — 행 끝의 **"Ni"** 를 짚는다.
   ★ **이 한 글자가 발표 전체에서 가장 임팩트 있는 순간**이 될 수 있다.
   (참고: `Fig. 2` 의 L₀.₅NCA 열은 **전 전압에서 계면반응 지배**라고 본문이 명시한 그 열이다.)
3. **막히는 용어**: **"전자 단락(soft short)"** — 계면에 전자 통로가 생겨 셀이 자가방전하는 것.
   금속 석출은 그 극단.
4. **논증에서의 역할**: **논문 논증에는 없다.** 그래서 발표에서 쓰려면
   **"논문이 계산해 놓고 안 본 것"** 이라고 프레이밍해야 정직하다.
5. **나올 질문**: *"이거 진짜예요? 논문이 왜 말을 안 하죠?"*
   → 정직한 답 셋: (a) `Table S2` 는 **양극/SE 화학반응(0 V 조건)** 표이지 전압 하 결과가 아니다,
   (b) 0 K 열역학이라 **속도·부분반응을 못 본다**, (c) 그래도 **논문이 자기 표를 안 읽은 것은 사실**이다.
   ⛔ *"금속 Ni 가 실제 셀에서 생긴다"* 로는 **말하지 마라** — 실험 근거가 없다.
6. **우리 것과**: 우리 산화 분해 경로에는 TM 이 없다(SE 단독 계산이라). ⇒ **양극을 넣은 계면 계산을
   우리가 아직 안 했다는 것**이 여기서 드러난다 — `interface_reactivity` 는 있지만
   **충전상태(탈리튬) 양극 대비는 없다**(§15-T4).

---

### 11.7 상 ⑦ — **산화물 잔사**: MnO (5) · LiMnO₂ · Li₂O · NiO

#### 사실 기록
- **어디서**: **Mn 계 양극**(LNMO·NMO·LiMn₂O₄·MnO₂)에서 **MnO** 가 거의 항상 나온다.
  **L₀.₆₆NMC + LPSCl → LiMnO₂** (양극이 다른 층상 산화물로 재결정), **NiO₂ + LPSCl → NiO**,
  **Li₀.₅CoO₂ + LPSCl → Li₂O**.
- **근거**: DFT 상평형뿐.
- **의미**: 산화물 양극의 O 가 **SE 로 다 넘어가지 않고 일부는 저산화수 산화물로 남는다**.
  즉 계면 산물은 "SE 쪽 산물"과 "양극 쪽 잔사"의 **혼합물**이다.
- **Li₂O 의 이중성 ★**: `Table S2` 에서는 **산물**로 나오고, `Fig. 3`/`Fig. S11` 에서는
  **중간층 재료**로 평가되는데 **거기서 LPSCl 과 가장 나쁘다**(figure-read: 전 전압 최암흑).
  ⇒ **"양극쪽에서는 생기는 상 / SE 중간층으로 쓰면 최악" — 같은 물질의 정반대 평가**가 한 논문 안에 있다.
  논문은 이 대비를 **짚지 않는다**.
- **전자/이온 전도 · 두께 · 저항**: **전부 n/a**.
- ⛔ **배정 신뢰도**: 중간. Mn 계의 MnO 는 반복적으로 나오니 견고하지만,
  **LiMnO₂ 처럼 "양극이 다른 양극으로 바뀐다"는 결과는 0 K 열역학 특유의 산물**이라
  실제 계면에서 그 상이 형성될 시간이 있는지는 별개다.

#### 🎤 발표
1. **한 문장**: *"계면 산물의 절반은 전해질이 망가진 것이고, 나머지 절반은 양극이 망가진 것이다."*
2. **띄울 것**: `Table S2` 의 **LiMn₂O₄ 행**(LPSCl): `MnO, LiCl, Li₂S, MnS₂, Li₃PO₄` —
   5개 중 **MnO·MnS₂ 는 양극 유래, LiCl·Li₂S·Li₃PO₄ 는 SE 유래**라고 색으로 나눠 보여주면 좋다.
3. **막히는 용어**: **"잔사(residue)"** = 원래 물질이 산소/리튬을 잃고 남은 더 단순한 화합물.
4. **논증에서의 역할**: 논문 §2.2 의 *"byproducts such as Li₂S, transition metal sulfides
   and/or transition metal oxides"* 문장의 **세 번째 항목**이 이것이다. 빼면 그 문장이 근거를 잃는다.
5. **나올 질문**: *"Li₂O 가 좋다는 얘기도 있고 나쁘다는 얘기도 있던데요?"*
   → **둘 다 맞다, 계면이 다르다.** Li 금속 쪽에서는 Li₂O 가 부동태층의 대표(`zhu2015`),
   황화물 SE 옆에서는 최악(이 논문 `Fig. S11`). **"어느 계면이냐"를 먼저 물어야 한다** —
   발표에서 이 답을 준비해 두면 좋다.
6. **우리 것과**: 우리 **LPSOCl(+O)** 계는 **O 를 SE 안에 넣는** 개질이다.
   이 논문이 보여주는 건 **O 가 SE 밖(양극)에서 들어올 때** 무슨 일이 나는가다 —
   **방향이 반대**라서 직접 이식은 안 된다. 다만 *"O 가 있으면 S 가 산화된다"* 는 화학은 공통이라,
   우리 LPSOCl 의 **gap 이 2.2309 eV 로 host 보다 높다**는 사실과 함께 놓고 볼 가치가 있다(§14-D).

---

### 11.8 상 ⑧ — **Cl 의 행방**: Mn₂PClO₄ (3) · NiCl₂ · SOCl₂
> ⚠ **이 논문에서 배정이 가장 약한 상군**

#### 사실 기록
- **어디서**: **Mn₂PClO₄** — MnPO₄+LPSCl, NMO+LPSCl, MnO₂+LPSCl (3회).
  **NiCl₂** — NiO₂+LPSCl (충전 Ni 양극). **SOCl₂** — 본문 §2.2 의 **고전압 NiO₂/LPSCl** 사례
  (몰부피 **72 cm³/mol**).
- **근거**: DFT 상평형뿐 — **hull 위의 entry 로 존재하기만 하면 답으로 나온다.**
- ⛔ **배정 신뢰도 — 낮다. 이유 세 가지**
  1. **Mn₂PClO₄ 는 실험적으로 흔한 상이 아니다.** MP 에 계산 entry 로 존재할 수는 있어도,
     계면에서 이런 4원 옥시클로라이드가 형성될 물리적 경로는 논문이 제시하지 않는다.
  2. **SOCl₂ 는 상온에서 액체인 분자 화합물**(염화티오닐)이다. 고체 계면 반응 산물로 나오는 건
     **hull 계산의 형식적 결과**이고, 논문은 이걸 **몰부피 72 cm³/mol 로 부피 논증에 쓴다** —
     즉 **의심스러운 상이 본문 논증에 실제로 들어가 있다.**
     (참고: 논문은 *"기체 산물(SO₂·O₂)의 부피는 0 으로 둔다"* 는 규칙이 있는데,
     **SOCl₂ 는 기체가 아니라고 보고 부피를 세었다** — 그 판단의 근거도 없다.)
  3. **논문이 이 상들에 대해 아무 논평도 하지 않는다.** 이상한 산물이 나왔으면
     적어도 "hull artifact 가능성"을 적어야 하는데 그런 문장이 없다.
- **전자/이온 전도 · 두께 · 저항**: **n/a**.
- **좋은 상인가**: **판정 불가.** 상 자체를 못 믿는다.

#### 🎤 발표
1. **한 문장**: *"염소는 대개 LiCl 로 끝나지만, 몇몇 조합에서는 계산이 Mn₂PClO₄ 나 SOCl₂ 같은
   낯선 상을 내놓는다 — 그리고 논문은 그것을 그대로 부피 논증에 쓴다."*
2. **띄울 것**: `Table S2` 의 **MnO₂ + Li₆PS₅Cl 행** (`Li₂SO₄, Mn₂PClO₄, MnO, MnS₂`) 과
   본문 §2.2 의 **SOCl₂ 72 cm³/mol 문장**을 같이. 두 개를 나란히 놓으면 청중이 바로 웃는다.
3. **막히는 용어**: **"hull artifact"** = convex hull DB 에 있는 계산상의 상이,
   실제로는 합성된 적 없는데 답으로 튀어나오는 것. **모든 pymatgen 계 계면 계산의 공통 위험.**
4. **논증에서의 역할**: **SOCl₂ 는 §2.2 의 "고전압 팽창" 논증의 3개 산물 중 하나**다.
   → **빼면 그 문장의 근거가 2/3 로 줄어든다.** 즉 **약한 상이 논증을 실제로 떠받치고 있다.**
5. **나올 질문**: *"저건 진짜 생기나요?"* → **정직한 답: 모른다. 그리고 논문도 확인하지 않았다.**
   이 질문이 나오면 발표자가 **"이 방법론 전체의 한계"** 로 일반화해 답하는 게 좋다 —
   pseudo-binary 는 **hull 에 있는 상 중에서만** 답을 고를 수 있다.
6. **우리 것과**: 우리 ESW 계산에서 **`LiS4`·`SCl3`·`Li5PS4Cl2` 를 phase set 에서 제외**하는 규약
   (`our_dft_baseline.md`, Gil-González 2022 세트)이 **정확히 이 문제에 대한 우리 쪽 대응**이다.
   ⇒ **이 논문은 그런 필터를 쓰지 않는다** — 그래서 SOCl₂ 같은 것이 통과한다.
   ★ **우리 규약이 더 보수적이라는 것을 보여줄 수 있는 좋은 대비**다.

---

### 11.9 상 ⑨ — **인 계열**: Li₄P₂O₇ (4) · LiPO₃ (2) · Li₂MnP₂O₇ · Ni₃(PO₄)₂ · NiP₄O₁₁ · P₄S₇/P₄S₉/P₄S₃ · MnP₄ · MnPS₃ · V₂PS₁₀

#### 사실 기록
- **두 갈래로 갈린다.**
  - **P–O 쪽** (Li₃PO₄ · Li₄P₂O₇ · LiPO₃ · Li₂MnP₂O₇ · Ni₃(PO₄)₂ · NiP₄O₁₁):
    양극의 O 가 SE 의 P 를 잡은 결과. **인산염 양극과의 조합에서 특히 많다.**
  - **P–S 쪽** (P₄S₇ · P₄S₉ · P₄S₃ · MnPS₃ · V₂PS₁₀ · SnPS₃):
    P 가 S 와 남은 것. **황화물/인산염 양극 조합**에서 나온다.
- **★ 산화 정도의 사다리**: `Li₃PO₄`(오르토, 가장 리튬 많음) → `Li₄P₂O₇`(피로) → `LiPO₃`(메타)
  → `NiP₄O₁₁`(Li 없음, 고차 축합). **오른쪽으로 갈수록 Li 가 적고 전압이 높다.**
  실제로 `Table S2` 에서 **충전상태 양극 행일수록 오른쪽 상**이 나온다
  (LiFePO₄ → Li₃PO₄+Li₄P₂O₇ / FePO₄ → **LiPO₃**+Li₄P₂O₇ / NiO₂ 고전압 → **NiP₄O₁₁**).
  ⇒ **이 사다리가 "충전할수록 나빠진다"의 화학적 실체**다. ⚠ **논문은 이 사다리를 진술하지 않는다**
  — 우리가 `Table S2` 를 세로로 읽어 본 것이다.
- **몰부피**: **NiP₄O₁₁ = 131 cm³/mol** — 본문이 든 **고전압 팽창의 최대 기여자**.
- **전자/이온 전도 · 두께 · 저항**: **n/a**.
- **좋은 상인가**: Li₃PO₄ 는 좋고(§11.2), **오른쪽으로 갈수록 나쁘다**(Li 를 못 통과시키고 부피가 크다).
- ⛔ **배정 신뢰도**: **P–O 쪽은 단단**(화학이 명확하고 교차검증 있음).
  **P–S 쪽은 중간** — P₄S₇ / P₄S₉ / P₄S₃ 는 서로 에너지가 가까운 분자성 상이라 **hull 세대 의존**이 크다.
  ⚠ `Table S2` 에서 같은 SE 가 비슷한 양극과 만나는데 P₄S₇ 이 나왔다 P₄S₉ 가 나왔다 하는 것도
  이 민감도의 징후다.

#### 🎤 발표
1. **한 문장**: *"전압이 올라갈수록 인산염 산물이 Li₃PO₄ → Li₄P₂O₇ → LiPO₃ → NiP₄O₁₁ 로 이동한다 —
   리튬이 빠지고 부피가 커지는 방향이다."*
2. **띄울 것**: `Table S2` 의 **LiFePO₄ 행과 FePO₄ 행을 나란히**(SI p.26 위쪽).
   `Li₃PO₄` 가 `LiPO₃` 로 바뀌는 걸 짚는다. 그리고 본문 §2.2 의 **131 / 72 / 65 cm³/mol** 문장.
3. **막히는 용어**: **오르토/피로/메타 인산염** = PO₄ 단위가 각각 고립 / 두 개 연결 / 사슬.
   축합될수록 Li 가 적고 밀도가 낮다.
4. **논증에서의 역할**: §2.2 의 **"고전압 = 팽창" 인과**의 핵심. 빼면 그 문단이 통째로 근거를 잃는다.
5. **나올 질문**: *"P₄S₇ 인지 P₄S₉ 인지가 중요한가요?"* → **결론에는 안 중요하고 재현성에는 중요하다.**
   에너지가 가까운 상들이라 DB 판본에 따라 답이 바뀐다. **논문은 이 민감도를 점검하지 않는다.**
6. **우리 것과**: 우리 ESW 2단계가 **2.385 V 에서 `P₂S₇ + S`** 다(`our_dft_baseline.md`).
   ⇒ **P 가 축합 P–S 상으로 가는 것**은 우리 계산에서도 같다. ✅ 방향 일치.

---

### 11.10 상 ⑩ — **Al 산화물**: LiAlO₂ · Li₅AlO₄ (LNCA 계 전용)

#### 사실 기록
- **어디서**: **LNCA + LPSCl → Li₅AlO₄**, **L₀.₅NCA + LPSCl → LiAlO₂** (각 1회).
  즉 **NCA 의 Al 도펀트가 계면에서 별도 상으로 분리된다**는 예측.
- **근거**: DFT 상평형뿐.
- **의미**: **양극의 미량 도펀트(Al 5 %)조차 계면에서 자기 상으로 빠져나온다** —
  즉 계면 반응은 양극 조성을 **성분별로 해체**한다.
- **재미있는 점**: **LiAlO₂ 는 이 논문에서 "코팅 후보"로도 평가되는 물질**이다(Table 1).
  ⇒ **NCA 는 반응하면서 스스로 코팅 물질을 만든다**는 읽기가 가능하다.
  ⚠ **논문은 이 관찰을 하지 않는다** — 우리가 두 목록을 겹쳐서 본 것이다.
- **전자/이온 전도 · 두께 · 저항**: **n/a**.
- ⛔ **배정 신뢰도**: **중간.** Al–O 결합이 강하니 상 분리 자체는 그럴듯하지만,
  **Li₅AlO₄ vs LiAlO₂ 의 갈림은 Li 화학퍼텐셜(=충전상태)에 민감**하고 논문은 두 행만 보여줄 뿐
  전압축 위에서 이 갈림을 추적하지 않는다.

#### 🎤 발표
1. **한 문장**: *"NCA 의 알루미늄은 계면에서 LiAlO₂/Li₅AlO₄ 로 분리되는데, 그건 이 논문이
   코팅 후보로 따로 평가한 물질이기도 하다."*
2. **띄울 것**: `Table S2` 의 **LNCA·L₀.₅NCA 두 행** + Table 1 의 **"Lithium multinary oxides: … LiAlO₂"**.
   두 곳을 화살표로 잇는다 — **"산물 목록과 코팅 목록이 겹친다"** 는 슬라이드가 된다.
3. **막히는 용어**: **"in-situ 코팅"** = 별도 공정 없이 반응 자체가 보호층을 만드는 것.
4. **논증에서의 역할**: **없다**(논문이 안 씀). 발표에서 **"이 논문이 놓친 예쁜 관찰"** 로 쓰면 좋다.
5. **나올 질문**: *"그럼 NCA 는 자기가 알아서 코팅되니 괜찮은 건가요?"*
   → ⛔ **안 된다.** 같은 행에 **Ni₃S₂·Co₉S₈·(그리고 L₀.₅NCA 에서는 금속 Ni)** 가 같이 나온다.
   **좋은 상 하나가 나쁜 상 셋을 상쇄하지 않는다.** 그리고 `Fig. 2` 에서 LNCA/L₀.₅NCA 는
   *"전 전압 구간 계면반응 지배"* 로 명시된 **가장 나쁜 열**이다.
6. **우리 것과**: 우리 `+B₂O₃` 개질은 **SE 쪽에 산화물을 미리 넣는** 전략이다.
   여기서 보이는 건 **양극 쪽 도펀트가 산화물로 분리되는** 현상 — **방향은 반대지만
   "계면에 Li–금속–O 상이 놓이면 어떻게 되나"라는 질문은 같다.** 다만 이 논문에 **B₂O₃ 가 없어**
   직접 대조는 불가(§14-E).

---

### 11.11 상 ⑪ — **Li₆PS₅Cl 자기분해상** (`Li + P₂S₇ + SCl + S₈` @ 3.75 V) ★ 우리 축 B 와 직결

#### 사실 기록
- **어디서**: **양극과의 반응이 아니라 SE 혼자.** 본문 §2.2:
  > *"at 3.75 V, the decomposition of Li₆PS₅Cl (into **Li, P₂S₇, SCl and S₈**) has lower reaction
  > energy than its interfacial reaction with MnO₂."*
- **근거**: grand-potential 상평형(식 4–5). `Fig. 2` 의 **청록 점**이 이 상황의 표시다.
- **ESW**: `Fig. S2` 판독 **1.78 – 2.30 V** (figure-read, §3b).
  ⇒ **3.75 V 는 산화한계보다 1.45 V 위**라 자기분해가 압도적으로 유리한 게 당연하다.
- ⛔ **산물 표기에 문제가 있다 (§19-10)**:
  - **"Li"** 가 산물 목록에 있다. grand-potential 에서 Li 는 **저수지로 빠져나가는 열린 성분**이라
    형식적으로는 나올 수 있지만, **3.75 V 에서 금속 Li 가 남는다는 뜻으로 읽히면 물리적으로 틀렸다.**
  - **"P₂S₇"** — 이 조성식은 흔치 않다(P₂S₇ 는 존재가 보고되긴 하나, LPSCl 산화 문헌의 표준은 **P₂S₅**
    또는 **Li₄P₂S₇/P₂S₇⁴⁻ 음이온**이다). **본문에 딱 한 번 나오고 `Table S2` 에는 없다** — 대조 불가.
  - **"SCl"** — 표준 상은 **S₂Cl₂/SCl₂** 다. `zhu2015` 도 LPSCl 고전압에서 **PCl₃** 를 낸다.
  ⇒ **이 산물 목록 전체를 인용하지 마라.** ESW 경계값(2.30 V)만 쓴다.
- **전자/이온 전도 · 두께 · 저항**: **n/a**.

#### 🎤 발표
1. **한 문장**: *"3.75 V 에서는 전해질이 양극과 반응하는 것보다 혼자 무너지는 게 더 유리하다 —
   그래서 그림의 그 칸에 점이 찍혀 있다."*
2. **띄울 것**: `Fig. 2` 의 **MnO₂ 열에서 3.75 V 셀**(청록 점 있음)을 짚고,
   그 다음 `Fig. S2` 의 **Li₆PS₅Cl 막대(1.78–2.30 V)** 를 띄운다.
   **"창이 2.3 V 에서 끝나는데 셀은 4.3 V 까지 간다"** 가 이 슬라이드의 한 방이다.
3. **막히는 용어**: **"열역학 창 vs 실험 CV 창"** — 계산 창은 좁고(2.3 V) 실험 CV 는 넓어 보인다(5 V).
   차이의 원인은 **① 과전압(느린 kinetics) ② 분해산물의 부동태화**. (출처: `zhu2015`.)
4. **논증에서의 역할**: **열화 삼분법(ii)의 대표 예시.** 빼면 "물질 자기분해가 지배할 수도 있다"는
   주장의 실례가 없어진다.
5. **나올 질문**:
   - *"창이 2.3 V 인데 어떻게 4.3 V 셀을 돌리죠?"* → 위 3번 답. **이 논문은 그 답을 안 쓴다**
     (kinetics 파트는 음극 쪽만 본다). `zhu2015` 를 인용해야 한다.
   - *"산물이 Li 라는 게 말이 되나요?"* → ⛔ **약한 지점이다.** 열린 성분 표기 관행일 수 있지만
     논문이 설명하지 않는다. **인용 금지**로 두는 게 안전하다.
6. **우리 것과**: 🔑🔑 **이 digest 에서 우리에게 가장 값진 한 줄** —
   **그들 산화한계 2.30 V (figure-read) ↔ 우리 canonical 2.256 V (LiS4 제외)**, **차이 0.05 V**.
   두 독립 구현이 같은 자리를 낸다 ⇒ **우리 축 B① 의 외부 검증**이 하나 더 늘었다(§14-B).

---

### 11.12 상 ⑫ — **a-Li_xSi 합금상 6종 (+ x = 0.00)** — 음극 쪽 "상"

#### 사실 기록

| 표기 | 결정 모상 | x = Li/Si | 계면 반응에너지(vs SE) | bulk Ea | σ_300K (figure-read) |
|---|---|---|---|---|---|
| a-Li₄.₄₀Si | Li₂₂Si₅ | 4.40 | **가장 음수**(나쁨) | 0.27 eV | ≈7.4 mS/cm |
| **a-Li₃.₂₅Si** ⚠축 라벨 "4.25" | **Li₁₃Si₄** | 3.25 | ↓ | **0.26** | **≈8.9** |
| a-Li₂.₃₃Si | Li₇Si₃ | 2.33 | ↓ | **0.26** | ≈4.8 |
| a-Li₁.₇₁Si | Li₁₂Si₇ | 1.71 | ↓ | 0.30 | ≈1.2 |
| a-Li₁.₀₀Si | LiSi | 1.00 | ↓ | 0.35 | ≈0.4 |
| a-Li₀.₅₀Si | LiSi₂ | 0.50 | **가장 덜 음수**(좋음) | **0.42** | ≈0.3 |
| (x=0.00) | Si | 0 | 거의 0 (`Fig. 5` 최우측, 노랑) | — (Li 없음) | — |

- **어떻게 만들었나**: 결정 모상에서 출발 → **1500 K 15 ps 융해 → 0.5 K/fs 급랭** → DFT 완화 (§4f).
  즉 **비정질(a-) 상**이고, **각 조성당 배열 1개**다(앙상블 없음).
- **근거**: 조성은 Table 1 에 실험 결정상 대응이 명시(**근거 단단**).
  비정질 구조 자체는 **melt-quench 1회**의 산물이라 **구조 근거는 약하다**(재현성 미검증).
- **★ 두 방향이 충돌한다 (이 논문의 진짜 트레이드오프)**
  - **열역학**: Si 가 많을수록(x↓) **계면이 안정**해진다 (`Fig. 5`).
  - **kinetics**: Si 가 많을수록(x↓) **Li 이동이 느려진다** (Ea 0.26 → 0.42 eV, σ 8.9 → 0.3 mS/cm).
  ⇒ **최적점이 중간에 있다.** 논문은 이 결론을 **명시적으로 쓰지 않는다** — 두 절이 떨어져 있어서다.
  ⚠ 굳이 읽어내면 **x ≈ 2.33–3.25** 부근이 절충점이다(Ea 최저 + 반응에너지 중간).
- **기구**: x↓ → **Si–Si 네트워크 성장**(`Fig. S26`: Si–Si 배위수 0.45 → 3.5) → Li 경로 차단.
- **좋은 상인가**: **x 를 무엇으로 고르냐의 문제**다. 논문의 초록은 *"Si 함량이 오를수록 안정화"* 만
  말하고 **전도도 대가를 초록에 안 쓴다** — 초록만 읽으면 한쪽만 보게 된다.
- **두께·성장속도·저항**: **n/a**. (단 이건 *산물*이 아니라 *설계된 전극 재료*라 해당 없음.)

#### 🎤 발표
1. **한 문장**: *"Si 를 넣을수록 계면은 안정해지지만 리튬은 느려진다 — 논문이 두 절에 나눠 써서
   잘 안 보이는, 이 논문의 진짜 트레이드오프."*
2. **띄울 것**: **`Fig. 5` 와 `Fig. 6a` 를 한 슬라이드에 나란히.**
   `Fig. 5` 는 오른쪽(Si 많음)이 밝고(좋고), `Fig. 6a` 는 오른쪽에서 파란 곡선(Ea)이 치솟는다.
   **두 그림의 x축이 같다** — 이걸 겹쳐 보이는 게 이 발표의 하이라이트가 될 수 있다.
3. **막히는 용어**: **"비정질 Li_xSi"** = 리튬화된 실리콘 음극. 실제 Si 음극은 충방전 중에
   x 가 0 ↔ 4.4 로 왕복한다 — **즉 x 는 고정 재료가 아니라 SOC(충전상태) 그 자체다.**
   ★ 이 점이 중요하다: **한 셀 안에서 x 가 계속 바뀌므로 "최적 x 를 고른다"는 말은 성립하지 않는다.**
   ⚠ **논문은 x 를 독립 재료처럼 다루고 이 사실을 논의하지 않는다**(§19-14).
4. **논증에서의 역할**: 논문의 세 번째 결론("Si 를 넣으면 안정해진다")의 **전부**.
5. **나올 질문**:
   - *"x 는 충전하면 변하는 값 아닌가요?"* → ✅ **맞다. 그리고 그게 이 논문의 가장 큰 개념적 구멍이다.**
     발표자가 먼저 짚으면 좋다.
   - *"x = 4.25 라는 조성이 뭔가요?"* → ⛔ **없는 조성이다.** Table 1 은 Li₁₃Si₄ = **3.25** 라고 쓴다.
     축 라벨 오타(§19-1).
6. **우리 것과**: 우리는 음극 쪽 계산을 안 한다(축 E 는 문헌 위주).
   ⇒ **직접 대응 없음.** 다만 **"조성을 바꾸면 안정성과 전도도가 반대로 간다"** 는 구조는
   우리 `comp1 → modelc`(Cl↑ → D↑ 2.6배, 산화 onset 불변) 과 **정반대 사례**라 대비로 쓸 수 있다:
   우리 계는 **한 축을 개선하며 다른 축을 안 깎았고**, 이 논문의 Li_xSi 는 **정면 교환**이다.

---

### 11.13 상 ⑬ — **SiS₂** — 열역학이 예측했지만 AIMD 가 못 본 상 ⚠

#### 사실 기록
- **어디서**: 본문 §2.5, **낮은 x(= Si 많음)에서 a-Li_xSi/SE 계면**.
  > *"This volume change is mainly attributed to the formation of **SiS₂** at the low x values,
  > which shows a more expansive structure."*
- **근거**: **pseudo-binary 열역학뿐.** ⚠ **`Table S2` 는 양극/SE 조합만 담고 있어서
  a-Li_xSi/SE 산물 목록은 논문 어디에도 없다** — 즉 **SiS₂ 라는 배정을 검증할 표가 없다.**
- ⛔ **AIMD 와 정면으로 안 맞는다 (★ 이 논문 최대의 내부 긴장)**
  `Fig. 8` 의 3행(**Si–S · Si–P · Si–Cl**)은 **6조성 × 2계면 전부 사실상 0** 이다
  (interface-1 은 Si–P 만 35 ps 후 ≈0.06; interface-2 는 Si–S ≈0.1, Si–P ≈0.1–0.15 — figure-read).
  ⇒ **80 ps AIMD 에서 Si 는 S 와 결합하지 않는다.** SiS₂ 가 생기려면 Si–S 결합이 있어야 한다.
  **논문은 두 결과를 한 번도 마주 세우지 않는다.**
- **가능한 화해 (우리 추정 — 논문의 주장 아님)**: 열역학은 **무한시간 종착점**, AIMD 는 **80 ps**.
  Si–S 결합 형성에 큰 장벽이 있으면 둘 다 참일 수 있다. **하지만 그러면 SiS₂ 로 부피변화를
  설명한 §2.5 의 논증이 "kinetically inaccessible 한 상"에 기대는 셈**이 된다.
- **전자/이온 전도 · 두께 · 저항**: **n/a**.
- ⛔ **배정 신뢰도**: **낮다.** 열역학 단독 + 자기 논문 AIMD 와 불일치 + 검증표 없음.

#### 🎤 발표
1. **한 문장**: *"열역학은 계면에 SiS₂ 가 생긴다고 하고, 같은 논문의 분자동역학은 Si–S 결합이
   아예 안 생긴다고 한다."*
2. **띄울 것**: **`Fig. 8` 의 맨 아랫줄 세 패널(Si–S / Si–P / Si–Cl)** — **전부 y=0 에 납작한 직선**이다.
   그 다음 본문 §2.5 의 SiS₂ 문장을 띄운다. **두 화면만으로 긴장이 완성된다.**
   ★ 이건 발표에서 **"논문을 읽었다"는 것을 증명하는 슬라이드**다 — 캡션만 보면 절대 못 잡는다.
3. **막히는 용어**: **"열역학적 안정 vs 동역학적 접근가능"** — 종착점이 그렇다는 것과
   실제로 거기 갈 수 있느냐는 다른 문제.
4. **논증에서의 역할**: §2.5 의 **부피 반전(x=0.5 아래에서 팽창)** 설명 전부가 SiS₂ 하나에 걸려 있다.
   **빼면 그 현상에 설명이 없어진다.**
5. **나올 질문**: *"그럼 SiS₂ 는 생기나요 안 생기나요?"*
   → **모른다. 그리고 이 논문 안에서 두 답이 충돌한다.** 정직하게 그렇게 말한다.
   덧붙일 것: **80 ps 는 너무 짧다** — 우리 MD 는 200 ps 를 쓰고도 확산 판정에 신중하다.
6. **우리 것과**: 우리 규율(CLAUDE.md)의 **"MSD 창 2–50 ps 고정 · prod 200 ps"** 가 왜 필요한지의
   좋은 사례. **80 ps 단일 궤적으로 '결합이 안 생긴다'를 결론 내면 안 된다** —
   그건 "안 봤다"와 구별이 안 된다.

---

### 11.14 상 ⑭ — **Li₆PS₅Cl 표면상 두 종**: slab-1 (Li-rich (001)) · slab-2 (S-rich (001))

#### 사실 기록
- **정의**: 결정질 LPSCl 의 **(001) 면 두 종단**. `Fig. 7g,h` 에 그림이 있고,
  **slab-1 = 양쪽 표면이 Li-rich**, **slab-2 = 양쪽 표면이 S-rich**.
- **어떻게 만들었나**: §4f 의 절차(진공 15 Å + 어닐 + 0 K 완화). **a = b = 10.26 Å.**
- **근거**: 구조 근거는 **저자 선택**이다 — *"two (001) surfaces are considered in this work"*.
  ⛔ **왜 (001) 인지, 왜 이 두 종단인지, 표면에너지가 얼마인지 아무 근거가 없다.**
  다른 저지수 면(011)·(111) 은 시도조차 안 했다.
- **Ea**: **slab-1 0.23 eV**, **slab-2 0.28 eV** — **둘 다 벌크(0.30)보다 낮다**.
- **기구(논문)**: **표면 Li 의 저배위** → hopping 빈도↑. slab-2 는 Li 가 S 층 밑에 묻혀 경로 제한 → 더 높음.
- **좋은 상인가**: **좋다** — 표면이 벌크보다 빠르면 다결정 SE 의 입계/표면이 병목이 아닐 수 있다는 뜻.
  ⚠ 단 **입계(grain boundary)는 이 논문에 없다** — 진공 표면과 입계는 다르다.
- **두께·성장속도·저항**: **n/a**. **표면에너지도 없다**(§14-A).

#### 🎤 발표
1. **한 문장**: *"Li₆PS₅Cl 의 (001) 표면은 벌크보다 리튬이 빠르다 — Li-rich 종단이 0.23, S-rich 가 0.28,
   벌크가 0.30 eV."*
2. **띄울 것**: `Fig. 7g,h`(두 슬랩 구조) → `Fig. S24` 오른쪽(두 Arrhenius 직선, 범례에 0.23·0.28) →
   `Fig. 6b` 에서 **파랑(bulk) 아래로 내려간 것**. 세 장 연속이면 이야기가 끝난다.
3. **막히는 용어**: **"저배위(under-coordinated)"** = 표면 원자는 이웃이 적어 결합이 덜 묶여 있다.
   그래서 움직이기 쉽다. **"종단(termination)"** = 결정을 어디서 잘랐느냐 — 같은 (001) 이라도
   Li 층에서 자르냐 S 층에서 자르냐로 성질이 달라진다.
4. **논증에서의 역할**: 계면 Ea 가 낮은 **이유의 절반**이다 (나머지 절반은 a-Li_xSi 쪽 Li 저장고).
   빼면 "왜 계면이 빠른가"의 설명이 반쪽 난다.
5. **나올 질문**:
   - *"왜 (001) 만 봤나요?"* → ⛔ **논문에 근거가 없다.** 정직하게 "선택의 이유가 안 적혀 있다"고 답한다.
   - *"표면이 빠르면 실제 셀에서도 빠른가요?"* → **아니다.** 여기 표면은 **진공 표면**이고
     실제 SE 는 입계·기공·계면으로 둘러싸여 있다. **진공 표면 결과를 입계로 옮기면 안 된다.**
6. **우리 것과**: 🔑 우리 `adhesion.json` 의 **γ_SE (UMA melt-quench 비정질 표면: comp1 1.211 /
   comp3–5 0.45–0.57 J/m²)** 와 **`qian2026` 의 PBE 결정질 저지수 표면E (0.40–0.72 J/m²,
   (010) Li₅SCl 종단이 최저 0.40)** 가 이미 대조군을 이룬다. **Wang 2026 은 같은 종류의 슬랩을
   만들어 놓고 표면에너지를 계산하지 않았다** — ⇒ **세 번째 대조군이 될 수도 있었는데 안 됐다.**
   대신 얻은 것: **"Li-rich 종단이 S-rich 보다 Li 가 빠르다"** 는 **동역학적** 종단 구분이다.
   `qian2026` 의 **"Li-결손 종단이 표면에너지가 낮다"** 는 **열역학적** 종단 구분과 **다른 축**이니
   섞지 마라.

---

### 11.15 상 ⑮ — **"the interphase"**: a-Li_xSi/Li₆PS₅Cl 계면상 ★★ 논문 초록의 마지막 문장

#### 사실 기록
- **정의가 두 겹이라 조심해야 한다.**
  - **(a) 조작적 정의**: **z 방향 5 Å(slab-2 계면은 6 Å) 두께의 구역**, 그리고
    **80 ps 중 50 ps 이상 그 구역에 머문 Li** 만 MSD 에 넣는다(§4e).
    ⇒ **"상"이라기보다 "구역"** 이다.
  - **(b) 화학적 정의**: `Fig. 8` 의 배위수 변화가 보여주는 **PS₄³⁻ 부분 붕괴 + Li–S/Li–P 신생 결합 구역**.
  ⚠ **논문은 (a) 로 재고 (b) 로 말한다.** 둘이 같은 것이라는 증명은 없다.
- **어디서**: a-Li_xSi 슬랩과 LPSCl 슬랩을 붙인 자리. **6조성 × 2종단 = 12개 모델**(`Fig. S27` 상단).
- **근거**: **AIMD 궤적 하나** (80 ps, 298 K 배위수 / 500–900 K Arrhenius).
  **XPS·TEM·XRD 없음.** **두께는 관찰된 게 아니라 저자가 정한 값**이다.
- **Ea**: **0.10 – 0.30 eV** — **12개 전부 양쪽 벌크보다 낮다**.
  최저 **Li₄.₄₀Si/LPSCl-2 = 0.10 eV**.
- ⚠ **"x 감소와 함께 단조 증가" 는 정확하지 않다** — interface-1 은 0.12→0.19→**0.17**→0.22→0.23→0.30
  (2.33 에서 꺾임), interface-2 는 0.10→0.16→0.21→0.21→0.23→**0.21** (0.50 에서 되레 내려감).
  논문도 *"generally tends to"* 로 헤지한다.
- **전자전도성**: ⛔ **한 번도 안 본다.** ⚠⚠ **이게 이 절의 핵심 비판**이다 —
  음극 쪽 계면상에서 진짜 중요한 질문은 *"이온이 빠른가"* 가 아니라
  **"전자가 통하는가(= SEI 가 계속 자라는가)"** 인데, 논문은 **이온 쪽만 재고 결론을 낸다**.
  `Fig. 8` 이 보여주는 **Li–P 결합 급증**은 Li₃P 계 상 형성을 시사하고, `zhu2015` 는
  Li₃P 를 **"높은 Li⁺ 전도 + 전자절연"** 으로 분류한다 — 즉 **좋은 신호일 가능성이 높지만
  이 논문은 그 판정을 하지 않는다.**
- **두께·성장속도·저항**: **n/a**(두께는 임의 지정, 성장은 80 ps 안에서만).
- **좋은 상인가**: **이온 축에서만 좋다고 말할 수 있다.**
- **외부 대조 2건 (§3d)**: ref 60 (계산, σ 27.2 mS/cm — **지지**) vs ref 61 (실험, 전도도 **낮다** — **반박**).
  ⚠ **논문은 둘을 나란히 적고 결론은 지지 쪽으로 낸다.** 반박 쪽은 *"Li 금속 계면이라 다르다"* 라고
  구분해 줘야 하는데 그 문장이 없다.

#### 🎤 발표
1. **한 문장**: *"Li_xSi 와 Li₆PS₅Cl 사이에 생기는 계면상은 양쪽 벌크보다 리튬이 빠르다 —
   0.10–0.30 eV 대 0.30 eV. 이게 이 논문 초록의 마지막 문장이다."*
2. **띄울 것**: **`Fig. 6b` 한 장이면 끝난다.** 보라(interface-1)·주황(interface-2)이
   파랑(bulk)·빨강(slab) **아래에 깔려 있는 것**을 가리킨다.
   보강으로 `Fig. S25`(범례에 12개 값 전부).
3. **막히는 용어**:
   - **"interphase 를 어떻게 정의했나"** — 실제로는 **z 방향 5 Å 구역**이다. **화학적 상이 아니라
     기하학적 구역**이라는 걸 청중이 알아야 이 결과를 과대해석하지 않는다.
   - **"왜 50 ps 이상 머문 Li 만 세나"** — 구역을 떠난 Li 는 그 구역의 성질을 대표하지 않으니까.
     ✅ **이 필터는 계면을 느리게 보이게 하는 방향**이라, 그래도 빠르게 나온 건 **결론에 유리**하다.
   - **"passivating vs mixed-conducting"** — 여기서 반드시 다시 꺼낸다(§0.5-⑦).
4. **논증에서의 역할**: **논문 초록 마지막 문장 = 이 결과**. 논문의 두 축 중 하나 전부.
5. **나올 질문 (여기가 질문이 제일 많이 나올 자리다)**:
   - *"5 Å 구역이라는 게 임의적이지 않나요?"* → **임의적이다.** 그리고 **slab-2 만 6 Å 로 다르게 잡았다.**
     근거가 안 적혀 있다. 다만 **결론(계면 < 벌크)의 부호는 필터 편향과 반대 방향**이라 강건하다.
   - *"이 계면상이 전자도 통하면 SEI 가 계속 자랄 텐데요?"*
     → ✅ **정확한 질문이고, 논문은 답하지 않는다.** `Fig. 8` 의 Li–P 급증이 Li₃P 계를 시사하고
     `zhu2015` 기준으로는 전자절연 쪽이지만, **이 논문의 결과가 아니다.**
   - *"80 ps 로 계면상이 다 자랐다고 볼 수 있나요?"* → **아니다.** 실제 SEI 는 수 시간~수 일 규모다.
     `Fig. 8` 의 Li/LPSCl 곡선이 80 ps 에도 아직 평평해지지 않은 것(P–S 가 계속 내려감)이 그 증거다.
   - *"σ 27.2 mS/cm 은 이 논문 값인가요?"* → ⛔ **아니다. ref 60 소환값**이고,
     **공저자가 겹칠 가능성**이 있다. 그리고 **ref 61(실험)은 반대 결과**다.
6. **우리 것과**: 🔑 **우리가 잴 수 있는 양으로 번역하면** —
   이 논문의 "계면 Ea" 는 **구역별 MSD → Arrhenius** 다. **우리 UMA-MD 파이프라인으로 그대로 할 수 있다**:
   슬랩/계면 셀을 만들고, **z-구역별로 Li 를 나눠 MSD 를 따로 재고**(우리 창 2–50 ps 유지),
   600/800/1000 K 로 Arrhenius. ⇒ **T-신규 항목**(§15-T1). 지금 우리 MSD 파이프라인은
   **셀 전체 평균**이라 구역 분해가 없다.

---

## 12. Figure set ★

> 크로핑 PNG: `litdb/figures/wang2026_interface_stability_kinetics_sulfide_assb/`
> (본문 8 + SI 27 + Table S1 = **36장**, `figures.json` 포함).
> **📷 = 이 digest 를 쓰면서 실제로 Read 로 본 그림** (§20 에 판독 기록).

| Fig | 내용 | 우리 활용 |
|---|---|---|
| **1** 📷 | 양극 20 × 황화물 SE 7 의 **화학** 반응에너지(좌, −900~0 meV/atom) + 부피변화(우, ±25 %) 히트맵. 좌→우로 sulfide / phosphate / spinel / layered 구획 | **축 B**: LPSCl 행에서 인산염·황화물 양극이 노랗고 NiO₂ 열이 새까맣다. ⚠ 셀 값이 수치로 없어 **정성 비교만** |
| **2** 📷 | **Li₆PS₅Cl 전용** 전기화학 반응에너지(2.0–4.5 V × 양극 20, −1500~0) + 부피변화(±30 %). **청록 점 = 물질 자기분해가 계면반응보다 유리** | **축 B 핵심.** "충전상태가 더 나쁘다"의 원본. 점 문법이 열화 삼분법의 근거 |
| **3** | SE 7 × 중간층/코팅 ~70 의 **화학** 반응에너지(상) + 부피변화(하) | 코팅 선택 축. LPSCl 행만 뽑아 쓰면 우리 산화물 개질 논의에 씀 |
| **4** | 양극 20 × 중간층/코팅 ~70 의 화학 반응에너지 + 부피변화 | "SE 와 맞는 것 ≠ 양극과 맞는 것" 논증 |
| **5** 📷 | a-Li_xSi(x=4.40…0.00) × SE 7 의 화학 반응에너지 + 부피변화 | **축 E.** 왼쪽(Li 많음)이 어둡고 오른쪽(Si 많음)이 밝다 = Si 가 안정화. x=0.00 에서 부피 팽창(SiS₂) |
| **6** 📷 | (a) a-Li_xSi 벌크 **Ea(좌축) + σ_300K(우축)**, LPSCl 기준선 2개(0.30 eV·0.65 mS/cm) · (b) **bulk / slab / interface-1 / interface-2 Ea 4곡선** | ★★ **논문 kinetics 전부.** (b) 에서 계면 2곡선이 벌크 아래 = 초록 마지막 문장. ⚠ x축 "4.25"는 3.25 오타 |
| **7** | a-Li_xSi 슬랩 6종 + LPSCl slab-1/slab-2 원자구조 + **Li/(Li+Si) z-프로파일**(0/20/40/60/80 ps) | 표면 Li 편석 = a-Li_xSi 표면 Ea 가 벌크보다 높은 이유. LPSCl 두 종단 정의도 여기 |
| **8** 📷 | 298 K 배위수 시계열 9쌍 × 2계면(P–S · Li–P · Li–S · Li–Cl · Si–Si · Si–Li · Si–S · Si–P · Si–Cl), 7계(순수 Li + 6조성) | ★★ **계면 화학의 유일한 원자수준 증거.** P–S 붕괴 억제 + **Si–S≈0**(SiS₂ 서사와 충돌, §11.13) |
| **S1** | 계면·슬랩 제작 7단계 도해 (a=b=10.26 Å 고정) | ★ **우리가 그대로 베낄 수 있는 절차**(§4f) |
| **S2** 📷 | **전기화학 창(ESW)** 24종 막대, 0–6 V | ★★ **우리 축 B① 대조.** 400 dpi 캘리브레이션으로 수치화 → §3b |
| **S3–S8** | 양극 20 × 전기화학, **SE 6종**(Li₃PS₄ · Li₇P₃S₁₁ · Li₄GeS₄ · Li₄SnS₄ · Li₁₀SnP₂S₁₂ · Li₁₀GeP₂S₁₂) | `Fig. 2` 의 나머지 6장. LPSCl 과 비교하려면 필요 |
| **S9–S15** | 중간층/코팅 ~70 × 전기화학, SE 7종 (S11 = **Li₆PS₅Cl**) | **S11 이 우리 것**. Li₂O 최악 · Al₂O₃/SiO₂/할라이드 안전 · Li₃BO₃ 중간 |
| **S11** 📷 | (위) | 우리 산화물 개질 축의 유일한 직접 참조 |
| **S16–S22** | a-Li_xSi × 전기화학(0–2.5 V), SE 7종 (S18 = **Li₆PS₅Cl**) | 축 E. 전 구간 크게 음수 = 음극 계면은 열역학적으로 구제 불능 |
| **S23** | Arrhenius: SE 7종 벌크 + a-Li_xSi 6종 벌크. **범례에 Ea 13개 값** | ★ §3c 표의 원본 |
| **S24** | Arrhenius: a-Li_xSi 슬랩 6 + **LPSCl slab-1(0.23)/slab-2(0.28)** | ★ 표면 Ea |
| **S25** | Arrhenius: a-Li_xSi/LPSCl **계면 12개**(interface-1/2 각 6) | ★ 계면 Ea 0.10–0.30 eV |
| **S26** | a-Li_xSi 벌크 **Si–Si · Si–Li 배위수** 시계열 (298 K) | Si 네트워크 성장 기구의 근거. 깨끗하다 |
| **S27**(1) | a-Li_xSi/LPSCl-1, -2 계면 **최적화 전/후 구조** 14쌍 | 계면 모델 실물 |
| **S27**(2) ⚠ | **같은 번호로 두 번째 그림** — ASSB 계면 도식(coating/interlayer/interface 정의) | §0.5-⑥ 의 그림. **번호 중복 = SI 조판 오류**(§19-9) |
| **Table S1** | 화합물 ~130종의 **mp-id / ICSD 번호** 전수 | ★ **재현에 실제로 쓸 수 있는 유일한 표** |
| **Table S2** | **양극/SE 조합별 예측 반응 산물** (~130행) | ★★★ **이 논문에서 우리에게 가장 값진 자료.** §11 전체의 원천 |

---

## 13. Post-processing ★

| 무엇을 | 도구 / 방법 | 어떻게 수치화·기록했나 |
|---|---|---|
| pseudo-binary 상평형 (식 1–3) | **pymatgen** (`PhaseDiagram` 계열, SI ref 19) | **히트맵 색으로만** 출력. 수치표 없음. 산물 이름만 `Table S2` |
| grand-potential 상평형 (식 4–5) | **pymatgen** (`GrandPotentialPhaseDiagram`) | 히트맵. **산물 이름조차 없음** (전기화학판 Table S2 가 없다) |
| ESW | 위와 같은 grand-potential | `Fig. S2` 막대. **수치 없음** → 우리가 400 dpi 로 잼(§3b) |
| 부피변화 ΔV/V (식 3) | DFT 완화 부피 가중합, **기체 부피 = 0** | 히트맵 |
| AIMD MSD → D (식 6) | 자체(명시 없음) · **구역 필터(50/80 ps, 2–6 Å)** | Arrhenius **그림**과 **범례의 Ea 값**으로만 |
| D → Ea (식 7) | Arrhenius 선형회귀 | **범례 숫자**(2자리) — ★ 논문에서 유일하게 수치로 적힌 물성 |
| D → σ (식 8) | **Nernst–Einstein, Haven = 1** | `Fig. 6a` 곡선 (숫자는 LPSCl 0.65 하나만 본문에) |
| 배위수 | 자체(**컷오프 미기재**), 원소·시간 평균, **5 ps 스텝** | `Fig. 8`·`Fig. S26` 곡선. 수치 없음 |
| 구조 시각화 | (미기재 — VESTA/OVITO 추정) | `Fig. 7`·`Fig. S1`·`Fig. S27` |

⛔ **없는 후처리**: NEB · Bader · COHP/ICOHP · DOS/PDOS · ELF · BVSE · 탄성/EOS · phonon ·
van Hove · RDF(수렴 확인용 pair correlation 은 언급만) · 표면에너지 · 부착일(W_ad) · space-charge.

---

## 14. 우리 DFT 대비 (`our_dft_baseline.md`) ★★★

### 14-A. ⛔⛔ **W_ad 교정 앵커 — 없다 (확정)**

> **결론부터**: **이 논문에는 계면에너지·부착일·박리·계면저항의 값이 하나도 없다.**
> 2026-08-28 에 보류한 cascade 계면 축 `wad_J_m2_mean` 을 이 논문으로 **교정할 수 없다.**

전수 검색 결과 (본문 + SI 텍스트):

| 검색어 | 본문 | SI |
|---|---:|---:|
| adhesion / adhes | 0 | 0 |
| surface energy | 0 | 0 |
| interface(interfacial) energy | 0 | 0 |
| `J/m` · `mJ` | 0 | 0 |
| separation / cleav | 0 | 0 |
| impedance / EIS | 0(제목 1건) | 0 |
| XPS | 0 | 0 |
| thickness(계면상) | 0 | 0 (구역 두께 2–6 Å·진공 15 Å 뿐) |

- **그런데 아깝다**: 이 논문은 **슬랩 2종 + 계면 12개를 실제로 만들어 DFT 로 완화까지 했다**(§4f).
  `E_interface − E_slab1 − E_slab2` 를 면적으로 나누면 **바로 W_ad 가 나왔을 것**이다.
  **재료는 다 만들어 놓고 그 양을 안 뽑았다.**
- **우리 앵커 지형은 그대로다**:
  - 계산 대조군: **`qian2026` γ_SE 0.40–0.72 J/m²** (PBE 결정질 저지수 슬랩) ← **유일한 외부 DFT 앵커**.
  - 실험 앵커: **Sundar 2025 NCM–SE W_ad 0.2–0.4 J/m²** (`kb/methodology/adhesion_calibration_decision_2026_05_17.md`).
  - 우리 rigid-분리 Stage 11: **45–225 J/m²** = **100–1000× 과대** (미교정 사유, 축 보류 중).
  - **Wang 2026 은 이 셋 어디에도 들어가지 않는다.** 표에 넣을 값이 없다.
- ✅ **다만 하나는 얻는다 — 방법 원전으로서**: **§4f 의 7단계 계면 제작 절차**는 우리
  `run_cathode_interface.py` 의 **rigid stack → anneal → separate** 방식보다 훨씬 조심스럽다
  (a·b 고정 + c 만 완화 + 3단 어닐 + 0 K 완화). **격자 부정합을 c 로만 흡수**하는 이 규약은
  우리 dangling-bond artifact 를 줄이는 방향이다 → §15-T2.

### 14-B. 축 B (산화안정) — ★ **여기서 실질적 소득이 나온다**

| 항목 | Wang 2026 | 우리 canonical | 판정 |
|---|---|---|---|
| **LPSCl 산화한계** | **2.30 V** (figure-read, `Fig. S2`, ±0.03) | **2.256 V** (grand-potential, LiS4 제외) | ✅ **0.05 V 차 — 실질 일치.** 서로 독립 구현(우리 pymatgen vs 그들 pymatgen, 다른 hull 세대, 다른 무질서 처리)인데 같은 자리 ⇒ **축 B① 의 외부 검증 1건 추가** |
| **LPSCl 환원한계** | **1.78 V** (figure-read) | `reduction_limit_V` **1.242** / `ocv_self_decomposition_V` **1.717** | ⚠ **1.717 쪽이 Wang 1.78 · Zhu2015 1.71 과 같은 자리.** 우리 두 필드의 정의 차이를 확인해야 한다 → **Q3(§18)** |
| **비교 기준** | `zhu2015`: **1.71–2.01 V** | — | Wang(1.78–2.30)은 Zhu 보다 **산화한계가 0.29 V 높다.** 원인 후보: MP hull 세대 / **E_hull→0 규약 사용 여부 미기재**(§4b) / 무질서 배열 처리. **판정 불가** |
| **onset 을 정하는 원소** | ⛔ **논문은 안 밝힌다** (산물 목록이 없다) | **S²⁻ (comp1·modelc 동일 onset)** | 🔑 그런데 `Fig. S2` 의 **Li₂S 상한 2.30 V 가 LPSCl 상한과 정확히 같다** ⇒ **그들 계산에서도 S²⁻ 가 pin 한다**는 강한 간접 증거. **우리가 두 막대를 겹쳐서 읽은 것이고, 논문의 진술이 아니다** |
| **4축 중 어디** | **축 B①(열역학 onset)** 만. 축 ②(전자 접근)·③(CEI 저항)·④(수분)은 **전혀 없음** | | 인용할 때 **반드시 "축 ①" 을 명명**한다 |
| **새로 얻는 언어** | **열화 삼분법**: (i) 계면반응 지배 (ii) 물질 자기분해 지배 (iii) 혼합 — 전압으로 갈린다 | 우리는 "onset" 한 단어로 뭉쳐 씀 | ⭕ **이식 가능.** `comparison_vs_ours.md` 축 B 에 이 구분을 한 칸 더 붙일 수 있다 |

### 14-C. 축 A (이온전도) — **σ 게이트 `D_rel_vs_host ≥ 0.90` 에 영향 있나?**

> **결론: 게이트를 다시 잡을 근거는 이 논문에 없다. 그러나 "게이트가 한쪽 방향만 본다"는
> 구조적 지적은 하나 나온다.**

1. **직접 비교 대상이 아니다.** 우리 게이트는 *host 를 개질했을 때 D 가 얼마나 남는가*(같은 벌크 계 안).
   이 논문이 재는 것은 *벌크 vs 표면 vs 계면 구역*(다른 공간). **분모가 다르다.**
   `deng2026` 의 **"σ 손실 7 % 허용 / 31 % 실패"** 같은 성능 경계는 이 논문에 **없다**
   (성능 데이터 자체가 없다). ⇒ **게이트 값 0.90 은 그대로 둔다.**
2. ⚠ **그런데 방향 지적이 하나 있다.** 이 논문의 확실한 결과는 **계면·표면 구역이 벌크보다
   Ea 가 낮다**는 것이다(LPSCl 표면 0.23·0.28 < 벌크 0.30; 계면 0.10–0.30 < 0.30).
   우리 게이트는 **"host 대비 D 가 줄면 벌금"** 이라는 **한쪽 방향 필터**다.
   개질이 **계면/표면을 만들어 D 를 올릴 수도 있다**면, 그 상승분이 게이트에서 **보상되지 않고
   버려진다**. ⇒ 게이트를 바꾸라는 게 아니라, **"게이트는 손실만 막는 필터이지 이득을 세는 지표가
   아니다"** 를 명시해 두자는 것(§15-T5).
3. ⛔ **그들의 σ 절대값은 못 쓴다.** LPSCl 0.65 mS/cm 는 **AIMD 80 ps 단일 궤적 → 588–1250 K
   Arrhenius → 300 K 외삽 → Nernst–Einstein(Haven=1)** 이다. 우리 규율상 **MD 절대 σ 인용 금지**.
   ⚠ 게다가 **외삽 배율이 크다**: 1000/T 기준 0.8–1.7 구간에서 3.33 까지 외삽 = **온도로 2–4배**.
4. **Ea 는 어떤가**: 그들 LPSCl **0.30 eV** ↔ 우리 comp1 **0.253 eV** / modelc **0.224 eV**
   (MLIP-MD, UMA-s-1p1, 단일 궤적).
   - **방법이 다르다**(AIMD-PBE vs MLIP-UMA · Nosé vs Langevin · 80 ps vs 200 ps · MSD 창 미기재 vs 2–50 ps).
   - **그들이 더 높다**(+0.05 eV vs comp1). 이 정도 차는 **온도범위·창·시드로 충분히 난다**.
   - ⇒ **"real difference 가 아니라 method-dependent"** 로 판정. ⛔ **두 값을 나란히 인용하지 마라.**

### 14-D. 축 D (전자구조) — **대조 불가**

- 이 논문은 **band gap · DOS · Bader 를 한 번도 계산하지 않는다.**
- 우리 canonical (comp1 2.066 / modelc 2.099 / +B₂O₃ 1.9671 / LPSOCl 2.2309 eV) 과 **비교할 대상이 없다.**
- ⚠ 그런데 **이 논문의 가장 큰 공백이 정확히 거기다**(§11.5·§11.15): 산물이 금속인지 절연체인지를
  안 보고 계면 안정성을 논한다. ⇒ **우리 축 D 가 이 논문에 대해 "우위"인 드문 경우**다.

### 14-E. 축 C (기계) · B₂O₃ — **대조 불가**

- 탄성·EOS·모듈러스 **없음**. 부피변화 ΔV/V 는 있지만 **응력으로 환산하지 않는다**.
  (*"positive ΔV/V … could lead to stress accumulation and potential cracking"* 는 **정성 서술뿐**.)
- **B₂O₃ 는 재료 목록에 없다.** 최근접은 **Li₃BO₃ · Li₃B₁₁O₁₈ · LiB(C₂O₄)₂ · Li₃BS₃**.
  `Fig. S11` figure-read 로 **Li₃BO₃·Li₃B₁₁O₁₈ 는 중간군**(Al₂O₃/SiO₂ 보다 나쁘고 Li₂O/CuO 보다 좋다).
  ⛔ **이 정성 판독을 "+B₂O₃ 가 괜찮다"의 근거로 쓰지 마라** — 물질이 다르고, 논문이 언급조차 안 한다.

### 14-F. 산물 화학 — ✅ **우리 파이프라인과 일치**

| 조합 | Wang 2026 (`Table S2`) | `xiao2019` | `zuo2022` (SIMS 실측) | 우리 `nd2o3_interface_reactivity` |
|---|---|---|---|---|
| LPSCl + LiCoO₂ | Li₂S · Li₃PO₄ · Co₉S₈ · LiCl · Li₂SO₄ | Li₃PO₄ · Li₂S · Co₉S₈ · Li₂SO₄ · LiCl | phosphate · sulfate · polysulfide · LiCl · Co₉S₈ | Li₃PO₄ · Li₂S · LiCl · Li₂SO₄ · 폴리설파이드 |
| 판정 | ✅ **4종 완전 일치**, Co₉S₈ ↔ 폴리설파이드만 갈림 (`xiao2019` 판정: **hull entry 세대 차이**) |

---

## 15. 채택 / 실행 항목

| # | 항목 | 근거 | 우선순위 |
|---|---|---|---|
| **T1** ★ | **MSD 를 z-구역별로 분해**하는 기능을 우리 MD 후처리에 추가 (슬랩/계면 셀에서 벌크/표면/계면 Li 를 나눠 Arrhenius). 이 논문의 **50/80 ps 잔류 필터**도 옵션으로. **우리 창 2–50 ps 는 유지** | §4e · §11.15 | **중** |
| **T2** ★ | 계면 모델 제작 규약을 **§4f 7단계**로 갱신 검토 — 특히 **"a·b 를 SE 에 고정, c 만 완화"** 와 **3단 어닐(800→600→300 K)**. 우리 rigid-stack 대비 dangling-bond artifact 를 줄일 여지 | §4f · §14-A | **중** |
| **T3** | `interface_reactivity` 의 hull entry 세트를 갱신해 **Co₉S₈ 가 나오는지** 확인 (`xiao2019` 가 남긴 숙제 + Wang 이 같은 답) | §11.5 · §14-F | 중 |
| **T4** | 우리 계면 계산에 **충전(탈리튬) 양극**(Li₀.₅CoO₂ 등) 대비를 추가 — 지금은 방전상태만 있다. `Table S2` 가 **충전상태에서 금속 Ni/Co 까지 나온다**고 예측 | §11.6 | 중 |
| **T5** | cascade 문서에 **"`D_rel_vs_host` 게이트는 손실 필터이지 이득 지표가 아니다"** 를 명시 | §14-C-2 | 낮 |
| **T6** | `Fig. S2` 의 **Li₂S 상한 2.30 V = LPSCl 상한 2.30 V** 를 우리 "S²⁻-pin" 서사의 **외부 간접 증거**로 축 B 에 등록 | §14-B | 낮 |
| **T7** | ⛔ **하지 않을 것**: 이 논문 값으로 W_ad 축을 되살리는 것. **앵커가 없다**(§14-A) | | — |

---

## 16. 인용 가능 문장 (deck/manuscript용) + ⛔ 인용 금지

### ✅ 쓸 수 있는 것
- "Wang et al. (*Angew. Chem. Int. Ed.* 2026, 65, e19663) computed chemical and grand-potential
  interfacial reaction energies for seven sulfide solid electrolytes against 20 cathodes,
  ~70 interlayer/coating materials and six amorphous Li_xSi anodes, finding that phosphate and
  sulfide cathodes react far less with sulfide SEs (0 to −261 meV/atom) than oxide cathodes
  (−175 to −963 meV/atom)."
- "Their AIMD analysis of the a-Li_xSi/Li₆PS₅Cl interface gives migration barriers of
  **0.10–0.30 eV within the interfacial region**, below the bulk value of **0.30 eV** for Li₆PS₅Cl,
  and below the (001) surface values of 0.23 eV (Li-terminated) and 0.28 eV (S-terminated)."
- "In the same work the Li₆PS₅Cl/oxide-cathode equilibria are dominated by
  **LiCl, Li₃PO₄, Li₂SO₄, Li₂S and transition-metal sulfides**, in agreement with earlier
  screening (Xiao 2019) and with SIMS observation (Zuo 2022)."
  ⚠ 이 문장의 "dominated by" 는 **우리가 Table S2 를 집계한 결과**다 — 논문의 진술로 인용하려면
  *"as tabulated in their Table S2"* 를 붙인다.
- (ESW, 조심스럽게) "Their grand-potential stability window for Li₆PS₅Cl (read from Fig. S2)
  spans ≈1.8–2.3 V vs Li/Li⁺, close to our own grand-potential anodic onset of 2.256 V."

### ⛔ 인용 금지
1. ⛔ **σ 절대값** (LPSCl 0.65 mS/cm, a-Li_xSi 0.3–8.9 mS/cm) — MD 외삽 + Haven=1 + 단일 궤적.
2. ⛔ **ref 60 의 계면상 σ 27.2 mS/cm** — 이 논문의 값이 아니고, 공저자 중복 가능성이 있으며,
   같은 문단의 **ref 61(실험)이 반대 방향**이다.
3. ⛔ **"x = 4.25"** — 존재하지 않는 조성. **3.25** 로 쓴다.
4. ⛔ **3.75 V LPSCl 자기분해 산물 `Li + P₂S₇ + SCl + S₈`** — 조성식 3개가 의심스럽다(§11.11).
5. ⛔ **SOCl₂ 72 cm³/mol · Mn₂PClO₄** — hull artifact 가능성이 높고 논문이 검증하지 않았다.
6. ⛔ **"FePS"** — 표준 조성식이 아니다.
7. ⛔ **"이 논문이 부동태/혼합전도를 판정했다"** — 전자전도성을 한 번도 보지 않았다.
8. ⛔ **"열역학이 SiS₂ 를 예측하고 AIMD 가 확인했다"** — AIMD 는 Si–S ≈ 0 이다.
9. ⛔ **계면 두께·저항·성장속도** — **논문에 없다.**
10. ⛔ **W_ad · 표면에너지** — **논문에 없다.**

---

## 17. 기술 용어 미니 사전 (이 논문을 읽는 데 필요한 것만)

| 용어 | 뜻 | 이 논문 어디 |
|---|---|---|
| **pseudo-binary phase diagram** | 두 물질을 x:1−x 로 섞고 그 조성의 hull 평형을 구하는 법. "붙여 놓기만 해도 반응하나"를 잰다 | 식 (1)–(2) |
| **grand-potential phase diagram** | Li 를 열린 성분으로 두고 μ_Li = μ⁰ − eφ 로 전압축을 만든 상도 | 식 (4)–(5) |
| **N_gc** | grand-potential 정규화 인자 = **Li 를 뺀 원자 수** | 식 (5) |
| **ESW (electrochemical stability window)** | 물질이 혼자서 분해되지 않는 전압 구간 | `Fig. S2` |
| **E_hull** | convex hull 위로 뜬 높이(meV/atom). 0 이면 바닥상 | ⚠ 이 논문은 **안 보고한다** |
| **청록 점(dot)** | 그 칸에서 **계면반응보다 물질 자기분해가 더 유리**하다는 표시 | `Fig. 2`·`Fig. S3–S22` |
| **interphase / interlayer / coating** | 새로 자란 층 / 끼워 넣은 층 / 입자 표면 막 | `Fig. S27`(도식) |
| **CEI / SEI** | 양극쪽 / 음극쪽 계면상 | `Fig. S27` |
| **passivating vs MCI** | 전자 차단(성장 멈춤) vs 이온·전자 둘 다 통함(성장 계속) | ⛔ 이 논문에 없음 (`zhu2015` §6) |
| **a-Li_xSi** | 비정질 리튬–실리콘 합금 음극. x = Li/Si | Table 1 |
| **slab-1 / slab-2** | LPSCl (001) 의 **Li-rich** / **S-rich** 종단 | `Fig. 7g,h` |
| **melt–quench** | 융해 후 급랭으로 비정질을 만드는 것 (여기선 1500 K 15 ps → 0.5 K/fs) | SI p.S3 |
| **Nernst–Einstein (Haven=1)** | σ = Nq²D/(VkT). 이온 상관을 무시하는 근사 | 식 (8) |
| **배위수(coordination number)** | 어떤 원자 주위 컷오프 안의 이웃 수. ⚠ **컷오프가 이 논문에 없다** | `Fig. 8` |
| **48h 자리** | argyrodite 에서 Li 가 부분점유하는 결정학적 자리 | §2.8 |
| **화학퍼텐셜 차(O vs S)** | 산화물 양극과 황화물 SE 가 왜 반응하는가의 근본 이유 | §2.2 |

---

## 18. 이 digest 가 남긴 열린 질문

- **Q1** — **논문이 `E_hull → 0` 규약(Zhu 2015)을 썼는가?** 안 썼다면 LPSCl(E_hull ≈ 83 meV/atom)의
  창이 인위적으로 넓어졌을 수 있다. **SI 어디에도 안 적혀 있다.** ⇒ 이 논문 ESW 를 우리 것과
  정밀 비교하려면 이게 먼저 풀려야 한다.
- **Q2** — **GGA+U 의 U 값이 무엇인가?** "MP 프로토콜"이라고만 한다. 산화물 양극 20종의 반응에너지가
  전부 여기 걸려 있는데 값이 없다.
- **Q3** ★ — **우리 `reduction_limit_V` 1.242 와 `ocv_self_decomposition_V` 1.717 중
  어느 쪽이 Zhu/Wang 의 "reduction potential"(1.71 / 1.78 V)에 대응하는가?**
  1.717 쪽으로 보이지만 **확인 안 했다.** 확인되면 우리 축 B 표의 환원 쪽 서술을 고쳐야 한다.
- **Q4** — **AIMD 시드가 정말 온도당 1개인가?** SI 에 시드 얘기가 아예 없다. 1개면
  **Ea 2자리 보고**(0.10 vs 0.12 같은 구분)가 통계적으로 지지되지 않는다.
- **Q5** — **MSD 창이 무엇인가?** 80 ps 중 어디를 썼는지 안 적었다. 잔류 필터(50 ps)와 결합하면
  실효 창이 매우 짧을 수 있다.
- **Q6** — **배위수 컷오프가 무엇인가?** t=0 의 P–S 가 3.0–3.7(이상값 4)인 이유가 컷오프 때문인지
  구조 때문인지 판정 불가.
- **Q7** — **Si–S ≈ 0(AIMD) 과 SiS₂ 예측(열역학)의 화해.** 논문이 안 한다. 장벽 때문인지,
  80 ps 가 짧아서인지, 열역학 쪽 artifact 인지.
- **Q8** — **`Table S2` 에 왜 전기화학판이 없나?** `Fig. 2`·`Fig. S3–S22` 의 산물 이름이 있으면
  우리 축 B 에 훨씬 유용했을 것이다.

---

## 19. 주의 / 한계 (over-claim 방지) ★ — 비판적으로

### 1. 🔴 **조성 라벨 오타가 9개 그림 + 본문 1문장에 걸쳐 있다**
`Table 1` 은 **a-Li₁₃Si₄ = a-Li₃.₂₅Si** 라고 명시하고, `Fig. 7`·`Fig. 8` 범례와 `Fig. S23–S25` 범례도
**3.25** 를 쓴다. 그런데 **`Fig. 5` · `Fig. 6` · `Fig. S16`–`Fig. S22` 의 x축 라벨은 전부 "4.25"** 이고,
본문 §2.7 도 *"When x = 4.25, the lowest activation energy and the highest ionic conductivity are found"*
라고 쓴다. **4.25 는 존재하지 않는 조성이다** (Li₁₃Si₄ = 13/4 = 3.25). 결론에는 영향이 없지만
**심사에서 잡혔어야 할 종류의 오류**이고, 인용할 때 그대로 옮기면 우리 쪽 오류가 된다.

### 1b. 🔴 **§2.5 첫 문장의 방향이 자기 그림·자기 초록과 반대다**
*"the chemical reaction energy … becomes less negative as x **increases**"* — 그런데 `Fig. 5` 는
**x 가 작을수록(Si 가 많을수록) 밝다(덜 음수)** 이고, 초록도 *"stabilization effect intensifying as
the Si content increases"* 다. **"as x decreases" 의 오타**로 보인다. **그림을 따른다.**

### 2. ⚠ **무질서 처리가 거칠다 — 그리고 규약을 밝히지 않는다**
*"100 potential atomic configurations … the **lowest-energy** configuration was selected"*.
SQS 도 아니고 앙상블 평균도 아니다. 최저에너지 배열은 **가장 질서 잡힌 배열** 쪽으로 치우쳐
**무질서 계의 에너지를 과소평가 → 분해 구동력 과소평가**할 수 있다. 100 이 충분한지의 수렴 근거도 없다.
게다가 **E_hull→0 규약을 썼는지 안 썼는지 안 밝혀서**(Q1) LPSCl 창이 Zhu 보다 0.29 V 넓어진 원인을
분해할 수 없다.

### 3. ⚠ **Ea 를 SE 7종에 대해 계산해 놓고 실험 대조는 1종만 한다**
*"aligning well with experimental results [46–48]"* 는 **Li₆PS₅Cl 전용 문장**이다.
나머지 6종에는 대조가 없다. 그리고 그 6종 안에서 **Li₁₀GeP₂S₁₂ 0.33 eV > Li₆PS₅Cl 0.30 eV**,
**Li₄SnS₄ 0.26 eV < Li₆PS₅Cl** 라는 순위가 나오는데, 이건 통상 알려진 순위와 다르다.
⚠ 우리 db 에 그 두 계의 실험값이 없으므로 **여기서 "틀렸다"고 판정하지 않는다 —
"대조가 부재하다"까지만 적는다.**

### 4. 🔴🔴 **수치표가 하나도 없다 — 수천 개 계산 결과가 전부 색이다**
`Fig. 1`–`Fig. 5` + `Fig. S3`–`Fig. S22` = **약 25장의 히트맵**, 셀 수로는 수천 개.
그런데 **반응에너지·부피변화의 수치표가 SI 에도 없다.** `Table S2` 는 산물 **이름**만 준다.
⇒ **(i)** 우리가 값을 재활용할 수 없다, **(ii)** 저자 자신의 결론(*"0.00 ~ −261"*, *"0 ~ −677"*)조차
독자가 검증할 수 없다, **(iii)** 전기화학판 산물 목록은 아예 없다.
**Open Access 논문에서 원자료 저장소도 없이 이러는 건 2026년 기준으로 뒤처진 관행이다.**

### 5. 🔴 **산물의 전자전도성을 한 번도 보지 않는다 — 계면 논문에서 치명적**
`zhu2015` 가 2015년에 이미 *"passivation 성립 조건 = 산물의 전자절연성"* 을 못박았고,
`xiao2019` 는 *"코팅의 TM 함량 최소화"* 를 그 근거로 권고했다.
이 논문은 **Ni₃S₂·Co₉S₈·금속 Ni 를 산물로 내놓고도** 그 축을 언급조차 안 한다.
반응에너지가 작아도 산물이 금속이면 계면은 실패한다 — **이 논문의 순위표는 그 실패를 못 잡는다.**

### 6. ⚠ **kinetics 는 LPSCl 한 계뿐인데 제목은 "Sulfide Electrolytes"(복수)다**
AIMD 는 **a-Li_xSi / Li₆PS₅Cl** 에만 있다. SE 7종의 벌크 Ea 는 있지만 **계면 kinetics 는 1종**이다.
제목·초록은 이 범위를 좁혀 말하지 않는다.

### 7. ⚠ **"interphase" 라는 말을 두 뜻으로 쓴다**
열역학 파트에서는 *Table S2 의 반응 산물*, kinetics 파트에서는 *AIMD 의 5–6 Å 구역*.
**둘이 같은 것이라는 증명이 없다.** 초록의 마지막 문장(*"the interphase at Li_xSi/Li₆PS₅Cl interface
exhibits lower activation energy"*)은 후자인데, 독자는 전자로 읽기 쉽다.

### 8. 🔴 **자기 논문 안에서 열역학과 AIMD 가 충돌하는데 화해시키지 않는다**
§2.5 는 **SiS₂ 형성**으로 부피 반전을 설명하고, `Fig. 8` 은 **Si–S 배위수 ≈ 0** 을 보여준다.
같은 논문, 같은 계, 같은 조성이다. **한 문장도 이 문제를 다루지 않는다.**

### 9. ⚠ **SI 조판 오류: `Figure S27` 이 두 개다**
SI p.23(계면 구조 14쌍)과 p.24(ASSB 계면 도식)가 **둘 다 "Figure S27"**. **S28 은 없다.**
본문이 SI 그림을 가리킬 때 S27 이 어느 쪽인지 애매해진다.

### 10. ⚠ **본문에 딱 한 번 나오는 LPSCl 분해 산물 목록이 이상하다**
`Li + P₂S₇ + SCl + S₈` — **"Li" 가 산물**(3.75 V 에서?), **P₂S₇·SCl 은 비표준 조성식**.
`Table S2` 에 대응 항목이 없어 **교차 확인 불가**. **인용 금지**(§16-4).

### 11. ⚠ **표면 Ea 가 두 계에서 반대 방향인데 각각 다른 이야기로 설명한다**
a-Li_xSi 표면은 벌크보다 **느리고**(Li 편석 때문), LPSCl 표면은 벌크보다 **빠르다**(저배위 때문).
둘 다 사후 설명이고 **어느 쪽이 일반 규칙인지 판정할 장치가 없다**.
(`kim2025` digest 가 *"flexibility"* 를 두 방향으로 쓴다고 비판한 것과 같은 구조.)

### 12. ⚠ **자기 결론을 지지하는 인용과 반박하는 인용을 나란히 놓고 지지 쪽으로 끝낸다**
ref 60(계산, 계면상 σ 27.2 mS/cm — **지지**) 과 ref 61(실험, 계면상 전도도 **낮다** — **반박**)을
연속 두 문장으로 적고, *"These results suggest that the specific interphase … is critical for
facilitating ionic transport"* 로 마무리한다. **ref 61 이 왜 반대인지(Li 금속 vs Li_xSi)를
구분해 주지 않는다.** 그리고 **ref 60 의 공저자에 "K. Wang" 이 있다** — 자기인용 가능성.

### 13. ⚠ **화학 반응에너지와 전기화학 반응에너지를 "더 음수"라고 비교하는데 정규화 분모가 다르다**
식 (2)는 `N`(전 원자), 식 (5)는 `N_gc`(Li 제외). Li 가 많은 계일수록 `N_gc < N` 이라
**같은 반응이라도 전기화학 쪽 값이 자동으로 커진다**. 논문은 *"generally more negative … reflects
the additional thermodynamic driving force"* 라고 **물리 효과로만** 설명하고 **정규화 효과를 분리하지 않는다.**

### 14. ⚠ **a-Li_xSi 의 x 를 독립 재료처럼 다룬다**
실제 Si 음극에서 x 는 **SOC 그 자체**라 충방전 중 0 ↔ 4.4 를 왕복한다.
"Si 함량을 늘리면 안정해진다"는 **설계 변수처럼 읽히지만 실제로는 방전 깊이의 함수**다.
논문은 이 구분을 하지 않는다.

### 15. ⚠ **오차막대가 하나도 없다**
Ea 를 2자리로 보고하면서(0.10 / 0.12 / 0.16 / 0.17 …) 시드·통계 정보가 전무하다.
`Fig. 6b` 에서 interface-1 과 interface-2 의 차이(0.12 vs 0.10, 0.19 vs 0.16)를 논하는데,
**그 차이가 통계적으로 의미 있는지 판정할 근거가 없다.**

### 16. ⚠ **실험이 0 인데 저자 구성이 실험 그룹이다**
Janek·Zeier 가 공저인데 **XPS 도 EIS 도 XRD 도 없다.** 이 그룹의 실험 역량을 생각하면
**같은 계에 대한 실측 한 장이 붙었으면 논문의 무게가 완전히 달라졌을 것**이다.
(참고: ref 61 = Alt/Riegger *Joule* 2024 는 같은 Giessen 권의 **실험** 논문이다 — 붙일 수 있었다.)

---

## 20. 📷 그림 판독 기록 — **무엇을 실제로 봤나 (정직 목록)**

크로핑 총 **36장** (`litdb/figures/wang2026_interface_stability_kinetics_sulfide_assb/`).

### 실제로 Read 로 본 것 (7장) — 이 digest 의 figure-read 값은 전부 여기서 나왔다
| 파일 | 왜 골랐나 | 본문 서술과 어긋난 것 |
|---|---|---|
| `fig_1.png` | 결론 ①의 근거 | 없음 (본문 범위 서술과 색 분포 일치) |
| `fig_2.png` | 축 B 핵심 · 점 문법 | 없음 |
| `fig_5.png` | 축 E 열역학 | 🔴 **있다** — 본문 §2.5 *"as x increases"* 와 **방향이 반대**(§19-1b) |
| `fig_6.png` | kinetics 전부 | 🔴 **있다** — x축 라벨 **"4.25"** 가 Table 1 의 **3.25** 와 불일치(§19-1) |
| `fig_8.png` | 계면 화학의 유일한 원자수준 증거 | 🔴 **있다** — **Si–S ≈ 0** 이 §2.5 의 SiS₂ 서사와 충돌(§19-8) · *"Li–Si 4~9"* 가 Li₀.₅₀Si(≈2.6)를 제외(§10c) |
| `fig_S2.png` | **우리 축 B① 대조 유일 그림** | 없음 (논문이 수치를 안 적어 대조할 서술 자체가 없다) |
| `fig_S11.png` | 우리 산화물 개질 축 | 없음 (본문의 정성 서술과 일치) |

### 보지 않은 것 (29장) — 이유를 밝힌다
- `fig_3.png` · `fig_4.png` — **본문 PDF 페이지 렌더로는 봤다**(전체 조망). 크로핑 고해상도로 다시
  보지 않은 이유: **셀 수가 수백 개인데 수치가 없어** 고해상도로 봐도 정성 판독 이상이 안 나온다.
- `fig_7.png` — **페이지 렌더로 봤다**(Li/(Li+Si) 프로파일 · slab-1/2 구조). 고해상도 재판독 불필요.
- `fig_S1.png` · `fig_S27.png` — **페이지 렌더로 봤다**(§4f 7단계 · 계면 구조).
- `fig_S23/S24/S25/S26.png` — **페이지 렌더로 범례 숫자를 전부 전사했다**(§3c 표).
  범례가 텍스트라 **PDF 텍스트 쪽이 더 정확**하다.
- `fig_S3`–`fig_S10` · `fig_S12`–`fig_S22` (**19장**) — **보지 않았다.**
  `Fig. 2`(LPSCl)·`Fig. S11`(LPSCl 중간층)·`Fig. S18`(LPSCl 음극)의 **다른 SE 판본**이라
  우리 축(LPSCl)에 걸리지 않는다. ⚠ **필요해지면 그때 본다** — 특히 `fig_S18.png`(a-Li_xSi/LPSCl 전기화학)는
  축 E 를 파고들 때 1순위다.
- `tab_S1.png` — **보지 않았다** (표는 이미지보다 PDF 텍스트가 정확하다 — 우리 관례).
- ⚠ `tab_S2` 는 **추출 도구가 "거의 백지"로 판정해 크로핑되지 않았다.** 그래서
  **SI p.25–28 을 페이지 렌더로 직접 읽어 §11.0a 의 집계표를 만들었다.**

### 픽셀 캘리브레이션으로 수치화한 것 (figure-read ≈)
- `Fig. S2` (400 dpi): 초록 막대 24개의 좌우 끝을 축 0 V/6 V 에 대고 잼 → **§3b 표**. 오차 ±0.03 V.
- `Fig. 6a` (500 dpi): 왼쪽 눈금(0.20–0.40 eV)·오른쪽 눈금(0–8 mS/cm)의 라벨 y좌표로 축을 만들고
  초록 곡선 마커를 읽음 → **§3d 표**. 오차 ≈ ±10 %.
- `Fig. 8` : 눈으로 읽은 정성/반정량 값(§10c 표) — **캘리브레이션 안 함**, 변화의 방향과 대략 크기만.
