Repository: yonghoon7153-source/Yonghoon-DEM-DFT

# 📚 LITDB — 문헌 단일 시스템 (**SE·DFT 축 + DEM·MPM 축, 두 트랙**)

> **앞으로 논문은 여기서만 본다.** 여러 곳(db/literature, kb/papers, db/properties, Excel)에 흩어진 문헌을 한 곳에서 생각·참고·비교하기 위한 통합 MD 시스템.

## 왜 트랙이 둘인가
`INDEX.md` 는 argyrodite 전해질 축이라 접촉역학·MPM·건식전극 digest 가 들어갈 자리가
없다. 그래서 한때 64편이 **어느 인덱스에도 없었다**(open_items #7). 축을 나눠 그 구멍을
닫았고, 한 분모로 세면 “159편 중 98편 미언급” 같은 **가짜 미결**이 나온다
(`comparison_vs_ours.md:8`). 분리는 실측 근거가 있는 결정이다 — 합치지 말 것.

⚠ 이 표의 **편수는 적지 않는다.** 손으로 쓴 수는 반드시 낡는다(README 자신이 세 번 틀렸다).
현재값은 `python3 tools/litdb/build_index.py --check` 로 본다.

File: litdb/papers/wang2026_lirich_mn_cathode_solid_state_review.md (part 2 of 2)
<!-- digest 표준 양식 (paper-level STANDALONE). 깊이 기준 = papers/li2026_na_sulfide_halide_interface_review.md
2. **계면 화학–기계 결합 실패기전** — LRM 부피변화가 기계응력을, 산소방출이 화학부식을 낳고 **둘이 서로를 먹인다**. 화학열화가 기계 건전성을 약화 → 접촉손실이 신생면을 노출 → 추가 반응. 처방: **화학·기계 변화를 동시에 추적하는 in-situ 도구**.
3. **⭐ 궁극의 병목 = 고용량 ↔ 장기안정성의 본질적 트레이드오프** — 고용량은 고전압 격자산소 활성화에 의존하는데, 그 과정이 본질적으로 **비가역 산소손실**을 동반. ⇒ *"**가역 음이온 redox 를 비가역 산소방출로부터 디커플링**해야 한다"*.

**재료별 전망** (요지)
- **양극**: ① **O2/O3 혼성** ② **본질적 zero-strain LRM**(TM–O 수축 ↔ Li–O 층간 팽창을 균형시키는 결정학 설계) ③ **단결정화**(수율 개선 + 입도–사이클안정성 관계 규명; 단 장시간 고온소결이 양이온 혼합을 유발하므로 맞춤 합성 필요) ④ **`LiTMO₂`:`Li₂MnO₃` 비율 균형**(용량 ↔ 전도도) ⑤ **원소도핑 + 엔트로피 엔지니어링**(TM 자리 = TM–O 강화 / Li 자리 = 층간거리 확장 / O 자리 = 음이온 redox 활성 조절; 고엔트로피가 국소결함·응력집중 억제) + **ML 보조 스크리닝**.
- **전해질**: ① 산화물 = **고엔트로피 전략** + ALD/PLD 정밀 박막 ② 황화물 = **P 자리를 S²⁻ 친화력이 더 큰 원소로 치환**(가수분해 억제) + 치밀 보호층 코팅 ③ 할라이드 = **인공 중간층 또는 이중층 구조**(양극쪽 할라이드 / 음극쪽 황화물) + 저비용·확장가능 합성 ④ 고분자 = **음이온 풍부 용매화 구조** + **강한 전자끌기 F 기를 도입한 신규 불소화 폴리에터** (4.7 V 대응) + in-situ 중합.
- **코팅**: ① ALD/PLD 로 균일 나노코팅 ② **전기화학 퍼텐셜의 계산 스크리닝으로 코팅재 선정 → SCL 임피던스 저감** ③ **표면 재구성**으로 정합계면(coherent interface) 형성 — in-situ 스피넬상이 산소격자 안정화 + 3D 확산채널 제공, 기존 코팅보다 강한 계면결합·긴 수명.
- **음극**: ① Li–In 제조 최적화(**Li–In 분말을 황화물 SE 와 기계혼합 후 가압**하는 쪽이 기존 가압법보다 우수) ② **Si/C 복합**.
- **특성화·ML**: ① 원자스케일 실시간 in-situ ② 다중모드 데이터의 ML 마이닝 → **수동적 관찰에서 능동적 예측으로** ③ 실험 + 이론계산으로 **안정성·이온전도도·계면반응성 예측모델** 구축.

---

## 4. ★ 계산이 등장하는가 — 양(quantity) 판정

### 4a. 먼저 — **이 리뷰는 계산을 하지 않았다**

> 본문 말미 Data availability: *"**No new data were generated or analysed in this study.** All data discussed are from previously published sources and are appropriately cited."*

⇒ §3 의 모든 수치는 **재인용**이고, 아래 계산 9건도 전부 **남의 계산을 요약한 것**이다.
**우리 `our_dft_baseline.md` 와 같은 표에 놓을 수 있는 항목은 0건이다.**

### 4b. 등장하는 계산 9건 — 전수

| # | ref | 원출처 | 방법 | 무엇을 냈나 | 우리 도구와의 관계 |
|---|---|---|---|---|---|
| **C1** | **35** | Seo/Lee/Urban/Malik/Kang/**Ceder** *Nat. Chem.* **8**, 692 (2016) | **DFT** — DOS + 산소 주변 전하/스핀밀도, 국소배위별 | **`Li–O–Li` 배위의 비혼성 O 2p 가 비결합 준위를 만들고, 그 준위가 혼성 O 2p 띠 위에 놓인다** (`Fig. 5a,b`) | 🟡 **논증 형태만 동형** — 우리 `VBM_vs_grandpotential_report` 의 *"VBM = 자유 S²⁻ + `PS₄³⁻` 비결합 S 3p"* 와 **같은 사고**(비결합 음이온 p 가 산화의 첫 자리). ⛔ 원소·계 전부 다름 |
| **C2** | **36** | H. Chen & M. S. Islam *Chem. Mater.* **28**, 6656 (2016) | **하이브리드 DFT (HSE06)** | `Li₂MnO₃` 탈리튬의 전하보상: O²⁻→O⁻ 홀 → O–O 이량화 → O₂ 이탈. **경로 2개 + O–O 거리** (`Fig. 5c,d`) | 🔴 무관 (산소 화학). 단 **HSE06 을 쓴 유일한 계산**이라 §7f 의 functional 논의에 인용 가능 |
| **C3** | **38** | Radin/Vinckeviciute/Seshadri/**Van der Ven** *Nat. Energy* **4**, 639 (2019) | **DFT + Li–Mn–O 열역학 상도** | 준안정 `Li₁/₂MnO₃` 모델 → **계산 탈리튬 전압 4.34–4.75 V** (실험과 일치). Mn⁴⁺/Mn⁷⁺ + 팔면체→사면체 이동 | 🟡 **상도 기반 전압 계산 = 우리 grand-potential 과 사촌**. ⛔ 단 개방계(Li 화학퍼텐셜 스캔)가 아니라 **닫힌 조성의 탈리튬 전압**이다 — 다른 양 |
| **C4** | **43** | **C. Y. Chang**/Miao/Yang/Tong *Chin. Phys. Lett.* **32**, 017102 (2015) | **DFT** (functional 미표기) | **`Li₂MnO₃` 밴드갭 ≈1.89 eV**, Mn 3d t₂g 완전점유 + e_g 공준위 → 전자 호핑 불가 | ⚠⚠ **우리 gap 2.066/2.099 eV 와 자릿수가 같다 — 그러나 완전히 다른 물질이다**(양극 산화물 vs 전해질 황화물). functional 미표기라 PBE 인지 HSE 인지도 모른다. **§8b 금지** · 리뷰의 저자명 오기 §10-2 |
| **C5** | **102** | Chen *Adv. Mater.* **38**, e21690 (2026) | **DFT** (방법·수치 전무) | *"근표면 도핑이 **Li⁺ 호핑 활성화장벽을 낮춘다**"* — **숫자 없음** | 🔴 **값이 없어 비교 불가.** 우리 Ea(comp1 0.253 / modelc 0.224 eV, MLIP-MD) 와 대조할 대상이 아니다 |
| **C6** | **124** | **B. Liu**/Wang/Avdeev/Shi/Yang/Zhang *ACS Sustainable Chem. Eng.* **8**, 948 (2020) | **고처리량 DFT + ML** | **Li–M–F 코팅 스크리닝 깔때기** (`Fig. 15b`) — 아래 §4c 에서 별도 | 🟢🟢 **이 편에서 우리에게 제일 값진 계산.** §4c |
| **C7** | **126** | J.-H. Kim *Chem. Eng. J.* **511**, 161926 (2025) | **ML 분류 (RF + LightGBM) + DFT 검증** | LLZO **10,368 조성** → 5개 이진 분류기(밴드갭·열역학 안정성·σ·**전단탄성률 >35.0 GPa**·**Pugh K/G > 1.75**) → **61종 통과 → 5종 합성** → Zn–Ti LLZO (창 ≈5.0 V, σ 8.7×10⁻⁴ S/cm) | 🟢 **문턱 설계가 우리 cascade predictor 와 같은 형태**(다중 게이트 AND). ⚠ **10-fold CV 정확도 0.76–0.88** 은 우리 [Tu27ML] CV 규약 판정(§J-8)의 비교점 |
| **C8** | **132** | J. Li *J. Phys. Chem. C* **125**, 18979 (2021) | **FDMNES** (유한차분 XANES 시뮬레이션) + 점유율 스캔 | Mn 4g **0.78 → 0.48**, Ni 2b **0.4 → 0.2**, 사면체 Mn 배제 | 🟡 **정방향 시뮬레이션 ↔ 실험 대조로 구조를 정하는 방식** — 우리가 XPS anchor 를 쓰는 방식과 같은 논리. ⛔ **ML 이 아니다** (§10-7) |
| **C9** | **99** | Jiahao *J. Chin. Ceram. Soc.* **53**, 1831 (2025) — 중문 | **미표기** | **`Li₃YCl₆` 36.89 GPa · `Li₃InCl₆` ≈18.24 GPa** (+ 리뷰가 붙인 황화물 ≈20 / 산화물 100–200 GPa) | ⚠⚠ **가장 위험** — 우리 `E_VRH` 22.06/27.66 GPa 와 우연히 가깝다. **방법 불명** (§8b·§10-10) |

### 4c. 🟢🟢 **`Fig. 15b` 의 스크리닝 깔때기 — 문턱 4개가 우리 4축과 1:1 대응** (실독)

그림에 인쇄된 것(본문에는 **하나도 안 적혀 있다** — 전부 `figure-read`):

```
Materials Database
   → Initial candidates  920 Li–M–F compounds
   → 68 candidates   1. Phase stability          (E_hull = 0 meV/atom)
   → 19 candidates   2. Electrochemical stability (E_d ≤ 2.8 V  &  E_c ≥ 4.3 V)
   →                 3. Chemical stability        (|ΔE| < 100 meV/atom)
   → 10 candidates   4. Li-ion conductivity       (E_a < 0.5 eV)
```

| 깔때기 단 | 이 논문의 문턱 | **우리 대응 축** | 우리 값 |
|---|---|---|---|
| 1. Phase stability | `E_hull = 0 meV/atom` | (hull 위 여부) | 우리는 hull 기준을 명시적 게이트로 안 쓴다 → **T2 이식 후보** |
| 2. Electrochemical stability | **`E_d ≤ 2.8 V` & `E_c ≥ 4.3 V`** | **축 B (산화안정) + 축 E (환원)** | 우리 환원한계 **1.242 V** · 산화 onset **2.256 V** ⇒ **우리 계는 이 문턱을 통과 못 한다** (`E_c` 2.256 < 4.3) — 당연하다, LPSCl 은 코팅재가 아니라 전해질이다 |
| 3. Chemical stability | **`\|ΔE\| < 100 meV/atom`** | **우리 `interface_reactivity`** | comp1\|`LiCoO₂` = **−322.7 meV/atom** ⇒ **이 문턱을 3배 초과로 탈락**. [Xiao20Rev] 정본 −339 도 마찬가지 ⇒ **황화물은 이 스크리닝 기준으로는 "코팅재 부적합"** (당연) |
| 4. Li-ion conductivity | **`E_a < 0.5 eV`** | **우리 Ea** | comp1 **0.253** / modelc **0.224 eV** (MLIP-MD) ⇒ **여유 통과** |

🔑 **왜 이게 값진가**: 우리 축 A–D 는 각각 따로 계산되고, **"통과/탈락" 문턱이 숫자로 박힌 선례가 litdb 에 거의 없다.** 이 깔때기는 **네 축 전부에 문턱값을 붙이고, 각 단의 통과율(920→68→19→10 = 7.4 % → 2.1 % → 1.1 %)까지 준다.** 우리 cascade predictor 의 게이트 설계에 **문헌 앵커**로 쓸 수 있다.
⛔ **단 문턱값 자체를 우리 계에 그대로 적용하면 안 된다** — 이 깔때기는 **양극 코팅재**(Li–M–F)를 찾는 것이고, 우리는 **전해질**을 본다. `E_c ≥ 4.3 V` 는 코팅재에 요구되는 값이지 전해질에 요구되는 값이 아니다.
⚠ **그리고 `Fig. 15b` 는 캡션이 그림과 안 맞는다** (캡션: *"capacity retention 을 예측한 여러 ML 모델의 적합 결과 비교"*) → §10-2.

### 4d. 🟢 **`Fig. 9c` — 우리 `interface_reactivity` 의 "실험판"** (실독)

Ga-LLZO 를 **LRM(LNM) 두 종 + NMC811** 과 700/800/900 °C 3 h 공소결한 뒤 **Rietveld 상분율**(파이차트 9개). 그림에 인쇄된 값:

| 온도 | **LNM_c** | **LNM_h** | **NMC811 (대조)** |
|---|---|---|---|
| **700 °C** | LNM **52 %** · Ga-LLZO **35 %** · +5/4/3/1 % | LNM **48 %** · Ga-LLZO **30 %** · `La(Ni,Mn)O₃` **16 %** · +5/1 % | NMC811 **66 %** · Ga-LLZO **25 %** · `La₄₍₃₎Li(TM)O₈₍₇₎` **9 %** |
| **800 °C** | LNM **44 %** · Ga-LLZO **35 %** · `La(Ni,Mn)O₃` **12 %** · +5/4 % | LNM **49 %** · Ga-LLZO **23 %** · `La(Ni,Mn)O₃` **17 %** · +7/4 % | NMC811 **65 %** · Ga-LLZO **27 %** · `La₄₍₃₎Li(TM)O₈₍₇₎` **8 %** |
| **900 °C** | LNM **40 %** · Ga-LLZO **22 %** · `La(Ni,Mn)O₃` **26 %** · **`Li₂ZrO₃` 10 %** · +2 % | LNM **37 %** · Ga-LLZO **22 %** · `La(Ni,Mn)O₃` **30 %** · **`Li₂ZrO₃` 10 %** · +1 % | NMC811 **58 %** · Ga-LLZO **26 %** · `La₄₍₃₎Li(TM)O₈₍₇₎` **16 %** |

**🔑 본문이 말하지 않은 것 — 대조군이 결정적이다**:
- **NMC811 에서는 `La(Ni,Mn)O₃` 도 `Li₂ZrO₃` 도 어느 온도에서도 0 %** 다. 생성물이 **한 종(`La₄₍₃₎Li(TM)O₈₍₇₎`, 8–16 %)** 뿐이다.
- **LRM 에서는 `La(Ni,Mn)O₃` 가 900 °C 에 26–30 %, `Li₂ZrO₃` 가 10 %** 까지 간다.
- **살아남은 Ga-LLZO**: NMC811 과는 **25→27→26 %** 로 거의 불변, LRM 과는 **35→22 %**(LNM_c) / **30→22 %**(LNM_h) 로 **전해질이 잡아먹힌다**.
⇒ **"LRM 은 NMC 보다 LLZO 에 대해 훨씬 반응성이 높다"** 가 숫자로 나온다. 리뷰 본문은 *"격렬한 계면반응이 일어나 주로 `La(Ni,Mn)O₃` 와 `Li₂ZrO₃` 를 형성한다"* 고만 쓰고 **분율도 대조군도 안 준다.**

🟢 **우리가 가져갈 것 = 설계**: 우리 `interface_reactivity` 는 항상 **절대값 하나**(comp1\|LCO −0.3227 eV/atom)로 말한다. 이 그림은 *"같은 SE 를 **두 양극에 동시에** 걸어 상대화한다"* 는 방법을 준다 ⇒ **우리도 `Li₆PS₅Cl`\|LCO 를 `Li₆PS₅Cl`\|NMC 와 **쌍으로** 보고해야 "얼마나 나쁜가"가 말이 된다.** (실제로 [Xiao20Rev] `Fig. 5a` 는 이미 행렬이다 — 이 그림은 그 실험판.)
⛔ **wt% 값 자체는 이식 금지** — Ga-LLZO 계이고 Rietveld 재인용이다.

### 4e. ❌ 이 리뷰에 **없는** 것 (기대했다가 허탕칠 항목)

| 우리가 쓰는 것 | 이 리뷰에 있나 |
|---|---|
| **grand-potential ESW** (`get_element_profile`) | ❌ **0회.** "전기화학 창" 은 전부 출처·방법 없는 학급 일반화이거나 LSV 실측 |
| **AIMD / MLIP-MD** | ❌ 0회 |
| **NEB** | ❌ 0회 (ref 102 가 "활성화장벽을 낮춘다"고만) |
| **COHP / ICOHP / LOBSTER / COBI** | ❌ 0회 |
| **Bader / ELF / CDD** | ❌ 0회 |
| **BVSE / BVEL** | ❌ 0회 |
| **phonon / EOS** | ❌ 0회 |
| **탄성 C_ij 계산** | ❌ 0회 (수치는 재인용만, §4b C9) |
| **무질서 처리(SQS/enumerate)** | ❌ 0회 — LRM 의 2상/고용체 논쟁을 다루면서도 **계산상 무질서 처리를 한 번도 논하지 않는다** ⇒ §10-8 |

---

## 5. ★ Figure set — 15 그림 + 2 표 (✅ = 실제로 봄 · ⛔ = 안 봄)

| Fig | 내용 (무엇을 보여주나) | 우리 활용 |
|---|---|---|
| **1** | ⛔ **안 봄.** LRM 결정구조(a) · **XRD 20–25° 초격자 피크**(b) · `Li@Mn₆` 초구조의 사이클 진화(c) · SAED(d) · HAADF \[100\](e) · 수차보정 STEM(f) — 2상 vs 고용체 논쟁의 증거 갤러리 | 🔴 우리 축 밖. **결정학 논쟁의 근거 위치**만 기억 |
| **2** | ⛔ **안 봄.** `xLi₂MnO₃·(1−x)LiTMO₂` 의 1·2사이클 충방전 곡선과 반응경로(a–d) — 4.5 V 평탄부가 2사이클에 사라짐 | 🔴 배경. 식 (1)·(2) 는 §3c 에 전재했다 |
| **3** | ⛔ **안 봄.** **DEMS O₂ 발생**(a, ref 27) · `Li₂MnO₃–TMO₂–LiTMO₂–Li₂TMO₂` **상도**(b, ref 28) · 전극/전해질 계면 과정 모식도(c, ref 29) | 🟡 **(b) 가 상도라 우리 convex-hull 과 형태가 같을 수 있다** — 필요하면 `fig_3.png` 재확인 |
| **4** | ✅ **본 것.** **O 1s XPS 4단**(a) — 격자 O²⁻ **529.5 eV**, 표면종 **≈531.5**, 그리고 **충전 4.6 V 에서만 나타나는 검은 성분 `figure-read ≈530.5 eV`**(방전 2.0 V 에서 소멸) · 산소 국소배위(b) · **`O⁻/O²⁻` 준위가 O²⁻ 2p 띠 *꼭대기* 에 얹힌 DOS 모식**(c) | 🟢 **(c) 가 우리 축 D 서사와 동형** — *"음이온 p 띠 꼭대기의 상태가 먼저 산화된다"*. 우리 VBM=S 3p 96–97 % 와 **같은 그림을 산소로 그린 것**. ⛔ eV 값은 산소 화학이라 이식 금지. ⚠ **캡션이 530.5 eV 성분을 누락**(§10-2) |
| **5** | ✅ **본 것.** **(a,b) Ceder 의 `Li–O–M` vs `Li–O–Li` 밴드도** — (b) 에서 **붉은 `Li–O–Li` 띠가 금속 `t₂g` 띠보다 *위*에 새로 생긴다** · **(c,d) HSE06 O–O 이량화 2경로**, O–O 거리 인쇄: **경로 A(c축): `figure-read` 2.5 → 1.49(`O₂²⁻`) → 1.30 Å(`O₂⁻`)** / **경로 B(ab면): 2.75 → 1.30(`O₂⁻`) → 1.21 Å(`O₂`)** | 🟢 **(a,b) = "비결합 음이온 p 가 산화의 첫 자리" 논증의 원전 그림.** 우리 *"자유 S²⁻ + `PS₄³⁻` 비결합 S 3p 가 VBM"* 서술의 **형식적 짝**. ⭐ **(c,d) 에서 본문이 뭉갠 것**: **경로 B 만 1.21 Å = 자유 O₂ 에 도달**하고 **경로 A 는 초과산화물 `O₂⁻`(1.30 Å)에서 멈춘다** — 본문은 둘 다 *"O₂ 로 방출된다"* 고 쓴다 (§10-2) |
| **6** | ⛔ **안 봄.** Mn⁴⁺→Mn⁷⁺ 가설 모식도 3패널 (ref 38) | 🔴 순수 모식도. 본문 서술(§3d-④)로 충분 |
| **7** | ✅ **본 것.** **이 편 최대 수치밀도 8패널.** (a) CV 1–4사이클, **1사이클만 `figure-read ≈4.65 V` 비가역 피크** · (b) 사이클 전후 Li 공공 모식 · **(c) `Li₂MnO₃` 분율↓ → 전도도↑** · (d) `R3̄m`/`C2/m` 의 서로 다른 스피넬화 경로 · **(e) 원소별 용량기여 막대 + 사이클 후 E_F 상승 DOS** · (f) 1·2사이클 dQ/dV · (g) GITT 전압감쇠·속도론 이력 · (h) VED vs 탭밀도 | 🟢🟢 **§5a 에 수치 전개.** 특히 **(c) 의 σ 절대값**(10⁻⁸–10⁻⁴ S/cm)이 우리 SE(10⁻³) 와 **2–5 자릿수 차** — 복합양극 병목의 위치를 정해 준다 |
| **8** | ⛔ **안 봄.** 액체 vs 전고체 계면 구성 비교 모식도 (ref 55) | 🔴 순수 모식도 |
| **9** | ✅ **본 것.** (a) 박막셀 형상 + In/`Li₃PO₄`/`Li₂RuO₃`/`Al₂O₃` 단면 STEM(1 μm) · (b) LBO-LMNC/Al-LLZO 사이클 전후 — **"Cracking"(노란 화살촉 9개) + "Contact loss"(노란 원)** · **(c) Ga-LLZO 공소결 상분율 파이 9개** | 🟢🟢 **(c) = §4d.** **(b) 는 "기계적 부정합이 산화물계의 지배 실패모드" 주장의 유일한 시각증거** |
| **10** | ⛔ **안 봄.** 벌크형 ASSB 고에너지 모식(a) · Ru 도핑+표면황화(b) · 단결정 vs 다결정 사이클 전후(c) | 🔴 모식도. 수치는 §3h 에 |
| **11** | ⛔ **안 봄.** 탄소첨가제+LPO 침윤(a) · `LiNbO₃` 코팅(b) · S–O 결합 계면안정화(c) | 🔴 모식도 |
| **12** | ✅ **본 것.** (a) BN-PVDF-HFP 제막 · (b) PS→PPS 개환중합 · **(c) LSV 전기화학창**: `figure-read` **PEO-PE 는 ≈4.4–4.5 V 부터 상승해 ≈4.9–5.0 V 에서 수직**, **PPS-PE 는 ≈5.0 V 까지 평탄하고 5.5 V 에서도 ≈0.04 mA cm⁻²** · (d) 가교 GPE 설계 | 🟢 **(c) 가 이 편에서 유일하게 방법이 붙은 "창"** — **LSV 실측**이다. ⇒ *"이 리뷰의 창 수치는 우리 grand-potential 과 다른 양"* 을 보이는 **증거 그림**. ⚠ 본문의 *"창 5.0 V"* 는 **전류 문턱 정의에 의존**하고 리뷰는 그 문턱을 안 밝힌다 (§10-4) |
| **13** | ✅ **본 것.** **우리 축에 제일 가까운 그림.** (a) 복합양극 단면 SEM 3장 — LPSCl/VGCF/LLO 분산 불균일·공극 · (b) 공간적 비동기 활성화(TM 먼저·O 나중) · **(c) S K-edge(2460–2490 eV) / P K-edge(2130–2170 eV) XAS**, 표준물 `P₂Sₓ`·`S²⁻`·`SO₃²⁻`·`SO₄²⁻` 와 LPSCl/Pristine/C-3.9/C-4.4/C-4.7/**D-2V** 6단 · **(d) TOF-SIMS `ClO⁻`·`InO⁻` 1st vs 100th** · (e) SCL 모식(E_F·E_C·E_V 밴드굽음) · (f) HAADF 탈리튬 전후(100 nm) — **후: 입자 전체에 나노공극** | 🟢🟢 **(c) = 우리 축 B② 의 외부 실험 앵커** — `figure-read`: C-4.7V·D-2V 곡선이 **2478–2485 eV(`SO₃²⁻`/`SO₄²⁻` 표준물 위치)에 새 강도**를 갖고 **방전 후에도 안 사라진다**. **(d)** `figure-read`: 컬러바 상한이 **`ClO⁻` 3.0 → 50, `InO⁻` ≈2.5 → 60** ⇒ **한 자릿수 이상 증가** (본문은 배율을 안 준다). **(e) 는 본문과 어긋난다** → §10-5 |
| **14** | ✅ **본 것.** (a) 경사도핑 모식(ROS·e⁻ 차단 / Li⁺ 통과, LIC\|LPSC) · **(b) O3 vs O2 구조** — O2 에만 **face-share(F)** 가 있고 인셋이 *"Strong repulsion"* · **(c) 1C 750사이클 3곡선** · (d) 단결정+LLZTO 셀·충방전 · (e) 단결정 합성 4경로 · **(f) 탄소첨가제 유무 ✓/✗ 표** | 🟢 **(c) `figure-read` 로 효과를 분해**: LATP@O2 **80.05 %**(≈190→≈145) · **P-O2(무코팅) 61.07 %**(≈185→≈128) · LATP@O3 **31.89 %**(≈160→≈80) ⇒ **격자효과 +48.2 %p, 코팅효과 +19.0 %p**. **본문은 61.07 % 대조군을 언급하지 않는다.** 🟢 **(f)**: 탄소 도입 후에도 **"Ionic channel: ✗ — Interfacial electrochemical oxidation of SSE"** 가 그대로다 ⇒ **`cho2024_conflicting_roles_conductive_additive` 와 같은 결론의 독립 도해** |
| **15** | ✅ **본 것.** (a) NGBoost 10-fold CV 학습 모식 · **(b) Li–M–F 스크리닝 깔때기**(§4c) · (c) SoH 0.86 에서 SOC 추정 — `figure-read` **EKF 오차가 t≈25000 s 에 ≈−0.06 까지 드리프트, NN+EKF 는 ≈±0.005 이내** · (d) XANES 정방향 계산 ↔ 실험 대조 워크플로 | 🟢 **(b) = §4c, 이 편 최대 소득.** ⚠ **(b) 캡션이 그림과 다르고, 본문의 저자 귀속도 틀렸다** (§10-2). ⚠ **(d) 는 ML 이 아니다** — 신경망처럼 그려놨지만 실제로는 FDMNES 정방향 시뮬레이션 + 점유율 스캔 (§10-7) |
| **Table 1** | 📄 **PDF 텍스트 판독.** LRM-ASSB **15행** — 양극 / SSE / 음극 / ICE / 방전용량 / 용량유지·사이클·율속 | §6a 전재. ⚠ **본문과 3건 불일치** (§10-3) |
| **Table 2** | 📄 **PDF 텍스트 판독.** 산화물·황화물·할라이드·고분자 **9속성 비교** — σ / 창 / 기계변형성 / 대기안정성 / 합성온도 / 비용 / **기계·화학·전기화학 열화 3분류** / 핵심 설계원칙 | §6b 전재. 🟢 **하단 3행의 열화 3분류가 이 편의 최고 어휘 자산** |

---

### 5a. ⭐ `Fig. 7` 정밀 판독 — **본문이 안 준 수치를 그림이 준다** (전부 `figure-read`)

**`Fig. 7c` — LRM 자체의 전도도** (ref 42, 시료 5종: LRCo10 / @3LN / @5LN / @7LN / @10LN, LN = `LiNiO₂`)
좌축 = 전도도 (S cm⁻¹, **로그 10⁻⁸–10⁻⁴**) · 우축 = **`C2/m` 상 분율 (wt%)**

| 시료 | 전자전도도 `figure-read ≈` | 이온전도도 `figure-read ≈` | `C2/m` wt% `figure-read ≈` |
|---|---|---|---|
| LRCo10 | **7×10⁻⁷** | **6×10⁻⁸** | **38** |
| LRCo10@3LN | 1×10⁻⁵ | 5×10⁻⁷ | 33 |
| LRCo10@5LN | 2×10⁻⁵ | 2×10⁻⁶ | 30 |
| LRCo10@7LN | 3×10⁻⁵ | 3.5×10⁻⁶ | 28 |
| LRCo10@10LN | **7×10⁻⁵** | **6×10⁻⁶** | **28** |

⇒ **`C2/m`(=`Li₂MnO₃`) 분율이 ≈38 → ≈28 wt% 로 내려가는 동안 전자전도도 ≈100배, 이온전도도 ≈100배 오른다.**
본문은 *"raised the ionic and electronic conductivity significantly"* 라고만 쓴다 — **배율을 그림만 준다.**

🔑 **우리에게 왜 중요한가**: **LRM 양극의 이온전도도는 10⁻⁸–10⁻⁵ S cm⁻¹** 다. `Li₆PS₅Cl` 은 **≈10⁻³ S cm⁻¹**(문헌 통상값). ⇒ **복합양극의 이온 병목은 SE 가 아니라 활물질 쪽에 2–5 자릿수 차로 존재한다.** 우리가 SE 의 σ 를 2배 올리는 논의를 할 때, **셀 레벨에서 그 2배가 어디로 사라지는지**를 이 그림이 말해 준다.
⛔ **σ 절대값 이식 금지** — 우리 규율상 σ 절대값은 인용 금지이고, 이건 재인용에 측정법(EIS? DC 분극?)도 없다. **자릿수 간격(gap)만** 쓴다.

**`Fig. 7e` 좌 — 원소별 용량기여 막대** (ref 50)
y = Capacity (mAh g⁻¹) 0–250+, x = 1st / 2nd / 25th / 46th / 83rd, 스택 = **O(빨강) / Ni(남색) / Co(노랑) / Mn(회색)**

| 사이클 | 총합 `≈` | **O 기여 `≈`** | Ni `≈` | Co `≈` | **Mn 기여 `≈`** |
|---|---|---|---|---|---|
| **1st** | 265 | **128** | 95 | 30 | **12** |
| **83rd** | 245 | **58** | 68 | 50 | **70** |

⇒ **83사이클 동안 산소 기여가 ≈128 → ≈58 mAh g⁻¹ (−55 %) 로 반토막 나고, 그 자리를 Mn 이 ≈12 → ≈70 으로 메운다.**
**본문은 이 분해에 숫자를 하나도 안 준다** (*"low-valence redox couples gradually replace the high-valence ones"* 서술만). ⇒ **전압감쇠의 정량적 핵심이 그림에만 있다.**
`Fig. 7e` 우 2패널 = 사이클 전후 DOS 모식: **E_F 가 올라가 Li⁰/Li⁺ 까지의 "Voltage" 화살표가 짧아진다**. ⚠ 우측 패널에 **`O²⁻:2v⁶`** 라는 오식(`2p⁶` 이어야 함).

**`Fig. 7f` — dQ/dV** : 1사이클 표시점 **2.00 / 3.25 / 3.60 / 4.10 / 4.46 / 4.80 V**, 2사이클 **2.00 / 3.25 / 3.60 / 3.75 / 4.10 / 4.25 / 4.80 V**.
⇒ 본문의 *"산화는 주로 >4.1 V, 환원은 <3.6 V"* 와 **정합**하고, 그 분리폭(≈0.5 V)이 ref 52 의 **준정적 이력 ≈500 mV** 와 일치한다. ✅ **이 패널은 본문을 지지한다.**

**`Fig. 7g` — GITT** : Voltage 1.5–5.0 V vs Elapsed Time 0–800,000 s, **2nd(하늘) / 51st(주황) / 101st(초록)**.
`figure-read ≈`: t≈400,000 s 에서 2사이클은 ≈3.3 V, 101사이클은 ≈3.0 V ⇒ **"Kinetic Hysteresis" 괄호가 ≈0.3 V** 를 가리킨다. 인셋 = 벌크 fast diffusion vs 표면 sluggish kinetics.
⚠ 눈대중이라 ±0.05 V 는 감안할 것.

**`Fig. 7h` — VED vs 탭밀도** : x = 탭밀도 0.5–3.5 g cm⁻³, y = 실용 VED 0–4000 Wh L⁻¹.
`figure-read ≈` 군집: `LiFePO₄`(1.0–1.5, 500–900) · `LiMn₂O₄`(1.7–2.6, 800–1700) · **Li-rich NMCs(1.3–2.2, 1300–2100)** · NMC622(1.8–2.4, 1800–2500) · NMC811(2.2–3.0, 1500–2600) · `LiCoO₂`(2.6–3.1, 4.2 V 에서 ~2000–3000 / **4.6 V 에서 ~3400**).
⇒ 본문의 *"탭밀도 1.2–2.5 g cm⁻³"* 와 대체로 정합(그림은 1.3–2.2). **핵심은 Li-rich 가 중량용량 우위에도 불구하고 VED 에서 NMC622/811/LCO 아래에 놓인다**는 것.

**`Fig. 7a` — CV** : 2.0–5.0 V, 1st(검정)만 `figure-read ≈4.65 V` 에 큰 비가역 산화피크(*"irreversible activation of `Li₂MnO₃`"*), 2–4사이클은 작은 가역 특성만.
⚠ **본문은 이 그림을 "ICE 60–80 %" 의 근거로 인용하는데, CV 는 ICE 를 보여주지 않는다** (§10-2).

---

## 6. Table 1 · Table 2 전재 (PDF 텍스트 판독 — 이미지 대신)

### 6a. `Table 1` — LRM-ASSB 전기화학 성능 (15행, 원문 그대로)

| # | LRM 양극 | 고체전해질 | 음극 | ICE | 방전용량 (mAh g⁻¹) | 용량유지/사이클/율속 |
|---|---|---|---|---|---|---|
| 1 | `Li₂RuO₃` ⁵⁹ | `Li₃PO₄` | Li | 84.37 %/0.1C | 101.4 / 0.1C | 99.00 %/30/0.1C |
| 2 | `Li₂MnO₃` ⁶⁰ | `Li₃PO₄` | Li | 64.29 %/0.2C | **270.0** / 0.2C | 99.00 %/100/0.2C |
| 3 | `Li₃BO₃`-코팅 `Li₁.₂Mn₀.₅₄Co₀.₁₃Ni₀.₁₃O₂` ⁶¹ | `Li₇La₃Zr₂O₁₂` | Li | 57.21 %/0.1C | 223.0 / 0.1C | 92.35 %/10/0.1C |
| 4 | 단결정 `Li₁.₂Mn₀.₅₆₇Ni₀.₁₆₇Co₀.₀₆₇O₂` ⁶² | `Li₆.₅La₃Zr₁.₅Ta₀.₅O₁₂` | Li | 69.54 %/0.05C | 226.0 / 0.05C | 79.65 %/30/0.05C |
| 5 | `Li₁.₂Mn₀.₅₄Co₀.₁₃Ni₀.₁₃O₂` ⁶³ | `Li₁.₃Al₀.₃Ti₁.₇(PO₄)₃` (F 도핑) | Li | 80.34 %/0.05C | **325.6** / 0.05C | ⚠ **46.96 %**/100/0.1C |
| 6 | `Li₂Ru₀.₈S₀.₂O₃` ⁶⁴ | `Li₃PS₄` | Li–In | ⚠ **102.00 %**/0.028C | 270.0 / 0.028C | 99.90 %/60/0.07C |
| 7 | `Li₂RuO₃` ⁶⁵ | **`Li₆PS₅Cl`** | Li–In | 84.62 %/0.05C | 257.0 / 0.05C | **90.00 %/1000/1C** |
| 8 | `Li₁.₂Ni₀.₁₃Co₀.₁₃Mn₀.₅₄O₂` (Ru 도핑, 황화) ⁶⁶ | **`Li₆PS₅Cl`** | Li–In | 67.75 %/0.1C | 244.5 / 0.1C | 83.00 %/1000/0.5C |
| 9 | 단결정 `Li₁.₂Ni₀.₁₃Co₀.₁₃Mn₀.₅₄O₂` ⁶⁷ | **`Li₆PS₅Cl`** | Li–In | **99.60 %**/0.05C | **316.0** / 0.05C | 86.20 %/300/1C |
| 10 | `Li₃PO₄`-코팅/침윤 `Li₁.₁₇Mn₀.₅₅Ni₀.₂₄Co₀.₀₅O₂` ⁶⁸ | `Li₃InCl₆` + **`Li₆PS₅Cl`** | Li–In | 83.00 %/0.1C | 230.7 / 0.1C | 87.90 %/100/0.2C |
| 11 | `LiNbO₃`-코팅 LRMO ⁶⁹ | `Li₃InCl₆` + **`Li₆PS₅Cl`** | Li–In | 78.26 %/0.05C | 185.0 / 0.05C | 67.00 %/100/0.05C |
| 12 | `Li₁.₂Mn₀.₅₄Ni₀.₁₃Co₀.₁₃O₂` (표면 아황산) ⁷⁰ | `Li₃InCl₄.₈F₁.₂` + **`Li₆PS₅Cl`** | Li–In | 94.00 %/0.1C | 248.0 / 0.1C | 81.2 %/300/1.0C |
| 13 | `Li₁.₂Ni₀.₂Mn₀.₆O₂` ⁷¹ | `Li₆.₅La₃Zr₁.₅Ta₀.₅O₁₂` | **GaN–Li** | 75.00 %/0.1C | 245.0 / 0.1C | **100.00 %/200/0.2C** |
| 14 | `Li₁.₁₃Mn₀.₅₁₇Ni₀.₂₅₆Co₀.₀₉₇O₂` ⁷² | Propanesultone (PPS) | Li | 82.54 %/0.1C | 270.0 / 0.1C | 92.00 %/100/0.5C |
| 15 | `Li₁.₁₈C₀.₁₅Ni₀.₁₅Mn₀.₅₂O₂` ⁷³ | BN-(PVDF-HFP) 겔폴리머 | Li | — | 263.0 / 0.2C | 98.00 %/50/0.5C |

**⭐ `Table 1` 에서 읽히는 것 (리뷰가 안 말한 것)**
- **15행 중 `Li₆PS₅Cl` 이 들어간 셀이 6행**(#7·8·9·10·11·12) = **40 %**. 그중 **4행은 할라이드와의 2중 전해질**(#10·11·12 는 LIC/LICF + LPSCl, #12 는 LICF). ⇒ **"`Li₆PS₅Cl` 단독으로 LRM 을 받는 셀" 은 3행뿐**(#7·8·9)이고, 나머지는 **양극쪽에 할라이드를 세우고 LPSCl 을 뒤로 물린 구조**다 ⇒ **[Li26NaRev] 의 "기능 분할(functionally partitioned)" 이 Li 계에서도 이미 사실상 표준**이라는 독립 증거.
- **음극이 Li–In 인 행이 7행**(#6–12) — 전부 황화물/할라이드 계다. **순수 Li 금속은 산화물·고분자 계에만** 붙는다.
- **ICE 최고는 #9 단결정 LPSCl 셀의 99.60 %**, 최저는 #3 의 57.21 %. ⚠ **#6 의 ICE 102.00 % 는 100 % 초과**라 물리적으로 이상하다 (§10-3).
- **1000사이클 이상 데이터는 #7·#8 둘뿐**이고 **둘 다 `Li₆PS₅Cl`** 이다.

### 6b. `Table 2` — 4족 전해질 비교 (9속성, 원문 그대로)

| 속성 | **산화물** | **황화물** | **할라이드** | **고분자** |
|---|---|---|---|---|
| **이온전도도** (S cm⁻¹) | 중간 (**≈10⁻⁴**) | **최고 (≈10⁻³)**, 상온 고전도로 알려짐 | 황화물보다 약간 낮음 (**≈10⁻³**) | **최저 (≈10⁻⁸–10⁻⁵)** |
| **전기화학 창** | 넓음, 고전압 안정성 양호 | **좁음 (<3.0 V vs Li⁺/Li)** | **넓음 (>4.0 V)**, LRM 과 양립 양호 | 좁음 (**<4.5 V**), LRM 고전압 대응 곤란 |
| **기계적 변형성** | 나쁨; 강직 세라믹 → LRM 과 심한 기계 부정합 | **좋음**; 산화물보다 연성 | 중간; 산화물보다 우수 (황화물과 산화물 사이) | 좋음; 유연·제막성 |
| **대기 안정성** | 대체로 안정, 수분·산소에 덜 민감 | **수분·공기에 매우 민감** | 중간; 황화물보다 수분 반응성 낮음 | 대체로 안정 |
| **합성·공정 온도** | 고온 필요, **>1000 °C** 빈번 | **300–500 °C** 저온 가능 | **200–400 °C** (황화물보다 약간 낮음) | **<200 °C** 로도 가능 |
| **현 시장 재료비** | 중간 | 상대적으로 높음 | 중간–높음 | **낮음** |
| **🔑 기계적 열화** | **Severe** | **Mild** | **Mild** | Moderate |
| **🔑 화학적 열화** | Mild | **Severe** | Moderate | Mild |
| **🔑 전기화학적 열화** | Mild | **Severe** | Moderate | **Severe** |
| **핵심 설계원칙** | 양극/전해질 계면의 **기계 부정합 해소** | **화학·전기화학 열화 억제** | **고전압 계면을 산화·상호확산으로부터 안정화** | **창 확대 + 이온전도도 향상** |

**⭐ 하단 3행(열화 3분류)이 이 표의 값어치다.** 같은 "열화" 를 **세 축으로 분해하고 족마다 다르게 배정**한다 ⇒ *"황화물의 문제는 무른 게 아니라 화학+전기화학 이중이고, 산화물의 문제는 그 반대"*.
⛔ **위 6행(σ·창·온도·비용)은 출처가 하나도 없다** — 리뷰 저자의 정성 요약이다. **인용 금지** (§10-4).

---

## 7. 우리 DFT 대비 (comp1 / modelc) → `our_dft_baseline.md`

> ⛔ **대전제**: 이 편은 **자체 계산 0** 이라 아래 "이 논문" 칸은 전부 **재인용(소환의 소환)** 이다.
> 표의 목적은 *"값을 맞춰보는 것"* 이 아니라 **"같은 양인가 / 다른 양인가"를 가르는 것**이다.

| 항목 | 이 논문 (재인용) | 우리 | 판정 / 이유 |
|---|---|---|---|
| **산화 onset** | *"`Li₆PS₅Cl` 은 **≈2.5 V 이상**에서 가역적 산화분해"* (§3.2, ref 42) | **2.256 V** (grand-potential, LiS₄ 제외) | 🟡 **같은 방향, 다른 양.** 2.5 는 실측 kinetic onset 계열, 2.256 은 0 K 열역학. 차 **0.24 V** 는 [LiGaF] 2.5·[Qian26] 2.5·[Deng26PS] 2.85–2.9·[Ling26] 3.05 V 와 **같은 overshoot 띠**. ⛔ **방법 미표기 재인용이라 "5번째 데이터점" 으로 세지 않는다** — 원출처 ref 42 를 봐야 |
| **황화물 창 일반론** | *"Narrow (**<3.0 V** vs Li⁺/Li)"* (`Table 2`) | onset 2.256 / 환원 1.242 V | 🟡 **정합하되 검증이 아니다.** 출처·방법 0 인 학급 서술이다. §7b |
| **산화 분해산물** | **`SO₄²⁻` · `SO₃²⁻` · `P₂Sₓ`**, >4.4 V 생성, 2.0 V 방전 후 잔존 = 비가역 (§4.2 + `Fig. 13c`, ref 94) | 첫 분해식 산물 **`Li₃PS₄` + LiCl + **S** + 2Li⁺ + 2e⁻** · `interface_reactivity`(vs LCO) 산물 **`Li₃PO₄`·`Li₂SO₄`·`Li₂S`·LiCl·`Co₉S₈`** | 🟢 **부분 일치 + 우리 경계 확인.** `SO₄²⁻` 는 우리 `Li₂SO₄` 와 대응하고, `P₂Sₓ` 는 [Xiao20Rev] 의 아지로다이트 산화산물 목록(원소 S·폴리설파이드·`P₂Sₓ`·LiCl)과 정확히 같은 종이다. ⚠ **`SO₃²⁻`(아황산) 은 우리 산물 목록에 없다** — 우리 0-압력 상평형에 **양극이 내놓은 O 가 반응물로 안 들어가기 때문**. **= 우리 계산의 경계** |
| **계면반응 에너지** | ❌ 계산 없음. 대신 `Fig. 9c` **Rietveld 상분율**(Ga-LLZO 소결) | comp1\|`LiCoO₂` **−0.3227 eV/atom** (`InterfacialReactivity`) | 🟡 **질문은 같고 양이 다르다** (계산 ΔE vs 실측 wt%). 🟢 **가져올 것은 "대조 양극을 같이 걸어 상대화" 설계** (§4d) |
| **밴드갭** | `Li₂MnO₃` **≈1.89 eV** (ref 43, functional 미표기) | comp1 **2.066** / modelc **2.099** eV (PBE, fixed-occ nscf) | 🔴 **비교 대상 아님 — 다른 물질이다.** 양극 산화물 vs 전해질 황화물. 숫자가 가까운 것은 **순수한 우연**이고, 우리 규율상 **우연 일치는 면제가 아니라 부인 선언 대상**. §8b |
| **탄성** | 황화물 **≈20 GPa** · 산화물 100–200 · `Li₃YCl₆` 36.89 · `Li₃InCl₆` ≈18.24 GPa (ref 99, 방법 미표기) | **E_VRH** comp1 **22.06** / modelc **27.66** GPa (DFT relaxed-ion) · B₀ 26.23 / 21.71 GPa | 🔴🔴 **가장 위험한 자리.** "황화물 ≈20" 이 우리 22.06 과 붙어 보인다. 그러나 **조성 불명·방법 불명·중문 저널 재인용**이고, 우리 값은 **relaxed-ion VRH DFT** 라 정의가 특정돼 있다. **같은 표에 놓지 않는다** |
| **Ea / D** | ❌ 없음 (ref 102 가 *"장벽을 낮춘다"* 고만) | Ea comp1 **0.253** / modelc **0.224** eV · D(600 K) 3.09 / 7.90 ×10⁻⁶ cm²/s (MLIP-MD, UMA) | 🔴 **대조 대상 0건** |
| **σ (활물질)** | LRM **10⁻⁸–10⁻⁵ S cm⁻¹** (`Fig. 7c`, figure-read) | — (우리는 SE 만) | 🟢 **우리에게 없는 칸을 채운다** — 복합양극 병목의 위치. ⛔ 절대값 인용 금지, **자릿수 간격만** |
| **SCL** | §4.3 + `Fig. 13e` — 정성 서술뿐, **부호 오류 포함** | ❌ 우리도 없음 | 🔴 **양쪽 다 없다.** 다만 이 리뷰의 오류는 지적해 둔다 (§10-5) |

### 7a. 🔵 구조적으로 **같은 논증**인 것 1건 (값이 아니라 형태)

> **"음이온 p 밴드 꼭대기의 상태가 산화의 첫 자리를 정한다."**

| | 이 리뷰 (산소) | 우리 (황) |
|---|---|---|
| 어떤 상태인가 | **`Li–O–Li` 배위의 비혼성 O 2p 비결합 준위** (`Fig. 5b` — 금속 t₂g 띠보다 **위**에 새 띠가 생긴다) | **자유 S²⁻ + `PS₄³⁻` 의 비결합 S 3p** (VBM 96–97 %) |
| 어디에 놓이나 | **O²⁻ 2p 띠 꼭대기**에 `O⁻/O²⁻` 준위 (`Fig. 4c`) | VBM = S 3p |
| 결과 | 그 전자가 먼저 빠져 **음이온 산화환원** 발생 | S²⁻ 가 산화 한계를 **pin** → comp1·modelc **onset 동일 2.256 V** |
| 외부 근거 | Ceder ref 35 (DFT DOS) | [Famprikis19] 이온화퍼텐셜 사다리 · [Banik] pDOS/COHP |

✅ **논증의 형태가 같다** — *"양이온이 아니라 음이온 골격의 얕은 p 상태가 고전압 거동을 지배한다"*.
⛔ **그런데 결론의 부호가 반대다**: 저쪽에서는 그 얕은 상태가 **쓸모(추가 용량)** 이고, 우리 쪽에서는 **약점(산화 한계)** 이다. 같은 물리, 반대 목적. 이 대비는 **원고 서론에서 쓸 만한 프레이밍**이지 수치 근거가 아니다.

### 7b. ⚠ **"황화물 창 <3.0 V" 를 우리 2.256 V 의 확인으로 읽으면 안 되는 이유**

1. **출처가 없다.** `Table 2` 의 창 4칸에 ref 번호가 **하나도 안 붙어 있다**.
2. **방법이 없다.** grand-potential 인가, CV 인가, LSV 인가, 어떤 대극·어떤 전류문턱인가 — 전부 미상.
3. **리뷰 자신도 다른 값을 쓴다.** 본문 §3.2 는 `Li₆PS₅Cl` 을 **≈2.5 V** 라 하고, `Table 2` 는 **<3.0 V** 라 한다. 두 값이 같은 양인지 리뷰가 밝히지 않는다.
4. **같은 표가 산화물을 "wide", §4.2 는 ">6 V"** 라 하는데, 우리 litdb 의 [Xiao20Rev]/[Zhu15] 계산 창은 **LLZO 0.09–2.97 / 0.05–2.91 V** 다 ⇒ **이 표의 창 칸은 계산 창이 아니다**(차단전극 CV 관행값). 산화물 칸이 틀렸다면 황화물 칸도 같은 계보다.

⇒ **판정: 이 리뷰는 우리 축 B① 의 데이터점이 되지 못한다.** 방향이 맞는다는 **정성적 위안**까지다.

### 7c. 🟢 우리가 **가져갈 만한 축 — "양극이 SE 를 공격한다" 의 반대편 서술**

우리 축 B 는 전부 **SE 가 주어(主語)** 다: *"SE 가 2.256 V 에서 산화된다"*, *"Cl-rich 는 분해량이 다르다"*.
이 리뷰는 **양극이 주어**다: *"LRM 이 방출한 **반응성 산소종(ROS)** 이 S²⁻ 를 산화한다"*.

**이게 왜 다른 축인가**:
- 우리 grand-potential 은 **전압만 변수**다. 양극에서 **기체 O₂/산소 라디칼이 떨어져 나와 반응물로 들어오는 항이 없다.**
- 그래서 우리 산물 목록에 **`SO₃²⁻` 가 없다** (있는 건 `Li₂SO₄`, 그것도 `interface_reactivity` 에서 LCO 의 O 를 통해서만).
- 리뷰가 반복하는 *"화학적 열화(ROS 공격) ↔ 전기화학적 열화(전압) 가 **서로를 먹인다**"* 는 **우리 계산이 원리적으로 못 보는 결합**이다.

⇒ **§H(우리가 아직 못 하는 것) 에 한 줄 추가할 값어치가 있다**: *"우리 ESW 는 양극발 ROS 를 반응물로 넣지 않는다 — 황화물 분해의 화학 채널이 빠져 있다."*

### 7d. ⚠⚠ **"Cl 이라서 산화에 강하다" 의 두 가지 뜻 — 혼동 금지**

| | **이 리뷰** (§3.3) | **우리** (modelc) |
|---|---|---|
| Cl 의 역할 | **골격 음이온 그 자체** (`Li₃InCl₆` 에는 S 가 없다) | **S 골격의 부분치환** (`Li₅.₄PS₄.₄Cl₁.₆` — S 가 4.4 개 남아 있다) |
| VBM | (리뷰는 계산 안 함) Cl 3p 가 깊다는 일반론 | **여전히 S 3p 96–97 %** (Cl 을 1.0→1.6 으로 늘려도 안 바뀜) |
| 산화 onset | 할라이드 **>4.0 V** | comp1 = modelc = **2.256 V, 완전히 동일** |
| Cl 증가의 실제 효과 | — | onset 이 아니라 **분해 *양*·산물·계면**에 작용 (Zuo Eq2 거동: 전자 적게, LiCl 많이) |

⛔ **이 리뷰를 근거로 *"Cl-rich 아지로다이트가 산화에 강하다"* 를 쓰면 축을 갈아끼우는 오용이다.**
할라이드가 강한 이유는 **S 가 없어서**이지 **Cl 이 많아서**가 아니다. 우리 계에는 S 가 남아 있다.

### 7e. 🔴 **`Fig. 14f` — 우리 도전재 digest 와 같은 결론의 독립 도해**

그림 하단에 인쇄된 판정(실독):

| | **Bare** | **Introducing carbon** |
|---|---|---|
| Electronic channel | **✗** — Low electronic conductivity of LLO | **✓** — High electronic conductivity of carbon |
| Ionic channel | **✗** — Interfacial electrochemical oxidation of SSE | **✗** — Interfacial electrochemical oxidation of SSE |

⇒ **탄소는 전자경로를 고치지만 이온경로의 ✗ 는 그대로다** (사유까지 동일하게 인쇄돼 있다).
✅ 우리 `papers/cho2024_conflicting_roles_conductive_additive.md` 의 결론(도전재는 양날)과 **같은 방향의 독립 도해**.
🟢 **§5.4 본문의 경고와 묶어서 인용 가능**: *"과량 도전탄소는 고전압에서 SE 분해를 심하게 유발한다 — 함량·종류·분포를 합리적으로 제어해야"*.

### 7f. 🔴 **안 닿는 곳 — 정직하게**

| 리뷰의 주제 | 왜 우리와 안 닿나 |
|---|---|
| **음이온(산소) 산화환원 4가설** (§2.3, 이 편의 학술적 중심) | 우리 계에 **O 음이온 redox 가 없다.** `Li₆PS₅Cl` 의 S²⁻ 는 산화되면 **분해**되지 가역 용량을 내지 않는다. 형태만 닮았고 화학은 다르다 |
| **전압감쇠·전압이력·ICE** | 전부 **양극 고유 지표**다. 전해질에는 대응 개념이 없다 |
| **O2 vs O3 산소적층** | 층상 산화물의 적층다형(polytype) 문제. 아지로다이트는 입방 F4̄3m 이라 대응물 없음 |
| **단결정화 / 탭밀도 / 압축밀도** | 양극 분체·전극 공정 축. 우리 DEM 쪽(`comparison_vs_ours_DEM.md`)에 가깝지 이쪽이 아니다 |
| **`Li₂MnO₃` 절연성(1.89 eV)** | 물질이 다르다. 숫자 근접은 우연 |
| **SOC 추정 / BMS** (§6-(3)) | 셀 운용 축. 우리 캠페인과 무관 |

**⇒ 31쪽 중 우리 축에 실제로 걸리는 것은 §3.2·§3.3·§4 의 ≈8쪽뿐**이라는 §0a 의 선언이 여기서 확정된다.

---

## 8. ★★ 전이 가능 / 전이 금지 — 항목별 근거 1줄

### 8a. 🟢 전이 가능 (후보)

| # | 무엇 | 근거 (왜 이쪽인가) | 우리 쪽 착지점 |
|---|---|---|---|
| **T1** | **`Fig. 15b` 스크리닝 문턱 4개** (`E_hull=0` / `E_d≤2.8 & E_c≥4.3 V` / `\|ΔE\|<100 meV/atom` / `E_a<0.5 eV`) + 통과율 920→68→19→10 | **문턱의 *형태* 와 다단 AND 게이트 구조**가 원소무관하다. 네 개가 우리 4축과 1:1 이고, litdb 에 **숫자 문턱이 박힌 선례가 거의 없다** | cascade predictor 게이트 설계의 **문헌 앵커** (§4c). ⛔ 값 그대로 적용 금지 — 코팅재 기준이지 전해질 기준이 아니다 |
| **T2** | **`Fig. 9c` 의 대조 양극 설계** (같은 SE 를 LRM 과 NMC811 **양쪽에** 걸어 상대화) | **상대화 방법**이다. 우리 `interface_reactivity` 는 절대값 하나로만 말해 *"얼마나 나쁜가"* 가 안 선다 | `Li₆PS₅Cl`\|LCO 를 **`Li₆PS₅Cl`\|NMC 와 쌍으로** 보고 (§4d) |
| **T3** | **`Table 2` 하단 3행 — 열화 3분류**(기계/화학/전기화학 × severe/moderate/mild) | **분류 어휘**이고 우리 축 B 4분할과 **직교**한다(우리 4축은 전부 "산화" 안쪽 분할, 이건 열화 *종류* 분할) | 우리 축 B 서술에 *"우리 2.256 V 는 **전기화학 열화 축**의 개시이고, 화학 열화(ROS) 축은 우리 계산 밖"* 이라고 한 줄 붙이기 |
| **T4** | **`Fig. 14c` 3곡선 효과 분해** (O3코팅 31.89 / **O2무코팅 61.07** / O2코팅 80.05 %) | **factorial 설계 사고** — 격자효과(+48.2 %p)와 코팅효과(+19.0 %p)를 분리한다. 우리 matched 2×2 와 같은 논리 | 우리 도핑 factorial 보고 양식의 **선례**. ⛔ % 값 이식 금지 |
| **T5** | **§5.4 의 입도 규칙** (복합양극 내 SE 입자 < 전해질층 SE 입자) | **기하 규칙**이라 화학무관. 출처(ref 116)도 황화물계다 | `comparison_vs_ours_DEM.md` 쪽 — 복합양극 기하 축 |
| **T6** | **`Fig. 14f` 의 ✓/✗ 판정 양식** (전자경로/이온경로를 따로 채점) | **판정 격자**다. "도전재가 좋다/나쁘다" 대신 **어느 경로에 좋고 어느 경로에 나쁜지**를 분리 | `cho2024_conflicting_roles_conductive_additive` 와 묶어 §7e |
| **T7** | **"양극발 ROS 가 SE 를 화학적으로 공격한다" 프레임** | **우리 계산이 원리적으로 못 보는 채널의 이름**을 준다 | `§H(우리가 아직 못 하는 것)` 에 한 줄 (§7c) |

### 8b. 🔴 전이 금지 (전수)

| # | 무엇 | 왜 금지인가 |
|---|---|---|
| **F1** | **황화물 영률 ≈20 GPa** (+ `Li₃YCl₆` 36.89 · `Li₃InCl₆` 18.24 · 산화물 100–200) | ⚠⚠ **제일 위험.** 우리 `E_VRH` **22.06/27.66 GPa** 와 우연히 가깝다. **조성 불명 · 방법 불명(DFT? 나노압입? 초음파?) · 중문 저널(ref 99) 재인용**. 우리 값은 **relaxed-ion VRH DFT** 로 정의가 특정돼 있다. **우연 일치는 면제가 아니라 부인 선언 대상** |
| **F2** | **`Li₂MnO₃` 밴드갭 1.89 eV** | **다른 물질**(양극 산화물)이다. functional 미표기. 우리 2.066/2.099 와 가까운 건 우연 |
| **F3** | **`Table 2` 의 σ·창·온도·비용 6행 전부** | **출처 0건·방법 0건.** 리뷰 저자의 정성 요약. 특히 산화물 창 ">6 V"(§4.2)는 우리 litdb 의 LLZO 계산 창 0.09–2.97 V 와 **정면 충돌** |
| ~~**F4**~~ ✅ **해소 2026-09-22** | ~~**"`Li₆PS₅Cl` ≈2.5 V 산화분해"** 를 우리 축 B① 데이터점으로 세는 것~~ | ~~재인용 + 방법 미표기.~~ **원출처를 digest 했다 → `papers/du2022_lmro_lpscl_reversible_redox_assb.md`.** 방법 확정(CV 0.1 mV/s, `(LPSCl+VGCF)/LPSCl/In–Li`, 27 °C) ⇒ **이제 셀 수 있다.** ⚠ 단 두 단서를 같이 적는다: ① 저자들의 *"above 2.5 V"* 는 **[Zhu15] 계산에서 온 기대값**이라 독립 관측이 아니다 ② **환원 개시 ≈2.3 V** 가 같이 나오므로 **산화 가지가 아니라 환원 가지가 우리 2.256 V 에 붙는다**(차 0.044 V) |
| **F5** | **계면저항 3722 Ω** (`Li₂MnO₃`\|`Li₆PS₅Cl`) | 재인용. **면적·온도·셀 형상 미표기** — 저항은 면적 정규화(Ω cm²) 없이는 무의미 |
| **F6** | **`Fig. 9c` 의 wt% 값** | Ga-LLZO 계 Rietveld 재인용. 우리 계에 대응물 없음 |
| **F7** | **`Fig. 7c` 의 σ 절대값** | 우리 규율상 σ 절대값 인용 금지 + 재인용 + 측정법 미표기. **자릿수 간격만** 쓴다 |
| **F8** | **부피변화 0.088 %** (LRM, 4.8 V, 할라이드계) | LRM 치고 **비정상적으로 작다**. 측정법(in-situ XRD 격자? dilatometry?) 미표기 (§10-9) |
| **F9** | **`Table 1` 의 셀 성능 15행 전부** | 셀 성능은 조립·압력·온도·면적용량에 지배된다. 우리 물성 4축과 다른 층위 |
| **F10** | **"Cl-rich 가 산화에 강하다"** 를 이 리뷰로 뒷받침하는 것 | **리뷰의 Cl = 골격, 우리 Cl = S 골격 부분치환.** 우리 VBM 은 S 3p 이고 onset 은 2.256 V 로 불변 (§7d) |
| **F11** | **`Fig. 5c,d` 의 O–O 거리** (2.5/1.49/1.30/2.75/1.21 Å) | 산소 화학이고 HSE06 재인용. 우리 계에 O–O 이량화 없음 |
| **F12** | **ICE·전압감쇠·전압이력·탭밀도 전부** | **양극 고유 지표** — 전해질에 대응 개념이 없다 |

---

## 9. 용어 미니 사전 (이 편의 말 ↔ 우리 말)

| 이 편의 말 | 뜻 | 우리 쪽 대응 |
|---|---|---|
| **LRM / LLO / LRMO** | Lithium-Rich Manganese-based / Li-rich Layered Oxide — `xLi₂MnO₃·(1−x)LiTMO₂` | 없음 (양극) |
| **anionic redox (음이온 산화환원)** | O²⁻ ↔ `O⁻`/`O₂²⁻`/`O₂ⁿ⁻` 가역 전환으로 **추가 용량**을 내는 것 | ⚠ **우리 S²⁻ 산화는 용량이 아니라 *분해*다.** 같은 물리, 반대 목적 (§7a) |
| **`LiMn₆` 벌집 초격자** | `Li₂MnO₃` 의 TM 층에서 Li⁺ 를 Mn⁴⁺ 6개가 육각으로 둘러싼 배열. XRD 20–25° 약한 피크가 지문 | 아지로다이트의 `PS₄³⁻` 사면체 + 자유 S²⁻/Cl⁻ 4a/4d 배열에 대응하는 "구조 지문" |
| **`Li–O–Li` 배위** | TM 층 과잉 Li 때문에 생기는, **O 2p 가 TM 과 혼성하지 않는** 국소 배위 | 우리 **자유 S²⁻ + `PS₄³⁻` 비결합 S 3p** (둘 다 "혼성 안 된 음이온 p 가 VBM 근처") |
| **ROS (reactive oxygen species)** | 양극 격자에서 방출된 O₂/`O⁻`/`O₂²⁻` 등 반응성 산소종. **SE 를 화학적으로 공격** | ⛔ **우리 grand-potential 에 없는 반응물** (§7c) |
| **CEI (cathode–electrolyte interphase)** | 양극/전해질 계면상 | 우리 `interface_reactivity` 산물 목록에 대응 |
| **SCL (space charge layer)** | 양쪽 Li 화학퍼텐셜 차로 계면에 생기는 나노스케일 전하 불균일층 | ❌ 우리 축에 없음 (리뷰도 정성 서술뿐 + 부호 오류, §10-5) |
| **spatially asynchronous activation** | ASSB 고유 — **TM 산화가 빠르고 산소 산화는 표면→벌크로 느리게 진행**해 활성화가 공간적으로 어긋남 | 없음. **ASSB 고유 개념**이라 이름만 기억 |
| **O3 / O2 형** | 산소 적층 ABCABC(단위포 TM 층 3) vs ABAC/ABCB(TM 층 2). O2 는 Li–O/Mn–O 팔면체가 **면공유(face-share)** → TM 이동 장벽↑ | 아지로다이트는 입방이라 대응물 없음 |
| **voltage decay / hysteresis** | 사이클에 따른 평균 방전전위 하락 / 같은 사이클 내 충·방전 전위차 | 양극 고유 |
| **ICE** | 초기 쿨롱효율 = 1차 방전용량 / 1차 충전용량 | 양극 고유 |
| **tap density** | 탭밀도 — 분체를 두드려 채웠을 때 겉보기 밀도 | DEM 축(`comparison_vs_ours_DEM.md`) |
| **NGBoost** | Natural Gradient Boosting — **분포(불확실성)를 함께 출력**하는 부스팅 | 우리 cascade predictor 의 UQ 논의와 같은 계열 |
| **SHAP** | SHapley Additive exPlanations — 특성 기여도 분해 | [Honrao21] SHAP·PFI 감사(§J-11)와 같은 도구 |
| **FDMNES** | 유한차분법 근접흡수단 구조(XANES) **정방향 시뮬레이션** 코드 | ⚠ **ML 이 아니다** (§10-7) |
| **EKF / NN+EKF** | 확장 칼만필터 / 신경망 결합 — SOC 추정 | 셀 운용 축, 우리와 무관 |

---

## 10. ⚠ 비판 — 본문↔그림↔표 불일치 및 약점 (over-claim 방지)

> 실독 8장 + PDF 전문 대조에서 **12건**. 무거운 순으로.

### 10-1. 🔴 초록과 서론이 같은 양을 다르게 쓴다 — **900 vs 1000 Wh kg⁻¹**
- **초록**: *"a theoretical energy density of **900 Wh kg⁻¹** based on the active material mass"*
- **서론(§1)**: *"LRMs offer a theoretical energy density of up to **1000 Wh kg⁻¹** based on the active material mass"*
- **같은 정의(활물질 기준), 같은 논문 1–2쪽**에서 **11 % 차이**. 어느 쪽도 출처가 없다.
⇒ ⛔ **이 논문을 LRM 에너지밀도의 출처로 인용하지 말 것.**

### 10-2. 🔴 **인용·캡션 오류 5건** (그림을 실제로 봤기 때문에 잡힌 것들)

| # | 위치 | 문제 |
|---|---|---|
| a | **본문 §2.4(2)** | *"Using DFT calculations, **Chen et al.** revealed that `Li₂MnO₃` is an insulator with a wide bandgap of approximately 1.89 eV"* ⁴³ — **ref 43 의 1저자는 C. Y. Chang** (Chang/Miao/Yang/Tong). **"Chen" 은 ref 36(H. Chen & M. S. Islam)과 혼동한 것으로 보인다** |
| b | **본문 §6-(2)** | *"**Aykol et al.** combined high-throughput DFT with ML to screen lithium-containing fluorides"* ¹²⁴ — **ref 124 는 B. Liu/Wang/Avdeev/Shi/Yang/Zhang (*ACS Sustainable Chem. Eng.* 2020)** 이다. Aykol 이 아니다. ⚠ **우리 litdb 는 `aykol2014_cathode_coating_thermodynamics` · `aykol2016_ht_cathode_coating_design` 를 둘 다 갖고 있어 이 혼동을 바로 검출할 수 있었다** |
| c | **`Fig. 15b` 캡션** | 캡션: *"Comparison of the fitting results for **capacity retention** predicted by different machine-learning models"* — **그림은 920 → 68 → 19 → 10 의 Li–M–F 스크리닝 깔때기다.** 용량유지율도, 여러 ML 모델 비교도 아니다. **캡션이 그림과 전혀 다르다** (본문 서술은 그림과 맞는다) |
| d | **`Fig. 4a` 캡션** | 캡션: *"The O1s spectrum shows **two peaks** at 529.5 eV (lattice O²⁻) and **531.6 eV** (weakly adsorbed surface species)"* — **그림에는 세 번째 성분(검은 피크, `figure-read ≈530.5 eV`)이 명확히 칠해져 있고**, 본문은 그 530.5 eV 성분을 **이 절의 핵심 증거**로 쓴다. **캡션이 하필 그 성분만 뺐다** |
| e | **`Fig. 7b`** | 본문은 *"(Fig. 7(b))**⁴¹**"* 로 ref 41 을 달았으나 **캡션은 ref 40** 을 credit 한다. 그림 내용("Pristine LLOs electrode" vs "after the first cycle at 25 °C" + Li vacancy 범례)은 **ref 40(25 °C 산소점유율 0.934)과 맞고 ref 41 의 주장(TM 이동장벽 저하)은 그림에 없다** |

### 10-3. 🔴 **`Table 1` 이 본문과 어긋난다 — 3건**

| # | 대상 | 본문 | `Table 1` | 판정 |
|---|---|---|---|---|
| a | **ref 66** (Ru 도핑 + 표면황화) | **140.6 mAh g⁻¹ @ 0.5C** (1.4–4.2 V vs Li–In), **1C 2022 사이클 >70 %** | **244.5 / 0.1C**, **83.00 %/1000/0.5C** | 🔴 **표의 수치는 본문이 ref 42(Du) 에 귀속시킨 값과 정확히 같다**(244.5 · 83 % · 1000사이클). ⇒ **표가 ref 66 행에 ref 42 의 값을 넣었거나, 본문이 잘못 배정했다.** 게다가 **ref 42 의 연구는 `Table 1` 에 행이 아예 없다** |
| b | **ref 69** (`LiNbO₃` 코팅) | **221 mAh g⁻¹ @ 0.1C** | **185.0 / 0.05C** | 🔴 **용량도 율속도 다르다** |
| c | **ref 73** (BN-PVDF-HFP) | 0.5C **300사이클 79 %** | **98.00 %/50/0.5C** | 🟡 **서로 다른 마일스톤**(50 vs 300 사이클)이라 논리적으로 모순은 아니다. 다만 표만 보면 "98 % 유지" 로 읽혀 **인상이 과장된다** |

**추가 2건**:
- **`Table 1` #6 의 ICE = 102.00 %** — 1차 방전 > 1차 충전. Li–In 셀에서 원리적으로 불가능하진 않지만 **설명 없이 표에 놓이면 오독을 부른다**.
- **`Table 1` #6 의 양극 표기 `Li₂Ru₀.₈S₀.₂O₃`** ↔ 본문 §3.2 의 서술(*"`Li₂RuO₃`–`Li₂SO₄` 비정질 매트릭스"*). **같은 연구(ref 64=82)인데 조성 표기가 다르다.**

### 10-4. 🔴 **"전기화학 창" 을 출처·방법 없이 숫자로 쓴다 — 그리고 산화물 칸이 틀렸다**
- §4.2: *"Oxide solid electrolytes possess an **ultra-wide electrochemical stability window exceeding 6 V**"* — **ref 없음**.
- 우리 litdb: **[Xiao20Rev] `Fig. 6` LLZO = 0.09–2.97 V**, **[Zhu15] = 0.05–2.91 V** (둘 다 grand-potential). ⇒ **">6 V" 는 차단전극 CV 관행값이지 열역학 창이 아니다.**
- `Table 2` 의 창 4칸(**wide / <3.0 V / >4.0 V / <4.5 V**)도 **ref 0건**.
- 유일하게 방법이 붙은 창은 **`Fig. 12c` 의 LSV** 인데, 본문의 *"창 5.0 V"* 는 **전류 문턱 정의에 의존**하고 리뷰는 그 문턱을 밝히지 않는다 (`figure-read`: PPS-PE 가 5.5 V 에서도 ≈0.04 mA cm⁻², PEO-PE 는 ≈4.4–4.5 V 부터 상승).
⇒ ⛔ **이 편의 창 수치는 전부 인용 불가.** 우리 축 B① 은 이 논문으로 아무것도 못 얻는다.

### 10-5. 🔴🔴 **§4.3 공간전하층 — 부호가 틀렸고, 자기 그림과도 어긋난다** (가장 무거운 지적)

세 진술이 서로 안 맞는다:
1. **본문 §4.3 첫 문장**: *"**The higher lithium chemical potential on the cathode side** causes Li⁺ to move **from the electrolyte toward the cathode**, creating an **Li⁺-depleted region on the electrolyte side**."*
   → ⛔ **부호 오류.** Li⁺ 는 화학퍼텐셜이 **높은 쪽에서 낮은 쪽으로** 흐른다. 양극쪽 μ_Li 가 높다면 Li⁺ 는 **양극 → 전해질** 로 흘러야 하고, 고갈되는 쪽은 **양극**이다.
2. **본문 §4.3 마지막 문장**: *"the inherently **high lithium chemical potential of the sulfide electrolyte** creates a greater driving force"*
   → 🔴 **1번과 정반대다.** 앞에서는 양극쪽이 높다 하고, 뒤에서는 전해질(황화물)쪽이 높다고 한다.
3. **`Fig. 13e`** (실독): 밴드굽음(E_F·E_C·E_V)과 함께 **Li-ion 원이 "solid-electrolyte" 블록 안, 계면 근처에 빽빽하게 그려져 있다** = **전해질쪽 Li 축적**.
   → 🔴 본문 1번의 *"전해질쪽이 고갈"* 과 **반대**다.

**정합적인 물리** (문헌 표준): 황화물 SE 의 μ_Li 가 **높고**, 탈리튬된 양극의 μ_Li 가 **낮다** → Li⁺ 가 **SE → 양극** 으로 흘러 **SE 쪽에 Li 고갈층(=SCL)** 이 생긴다. 즉 **2번 전제 + 1번 결론**이 맞고, **1번 전제와 `Fig. 13e` 의 축적 묘사가 틀렸다.**

⇒ ⛔⛔ **이 절을 우리 슬라이드·원고에 그대로 옮기면 부호 오류를 승계한다.** SCL 을 인용해야 하면 **원출처 ref 95(Nomura 2019 *Angew.*)를 직접 봐야 한다.**
🔑 **우리 축과 직접 닿는 오류라 이 digest 에서 제일 무겁다** — 우리도 SCL 축이 없어서 남의 서술에 의존할 수밖에 없는데, 그 서술이 이렇다.

### 10-6. 🟠 **전압 기준전극을 섞어 쓴다**
- 대부분 **vs Li⁺/Li**, 그런데 ref 66 은 **1.4–4.2 V (vs Li–In)**, `Table 1` 은 **7행이 Li–In 셀**인데 전압창을 안 적는다.
- Li–In 은 Li⁺/Li 대비 **약 +0.62 V** 오프셋이 있다(리뷰는 이를 **한 번도 언급하지 않는다**).
⇒ ⚠ **`Table 1` 의 용량을 전압창과 묶어 읽을 때 기준이 섞인다.** 특히 *"LRM 은 4.8 V 가 필요하다"* 와 *"1.4–4.2 V (vs Li–In)"* 가 같은 절에 병기된다.

### 10-7. 🟠 **ML 절(§6)이 범위를 부풀린다**
- **LRM-ASSB 에 ML 을 적용한 연구는 0편**이다 — 저자도 마지막에 인정한다(*"remains limited"*). §6 의 10편은 전부 **액체계 LRM** 이거나 **LRM 아닌 LLZO** 이거나 **셀 운용(SOC)** 이다.
- **`Fig. 15d` 는 ML 이 아니다.** FDMNES **정방향 시뮬레이션 + 점유율 스캔 + 분산 최소화** = **스펙트럼에 대한 구조 정밀화**다. 그림에 신경망처럼 생긴 완전연결 도해가 그려져 있지만 **장식**이다. 이걸 "ML for analyzing structural evolution" 절의 대표 사례로 놓는 것은 범주 확대다.
- **ref 130·131** 은 각각 *IEEE Access*(신호처리 일반)와 *Front. Bioeng. Biotechnol.*(생명공학)이다 — **배터리와 무관한 문헌으로 "ML 이 강점을 보인다" 를 뒷받침**한다.

### 10-8. 🟠 **다루면서도 안 다루는 것 2건**
- **무질서 처리**: §2.1 이 **2상 vs 고용체 논쟁**에 2쪽을 쓰는데, **계산에서 그 무질서를 어떻게 다루는지(SQS·enumerate·단일배열)는 한 줄도 없다.** 인용한 DFT(ref 35·36·38)가 어떤 배열을 썼는지 불명 ⇒ **계산값의 배열 의존성이 통째로 빠진다.**
- **전고체에서 Li⁺–H⁺ 교환**: §2.3-② 가 이 기전을 상세히 소개하면서, **전고체에는 H⁺ 공급원(카보네이트 전해액)이 없다**는 당연한 함의를 **말하지 않는다.** §3 에서 이 기전을 다시 언급하지도 않는다 ⇒ **§2 와 §3 이 논리적으로 안 이어진다.**

### 10-9. 🟠 **부피변화 0.088 % 를 검증 없이 반복**
- LRM 은 **탈리튬 시 c축 팽창·a/b축 수축**으로 격자 부피변화가 통상 **1 % 수준 이상**인데, 이 리뷰는 *"4.8 V 충전 시 **0.088 %**"* 를 **§3.3 에서 두 번** 쓴다(할라이드계 근거로).
- **측정법 미표기** — in-situ XRD 격자상수인지, 셀 dilatometry 인지, 어느 방향인지.
- 게다가 **§4.4 는 "반복 부피변화가 계면 틈·균열을 만든다" 고 정반대 방향의 서술**을 한다. **0.088 % 라면 §4.4 의 기계적 실패 서사가 약해진다** — 리뷰는 이 긴장을 조정하지 않는다.

### 10-10. 🟠 **탄성계수 4개를 단일 중문 문헌 하나로 처리**
- 황화물 ≈20 / 산화물 100–200 / `Li₃YCl₆` 36.89 / `Li₃InCl₆` ≈18.24 GPa — 전부 **ref 99 하나**(*J. Chin. Ceram. Soc.* 2025).
- **방법 미표기**, 유효숫자는 4자리(36.89·18.24)인데 황화물·산화물은 범위. **정밀도 표기가 불일치**한다.
⇒ ⛔ **F1 금지 확정.** 우리 22.06/27.66 GPa 옆에 놓지 않는다.

### 10-11. 🟡 **참고문헌 중복 + 자기인용**
- **ref 64 와 ref 82 가 완전히 같은 논문**이다 (K. Nagao *et al.*, *Sci. Adv.* **6**, eaax7236, 2020 — 저자 12인 전원 일치). 서로 다른 번호로 두 번 등재.
- **자기인용 최소 5건**: ref 8(Chen & **Sun**) · ref 56(**Gao**·**Sun**) · ref 63(**Gao**·**Sun**) · ref 101(**Gao**·**Sun**) · ref 119(**Gao**·**Sun**). 132편 중 ≈3.8 % — 과하진 않지만, **ref 101(Cr 도핑)은 §5.1 의 대표 사례로 가장 길게 다뤄진다.**
- 그림 credit 불일치: **ref 68 이 `Fig. 11a` 에서는 "Copyright 2019, Springer Nature", `Fig. 14f` 에서는 "Copyright 2022, John Wiley and Sons"** 인데, **ref 68 = R. Yu *et al.*, *Adv. Mater.* 2023, 35, 2207234 (Wiley)** 다. 두 표기 다 연도가 안 맞고 하나는 출판사도 다르다. ref 70 도 `Fig. 11c` 2022 ↔ `Fig. 13d` 2023 으로 엇갈린다(정답은 2022).

### 10-12. ✅ 공정하게 — 이 리뷰가 잘한 것
1. **`Table 2` 의 열화 3분류 배정** — "전해질마다 *다른 이유로* 실패한다" 를 격자로 만든 것은 실제로 유용하고, 우리 축과 직교해 충돌 없이 붙는다.
2. **§2.3 의 4가설 병치** — 산소 redox 를 정설로 놓되 **Radin 의 반론(Mn⁴⁺/Mn⁷⁺)까지 같은 무게로 실었다.** 리뷰가 흔히 생략하는 부분이다.
3. **실패모드를 "무엇이 지배하는가" 로 배정** — *"황화물의 병목은 기계가 아니다"*, *"할라이드의 지배 인자는 기계응력이 아니라 전기화학 부반응"* 같은 **배제형 진술**을 명시적으로 한다.
4. **`Table 1` 15행** — LRM-ASSB 만 모은 표라 실제로 없던 자료다. (불일치 3건은 흠이지만)
5. **ML 절의 한계를 스스로 적었다** — *"remains limited"*. 과장하지 않은 마무리.

---

## 11. 우리에게 남는 것 — 실행 가능한 3 + 인용문

### 11-1. ★★★ **원출처 2편을 직접 들여와야 한다** (가장 구체적 후속)

| 우선 | 원출처 | 왜 |
|---|---|---|
| ~~**1**~~ ✅ **확보·digest 완료 2026-09-22** | **ref 42 = W. Du, Q. Shao, Y. Wei, … H. Pan, *ACS Energy Lett.* 2022, 7, 3006–3014** → **`papers/du2022_lmro_lpscl_reversible_redox_assb.md`** | *"`Li₆PS₅Cl` 은 ≈2.5 V 위에서 **가역** 산화분해하고 폴리설파이드는 **2.3 V 아래 방전에서 환원**된다"* 의 원전. **우리 축 B① 의 5번째 kinetic 데이터점 후보이자, "방전 하한 의존성" 이라는 우리에게 없는 축의 입구.** `Fig. 7c` 의 σ 데이터도 이 논문 것. ⇒ **셋 다 확인됐고**, 덤으로 **우리 onset 2.256 V 의 괄호 검증**(`2.0 < 2.256 < 2.5`)과 **4.0/4.5 V 예측 산물 `P₂S₇`·`S` 의 XPS 실측**이 나왔다. 🔴 단 *"가역"* 은 과주장 — 그들 `Fig. S9` 가 **1사이클 CE ≈26 %** 이고 **20사이클에 ≈0.2 mAh g⁻¹ 로 정착**한다(= 부분가역·자기제한) |
| **2** | **ref 94 = Y. Yang, N. Hu, … G. Cui, *ACS Appl. Mater. Interfaces* 2023, 15, 30060** | `Fig. 13c` 의 S/P K-edge XAS 원전. **우리 산화 산물 목록(`Li₂SO₄`·`P₂Sₓ`)의 실험 앵커**이고, **`SO₃²⁻` 라는 우리에게 없는 종**이 어디서 오는지 |

(차순위: **ref 83 = N. Hu *et al.*, *Adv. Energy Mater.* 2024, 14, 2303797** — "공간적 비동기 활성화" + LRM/VGCF/LPSCl 분산 문제의 원전)

### 11-2. ★★ **우리 계산의 경계를 한 줄로 명문화한다**

이 편이 준 제일 값진 것은 숫자가 아니라 **우리 ESW 가 못 보는 채널의 이름**이다:

> *"우리 grand-potential ESW 는 **전압 하나만** 변수로 삼는다. 양극이 방출한 **반응성 산소종(ROS)이 반응물로 들어오는 화학 채널**과, **방전 하한이 충분히 낮지 않을 때 절연 산물이 비가역 축적되는 경로**는 모델 바깥이다."*

⇒ **`comparison_vs_ours.md` §H(우리가 아직 못 하는 것)** 에 넣을 문장. 근거는 이 리뷰 §3.2 마지막 문단 + §4.2 + `Table 2` 열화 3분류.

### 11-3. ★★ **`interface_reactivity` 를 쌍으로 보고하는 관행**

`Fig. 9c` 의 교훈: **같은 SE 를 LRM 과 NMC811 양쪽에 걸었더니**, LRM 쪽만 `La(Ni,Mn)O₃` 26–30 %·`Li₂ZrO₃` 10 % 가 나오고 NMC 쪽은 단일 생성물 8–16 % 였다. **대조가 없으면 "격렬한 반응" 이 얼마나 격렬한지 말이 안 선다.**

⇒ 우리도 `Li₆PS₅Cl`\|LCO **−0.3227 eV/atom** 을 단독으로 쓰지 말고, **`Li₆PS₅Cl`\|NMC 와 쌍으로** 보고한다. ([Xiao20Rev] `Fig. 5a` 가 이미 행렬이므로 우리 값만 채워 넣으면 된다.)

### 11-4. 인용 가능 문장 (deck/paper 용 — **단서 필수**)

- ✅ *"Reviews of Li-rich Mn-based cathodes for solid-state cells classify the failure of each electrolyte family by **which degradation channel dominates** — mechanical for oxides, coupled chemical + electrochemical for sulfides, oxidative and interdiffusion-driven for halides (Wang, Gao & Sun, *Chem. Commun.* 2026)."*
  → **분류 어휘만** 쓴다. 숫자 없음.
- ✅ *"The same review notes that reactive oxygen species released from Li-rich cathodes on activation **chemically oxidise sulfide electrolytes**, producing insulating `SO₄²⁻`/`SO₃²⁻` and `P₂Sₓ` species that persist after discharge to 2.0 V."*
  → **재인용임을 밝히고**(원출처 ref 94), 수치 없이 **종(species)만**.
- ⛔ **금지**: *"황화물의 전기화학 창은 3.0 V 이다"*, *"황화물 영률은 20 GPa 이다"*, *"`Li₆PS₅Cl` 의 산화 onset 은 2.5 V 이다"*, *"산화물 전해질의 창은 6 V 를 넘는다"* — 전부 이 리뷰를 출처로 쓸 수 없다 (§10-4·§10-10·§8b).

### 11-5. 📌 한 줄 결론

**이 편은 우리 캠페인의 *물성 4축에 숫자를 하나도 보태지 않는다*. 대신 (a) 우리 ESW 가 못 보는 화학 채널의 이름, (b) 문턱이 박힌 스크리닝 깔때기 선례, (c) 계면반응을 상대화하는 대조군 설계 — 세 가지 *방법·어휘* 를 준다. 그래서 `comparison_vs_ours.md` 에서는 물성 4축이 아니라 `J-7 방법 원전` 블록에 들어간다.**
