Repository: yonghoon7153-source/Yonghoon-DEM-DFT

# 📚 LITDB — 문헌 단일 시스템 (**SE·DFT 축 + DEM·MPM 축, 두 트랙**)

> **앞으로 논문은 여기서만 본다.** 여러 곳(db/literature, kb/papers, db/properties, Excel)에 흩어진 문헌을 한 곳에서 생각·참고·비교하기 위한 통합 MD 시스템.

## 왜 트랙이 둘인가
`INDEX.md` 는 argyrodite 전해질 축이라 접촉역학·MPM·건식전극 digest 가 들어갈 자리가
없다. 그래서 한때 64편이 **어느 인덱스에도 없었다**(open_items #7). 축을 나눠 그 구멍을
닫았고, 한 분모로 세면 “159편 중 98편 미언급” 같은 **가짜 미결**이 나온다
(`comparison_vs_ours.md:8`). 분리는 실측 근거가 있는 결정이다 — 합치지 말 것.

⚠ 이 표의 **편수는 적지 않는다.** 손으로 쓴 수는 반드시 낡는다(README 자신이 세 번 틀렸다).
현재값은 `python3 tools/litdb/build_index.py --check` 로 본다.

File: litdb/papers/wang2027_ncm811_effective_bulk_modulus_mapper_dfs_gnn.md (part 2 of 2)
<!-- digest 표준 양식 확장 (paper-level STANDALONE). ★ = 1저자가 특히 원한 항목 (방법 · 숫자 · 그림 · 한계 · NCM 유효 체적탄성률 · NCM 기계 물성 입력 출처 · 우리 ML 예측기 대비).
- 뜻: AM 골격의 부피 강성은 고체분율의 작은 변화에 매우 민감하고 (φ 1 %p 에 ≈−8 % — 재구성 이차식의 dK/dφ ÷ K, φ 26–32 %), 결합된 골격이라도 LPSCl 의 체적탄성률 (우리 DFT B₀ 26.23 GPa) 보다 **낮다** — 우리 MPM 의 "얼린 AM" (무한 강성) 근사가 정당한 것은 AM 이 DEM 이 300 MPa 에서 이미 평형시킨 **위치** 에 고정되기 때문이지 골격이 단단해서가 아니다 [추정].  AM 하중분담 ② (f_AM) 논의에 크기 감각으로만 (액체 LIB · 결합 목 · 둘째 상 0 강성 — 값 이전 금지).
- 할 일: 없음 (참고).  인용한다면 "linear-elastic, fused-voxel, two-phase FE of a liquid-LIB NCM811 cathode" 한정어 넷을 붙인다.

**8-6. NCM 기계 물성 출처 — 이 논문으로 바꾸지 않는다.**
- 논문: E 140 (de Vasconcelos 138.73 ± 18.78 · NMC532 로 보임) · ν 0.30 (출처 없음).
- 할 일: §7-3 판정 그대로 · de Vasconcelos 2016 EML 원전을 확보하면 정본 카드로 (2차 대 2차 귀속을 1차로).

**8-7. 우리에게 없는 판독: 압축된 침대의 선형 탄성 균질화.**
- 논문: 복셀 FE 하나로 K (와 원하면 E · G) 를 낸다.
- 뜻: 우리 MPM · STEP3 격자 (AM · SE · 기공) 에 같은 작은 변형 탄성 균질화를 걸면 **압축 뒤 복합 양극 · 순수 SE 압밀체의 탄성 계수** 가 나오고, 정본 `song2025_…` 의 다공 LPSCl 펠릿 벌크 E 4.7 ± 1.1 GPa (13 % 기공) 가 **frame [4] 실험 표적** 이 된다 (정본 비교 파일 I-3 이 "안 쓴 검증 표적" 으로 적어 둔 자리).  ⚠ 복셀 완전 결합 판은 그 실측보다 단단하게 나올 것이 예상된다 (§8-4) — 그 차이 자체가 접촉 유연성의 정량값이 된다.
- 할 일: 제안 · 미실행.  사다리 ② (리포에 이미 있나) 확인 결과 — `scripts/fft_homogenize.py` 가 **스칼라 (전도도) Moulinec–Suquet FFT 균질화기** 로 이미 있다 (복셀 σ_ion · σ_e · σ_th · 탄성 없음).  Moulinec–Suquet 기법은 원래 탄성용이라, 같은 틀에 등방 기준 매질의 4 차 Green 연산자를 넣는 **확장** 이 가장 작은 길이다 (새 솔버를 짜지 않는다).

**8-8. 그래프 표현은 우리 쪽에서 공짜다.**
- 논문: 복셀에 그래프가 없어서 Mapper 를 만들었고 상 사이 간선을 잃었다.
- 뜻: 우리 DEM 접촉망은 처음부터 물리 간선 (면적 · 겹침 · Holm 저항 · 상 쌍) 을 가진 그래프다.  GNN 을 쓸 날이 오면 그 그래프를 그대로 쓴다 — 단 n 이 수백이고 조성 기준선이 강하다는 이 논문의 교훈상 **지금은 아니다**.

## 9. 인용 가능 문장 (deck/paper용 — 표지 그대로)
- "For 1,000 FE-homogenized 18-µm subvolumes cut from a single stochastically reconstructed calendered NCM811 cathode (two-phase: active material with E = 140 GPa; merged carbon-binder/pore phase at near-zero stiffness), a Mapper-DFS graph + GIN surrogate reached R² = 0.880 ± 0.013 over five splits at 18 % of the 3D-CNN end-to-end time, but a three-parameter quadratic in the carbon-binder/pore fraction alone gave R² = 0.905 ± 0.003 (Wang et al., *J. Energy Storage* 183 (2027) 125194)."
- 국문: *"같은 재구성 부피에서 자른 NCM811 양극 조각 1000 개의 FE 체적탄성률을 그래프 신경망이 R² 0.88 로 맞췄지만, CBD-기공 분율 하나의 이차식이 0.905 로 더 잘 맞췄다 — 미세구조 그래프가 더 설명한 것은 조성 잔차 분산의 약 13 % 였다 (Wang 2027 표 12 로 우리가 계산)."*
- 출처 문장 (§7-3): *"Wang et al. (2027) assigned E = 140 GPa (ν = 0.30) to NCM811 particles in voxel FE, citing de Vasconcelos et al.'s nanoindentation value of 138.73 ± 18.78 GPa, which secondary sources attribute to NMC532 secondary particles."* — ⚠ 마지막 절은 2차 대 2차 귀속 (원전 확인 전 [추정] 표지 유지).

## 10. 주의/한계 (over-claim 방지 · 원문 비판)
1. **부피 하나**: 1000 개 전부 재구성 부피 하나 (기준 영상 시야 58 µm 의 영상 소수) — 부피 사이 · 시료 사이 · 공정 사이 일반화 없음 (저자 인정 p.14 · p.16).  공간 묶음 검증도 같은 부피 안이다.
2. **RVE 가 대표적이지 않다**: 한 변 18.1 µm 정육면체에 큰 입자 단면이 몇 개뿐 (그림 14c–e [판독 — 육안]) — 통계 부피 요소 (SVE) 수준.  K 산포 (CV 0.23) 의 상당 부분은 크기 효과일 수 있다 · **잘라낸 (비주기) 조각에 주기 경계** 를 걸어 경계면에서 맞지 않는 상이 강제로 이어진다 [추정 — RVE 크기 수렴 시험 없음].
3. **재구성 검증이 얇다**: 질감 (Gram) 손실은 2D 통계만 맞추고 **3D 목 연결** 은 직접 제약하지 않는다 — K 는 바로 그 목이 정한다 (§3-13 국소 지수 ≈6).  직교 세 방향에 무엇을 기준 영상으로 썼는지 (같은 단면 영상이면 **등방 가정** — 캘린더 전극은 이방) 미기재 [미확인] · 검증 = 기공률 한 숫자.
4. **역학 모형**: 선형 탄성 · 완전 결합 목 · CBD-pore 강성 ≈ 0 (세-상 판으로 −9.58 % 과소 확인) · 전해액 · 접촉 · 마찰 · 소성 · 손상 없음 — 라벨은 **모형 내부값** (실험 K 대조 없음 — 저자 인정).
5. **E_AM 출처**: 138.73 ± 18.78 GPa 는 NCM811 이 아니라 NMC532 이차입자 압입값으로 보인다 (§7-3 · [추정]) · ν 0.30 출처 없음 · 두-상 K 는 E_AM 에 정비례 → ±13.5 % 계통 (1 SD) [우리 산술].
6. **표 1 ↔ 그림 10b**: 두-상 20 개 평균 13.531 이 1000 개 분포 평균 [판독 ≈16.1] · 다섯 백분위 RVE 평균 [판독 15.2] 보다 낮다 (3.7 SE) — 층화 기준 미기재 · 설명 없음.  상대차 9.58 % (같은 20 개 안 비교) 에는 영향 없음.
7. **Acc 지표가 약하다**: 평균만 내는 예측이 이미 Acc ≈82 % [우리 산술] — "accuracy above 90 %" (초록) 는 R² 0.88 과 같은 정보를 부풀려 보이게 한다.
8. **대표 분할 · 사후 선택**: 그림 12 · 표 11 의 분할은 GNN 에 유리 (GNN 0.906 = 평균 + 2 SD · CNN 0.90 = 평균 − 2.5 SD [우리 산술]) · 혼합 비율은 시험 분할 위에서 고름 (저자 "exploratory") — 덱 · 원고에는 표 12 만.
9. **짝 분석은 결과로 고른 표본**: \|ΔK_FE\| ≥ 2 GPa 조건으로 짝을 골랐으니 이차식이 못 가르는 것은 정의상 당연 · GNN 이 같은 φ 짝에서 **없는 차이를 만들어 내는 비율 (거짓 양성)** 은 보고 없음 — 같은 φ 모든 짝에서 예측 차 ↔ FE 차의 상관을 냈어야 공정하다.
10. **학습 설정 공백**: 손실 함수 · 최적화기 · 학습률 조정 · 초매개변수 탐색 절차 미기재 · 감도 절의 "loss weights" 는 정의되지 않은 복합 손실을 시사 · 그림 11 두 손실은 축이 달라 비교 불가 · 학습 시드 산포 없음 (분할만 바꿈).
11. **그래프 구성**: 필터 방향 (x 로 보임) · DFS 연결 규약 (6 · 18 · 26) · 겹침 정의 미기재 · **상 사이 간선 없음** (표 2 Step 3) 인데 본문은 *"preserves … the interaction between the active material and the CBD-pore phase"* (p.6) 라 주장 · 간선 무가중 · 모든 노드 쌍 교집합 검사 (O(\|V\|²)) 가 그래프 변환 시간 261.78 s 의 배경으로 보임 [추정].
12. **"가속" 의 분모**: 비교는 CNN 대리모델 대비 · FE 라벨 생성 시간 (실제 병목) 미보고 · CNN 배치 8 · GNN 32 로 다른 초매개변수 · 한 기계 (RTX 4090) 측정 · CNN 을 *"comparable architectural complexity"* 라 했지만 매개변수 ≈1,000 배 [우리 산술].
13. **오일러 밀도 해석**: 표본 3 개 (저자 인정) · 연결 규약 미기재 · 전역 지표.
14. **재현 불가**: "No data was used for the research described in the article." (p.21) — 재구성 부피 · 라벨 · 코드 · 그래프 공개 없음.
15. **표기 · 오타**: 그림 8 "Contact" (= Concat) · 표 2 상 이름 {grain, pore} (암석 판) · "DFSClusting" · "ComputerFeatures" · 그림 16c "selction" · 표 1 E_CBD "0" (본문 10⁻⁶ Pa) · 서론 "Strom et al. [21]" (목록 = Storm) · [23] 은 VGG 원전 (Simonyan–Zisserman) 이 아니라 Liu & Deng 2015 (ACPR) · [25] 연도 2018 (다른 정본 카드는 2019) · 식 1 (방향 · 단면 합) ↔ 본문 "central cross-section image" · 그림 15c 색막대 눈금 글자 반올림 중복.
16. **전이 한계**: 액체 LIB · CB/PVDF · 캘린더 · 기공 ≈20 % 의 좁은 창 · 작은 변형 탄성.  황화물 ASSB 복합 양극 (SE 가 기공을 채움 · 300 MPa 압축 · 소성 SE) 에는 값도 추세도 옮기지 않는다 — 방법 (그래프 축소 · 조성 기준선 · 묶음 검증) 만 옮긴다.

## 11. 참고문헌 — 우리가 더 볼 것 (원문 목록 서지 그대로 + 이유 한 줄)
| 번호 | 서지 (원문 목록 그대로) | 왜 · 카드 |
|---|---|---|
| 7 | I. Traskunov, A. Latz, Localized fluctuations of electrochemical properties in porous electrodes of lithium-ion batteries: beyond porous electrode theory, Electrochim. Acta 379 (2021) 138144 | 카드 없음 — 균질 다공 전극 이론 밖의 국소 요동 (우리 STEP4 입자별 반응 분포의 동기) |
| 8 | X. Gao, X. Liu, R. He, M. Wang, W. Xie, N.P. Brandon, B. Wu, H. Ling, S. Yang, Designed high-performance lithium-ion battery electrodes using a novel hybrid model-data driven approach, Energy Storage Mater. 36 (2021) 435–458 | 카드 없음 — 모형 + 자료 혼성 전극 설계 (우리 ML 설계 폐루프와 같은 축) |
| 11 | A.G. Kashkooli, S. Farhad, D.U. Lee, K. Feng, S. Litster, S.K. Babu, L. Zhu, Z. Chen, Multiscale modeling of lithium-ion battery electrodes based on nano-scale X-ray computed tomography, J. Power Sources 307 (2016) 496–509 | 카드 없음 — 나노 CT 실구조 다중스케일 |
| 13 | M. Ender, J. Joos, T. Carraro, E. Ivers-Tiffée, Three-dimensional reconstruction of a composite cathode for lithium-ion cells, Electrochem. Commun. 13 (2) (2011) 166–168 | 정본 카드 `ender2011_3d_reconstruction_composite_cathode` |
| 14 | L. Mosser, O. Dubrule, M.J. Blunt, Reconstruction of three-dimensional porous media using generative adversarial neural networks, Phys. Rev. E 96 (4–1) (2017) 043309 | 카드 없음 — 2D → 3D GAN 재구성의 원형 (§10-3 의 검증 기준을 볼 곳) |
| 16 | X. Yang, C. He, L. Yang, W.-L. Song, H.-S. Chen, Stochastic reconstruction and performance prediction of cathode microstructures based on deep learning, J. Power Sources 603 (2024) 234410 | 카드 없음 — ★ 같은 그룹 선행 (재구성 세부 · 식 1 의 L₂ 정의 · 역학 + 열 물성 3D CNN) |
| 18 | C.S. Giménez, B. Finke, C. Schilde, L. Froböse, A. Kwade, Numerical simulation of the behavior of lithium-ion battery electrodes during the calendaring process via the discrete element method, Powder Technol. 349 (2019) 1–11 | 정본 카드 `sangros2019_dem_calendering_lib_electrode` (같은 논문 — 1저자 Sangrós Giménez) |
| 19 | X. Li, Z. Liu, S. Cui, C. Luo, C. Li, Z. Zhuang, Predicting the effective mechanical property of heterogeneous materials by image based modeling and deep learning, Comput. Methods Appl. Mech. Eng. 347 (2019) 735–753 | 카드 없음 — 영상 → 유효 역학 물성 CNN 원형 |
| 21 | J. Storm, I.B.C.M. Rocha, F.P. van der Meer, A microstructure-based graph neural network for accelerating multiscale simulations, Comput. Methods Appl. Mech. Eng. 427 (2024) 117001 | 카드 없음 — FE 해법을 GNN 으로 대체 (우리 MPM 대리 가능성의 참고) |
| 22 | J. Chung, R. Ahmad, W. Sun, W. Cai, T. Mukerji, Prediction of effective elastic moduli of rocks using Graph Neural Networks, Comput. Methods Appl. Mech. Eng. 421 (2024) 116780 | 카드 없음 — ★ Mapper-DFS + GNN 방법 원전 (필터 방향 · 겹침 정의 · DFS 연결 규약 · 상 사이 간선 여부를 확인할 곳) |
| 23 | S. Liu, W. Deng, Very deep convolutional neural network based image classification using small training sample size, in: 2015 3rd IAPR Asian Conference on Pattern Recognition (ACPR), Kuala Lumpur, Malaysia, 2015 (3–6 Nov. 2015) | 카드 불요 — VGG-19 인용으로 쓰였지만 원전이 아님 (§10-15) |
| 25 | L.S. de Vasconcelos, N. Sharma, R. Xu, K. Zhao, In-situ nanoindentation measurement of local mechanical behavior of a Li-ion battery cathode in liquid electrolyte, Exp. Mech. 59 (3) (2018) 337–347 | 카드 없음 — ★ NCM E 의 1차 출처 후보 (정본 Sedlatschek · Stallard 카드가 2019 · NMC532 113 GPa 로 2차 인용) |
| 26 | L.S. de Vasconcelos, R. Xu, J. Li, K. Zhao, Grid indentation analysis of mechanical properties of composite electrodes in Li-ion batteries, Extreme Mech. Lett. 9 (2016) 495–502 | 카드 없음 — ★ 138.73 ± 18.78 GPa (NCM) · 1.78 ± 0.35 GPa (CB/PVDF) 의 원전으로 보임 (정본 Sedlatschek 카드: NMC532 139 GPa · H 8.9) — 확보 1 순위 |

## 원문 대조 기록 (이 카드 작성 중 직접 확인한 것 · 2026-10-27)
- 본문 22 쪽 텍스트 층 전수 (pdftotext layout + raw) · 저자 · 소속 · 날짜 · 연구비 · CRediT · 자료 공개 진술 · DOI = p.1 · p.17 · p.21.  쪽 번호는 텍스트 층의 쪽 나눔으로 문장마다 대조 (예: 138.73 = p.4 · 9.58 % = p.6 · Moran = p.13–14 · 17 pairs = p.16).
- 그림 17 · 표 14 = 크롭 31 장 전부 렌더로 열람 (래스터 그림은 PDF 안 300 ppi 원 해상도 = 300 dpi 렌더 · 표는 위 · 아래 괘선 + 제목 · 각주로 상자) — 표 3 은 각주가 다음 단 맨 위로 넘어가 두 조각을 위아래로 합성 · 그림 D1 캡션은 텍스트 층이 위첨자에서 끊겨 손으로 이어 붙임 (`figures.json` `caption_note`).
- 판독 정확도 확인: 그림 16b 막대로 다시 계산한 짝 차이 (4.88 · 3.13 · 3.22 · GNN 3.36 · 2.46 · 1.92) 가 본문 인쇄값 (4.885 · 3.138 · 3.199 · 3.334 · 2.428 · 1.902) 과 ±0.05 GPa 안 · 그림 D1 의 10³ 상대 편차 (1.04 · 1.48 · 1.23 · 1.20 · 2.01) 가 (b) 패널과 맞음 · 그림 13a 구간 중앙 평균 6.2 · 6.0 % 가 그림 12 Acc 와 맞음.
- 정본 litdb 중복 확인: `git ls-tree origin/claude/friendly-meitner-lldvar litdb/papers/` 전수 + `litdb/` 의 md 전부에 DOI (`10.1016/j.est.2026.125194`) · "Mapper" · "Mapper-DFS" · "138.73" · "Chunwang" · 참고문헌 DOI (`jpowsour.2024.234410` · `cma.2024.116780` · `eml.2016.03.002` · `s11340-018-00451-6`) 고정 문자열 grep — **이 논문 카드 없음** · [26] · [25] 는 Sedlatschek · Stallard 카드에 2차 인용으로만 있음 · [13] · [18] 은 정본 카드 있음.
- 우리 쪽 대조: `docs/data/real14_reference_20260928/input_real_14.liggghts` 29–30 행 (E 1.4e8 1.4e8 0.135e7 · ν 0.25 0.25 0.30) · `scripts/ml_design_structure.py` 258–294 행 (중첩 CV 바깥 폴드 = 무작위 순열) · 원장 `CL-81` · `CL-90` (메인 리포 `docs/reviews/claims.json`).
- de Vasconcelos [25,26] 원전 · Chung [22] 원전 · Yang [16] 원전 **미열람** — 그 원전에 기대는 서술은 전부 [추정] 표지.

## 🔗 관련 카드
- NCM 입자 기계 물성 (E · ν 출처 사슬): `sedlatschek2026_nmc811_grain_boundary_strength_micro_tensile` · `xu2017_nmc532_nanoindentation_modulus_hardness_toughness` · `sharma2023_nmc_single_crystal_anisotropic_nanoindentation` · `stallard2022_cathode_mechanical_properties_review` · `wheatcroft2023_nmc811_secondary_particle_fracture_insitu_sem`.
- 다공 · 압밀체 탄성 (복셀 결합 vs 실측 · 접촉 유연성): `song2025_porous_argyrodite_modulus_fracture_toughness` (다공 LPSCl 펠릿 E 4.7 GPa = 압입의 ¼–⅙) · `zunker2024_bulk_elastic_partII` (고압밀 벌크 탄성 접촉모델) · `holzer2013_constrictivity_effective_transport_porous_layers` (협착이 유효 물성을 정한다 — 수송판).
- 재구성 · 영상 기반 미세구조 → 물성: `ender2011_3d_reconstruction_composite_cathode` · `lim2025_virtual_calendering_framework` (재구성 후 압축 — 우리와 가장 가까운 방법 형제) · `duquesnoy2020_calendering_ml_mesostructure_generator` · `galvezaranda2024_time_dependent_dl_calendering_microstructure` · `bielefeld2020_effective_ionic_conductivity_binder` (복셀 연속체 σ).
- ML 대리 · 능동학습: `hu2026_foundation_model_surrogates_active_learning` · ⚠ `nadeem2023_gnn_mixing_index` 의 "GNN" 은 **generalized nearest neighbor** 혼합 지표 — 그래프 신경망이 아니다 (이름만 같음).
- DEM 캘린더 (이 논문 [18]): `sangros2019_dem_calendering_lib_electrode`.
- 수송 대조의 깊이 기준: `bazzoun2026_dem_fem_rnm_ionic` (접촉망 RNM ↔ 연속체 FEM — 이 논문의 "복셀 결합 vs 접촉" 문제의 수송판).
- 참고 [26] 의 원전 (2026-11-12 카드): [`devasconcelos2016_grid_indentation_nmc532_cbpvdf_composite_electrode`](devasconcelos2016_grid_indentation_nmc532_cbpvdf_composite_electrode.md) — 138.73 ± 18.78 · 1.78 ± 0.35 GPa 는 원문 값 (NMC532 확정) · 둘 다 **targeted** (격자 분해 값은 123.02 · 4.40) · 1.78 = 따로 만든 61 % 다공 CB/PVDF 필름 (그 카드 §0-1).
- 같은 그룹 (BIT · Chunwang He · Le Yang · Hao-Sen Chen) 의 캘린더링 논문 (2026-11-12 카드): [`song2025_insitu_ct_dem_cathode_calendering_nominal_stress_breakage`](song2025_insitu_ct_dem_cathode_calendering_nominal_stress_breakage.md) — NCM9055 양극의 in situ CT 압입 + CT 기반 등가 구 DEM (E_NCM 47 GPa · Lundkvist 2024 인용) · 입자 파괴 위험 = 명목 응력 f_max/d² ≈200 MPa.
- 참고 [25] 의 원전 (2026-11-12 카드): [`devasconcelos2019_insitu_nanoindentation_nmc532_liquid_electrolyte`](devasconcelos2019_insitu_nanoindentation_nmc532_liquid_electrolyte.md) — 서지 = *Experimental Mechanics* (2019) 59:337–347 (온라인 2018-11-28 · 호 번호 인쇄 없음) · NMC532 응집체 113 · 소결 펠릿 200 GPa (85 nm · 건조) · **138.73 · 1.78 은 이 논문에 없다** ([26] 의 값).
- 참고 [11] 의 원전 (2026-11-16 카드): [`kashkooli2016_nanoxct_lfp_multiscale_rev_tortuosity`](kashkooli2016_nanoxct_lfp_multiscale_rev_tortuosity.md) — 서지 = 원문 첫 쪽과 같음 · 나노 CT (16 nm 복셀) 재구성 LFP 양극의 REV 750 nm 3D 미시 ⇄ 1D P2D 거시 동시 결합 · 열전도 유사 tortuosity (전해질 2.2472 · 고체 1.7311) · 영상 → 유효 물성 · 압밀 · 역학 없음.

## 🗨️ Q&A 로그
<!-- "Q&A 작성해줘" 트리거 시 직전 질문/답 누적 -->
