Repository: yonghoon7153-source/Yonghoon-DEM-DFT

# 📚 LITDB — 문헌 단일 시스템 (**SE·DFT 축 + DEM·MPM 축, 두 트랙**)

> **앞으로 논문은 여기서만 본다.** 여러 곳(db/literature, kb/papers, db/properties, Excel)에 흩어진 문헌을 한 곳에서 생각·참고·비교하기 위한 통합 MD 시스템.

## 왜 트랙이 둘인가
`INDEX.md` 는 argyrodite 전해질 축이라 접촉역학·MPM·건식전극 digest 가 들어갈 자리가
없다. 그래서 한때 64편이 **어느 인덱스에도 없었다**(open_items #7). 축을 나눠 그 구멍을
닫았고, 한 분모로 세면 “159편 중 98편 미언급” 같은 **가짜 미결**이 나온다
(`comparison_vs_ours.md:8`). 분리는 실측 근거가 있는 결정이다 — 합치지 말 것.

⚠ 이 표의 **편수는 적지 않는다.** 손으로 쓴 수는 반드시 낡는다(README 자신이 세 번 틀렸다).
현재값은 `python3 tools/litdb/build_index.py --check` 로 본다.

File: litdb/papers/xie2024_agc_buffer_layer_lithiation_delithiation_mechanism.md (part 2 of 2)
<!-- digest 표준 양식 (paper-level STANDALONE) — 2026-11-24 litdb-curator (배치 2026-11-24b #11 · 병렬 실행 · 이 파일 · litdb/figures/<slug>/ · 끝 보고만 쓴다 · 공유 파일은 메인 세션이 합친다 · git 안 씀).
| S5a,b | F(BCC) − F(γ) 대 온도 (MC 만 · MC + 포논) · x = 8/13 교차 ≈470 → ≈280 K (figure-read) | ★ §10-⑤ 비판 근거 (포논이 실험 대비 일치를 나쁘게 함) |
| S6 | BCC 반대정준 MC: x 대 Δμ · x = 0.75 고원 (T ≤ 300 K) | D0₃-AgLi₃ 석출 가능성 |
| S7 | x = 0.75 BCC (D0₃) 대 γ 모의 XRD (겹치는 봉우리 표시) | operando XRD 해석 시 상 구분의 한계 · 저각 초격자 반사로 가를 수 있음 |
| Table 1 | γ-brass 원형 여섯과 Ag/Li 부격자 점유 | γ 상 구조 후보표 |
| Table 2 | 금속 16 종의 최대 Li 상 · x_max · 부피 팽창비 R (Ag 17.7) | 합금 층 금속 비교 · ⚠ Bi 행 x 0.94 는 BiLi₃ (0.75) 와 안 맞음 |
| Table 3 | CE 세 모형의 상한 · N_c · N_s · α · RMSE · CV | CE 오차 (BCC 3.3 meV/atom) 대비 신호 크기 판단 |
| Table S1 | BCC CE 클러스터 25 개 (지름 · ECI) | CE 재현 |
| Table S2 | FCC CE 클러스터 32 개 | CE 재현 |
| Table S3 | γ CE 클러스터 38 개 (부격자 B · C) | CE 재현 |
| Table S4 | 연속체 매개변수 (i_t · σ · i_ex · α · T · K · V̄_Li · H) + 실험 출처 | DEM · 연속체 입력 대조 (출처 대부분 LLZO · 일반 Li) |

---

## 9. Post-processing ★

- **무엇**: DFT 형성 에너지 → 볼록 껍질 (격자별) · CE 적합 (lasso · 5 겹 CV) · MC 열역학 적분 (식 2) · B-스플라인 조성 보간 · 포논 F_vib 선형 보간 · 공통 접선 / 곡선 교점 → 상 경계 · 식 (5) 의 전위 미분 · 반대정준 MC 의 x–Δμ 곡선 · MC 스냅숏의 모의 XRD · 연속체 FEM (전위 · 전류 · 압력 · 두께 · 전류 몫).
- **도구**: VASP · Atomate · FireWorks · smol · sparse-lm · Phonopy · 자체 FEM 코드 · 문헌 CALPHAD 모형 (Zn–Li · Liang 2008 / Mg–Li · Braga 2000) · (모의 XRD 도구 미기재).
- **수치화 · 기록**: 상 경계는 그림 안 글자로 (`Fig. 3`) · 전위는 화살표 인쇄 (1.6 · 2.6 mV · −3.4 · −19.0 mV) · CE 오차는 `Table 3` · ECI 전부 `Table S1`–`S3` (8 자리) · 연속체 매개변수 `Table S4` · **원자료 · 코드 · 구조 파일 공개 없음** (요청 시).
- **우리가 재현하려면**: CE 학습 구조와 DFT 에너지가 없어 그대로는 못 한다 — MP 의 Li–Ag 엔트리 (볼록 껍질) 로 0 K 순서만 대조 가능 (그쪽은 별도 판본 · ✎ 우리가 하지 않았다).

---

## 10. 비판 — 약한 곳 ★

① **기전의 두 갈림 조건이 입력이다.** 'BL/CC 석출' 은 ASR 2 대 20 Ω cm² 에서, 'BL/CC 분리' 는 점착 세기 ≈2 대 ≈9.5 MPa (`figure-read ≈` · refs 22 · 60) 에서 나온다. ASR 쪽은 'BL/CC 가 보통 더 작다' 는 정성 서술만 refs 21 · 22 · 60 · 61 에 기대고, 숫자 20 은 ✎ BL/SE i_ex 1.3 mA cm⁻² (`Table S4` · SI [3]) 의 선형 BV 저항과 같고 2 는 그 0.1 배로 둔 **시나리오 값**이다 (본문은 BL/CC 계면을 잰 값을 대지 않는다). 모델은 '이 비대칭이면 이렇게 된다' 를 보였지 비대칭을 보이지 않았다. 게다가 `Fig. 7c` 는 **LLZO 계** (캡션) 다 — Lee 2020 의 LPSCl 셀에 대한 점착 비교는 계산 · 인용 어느 쪽으로도 없다.

② **연속체 절대 시간축이 본문 매개변수와 안 맞는다 (✎ 전하 수지).**
- `Fig. 7a`: 0.68 mA cm⁻² × 15 분 = 0.17 mAh cm⁻² = Li 등가 두께 **0.82 µm** (V̄_Li 12.97 cm³ mol⁻¹ · 1 mAh cm⁻² ↔ 4.84 µm) → 10 µm BL 의 **≤ 8 %** 만 채울 수 있다. 그림은 15 분에 ≈36 %p 를 채운다 (Li 등가 ≈3.6 µm ≈ 0.74 mAh cm⁻² ≈ 전류 전부를 넣어도 ≈66 분). `Fig. 7d` 의 60 분 석출 두께 합 ≈1.39 µm 와 통과 전하 3.3 µm 를 같이 보면 합금에 남은 Li 는 ≈1.9 µm 등가 — `Fig. 7a` 의 '15 분에 3.6 µm' 와 모순.
- `Fig. 6`: y ≈ 25 를 8–9.3 분에 찍으려면 Ag 가 ≈1.4–1.6 × 10⁻⁷ mol cm⁻² (Ag 등가 ≈14–16 nm · 10 µm 층의 **≈0.14–0.16 vol%**) 여야 한다 — 본문 1.6 vol% (≈160 nm 등가) 의 약 1/10. 1.6 vol% 면 8 분에 y ≈ 2.2 (전위 ≈100 mV · `Fig. 5c`) 라 0 근처가 아니다.
- ⇒ 그림의 BL 두께 · 전류 · Ag 양 정의가 본문과 다르거나 환산에 오류가 있다 (원인 미상 · 단일 입자 영역의 크기가 미기재). **시간 (8 · 15 · 45 분) 과 '20 % 부피' 는 인용하지 않는다.**

③ **본문 서술과 그림이 어긋나는 곳 (figure-read)**: '8 분 ↔ BL 부피의 약 20 %' 대 `Fig. 7a` 8 분 ≈26 % · '처음 ≈10 분은 기공을 크게 안 채운다' 대 `Fig. 7a` 10 분 ≈30 % (평탄 ≈38 % 의 80 %) · '입자 전위 ≈8 분에 0 아래' 대 `Fig. 6b` 점선 ≈9.3 분 · 'BL/CC 점착 ≈2 MPa' 대 `Fig. 7c` 선 ≈2.3 MPa · Ag '1.6 %' (p.7) 대 '대략 2 %' (p.8).

④ **`Fig. 8` 패널 매개변수 표기가 서로 안 맞는다 (색별 곡선 판독).** 8c 파랑 (캡션 σ 0.1 · ASR 2) 이 8d 검정 (σ 0.1 · ASR **20**) 과 먼 곳 0.648 · x = −10 µm 0.6466 mA cm⁻² 로 겹치고, 캡션상 같은 조건인 8d 빨강 (σ 0.1 · ASR 2 · 먼 곳 0.6575 · −10 µm 0.648) 과 다르다 ⇒ 8c 는 ASR 20 에서 돈 것으로 보인다. 8b (캡션 σ 1 · ASR 2) 는 ±6 % 출렁이는데 캡션상 같은 조건인 8c 검정은 < 0.05 % 로 평평하다. 정성 경향 (σ↑ · ASR↑ → 고름) 은 어느 표기로도 같으므로 **경향만** 쓴다. 덧붙여 쏠림 크기 자체가 작다 (최악 +4 % / −8 %) — '7 % 전류 · 4 % 면적' 은 ✎ 먼 곳 값 0.6465 ≈ 0.68 × 50/52.6 (전류 보존) 으로 보아 **전류밀도가 실제 곡면 길이당**이고, 돌기의 큰 곡면 길이가 몫의 상당 부분을 낸다 (✎ 우리 해석 · 논문은 적분 방식을 안 밝힌다).

⑤ **상 경계 온도는 포논 보정에 달려 있고, 보정이 실험과의 일치를 오히려 나쁘게 한다.** x = 8/13 에서 γ₃ → BCC 교차가 MC 만이면 `figure-read ≈` 470 K, 포논을 넣으면 ≈280 K (`Fig. S5a`) — 실험 γ₃ 상한은 ≈200 °C ≈ 473 K (`Fig. 1a` figure-read). 저자는 '너무 낮다' 고만 쓰고 보정 전 값이 실험에 가깝다는 것은 말하지 않는다. 포논은 몇 구조만 계산해 x 에 선형 보간했다 — 가장 약한 고리다. 그리고 실온 operando XRD ([다른 카드] `spencerjolly2023_…`) 가 Li₉Ag₄ (✎ γ 꼴 · x 0.69) 를 보는 것은 '300 K 에서 FCC + BCC 뿐' 과 긴장한다. ⇒ **'실온 Ag–Li 는 bcc 고용체' 는 방법 의존 결론**이다.
덧붙여 'AgLi₂₅ 에서도 양의 전위' 는 **희박 고용체라면 열역학적으로 당연하다** — 배치 엔트로피만으로 ✎ 1.01 mV (300 K) 가 나오고 Ag–Li 혼합 엔탈피가 음수라 더 커진다. 이 논문 계산의 진짜 기여는 '양수' 가 아니라 **Li-rich 쪽에 음전위를 만드는 정비 화합물이 없다** 는 판정이다. 크기 (1.6 · 2.6 mV) 는 BCC CE RMSE (3.3 meV/atom) 와 같은 규모라 값 자체는 약하다 (부호는 엔트로피가 지킨다).

⑥ **방법 기재가 비었다.** Cahn–Hilliard · 탄소성 (항복 응력 · 경화 · 크리프) 의 식과 매개변수가 없다 → `Fig. 7d` 의 '압출' 구역은 어떻게 계산했는지 재현할 수 없다 · D_Li⁺ 값 · BL/CC 의 i_ex · 단일 입자 영역 크기 미기재 · DFT k 점 단위 ('800 k-points per Å') 모호 · Li PAW 판 · 셀 이완 여부 미기재 · 수렴 시험 없음 · `Table S4` 의 'Electronic ASR' 은 본문의 '전하 전달 ASR' 과 이름이 다르다 · 코드 · 자료 비공개.

⑦ **'다른 금속은 못 한다' 의 R 비교가 고르지 않다.** Ag 의 R = 17.7 은 저자 자신이 존재를 의심하는 γ₁ (x 0.94) 을 끝으로 잡은 값이고 (고용체면 끝이 없다), 다른 금속은 정비 화합물에서 끊긴다. 기공을 채우는지는 **R × 금속 부피 분율 대 다공도** 로 정해지므로 (✎ 1.6–2 % Ag 로 40 % 를 채우려면 R ≈ 21–26 → y ≈ 16–20 · 가산 부피 R ≈ 1 + 1.26y · V_Ag 10.27 cm³ mol⁻¹ 가정) R 하나로 금속 순위를 매기지 않는다. `Table 2` 의 Bi 행 'BiLi₃ · x 0.94' 는 BiLi₃ (x = 0.75) 와 안 맞는 오기로 보인다 (R 2.1 은 BiLi₃ 부피와 맞음 ✎). Zn 만 전위를 계산했고 Sn · Al · Ni 등은 R 만.

⑧ **Mg 제안은 약하다** — 문헌 CALPHAD (Braga 2000) 로 y ≤ 2 까지만 보였다 · 실험 대조 없음 · 저자도 산화 엔탈피를 걸림돌로 적었다. `Fig. 10` 범례 'Overshoot' 은 본문 'over-saturation' 과 이름이 다르다.

⑨ **방전과 '다음 사이클' 은 계산이 아니다.** 'Ag 가 CC 위에 균일한 나노입자로 석출' (Step 6) 은 도식이고, litdb 이웃 실험 둘 (metzler2026 · spencerjolly2023) 은 다른 위치를 본다 (§6). `Fig. 9` 의 Ag 자리와 1–2 mV 는 처방값이다 — 실제로 CC 위 Ag 가 얼마나 · 어디에 남는지는 이 모델 밖이다.

⑩ **BL 을 LiC₆ 포화 MIEC 로 둔 가정.** '탄소가 Ag 보다 먼저 리튬화된다' (ref 26) 는 Spencer-Jolly 의 **흑연** 관찰인데 Lee 의 BL 은 비정질 탄소 (카본블랙) 다 — 카본블랙의 리튬화는 이번 묶음 6 번 (Hiraoka 2025 · 병렬이라 안 읽음) 의 주제다. 다공도 40 % 는 저자 스스로 '보여 주기용' 이라 했는데 후속 모델이 그대로 가져갔다 (`kang2026_…` Ref. 39).

---

## 11. 적용 인사이트 ★

① **W_ad 보고서 7 절 3 번 '합금 구동력' 은 이 논문으로 문헌 정량이 된다** — 새 계산 전에 `Fig. 5` (300 K) 의 전위 곡선과 `Fig. 3c` 상 경계를 방법 · 온도와 함께 인용한다. 우리가 새로 계산할 것은 '합금 구동력' 이 아니라 **합금 면의 W** (B2-LiAg · D0₃-AgLi₃ · 희박 Li(Ag)) 다.

② **8-3 절의 'C \| Cu' 후보는 이 논문 기전의 원자 수준 시험대다** — W(C \| LPSCl) > W(C \| Cu) 이면 '점착 비대칭 → BL/CC 분리' 의 방향과 맞는다 (순서만 · 크기 대조 금지). 실용 점착 (MPa · 이 논문) · 박리 인성 (J m⁻² · liao2025) · 고정 기하 W (우리) 를 세 칸으로 나눠 적는다.

③ **DEM · 연속체 쪽 환산: 1 mV ↔ 7.4 MPa** (V̄_Li ΔP = F Δφ) — 적층압 · 점착 세기는 합금화 열역학을 1 mV 안쪽에서만 움직인다. DEM 이 다룰 것은 압력의 **접촉 · 분리** 효과이고, 합금 팽창이 기공을 막으면 수 mV 구동력이 수십 MPa 를 만들 수 있다 (BL 내부 분리의 구동력).

④ **방전 뒤 Ag 위치는 기하가 정한다** (분산 Ag/C → CC 쪽 · 스퍼터 Ag 윗면 → C 위 · 흑연 복합 → 층 안 복귀) — W 계산 후보 목록에서 '방전 뒤 면' 은 셀 구성마다 따로 고른다.

---

## 12. 인용 가능 문장

**영문 초안 (원고 · 덱용)**
- "First-principles free-energy calculations predict that, at room temperature, lithiated Ag forms a wide bcc solid solution with Li and keeps a positive lithiation potential up to AgLi₂₅ (*Adv. Energy Mater.*, 14, 2302960 (2024))."
- "In the same continuum model, preferential Li plating at the buffer-layer/current-collector interface follows from two prescribed asymmetries—a lower charge-transfer resistance and a weaker adhesion at that interface—rather than from a computed interfacial property (*Adv. Energy Mater.*, 14, 2302960 (2024))."

**한국어 (W_ad 공유 보고서 문체 후보 · 출처는 랩 표준 꼴)**
- *Ag 는 Li 와 넓은 조성에서 bcc 고용체를 이뤄 Li 를 계속 받아들이는 쪽 (리튬화 전위 > 0) 으로 남는다는 계산이 있다 (Adv. Energy Mater., 14, 2302960 (2024)) — 충전 중의 Ag 면은 Li 와 따로 떨어진 재료의 면이라기보다 Li 속으로 녹아드는 면이다.*
- *같은 연구의 연속체 모델은 Li 가 집전체 쪽에 쌓이는 이유를 계면 전하 전달 저항과 점착 세기의 비대칭으로 설명하는데, 두 값은 계산한 것이 아니라 문헌에서 가져온 입력이고 점착 세기는 MPa 단위의 실용 값이라 이 보고의 W 와 같은 양이 아니다.*
- *합금화 구동력 1 mV 는 정수압 약 7 MPa 와 맞먹는다 (이 보고의 환산) — MPa 급 적층압은 합금화의 열역학보다 접촉과 분리를 바꾼다.*

---

## 13. 주의 / 한계 (인용 규율)

- ⛔ 연속체 그림의 **절대 시간** (8 · 15 · 18 · 45 분) · '8 분에 BL 부피 20 %' 인용 금지 (§10-② · ③).
- ⛔ 점착 세기 (≈2 MPa · ≈9.5 MPa figure-read) 를 **W · W_sep · 계면 에너지 · 박리 인성과 같은 줄에** 두지 않는다 · LPSCl 값으로 쓰지 않는다 (`Fig. 7c` = LLZO 계).
- ⛔ 'BL/CC 의 ASR 이 BL/SE 보다 작다' 를 이 논문의 계산 결과로 인용하지 않는다 (입력).
- ⛔ '방전 뒤 Ag 는 CC 위 균일 나노입자' 를 계산 결과로 인용하지 않는다 (도식 추론 · 이웃 실험과 충돌).
- ⚠ '실온 Ag–Li = bcc 고용체' 는 포논 보정 의존 (§10-⑤) — 인용 시 '계산 (PBE · CE-MC · 포논 보간)' 을 붙인다 · operando XRD 와 긴장이 있음을 같이 적는다.
- ⚠ AgLi₂₅ 의 1.6 · 2.6 mV 는 부호만 견고하다 (값은 CE 오차 규모).
- ⚠ `Fig. 8` 은 경향만 (패널 표기 불일치 · §10-④).
- ⚠ `Table 2` Bi 행 x_max 인용 금지 · Ag 의 R 17.7 은 γ₁ 을 끝으로 둔 값.
- ⚠ 문헌 수치는 소환값 — 우리 db 절대값과 섞지 않는다 · 우리 W 값은 이 digest 에 싣지 않는다 (위치: W_ad 보고서 2 절 · `db/properties/adhesion.json` · `db/properties/wad_*`).

---

## 14. 기법 용어 미니사전

- **버퍼층 (BL)**: SE 와 CC 사이의 Ag/C 복합 얇은 층 (5–10 µm). 무음극 셀에서 Li 가 처음 석출되는 무대.
- **클러스터 전개 (CE)**: 격자 위 원자 배치의 에너지를 점 · 쌍 · 삼중 · 사중 클러스터 상관함수의 선형 합 (ECI 가중) 으로 맞춘 모형. DFT 수십–백여 개로 맞춰 수백만 배치를 MC 로 훑는다.
- **ECI (유효 클러스터 상호작용)**: CE 의 계수. 지시자 기저에서는 Li–Li 상호작용만 남는다.
- **lasso**: 계수의 절대값 합 (ℓ₁) 에 벌점을 줘 많은 계수를 0 으로 만드는 회귀 — 과적합 방지 · 희소 모형.
- **정준 / 반대정준 MC**: 조성을 고정하고 배치를 바꾸는 Monte Carlo (정준) · 화학퍼텐셜 차 Δμ 를 고정하고 조성이 움직이게 하는 Monte Carlo (반대정준 · 고원 = 질서 화합물).
- **열역학 적분 (식 2)**: 저온 기준에서 ⟨E⟩ 를 β 로 적분해 배치 자유에너지를 얻는 법.
- **준조화 근사 (QHA)**: 부피마다 조화 포논을 계산해 진동 자유에너지의 부피 · 온도 의존을 넣는 근사.
- **γ-brass**: BCC 3 × 3 × 3 에서 두 자리를 비우고 이완한 52 원자 입방 구조 (I-43m) — 부격자 IT(A) · OT(B) · OH(C) · CO(D).
- **B2 · D0₃**: BCC 격자 위의 질서 — B2 = CsCl 꼴 (1 : 1) · D0₃ = BiF₃ 꼴 (3 : 1).
- **비정합 / 정합 전이**: 격자가 바뀌는 상전이 (FCC → BCC) / 격자는 같고 자리 질서만 바뀌는 전이 (BCC 고용체 → D0₃).
- **과포화 경로**: 두 상 공존 없이 한 상이 평형 조성을 넘어 리튬화되다 자유에너지 곡선 교점에서 통째로 바뀌는 길 (작은 입자).
- **리튬화 전위**: 합금 안 Li 화학퍼텐셜을 Li 금속과 견준 값 (vs Li⁺/Li). 양수면 Li 금속 석출보다 합금화가 먼저다.
- **MIEC (혼합 이온-전자 전도체)**: 이온과 전자가 둘 다 흐르는 물질 — 여기서는 LiC₆ 로 포화된 탄소.
- **ASR (면적 비저항)**: 계면 저항 × 면적 (Ω cm²). 선형 BV 에서 R_ct = RT/(F·i_ex).
- **Butler–Volmer**: 과전압 η 와 계면 전류의 지수 관계. 이 논문은 압력 항 (식 8–9) 을 더한다.
- **점착 세기 (adhesion strength)**: 계면을 떼는 데 필요한 응력 (MPa) — 점착 일 W (J m⁻²) · 박리 인성 Γ (J m⁻²) 와 다른 양.
- **CALPHAD**: 실험 상도 · 열량 자료에 맞춘 열역학 자유에너지 모형 (여기서는 Zn–Li · Mg–Li 문헌 모형).
- **부피 팽창비 R**: 최대 Li 합금의 몰부피 / 순수 금속 몰부피.

---

## 15. 서지 메모 — 참고문헌에서 우리에게 쓸모 있는 것

- 이 논문 기전의 직접 선행: **Park *et al.*, *J. Mater. Chem. A*, 10, 21995 (2022)** — "Clarification of Li deposition behavior on anodes with a porous interlayer in Li-free all-solid-state batteries" (ref 24 · DOI 10.1039/d2ta06466a · Crossref 확인) · **Suzuki *et al.*, *Adv. Energy Sustainability Res.*, 2, 2100066 (2021)** — "Highly Cyclable All-Solid-State Battery with Deposition-Type Lithium Metal Anode Based on Thin Carbon Black Layer" (ref 22 · DOI 10.1002/aesr.202100066 · Crossref 확인 · `Fig. 7c` 점착 출처 둘 중 하나).
- 연속체 방법 원전: Tu, Barroso-Luque, Shi, Ceder, *Cell Rep. Phys. Sci.*, 1, 100106 (2020) (ref 7) · Ganser *et al.*, *J. Electrochem. Soc.*, 166, H167 (2019) (ref 96 · 압력 항 BV).
- 점착 · ASR 근거로 인용된 문헌: Wang M. & J. Sakamoto, *J. Power Sources*, 377, 7 (2018) (ref 60 · 추가 논문 목록 `litdb/_curation/batch_2026_11_24/extra_papers_2026_11_24.md` '그 밖' 에 '점착 ↔ 계면 저항' 으로 있음 · 제목은 이 논문 참고문헌에 없다). 같은 이름은 refs 13 (Liu *et al.* *Nat. Mater.* 2021) · 15 (Kazyak *et al.* *Matter* 2020 = litdb `kazyak2020_li_penetration_ceramic_se_operando_microscopy`) · 19 (Wang, Choudhury, Sakamoto *Joule* 2019 = litdb `wang2019_li_se_interface_dynamics_stack_pressure_current_density`) · 20 (*Electrochim. Acta* 2019) · 68 (Haslam & Sakamoto *J. Electrochem. Soc.* 2023 · Au 씨앗) · SI [6] (Masias *et al.* 2019 = litdb `masias2019_li_metal_elastic_plastic_creep_properties`) 의 참고문헌 저자 목록에 있다.
- litdb 에 이미 있는 참고문헌: ref 26 = `spencerjolly2023_ag_graphite_interlayer_operando_xrd` · ref 18 Kasemchainan 2019 (이번 묶음 10 번 · 병렬) · ref 21 Lee 2020 (이번 묶음 9 번 · 병렬).
- 이 논문을 인용한 litdb 카드: `lu2026_li_ag_interface_thermodynamics_kinetics` (ref [15]) · `metzler2026_sputtered_ag_carbon_interlayers_anode_free` (ref 28) · `kang2026_stress_regulated_li_plating_ag_c_cnf_hybrid_anode` (Ref. 39 · 다공도 0.4).

## 🔗 이어 읽기 · 바로잡기 (2026-11-25 묶음)

- 모형 입력 다공도 40 % ('demonstrative') 의 측정 대역 참고 — Park 외 2025 (`park2025_li_kinetics_agc_porous_interlayer_reservoir_free`) 의 2D 기공률 29 % (처음 · 380 MPa 뒤) · 3–8 % (충전 1 mAh cm⁻² 뒤).
- Park 의 테이프 박리 (집전체 쪽이 먼저 떨어짐 · 정성) 는 이 digest 의 점착 세기 입력 순서 (SE/BL > BL/CC) 와 같은 방향이다.
