Repository: yonghoon7153-source/Yonghoon-DEM-DFT

# 📚 LITDB — 문헌 단일 시스템 (**SE·DFT 축 + DEM·MPM 축, 두 트랙**)

> **앞으로 논문은 여기서만 본다.** 여러 곳(db/literature, kb/papers, db/properties, Excel)에 흩어진 문헌을 한 곳에서 생각·참고·비교하기 위한 통합 MD 시스템.

## 왜 트랙이 둘인가
`INDEX.md` 는 argyrodite 전해질 축이라 접촉역학·MPM·건식전극 digest 가 들어갈 자리가
없다. 그래서 한때 64편이 **어느 인덱스에도 없었다**(open_items #7). 축을 나눠 그 구멍을
닫았고, 한 분모로 세면 “159편 중 98편 미언급” 같은 **가짜 미결**이 나온다
(`comparison_vs_ours.md:8`). 분리는 실측 근거가 있는 결정이다 — 합치지 말 것.

⚠ 이 표의 **편수는 적지 않는다.** 손으로 쓴 수는 반드시 낡는다(README 자신이 세 번 틀렸다).
현재값은 `python3 tools/litdb/build_index.py --check` 로 본다.

File: litdb/papers/xu2023_realistic_am_shape_cgmd_calendering.md (part 2 of 2)
| 조성 | CD | sim(보간) | exp | Δ (sim − exp) |
|---|---|---|---|---|
| 96 % | 25.27 | 30.05 | 28.72 | **+1.33 %p** |
⇒ **이 논문에는 EIS 가 없다.**  전기화학 FEM 도 없다.  τ 는 **TauFactor 한 경로**뿐이다.
**그러나 같은 종류의 발산이 다른 축에서 나타난다 — CBD 를 전도상에 넣느냐 빼느냐다.**

| 규약 | 어디 | 94:6 의 τ (digitized) |
|---|---|---|
| **CBD = 전도상** (pore ∪ CBD 를 한 상으로) | Fig 3B | por 46.81 → **1.599** · 39.90 → 1.699 · 32.25 → **1.950** |
| **CBD = 고체(막는 상)** | Fig S7 (실형상) | por 49.31 → **2.689** · 43.01 → 3.337 · 35.48 → **6.255** |
| **비 (derived(ours), 비슷한 porosity 끼리)** | | **≈1.68× (por ~47–49)** → **≈3.2× (por ~32–35)** |

★ **논문 자신이 브래킷이라고 적는다**:
*"It is worth pointing out that **the true tortuosity factor value of the electrode should be in between**,
due to the fact that the volume of the CBD contains 50 % of the nanopores."*

⇒ **우리 규약에 그대로 온다** (T9):
- 우리 **STEP3 σ_ion** 에서 **PTFE·SDCP 를 이온 절연으로 둘지** 가 같은 종류의 이분법이고,
  실제로 CL-49 (PTFE 스탬프 팔) 이 **σ_e(SBE) −25 %** 와 비 **1.1263 → 1.3092** 를 냈다 — 같은 구조의 브래킷.
- 우리 **τ_Laplace ↔ τ_Dijkstra** 병기 관행의 외부 정당화.
⚠ **정량 전이 금지**: 두 그림의 porosity 정의가 같다고 논문이 말하지 않는다.  위 배수는 **TREND**.

⚠ **Ngandjong 2021 의 11–33 % 발산과 같은 것이 아니다**: 그쪽은 *"같은 구조, 두 측정 경로(GeoDict Fick vs
EIS-TLM)"* 였고 여기는 *"같은 구조, 두 상(相) 규약, 같은 솔버"* 다.
⇒ **두 편을 합치면 "τ 는 (i) 측정 경로와 (ii) 전도상 정의 두 겹에서 갈린다"** 가 되고,
그 두 겹이 우리 σ_ion 축의 **CONTACT_FREE 상한 문제(CL-81)** 와 **첨가제 상 규약 문제**에 각각 대응한다.

### 6-B. ★★ **dilation–erosion = τ 검증의 자유 파라미터** (이 카드의 1순위 경고)

SI 원문(발췌, 순서 그대로):
1. 인자 **1 복셀** → *"relatively large gaps in the AM secondary particles … would **unrealistically lead to a
   higher tortuosity factor** … than those from the XCT with the same porosity"*
2. 인자 **2 복셀** → *"the gap is significantly reduced, but still exists, and **the tortuosity factor is 2.47,
   i.e. closer to the XCT value of 2.65**"*
3. 인자 **3 복셀** → *"will fill all gaps … **inconsistent with the results from XCT**, and the tortuosity factor
   is **significantly lower than the experimental value**"*
4. ⇒ *"**Consequently, we choose to use 2 voxels** for the dilation-erosion factor **to process all the results
   from the simulations**."*

**판정**: τ 는 **자유 파라미터 1 개(정수 N ∈ {1,2,3})를 검증 표적에 맞춰 고른 뒤** 보고된 값이다.
그리고 그 선택이 **모든 결과에 적용**됐다 (Fig 3B, Fig 4 PNM, Fig 5 구형도 전부 해당).

- ⛔ 따라서 **"τ 가 실험과 맞는다"를 이 논문의 *독립* 검증으로 인용할 수 없다.**
  남는 정직한 문장은 *"세 값 중 하나를 골랐더니 실험과 7 % 안에 들어왔다"* 이다.
- ⚠ **porosity 는 다르다** — dilation–erosion 이 **부피를 보존하도록** 설계됐으므로 porosity 는 N 에
  (거의) 무관하고, exp 8 점과의 대조는 **독립 검증으로 유효**하다.
- ★ **우리에게 오는 것**: 형상을 구로 쌓는 순간 **표현 부피/표현 형상이 자유 파라미터가 된다**.
  이것은 우리가 이미 아는 병이다 — CL-25 격자 원장에서 **SDCP 표현부피/참부피가 vox 에 따라 18.1배
  변동**했고, CL-33 이 그 노브를 **참 직경 구 스탬프**로 고정했다.  ⇒ *"형상 모델은 형상 규약을
  사전등록해야 한다"* 는 우리 규율의 **외부 실패 사례**로 쓸 수 있다.

---

## 7. 우리 DEM+MPM 대비  →  `our_dem_baseline.md`

> ⚠ `litdb/our_dem_baseline.md` 는 이 브랜치에서 **값 0 개 자리표시**다.  아래 "우리" 열의 근거는
> CLAUDE.md 정본과 `docs/` 다.  **이 브랜치 안에서 재확인할 수 없다**는 사실을 함께 읽을 것.

| 항목 | **Xu 2023** | **우리 (ASSB)** | 같음 / 다름 / 왜 |
|---|---|---|---|
| **소재계** | NMC111 + CBD, **액체계 LIB** | LPSCl SE + NMC811 CAM, **ASSB** | ⛔ **공극의 역할이 반대** (그들 = 이온 저장소, 우리 = 순수 방해물) |
| **코드** | **LAMMPS** (LJ + JKR) | **LIGGGHTS** (hooke/hysteresis) + Taichi MPM | 다름.  ★ Ngandjong 2021 은 LIGGGHTS 였으므로 **계보 안에서 갈렸다** |
| **입자 표현** | **XCT 형상 = 1.59 µm 1차구 62 개 클러스터** | **구 1 개** (bimodal PSD, 12:4:1) | ⛔ **다름 — 이 논문의 novelty**.  §4-B-3 표 |
| **형상이 바뀌나** | ✅ 2차 수준 (1차구 재배열) | DEM ⛔ / **MPM ✅ (J2 부피보존 유동)** | ★ **세 번째 범주**.  둘 중 어느 것도 아니다 |
| **소성** | ⛔ 없음 (JKR = 탄성+점착) | DEM ⛔ / MPM ✅ | frame[5]: **그들도 MPM 쪽 절반이 비어 있다** |
| **E (AM/CAM)** | **135 GPa** | **140 GPa** | ✅ **3.6 % 차** — 사실상 같다 |
| **E (무른 상)** | CBD **2 GPa @ 4–6 wt%** | SE **E_eff 1.35 GPa @ 18–50 wt%** | ⚠ 강성은 비슷, **부피분율이 5–12배 다르다** |
| **ν** | **0.3 일괄** (CBD 포함) | DEM 0.3 (2차 인자) / **MPM ν_SE 0.49** | ⚠ 우리 0.49 는 *"전단만 연화, K 25.5 GPa 유지"* 의 산물 — **의미가 다르다** |
| **마찰** | **μ_t = 0.5** | (Bazzoun 대조축 μ = 0.4) | ✅ **같은 자릿수** — ★ Ngandjong 의 0.001 보다 **우리 쪽에 가깝다** |
| **점착/bond** | **JKR γ**: AM-intra 10³ J/m² (수치 구속) · AM-inter **0** · CBD 0.08→0.4 J/m² | 명시 bond 없음 (PTFE/VGCF = 부피점유) | **backlog A3 의 청사진 (b)** — SJKR(Ngandjong) 과 JKR(여기) 두 가지 선택지가 계보 안에 있다 |
| **압력 제어** | ⛔ **없음 — CD(변위) 제어** | DEM 목표압 hold / MPM servo·hold | ⚠ **모델 기구학은 우리 `hold` 와 같은 종류**, 다만 **해제·완화까지 간다** |
| **압력 축** | ⛔ **0 개** | 100/200/300/600 MPa (Heckel 4 점) | ⛔ **겹칠 수 없다** |
| **보고 상태** | **해제 후**(springback 포함) | DEM/MPM 은 **하중 중/hold** | ⚠ §3-B-4 — **0.3–3.5 %p 오프셋이 함의된다** |
| **도메인** | **≈30 × 30 µm² × 35–51 µm**, 시드 1 | RVE + periodic_xy, **다중시드** | ⚠ 그들 산포는 **실험 쪽에만** |
| **전달물성** | **τ 만** (TauFactor, 단일 방향) | **σ_ion·σ_e·k_thermal 삼중항** (접촉망 + 복셀 FV) | ✅ **우리가 크게 앞선다** |
| **실험 앵커** | 슬러리 밀도 2 · porosity 8 · **µ-XCT 볼륨 2** | Minnmann 10 %@300 · Cronau overlap 11–12 % · Bazzoun EIS σ · kim2025 EIS | ✅ **우리 앵커가 더 두껍다** |
| **형상 관측량** | ✅ **Krumbein 구형도 분포 + 배향** | ⛔ **없다** (coverage·morphology 이미지까지) | ⛔ **그들이 앞선다 — 즉시 흡수 대상** (§8-②) |
| **RVE 편향** | ✅ **정량**(전체 vs 서브볼륨 20, τ −4.8 / −10.7 %) | ⚠ 우리는 RVE 편향을 τ 축에서 **안 재 봤다** | ⛔ **그들이 앞선다** |

### ★ 핵심 대비 1 — **"형상을 풀면 τ 가 올라간다"는 우리 σ 축에 어떻게 오는가**

Fig S7 은 **같은 조성·같은 CBD 크기**에서 구 근사 대비 실형상이 τ 를 **1.55–2.40배** 올린다(digitized).
LIB 에서 τ↑ 는 **이온 저항 증가**(공극이 전도상)이지만, 우리 ASSB 에서 대응물은 **공극이 아니라 SE 상의
굴곡도**다.  ⇒ 방향 전이는 이렇게 된다:

> *"AM 을 구로 근사하면 **그 사이를 지나는 상의 경로가 실제보다 곧게** 나온다."*

우리 축에서 그 말은 **σ_ion(SE 망)을 과대평가한다**는 뜻이 된다 — 실제 NMC811 2차입자는 울퉁불퉁해서
SE 가 지나야 하는 목이 더 좁다.  ⚠ **크기 전이는 금지**: (i) LIB pore-전도 ↔ ASSB SE-전도는 위상이 다르고
(ii) 그들의 AM 은 **96 wt%** 라 형상 효과가 최대로 나오는 조성이며 (iii) digitized 다.
★ 그래도 **부호는 명확**하고, 이것이 **우리 σ_ion 이 CONTACT_FREE 상한(CL-81) 위에 있다는 진단과 같은
방향**이라는 점이 중요하다 — **두 결손이 같은 부호로 겹친다.**

### ★ 핵심 대비 2 — **AM 을 얼려 두는 우리 규약의 외부 지지**

우리 MPM scaffold 규약은 **AM 을 DEM 출력 위치에 고정**하고 SE 만 소성 변형시킨다
(근거 4 개: frame[5] · force-chain over-shielding · CFL/OOM · 검증된 300 MPa 골격).
이 논문은 **AM 이 변형할 수 있게 풀어 놓고도** 이렇게 보고한다:

- 본문: *"the secondary particles have suffered from **modest deformations at high pressure due to the
  mechanical properties of NMC111**"*
- 수치(digitized): **두께를 36–42 % 줄이는 동안 Krumbein 구형도 모드가 −0.04 ~ −0.06** 밖에 안 움직인다.

⇒ ★ **"AM 은 거의 안 변한다"가 AM 을 변형 가능하게 만든 모델에서 확인됐다** = 우리 AM-frozen 규약의
**독립 지지**다.  ⚠ 조건: 그들 AM 은 **NMC111 @ E 135 GPa · 96 wt%** 이고, 무른 상이 4–6 wt% 뿐이라
하중을 AM 골격이 진다.  우리 침대는 SE 가 18–50 wt% 라 하중 경로가 다르다 ⇒ **정성 지지, 정량 전이 불가**.

### ★ 핵심 대비 3 — **RVE 크기 편향**(Fig 1B) 이 우리에게 주는 경고

| | uncal | cal | 변화 |
|---|---|---|---|
| τ(전체 볼륨) | 1.522 | 2.379 | |
| τ(서브볼륨 20 평균) | 1.599 | 2.664 | |
| **편향 (서브/전체 − 1)** | **+5.1 %** | **+12.0 %** | **2.4배** |
| **서브볼륨 상대 산포 (σ/μ)** | **±5.4 %** | **±11.6 %** | **2.1배** |

⇒ *"압밀할수록 (a) 작은 RVE 가 τ 를 더 과대평가하고 (b) 실현 간 산포가 커진다."*
우리 RVE 도 이 크기대(30 × 30 µm 급)에 있고, **압밀 후에 σ 를 재는** 것이 표준이다.
⛔ **배수를 옮기지 말 것** (LIB·pore 전도).  ★ 옮길 것은 **"압밀 후 RVE 편향을 압밀 전 편향으로 대신
보고하면 안 된다"** 는 규율과, **우리 다중시드 앙상블이 압밀 후에 더 필요하다**는 설계 함의다.

### frame[5] 위치

- **이 논문 = 전달/패킹 측 + 형상 관측**: LJ+JKR 다구 응집체 → 압밀, 그 위 **TauFactor τ + PNM**.
  **소성·void-fill·응력장 없음**; 결론 절이 스스로 *"cracking … is happening at a scale smaller than the
  secondary particles considered in our model"* 이라고 남긴다.
  ⇒ **우리 MPM 이 메우는 절반이 여전히 비어 있다.**
- **그들이 소유하는 반쪽**: XCT 유래 실형상 · **구형도/배향 관측량** · PNM pore/throat 진화 ·
  **RVE 편향 정량** · 슬러리→건조→압연 사슬의 실험 대조.
- **그들에게 없는 반쪽**: 압력축 · 소성 형상흐름 · 부피보존 void-fill · 응력/변형장 ·
  **접촉망 단위 σ(Holm 협착)** · σ 삼중항(σ_e·k_thermal) · 파괴(Auerbach) · 다중시드 앙상블 ·
  Furnas dip · Heckel · timestep/재하율 보고.

---

## 8. 적용 인사이트 (내 연구에 어떻게)

- ① ★★ **압력축은 여전히 Ngandjong 2021 하나다.**  이 논문은 그 축을 밀지 않았다.
  ⇒ 원고·덱에서 *"LIB 제조 DEM 계보의 압력 창은 0–156 MPa 에서 닫힌다"* 는 문장을 **유지**하고,
  이 논문은 **압력 문단이 아니라 형상 문단**에 인용한다.
- ② ★★ **즉시 흡수: 우리 MPM 에 Krumbein 구형도 분포를 붙인다.**
  방법은 그대로다 — 변형된 SE 상을 낱개로 분리(watershed) → **타원체 피팅** → `(bc/a²)^⅓` → 분포.
  ★ 우리는 **진짜 소성**을 하므로 그들보다 **큰 이동**이 나와야 한다 = **frame[4] 교차검증용 새 관측량**.
  ⚠ 선결: 플래튼 정지 결함 트랙(SR track 2) — 구형도는 **정지 프레임에 걸린다**.
- ③ ★ **"형상 규약은 자유 파라미터다" 의 외부 실패 사례** (§6-B).
  SI 가 **dilation–erosion 인자를 τ 표적에 맞춰 골랐다**고 스스로 적는다.
  ⇒ 우리 CL-25/CL-33 (SDCP 표현부피 18.1배 변동 → 참 직경 구 스탬프로 고정) 의 **가장 좋은 외부 대조**이고,
  *"표현 규약을 런 전에 등록한다"* 는 우리 prereg 문법의 정당화다.
- ④ ★ **τ 브래킷 규약**: *"참값은 두 CBD 규약 사이에 있다"* 는 논문 자신의 문장을 인용해
  우리 **σ_ion 의 CONTACT_FREE 상한 병기**(CL-81) 와 **PTFE/SDCP 이온-상 규약**(CL-49) 을 정당화한다.
- ⑤ ★ **RVE 편향을 압밀 후에 재라** (핵심 대비 3).  우리 σ 코퍼스는 압밀 후 측정인데
  **압밀 후 RVE 편향·시드 산포를 따로 재 본 적이 없다** — 그들 실측은 **두 배로 커진다**고 말한다.
- ⑥ **springback 축**: §3-B-4 의 **0.3 → 3.5 %** 는 우리 `--protocol release` 팔의 **첫 비교 표적**이다.
  ⛔ 값 인용 금지(derived(ours), 가정 3 개).  ★ 그러나 *"CD 40 % 급에서 수 % 수준"* 이라는 **규모 감각**은 쓴다.
- ⑦ **AM-frozen 규약의 외부 지지** (핵심 대비 2) — AM 을 풀어 준 모델이 *"modest deformation"* 을 보고한다.
- ⑧ **비용 감각**: 형상 해상(1차구 62 개/입자)은 **압연 비용을 거의 안 올렸다**(9–37 h vs 20–40 h).
  비용은 **슬러리 단계**(5 h → 24 h)에서 났다.  ⇒ 우리가 AM 을 다구화한다면 **압밀보다 초기 패킹이 병목**이다.
- ⑨ **데이터**: 이 카드의 §3-B(porosity 12+8 점) · §3 표(τ 12 점 + XCT 4 점) · §5 Fig S7(8 점) ·
  Fig 5(구형도 4 피팅) 을 `docs/data/` 로 내릴 때 **행마다 stated / digitized / derived(ours) 태그 필수**.
  ⚠ `densification_porosity_db.csv` 에 넣을 때 **pressure 열은 비워 두고**(N/A) CD 열을 쓴다 —
  MPa 가 **없다**는 사실이 이 논문의 데이터 지문이다.

---

## 9. 인용 가능 문장 (deck/paper용)

- "Xu et al. (2023, Franco group / ARTISTIC) replaced the spherical active-material particles of their
  earlier calendering digital twin with **secondary particles whose 3D shape is taken directly from
  synchrotron µ-CT**, each rebuilt as a cohesive cluster of about sixty 1.59 µm primary spheres held
  together by an intra-particle JKR bond, and used it to simulate slurry, drying and calendering in LAMMPS."
- "The upgrade is a **shape model, not a plasticity model**: the primary spheres remain rigid, the contact
  law is elastic-plus-adhesive (JKR), and the secondary particle changes shape only by **rearrangement of
  its own sub-particles**. It therefore occupies a third category between a rigid-sphere DEM and a
  true plastic continuum."
- "Across a 36–42 % thickness reduction, the fitted mode of the Krumbein sphericity distribution of the
  NMC111 secondary particles moves by only **0.04–0.06** — a model that is free to deform the active
  material concludes that the active material barely deforms."
- "At matched porosity the realistic-shape electrode has a tortuosity factor **1.6–2.4 times higher** than
  the spherical-particle model of the same formulation, and the gap **widens as the electrode is
  calendered** (1.55× at 49 % porosity, 2.40× at 35 %)."
- "The same reconstructed microstructures give tortuosity factors that differ by **a factor of 1.7 to 3.2**
  depending only on whether the carbon-binder domain is counted as part of the conducting phase, and the
  authors state explicitly that **the true value lies in between**. A tortuosity factor is not a material
  property until the conducting-phase convention is declared."
- "Their tortuosity validation is **not independent**: the Supplementary Information states that the
  dilation–erosion factor used to close the artificial gaps between stacked primary spheres was selected
  from {1, 2, 3} voxels **because a factor of 2 gives 2.47, closer to the µ-CT value of 2.65**, and that
  this choice was then applied to all simulation results. The porosity comparison, which is volume-conserving
  by construction, remains an independent check."
- "Whole-volume tomography gives a tortuosity factor **4.8 % lower (uncalendered) and 10.7 % lower
  (calendered)** than the mean of twenty model-sized sub-volumes cut from it, and the sub-volume scatter
  grows from ±5.4 % to ±11.6 % on calendering — the representative-volume bias of a microstructure model
  is not a constant; it **doubles when the electrode is densified**."
- "Unlike its predecessor, this model reports **no calendering pressure at all**: the only pressure in the
  paper is the 10⁵ Pa barostat of the slurry equilibration, and the process axis is the thickness-reduction
  degree (0–42 %). The pressure axis of this literature lineage therefore still ends at the 156 MPa of
  Ngandjong et al. (2021) — below our Heckel knee and far below our 300 MPa cold-press operating point."

---

## 10. 주의/한계 (over-claim 방지)

- ⛔⛔ **압력축 없음** (1순위).  본문·SI 전수 grep 에서 `MPa` **0 회**.  **CD(%) 를 MPa 로 환산하지 말 것** —
  Ngandjong 2021 의 곡선을 빌리는 것도 안 된다(같은 96:2:2 인데 **압연 전 porosity 가 5.4 %p 다르다**).
- ⛔ **floor 로 읽지 말 것** — 곡선이 **가파른 채로 끝난다**(마지막 구간 dε/dCD ≈ −0.9 %p/%).
  20.4 % / 25.0 % 는 **마지막 점**이지 바닥이 아니다.  **"강체구 floor 사다리"에 넣지 말 것.**
- ⛔ **LIB (액체전해질)** — 이온 채널이 **공극(τ)** 이라 τ 의 **절대값과 부호**를 우리 ASSB 로 전이 금지.
- ⛔ **τ 검증은 독립이 아니다** (§6-B) — dilation–erosion 인자가 **τ 표적에 맞춰 선택**됐고 모든 결과에 적용됐다.
  ⇒ *"τ 가 실험 검증됐다"* 를 DL 3 부작이 상속한 근거로 재인용할 때 **이 문장을 함께 달 것**.
- ⚠ **PNM 비교에 해상도 교락** — 모델 복셀 **0.25 µm** vs XCT **0.642 µm** (2.6배).  본문 스스로
  *"most likely due to the smaller voxel sizes"* 라고 적는다.  ⇒ *"모델 공극망이 더 복잡하다"* 는 **물리 결론이 아니다**.
- ⚠ **소성 없음** — JKR = 탄성 + 점착.  1차구는 영구히 강체 Ø1.59 µm.  **형상 변화는 재배열이지 소성이 아니다.**
  변형의 세기는 항복응력이 아니라 **γ_intra(수치 구속)** 가 정한다.
- ⚠ **γ_AM-intra ≈ 1000 J/m² 는 물성이 아니다** (derived(ours) 환산).  실 NMC 표면에너지의 ~10³ 배.
  **값 전이 금지, 구조만 전이.**
- ⚠ **재현 불가 요소 3 개**: **timestep 미기재 · 플래튼 속도 미기재 · 시드/앙상블 미기재.**
  ⇒ **준정적성(마하수) 검산을 할 수 없다** — Ngandjong 2021 에서는 할 수 있었다(V/c 3×10⁻⁷–1.4×10⁻⁶).
- ⚠ **내부 불일치 4 건** (전부 논문이 화해시키지 않음):
  ① 건조 porosity **50.60 %**(본문) vs **47.35 %**(Fig 3A/3E) ·
  ② 슬러리 박스 **80×80×120 µm³**(본문) vs **80×80×200**(Fig 2 2행) vs **30×30×75**(Fig 2 3행) ·
  ③ SI 의 *"96 %-AM **30.51 %** compression"* 이 Fig 3A 의 CD 목록에 없고 그 τ=2.47 은 **CD 32.68** 자리에 앉는다 ·
  ④ ρ_CBD 0.95 g/cm³ 를 본문은 **슬러리(6.2 µm)** 입자에 붙이는데 **질량수지는 건조(1.3 µm)** 에서만 닫힌다.
- ⚠ **ν_CBD 0.5 → 0.3 변경이 설명되지 않는다** — Ngandjong 2021 에서 *"비압축 CBD"* 는 핵심 설정이었다.
  의도된 변경인지 누락인지 **미기재**.
- ⚠ **배향은 음성 결과** — *"quite random and it is difficult to identify a clear variation pattern"*.
  **압연이 입자를 눕힌다는 주장을 이 논문에서 인용하지 말 것.**
- ⚠ **점도 검증이 빠졌다** — 이전 논문들(ref [22])과 달리 *"we were unable to perform the viscosity
  simulation"*.  ⇒ 슬러리 단계 검증은 **밀도 2 점**뿐.
- ⚠ **µ-XCT 는 96:2:2 만** 찍었다.  94:3:3 의 미세구조 검증은 **없다** (porosity 4 점뿐).
- ⚠ **τ 방향 분해 없음** — 단일 값.  Ngandjong 2021 은 τ_x/τ_y/τ_z 를 따로 냈고 거기서 **z 가 항상 최대**였다.
- ⚠ **보충 동영상 3 편은 내용 미확인** (§5-A) — 디코더 없음, 캡션도 없음.
- ⚠ **digitized 값 전부 TREND** — 캘리브레이션 잔차는 ≤0.02 %p (Fig 3A) 로 작지만,
  겹친 마커(CD=0 의 exp/sim, Fig 3B 의 por≈47 군집)는 **정밀도가 훨씬 낮다**.

---

## 11. 미해결 / 다음에 할 것

1. ⬜ ★★ **우리 MPM 에 Krumbein 구형도 분포 붙이기** (§8-②).  선결 = SR track 2 (플래튼 정지 결함).
   ★ 이 논문이 **비교 기준선**을 준다: *"AM 은 −0.04 ~ −0.06"* ⇒ 우리 SE 는 그보다 크게 움직여야 정상.
2. ⬜ ★ **압밀 후 RVE 편향 측정** (§8-⑤) — 우리 침대에서 서브볼륨 앙상블을 잘라 τ·σ 의 크기 편향과
   산포가 압밀 전후로 어떻게 변하는지.  **GPU 불요**(기존 복셀 출력에서 크롭).
3. ⬜ **`--protocol release` 팔** — springback 축 (§8-⑥).  ⚠ 선결 = SR track 2.
4. ⬜ **ARTISTIC 온라인 계산기에서 이 모델의 실제 입력덱 확보** — **timestep · 플래튼 속도**가
   거기 있을 수 있다.  두 값이 없으면 이 논문의 준정적성을 판정할 수 없다.
5. ⬜ **동영상 3 편 내용 확인** — 디코더가 있는 환경에서 프레임 추출.  현재 카드는 **컨테이너 사실만** 적었다.
6. ⬜ ★ **계보 정리 완료 여부**: 이 카드로 F-DL 계보의 **물리 원점이 정본에 들어왔다**.
   남은 미확보 = `ngandjong2021` ref [39–41] (E_NMC 135 GPa 의 출처 3 편, Xu/Zhao 그룹) —
   ⚠ 우리 E_CAM 140 GPa 의 출처와 **같은 계열인지 미확인**.

---

## 🗨️ Q&A 로그
<!-- "Q&A 작성해줘" 트리거 시 직전 질문/답 누적 -->

---

## 🔗 자매 논문 · 이 카드가 계보에 대해 확정한 것

### (a) `papers/ngandjong2021_dem_calendering_digital_twin.md` — **압력축 판정의 연장**

그 카드 §3-B-3 은 *"Ngandjong 2021 은 우리 압력축의 앵커가 아니라 경계다 … 그 축은 0–156 MPa 로
끝난다"* 로 닫혀 있다.  **이 카드가 그 결론에 붙이는 한 줄**:

> ★ **그리고 그 경계는 후속편에서 넓어지지 않았다 — 없어졌다.**  같은 그룹이 **같은 압연기(BPN250),
> 같은 라인속도(0.54 m/min), 같은 롤온도(60 °C)** 로 2 년 뒤에 낸 `xu2023_realistic_am_shape_cgmd_calendering`
> 은 **압연 압력을 한 번도 보고하지 않는다**(본문·SI 전수 `MPa` 0 회; 유일한 `Pa` 는 슬러리 배로스탯 10⁵ Pa).
> 공정 축은 **CD 0–42.2 %** 뿐이고, 그 축은 **포화하지 않은 채 끝난다**(마지막 구간 dε/dCD ≈ −0.9 %p/%)
> 라서 Ngandjong 이 줄 수 있었던 **floor 판정마저 줄 수 없다**.
> ⇒ **계보 5 편(이 둘 + DL 3 편) 중 MPa 축을 가진 것은 Ngandjong 2021 하나뿐이고, 그것으로 확정이다.**
> 우리 `P_y = 138 MPa` 와 생산점 **300 MPa** 로 옮길 수 있는 압력 값은 **여전히 0 개**다.
> ★ 다만 Xu 2023 은 **CD 축을 21.6 % → 42.2 % 로 거의 두 배 늘렸고**(derived(ours) 환산),
> 그 축은 **우리 MPM `hold`(변위 제어)와 같은 종류**라 *"모델↔모델"* 비교에는 오히려 더 쓸 수 있다.

### (b) DL 3 부작 — **ref [36] / ref [33] 의 자리가 이제 채워졌다**

| 카드 | 그 카드의 번호 | 이 카드가 확정한 것 |
|---|---|---|
| `galvezaranda2024_time_dependent_dl_calendering_microstructure` | **ref [36]** | DEM 물리 = **LAMMPS + LJ + JKR**, E/ν/γ/k_t/μ_t/η 전수 확보.  ⛔ **timestep·플래튼 속도·COR·압력은 여기에도 없다** |
| `galvezaranda2025_paml_vgg16_dem_slurry_drying` | **ref [33]** | 그 카드 §12-2 의 질문 4 개 답: ① 접촉법칙 = **LJ+JKR**, E·ν 는 Table 1, **COR 없음**, μ_t = 0.5 ② 건조 = **CBD bead Ø6.2 → 1.3 µm 순간 수축 + FF 전면 교체(LJ 우물 ×10⁶)** ③ **압력 축 없음** ④ 실험 τ·porosity 의 절대값·오차는 §3-B / §3 표 |
| `vijay2025_hybrid_cgmd_dl_slurry_microstructure` | §12-1 *"답은 ref [33] Xu 2023 에만 있다"* | ✅ 답: **건조 수축 규약이 같다** (Ø6.2 → 1.3 µm).  ⇒ 그 카드가 걱정한 대로 **출력이 (x,y,z) 뿐인 surrogate 는 이 축을 원리적으로 얼린다** |

★ **세 카드 공통으로 갱신해야 할 문장**: *"확보 1순위 / 정본에 없음"* → **확보 완료**.
★ 그리고 **한 줄 경고를 세 카드에 추가**해야 한다 — *"상속받은 'τ 실험 검증'은 **독립 검증이 아니다**
(dilation–erosion 인자가 τ 표적에 맞춰 선택됨, §6-B)"*.  porosity 상속은 **유효**하다.

> 🔗 **관련 카드 (2026-11-16 한 줄 추가)**: [`xu2023_dem_bonded_particle_fracture_calendering`](xu2023_dem_bonded_particle_fracture_calendering.md) = 같은 1 저자 · 같은 해의 **다른 논문** (Xu 외, *Batteries & Supercaps* 6 (2023) e202300371) — 이 카드를 ref [44] 로 인용하고 이 카드의 건조 모의 결과에서 처음 구조 (1.59 µm 1 차 구 응집체) 를 가져와 LIGGGHTS 로 1 차 구 사이에 끊어지는 결합 (BPM · 강도 0.1 / 0.038 GPa) 을 넣고 0–157.7 MPa 로 눌렀다 뺀다 (입자 E 는 135 GPa 가 아니라 최대 압력에 맞춘 5 GPa) · ⚠ 위 (a) 의 'MPa 축 = Ngandjong 2021 하나' 는 계보 5 편 안의 말이고, 이 논문은 같은 BPN250 · 0.54 m/min · 60 °C 로 실험 80 · 150 MPa · 모의 0–157.7 MPa 를 보고한다.
