Repository: yonghoon7153-source/Yonghoon-DEM-DFT

# 📚 LITDB — 문헌 단일 시스템 (**SE·DFT 축 + DEM·MPM 축, 두 트랙**)

> **앞으로 논문은 여기서만 본다.** 여러 곳(db/literature, kb/papers, db/properties, Excel)에 흩어진 문헌을 한 곳에서 생각·참고·비교하기 위한 통합 MD 시스템.

## 왜 트랙이 둘인가
`INDEX.md` 는 argyrodite 전해질 축이라 접촉역학·MPM·건식전극 digest 가 들어갈 자리가
없다. 그래서 한때 64편이 **어느 인덱스에도 없었다**(open_items #7). 축을 나눠 그 구멍을
닫았고, 한 분모로 세면 “159편 중 98편 미언급” 같은 **가짜 미결**이 나온다
(`comparison_vs_ours.md:8`). 분리는 실측 근거가 있는 결정이다 — 합치지 말 것.

⚠ 이 표의 **편수는 적지 않는다.** 손으로 쓴 수는 반드시 낡는다(README 자신이 세 번 틀렸다).
현재값은 `python3 tools/litdb/build_index.py --check` 로 본다.

File: litdb/papers/yano2024_eepa_binary_mixture_plasticity_compression_dem.md (part 2 of 2)
# 소성 변형성이 다른 두 성분 혼합 분말의 단축 압축 — EDEM-EEPA DEM (3D · 단분산 50 µm 구 3,077 개 · 물성은 모두 NCM111 (E 만 절반 71 GPa) · 접촉 소성비 λp 만 다름: '탄성 입자' 0.38 (NCM 값) / '소성 입자' 0.70 (Li₃PS₄ 값) · 이종 접촉 λp* = 1 − E₁*/E₂* = 0.60 을 새로 정의) · 300 MPa → 0.02 s 유지 → 제하 · S-S 곡선 · 압축 에너지 (Ee · Ep · FW) · 공극 · 배위수 · 접촉 종류별 수 · 면적 + NCM–Na₂SO₄ (황화물 SE 의 모델 물질) 정제 실험 대조 — 矢野 Yano · 大崎 Ohsaki (교신) · 仲村 Nakamura · 綿野 Watano (粉体工学会誌 J. Soc. Powder Technol., Japan 2024)
| Heckel | 없음 | DEM 순수 SE P_y 138 MPa (σ_y_eff 46 MPa) | 비교 불가 (압력 한 점) |
| 차원 | 3D | 3D (DEM · MPM) | 같음 |

### 7b. ★ 랩 기준과 나란히 (판정 없이 · **랩 표준과 다른 문헌 값 = 다른 재료 · 다른 상태**)

| 우리 랩 기준 (고정) | 이 논문에서 나란히 놓을 수 있는 값 | 왜 같은 축이 아닌가 |
|---|---|---|
| 순수 SE (LPSCl) 기공률 **10–13 %** (≈ 300 MPa) | 없음.  '모두 소성 입자' DEM 공극 0.311 (Vp 1 · 300 MPa · 시점 [미확인]) · 실험 혼합 최소 0.256 (Na₂SO₄ 72.2 vol%) | 0.311 = λp 0.70 을 단 **NCM** 단분산 구 · 0.256 = 모델 물질 혼합 → 랩 표준과 다른 문헌 값 |
| LPSCl 진밀도 **1.64 g/cm³** | 없음 (LPS · LPSCl 밀도 값 없음) · 실험 진밀도 [미확인] · 조성 환산이 함의하는 밀도비 ρ_NCM/ρ_Na₂SO₄ 2.60 [카드 산술] | — |

### 7c. ★ 18 배 연화와 견줄 자리 (frame [2])
- 이 논문은 **연화하지 않고 (오히려 계산비로 절반만 줄여)** 300 MPa 에서 공극 0.31–0.38 [벡터 판독] — 같은 계의 실험 0.26–0.29 보다 **성기다**.  frame [2] 의 *"연화 안 한 강체구 + 접촉 소성만으로는 ~20 % 아래로 못 간다"* 와 같은 방향의 외부 사례 하나 (⚠ 단분산 · 모델 물질 · 시점 [미확인] — 크기는 인용 금지).
- ★ **함정 (우리 해석에 직결)**: E₂ 고정에서 λp 0.38 → 0.70 은 하중 강성 k₁ 을 **2.07 배** 낮춘다 — 그림 4 의 '소성 입자가 많을수록 더 눌린다' 는 **접촉 소성 (잔류 겹침) 과 하중 연화가 섞인 결과**다 [카드 추론].  우리 DEM 의 18 배 연화도 '눌림' 을 키우는 손잡이라, *"소성을 넣었더니 더 치밀해졌다"* 는 문헌 문장을 읽을 때 E₁ · E₂ 중 무엇을 고정했는지 먼저 본다.
- 되돌아옴 쪽: 연화 없는 EEPA DEM 이 실험보다 **2–3 배 큰 Δε** (0.081–0.088 ↔ 0.028–0.038) [카드 산술] — 저자 해석은 재배열 · 초기 높이 (§5.6) · 실험은 잔류 응력 상태.

### 7d. frame [4] / [5]
- **frame [5]**: 이 논문은 **역학 · 충전의 일부 (접촉 소성 · 에너지 · 접촉 망)** 를 갖고, **형상 소성 · 공극 채움 유동 (MPM 몫)** 과 **수송 (접촉망 σ)** 은 없다 — 접촉 면적 (그림 12) 이 수송 쪽으로 넘어갈 다리이지만 σ 계산은 없다.
- **frame [4]**: DEM 을 실험에 **맞추지 않았다** (0 맞춤) → 경향 일치는 독립 교차 확인에 가깝고, 절대값 차 (공극 0.08 · Δε 2–3 배) = 모델 한계의 정량 (저자: 재배열 · 형상 · 균열 · PSD).  단, 이종 규칙을 실험이 가려내지는 않았다 (§3f-8).

---

## 8. ★ 자세한 분석 — 우리 계획에 무엇을 주나

(우리 계획 = 단단한 AM (NCM) + 무른 SE (LPSCl) 복합 양극을 ≈ 300 MPa 로 누르고 압력을 빼는 과정을 한 모델로.  랩 기준 (순수 SE 기공률 10–13 % · LPSCl 진밀도 1.64 g/cm³) 은 고정 · 판정하지 않는다.)

| 이름 | 이 논문이 주는 것 | 못 주는 것 · 재료 · 차원 · 조건 차이 |
|---|---|---|
| **단계 0** (기공 연산자 · 판정 기준 결과 전 등록) | ★ 공극 연산자의 꼴: **중심이 영역 안인 구의 부피 합 ÷ 영역 부피 · 벽 영향 빼려고 지름 · 높이 0.8 배 원통** (p.148) — 겹침 이중 계산 (우리 ε_sphere 와 같은 규약 [카드 추론]) · 이 논문이 **시점 (누른 채 / 뺀 뒤) · 실험 공극 측정법 · 진밀도**를 안 적어서 실험–계산 차 0.08 을 해석할 수 없게 된 반례 → 우리 등록에 연산자 · 영역 · 시점 · 밀도 기준을 같이 적을 근거 | 값은 단분산 모델계 — 판정 기준 값으로 쓰지 않는다 |
| **단계 1** (입자별 속도장 3D 메모리 · 장 수) | 없음 (DEM) · 규모 감각만: 3,077 입자 · 다이 18 d | — |
| **단계 2** (2D MPM 코드 · 단위 시험) | 없음 | — |
| **단계 3** (2D 접촉 표현만 바꿔 누르는 힘 비교) | 설계 꼴 하나: **같은 입자 · 같은 조성 (Vp 0.5) 에서 이종 접촉 규칙 하나 (λp,E−P 0.38 · 0.60 · 0.70) 만 바꿔 S-S 를 비교** → 재하는 거의 같고 제하 Δε 만 0.097 · 0.081 · 0.074 [벡터 판독] · 조성 효과 (Vp 0 → 1) 의 ≈ 1/4 [카드 산술] — '접촉 표현만 바꾼 시험' 의 보고 방식 (재하 · 제하 · 잔류를 따로) | 2D 아님 · MPM 아님 · 강성 대비 2 배뿐 — 우리 시험의 크기 예측에는 못 쓴다 |
| **단계 4** (3D 순수 SE 붓고 눌러 항복 세기 하나를 실험 기공에 맞춤) | 출발 상태 만드는 법: 원통 위 **무작위 생성 → 자연 충전 (중력)** · 구름 마찰이 작으면 초기 충전을 **점착 (f₀)** 이 정한다 (p.149) · 저자: 느슨한 부피밀도도 맞춰야 한다 (p.150) — 우리도 출발 충전율을 결과 전에 적는 이유 | 순수 SE 없음 · 항복 세기 없음 · '소성 입자' 는 NCM 물성 |
| **단계 5** (3D 복합 AM + SE 압축) | 이원 혼합의 **조성 경향**: 잔류 변형률 · 배위수 · 공극이 Vp 에 거의 선형 · 순물질 끝값의 선형 보간으로 배위수 ≤ 0.8 % · 공극 ≤ 0.016 오차 [카드 산술] · 접촉 종류 몫 = 무작위 혼합 이항 기대값 (±2.3 %p) · 종류별 접촉당 면적은 조성 무관 — **결과 전 대조 항목** 후보 (같은 크기 · 같은 강성 대조 팔을 만들면) | 우리 복합은 크기비 4–12 · 강성비 6–7 배 · 실제 소성 SE → 선형 보간 · 이항 몫이 그대로 성립한다고 가정하지 않는다 |
| **단계 6** (압력 빼고 되돌아옴) | ★ **관측량**: 진변형률 ln(h/h₀) 의 최대 · 0 MPa 잔류 · **Ee (제하 곡선 아래) · Ep · FW (위 · 아래 펀치 힘 차)** · Ep/Ee — 같은 300 MPa 라도 총 에너지가 조성에 따라 6.6 → 8.9 mJ · FW 몫 26–28 % [카드 산술] · 규모 감각: DEM Δε 0.081–0.088 · 실험 (모델) 0.028–0.038 + **잔류 응력 8–34 MPa** · 유지 0.02 s 를 둔 하중 이력 | 재료 · 크기 다름 · 실험 잔류 변형률은 잔류 응력이 남은 상태 · 배출 · 다이 이형 없음 · 다른 정본 카드의 실제 SE 값 (miss2026: 단일상 Li₅.₅PS₄.₅Cl₁.₅ 다이 안 회복 1.6 % @ 300 MPa — 비교 문서 F-SB1) 과 같은 축 아님 |
| **단계 7** (눌린 구조의 형상 · 피복 · 수송) | 접촉 종류별 수 · 면적 · 접촉당 면적 (탄성–탄성 69–75 · 탄성–소성 114–123 · 소성–소성 149–155 µm²) · 이종 접촉 면적이 중간 조성에서 최대 (위로 볼록) — AM–SE 계면 면적을 조성 함수로 보는 그림 꼴 | 수송 계산 없음 · 면적 = 겹침 교차원 (기하) — Tabor · 소성 면적 아님 · 단분산 |
| **후보 D0** (지금 DEM: 구 · 탄성-이력 · 무른 E) | 같은 층의 외부 사례: 비선형 EEPA · **연화 없음 (E 절반)** → 300 MPa 공극 0.31–0.38 · 실험 0.26–0.29 · 저자 스스로 *"soft sphere … 配位数や接触面積は実験と定量的に一致するわけではない"* · **λp ↑ = 하중 연화 동반** (§7c) | 우리 연화 18 배 · 선형 이력 · 크기비 · 재료 다름 |
| **후보 A′-0** (MPM 판 · 벽 · AM 자리에만 접촉 규칙) | 벽 마찰의 크기 감각: 다이 마찰 손실 **FW = 총 압축 에너지의 26–28 %** (지름 18 d 다이 · μs 0.5) [카드 산술] · 벽 점착 무시가 실험 잔류 응력을 못 내는 이유 후보 (저자: 다이 내벽 부착) — 판 · 벽 규칙이 내야 할 관측량 (위 · 아래 판 힘 차) | MPM 아님 · 벽 마찰 값 [미확인] |
| **후보 A** (MPM: AM 강체 + SE 한 속도장) | 없음 | — |
| **후보 A′** (MPM: 입자별 속도장 · 다물체 마찰) | 없음 | — |
| **후보 B** (입자별 FE + 접촉) | 없음 (형상 · 균열 무시를 저자가 한계로 듦 — B 가 채울 칸) | — |
| **후보 C** (큰 변형 접촉 DEM — MDR 류) | 없음 · EEPA 는 큰 변형 법칙이 아니다 · 이 논문의 대표 겹침 δ/D 1.8–4.0 % [카드 산술] — 작은 겹침에 머문 사례 | — |
| **후보 C′** (항복 캡 탄소성 접촉 DEM — Thornton–Ning · 다접촉) | ★ **이종 접촉 매개변수 규칙**: 두 재료의 하중 · 제하 환산 영률을 식 (7) 로 합쳐 λp* = 1 − E₁*/E₂* (E₂ · ν 같으면 (1 − λp) 의 조화평균) — AM–SE 쌍의 소성 매개변수를 정할 때 쓸 규칙 후보 · 단 실험이 이 규칙을 가려내지 않았다 (S-S 민감도 작음) | EEPA 는 항복 캡 없음 · 다접촉 보정 없음 |
| **후보 M0** (균질화 압밀 — 캡 소성 · Heckel) | 혼합 규칙 근거: 배위수 · 공극의 **순물질 선형 보간** (p.151) · 벌크 서술자 Ep/Ee (1.16 → 2.43) · 이종 혼합 압축 매개변수와 조성의 선형 관계 [17 Berkenkemper 2023 · 카드 없음] | 한 압력 · 압밀 곡선 · Heckel 없음 |
| **U0** (접촉 끈 것과 같은지) | 없음 | — |
| **U1** (입자 하나 압축 · 해상도) | 없음 (그림 1 은 두 입자 접촉 법칙 곡선 — U3 쪽) | — |
| **U2** (경사면 마찰) | 없음 · 마찰 보정 안 함 (p.147) | — |
| **U3** (단단한 구를 소성 블록에 눌렀다 떼기) | ★ **DEM 접촉 법칙 쪽 기준선**: 그림 1 = 두 입자 재하 · 제하 · 잔류 겹침 — 잔류 겹침비 δp/δ_max = **λp^(2/3)** (0.38 → 0.525 · 0.70 → 0.788 · 벡터 판독과 1 % 안) · 나노압입 깊이비 (h_f/h_max) 와 EEPA λp 의 대응은 원문에 없다 — 대응 규칙을 결과 전에 정할 자리 (§6-e) | MPM U3 의 수치 표적 아님 (조건 미기재 · §3f-9) |
| **U4** (판 분리) | 제하 끝 펀치가 접촉 없이 되돌아가는 S-S (0 응력 수평선) · 실험은 분리 전 잔류 응력 8–34 MPa — 판 분리 조건 (0 응력 · 벽 점착) 을 나눠 볼 근거 | 벽 점착 모델 없음 |
| **U5** (비슷한 강성 입자 충돌 · 다물체) | 반발 계수 0.25 · 감쇠식 (12)–(15) · 접선 ζ_tm 0.67 (2/3 근거 [23, 24]) — 입력 꼴 | 충돌 시험 없음 |
| **U6** (작은 조밀 충전 해상도 수렴) | 없음 (DEM · 해상도 · 시드 반복 보고 없음) | — |
| **R1** (AM 이 움직이고 하중을 나눠 짐) | 두 종 다 움직임 · '탄성 입자 망' 해석 (Vp 0.25) — 하중 몫 정량 없음 | 강성비 2 배 · 같은 크기 |
| **R2** (미끄럼 · 분리) | Coulomb (μs 0.5 · 보정 안 함) · 구름 0.01 · 점착 가지 (상수 f₀) · 벽 점착 무시 | — |
| **R3** (SE 입자 경계 기억) | 접촉마다 δp 이력 (EEPA) — 입자 경계 · 형상 기억은 없음 | — |
| **R4** (탈압 · 되돌아옴) | **있음** — S-S 제하 · 잔류 변형률 · Ee · Ep/Ee · 실험 잔류 응력 | 값 전이 금지 |
| **R5** (맞추는 값은 모델마다 하나) | 이 논문 DEM 은 **0 맞춤** (λp 문헌 · 마찰 보정 안 함) — 대신 실험과 절대값이 0.08 (공극) · 2–3 배 (Δε) 어긋났고 저자는 느슨한 부피밀도 맞춤을 숙제로 남김 (p.150) | — |
| **R6** (SE 입자 형상 변형) | 없음 — 구 · 겹침 (*"soft sphere model"*) | 저자가 한계로 명시 |
| **R7** (AM 파괴) | 없음 — *"割れ … を無視"* (p.150) · 고압 파쇄는 서론에서만 (p.144) | — |
| **결과 전 대조 항목** | 같은 크기 · 같은 E₂ 의 '이원 λp' 대조 팔을 우리 DEM 으로 만든다면: 접촉 종류 몫 = 이항 기대값 · 종류별 접촉당 면적 조성 무관 · 배위수 선형 보간 — 결과 전에 적어 둘 수 있는 기대 (이 논문 경향) | 실제 AM–SE 복합의 기대값 아님 |

---

## 9. Figure set ★ (크롭 64 장 — `litdb/figures/yano2024_eepa_binary_mixture_plasticity_compression_dem/`)

| 그림 · 표 | 내용 | 파일 | 우리 활용 |
|---|---|---|---|
| Fig. 1 | EEPA 힘–겹침 곡선 (λp 0 · 0.38 · 0.70) · 재하 · 제하 화살표 · 끌림 바닥 | `fig_1.png` (다시 자름) | U3 꼴 · λp ↔ 잔류 겹침 · k₁ = (1 − λp)k₂ |
| Fig. 2 | 압축 에너지 해석 모식 (FW · Ep · Ee) | `fig_2.png` (다시 자름) | 단계 6 관측량 정의 |
| Fig. 3 | 압축 뒤 층 스냅샷 다섯 (Ve:Vp) · 빨강 파선 = Vp 0 높이 | `fig_3.png` (다시 자름) | 혼합 · 치밀화 그림 꼴 |
| Fig. 4 | S-S 곡선 (Vp 0–1) | `fig_4.png` (캡션 넣어 다시) | 최대 · 잔류 변형률 |
| Fig. 5 | S-S 곡선 (λp,E−P 0.38 · 0.60 · 0.70 · Vp 0.5) | `fig_5.png` (다시 자름) | 접촉 규칙만 바꾼 시험 꼴 (단계 3) |
| Fig. 6 | 실험 S-S (NCM–Na₂SO₄ · Vp 0 · 0.224 · 0.527 · 0.722) · 잔류 응력 평탄부 | `fig_6.png` (캡션 넣어 다시) | 실험 제하 · 잔류 응력 |
| Fig. 7 | 잔류 변형률 vs 소성 몫 (시뮬 · 실험) | `fig_7.png` (캡션 넣어 다시) | ⚠ 기울기 귀속 (§3f-1) |
| Fig. 8 | 압축 에너지 (FW · Ep · Ee) vs Vp | `fig_8.png` (캡션 넣어 다시) | 에너지 분해 |
| Fig. 9 | Ep/Ee vs Vp | `fig_9.png` (손 크롭 — 도구가 놓침) | 벌크 소성 서술자 |
| Fig. 10 | (a) 공극 (시뮬 · 실험) (b) 배위수 vs Vp | `fig_10.png` (캡션 넣어 다시) | 선형 보간 · 정의 (§3f-3) |
| Fig. 11 | 접촉 수 (종류별 누적 막대) | `fig_11.png` (다시 자름 — 도구는 그림 12 를 자름) | 무작위 혼합 기준선 |
| Fig. 12 | 접촉 면적 (종류별) vs Vp | `fig_12.png` (다시 자름) | AM–SE 계면 면적의 조성 함수 꼴 |
| 표 1 | 입자 · 기하 · 계산 설정 | `tab_1.png` | 입력 |
| 표 2 | EEPA 매개변수 | `tab_2.png` | λp · f₀ · 지수 · ζ_tm |
| 표 3 | Na₂SO₄ 분쇄 조건 | `tab_3.png` | 실험 재현 |
| 식 (1)–(29) | 번호마다 한 장 | `eq_01_translational_motion.png` … `eq_29_contact_radius_squared.png` | 보고서 DEM 절 (EEPA · 이종 규칙 · JKR f₀ · 진변형률 · 접촉 면적) |
| 근거 문단 20 | 카드가 숫자 · 정의 · 단정의 근거로 인용한 문단 | `txt_p01_…` … `txt_p09_…` (아래) | — |

근거 문단 크롭 (인쇄 쪽 = PDF 쪽 + 143 · 파일 이름의 p 는 **PDF 쪽**): `txt_p01_abstract_plasticity_contact_area` (초록) · `txt_p02_mixed_plasticity_no_theory` (p.145 동기) · `txt_p03_ncm_props_e_halved_edem_e1_input_f0` (p.146 E 절반 · E₁ 입력 · x · Δγ · f₀) · `txt_p03_eepa_constant_adhesion_wall_ignored` (p.146) · `txt_p04_lambda_p_038_070_060_friction_uncalibrated` (p.147 ★ 의도) · `txt_p04_fill_25mms_300mpa_hold_unload` (p.147 · 두 단에 걸친 한 문장을 이어 붙임) · `txt_p05_void_fraction_cn_definition` (p.148) · `txt_p05_soft_sphere_not_quantitative` · `txt_p05_no_shape_psd_qualitative_only` (p.148 ★ DEM 한계) · `txt_p05_experiment_na2so4_model_25kn` (p.148) · `txt_p06_monodisperse_rearrangement_small` · `txt_p06_lambda_ep_effect_small_06_adopted` · `txt_p06_exp_sim_strain_rearrangement_recovery` (p.149) · `txt_p07_residual_stress_slopes_high_pressure_applicable` (p.150 ★ 기울기 · 적용 범위) · `txt_p07_energy_ep_fw_up_ee_down_wall` · `txt_p07_ep_ee_similar_to_single_material` (p.150) · `txt_p08_packing_vp_small_cn_up_linear_interp` · `txt_p08_contact_fractions_549_509` · `txt_p08_contact_area_trends_battery` (p.151) · `txt_p09_conclusion_vp025_plastic_dominant` (p.152 ★ 결론 오기).

## 10. Post-processing ★
- **원문**: S-S (펀치 응력 vs ln(h/h₀)) · F-d 곡선 넓이로 FW · Ee · Ep · 중앙 0.8 영역의 공극 · 배위수 · 전체 층의 접촉 수 · 교차원 면적 합 (식 28–29) · 실험은 장치 변형 보정 · 선형 보간 비교 · 오차 막대 없음 · 반복 · 시드 수 [미확인].
- **이 카드**: 그림 1 · 4–12 벡터 경로 판독 (`digitized.csv` 128 행) · 그림 7 최소제곱 기울기 · 무작위 혼합 이항 기대값 · 접촉당 평균 면적 · 대표 겹침 · 2A/S · 선형 보간 오차 · λp* 재현 · f₀ 검산 · 관성수 · Rayleigh 시간 · 실험 최대 응력 · 조성 환산 밀도비 (§3e).

## 11. 비판 / 주의 / 한계 ★ (over-claim 방지)

1. **'소성 입자' 는 SE 가 아니다** — Li₃PS₄ 의 λp 만 단 NCM 물성 구 (같은 크기 · 밀도 · E₂ · ν).  결과를 'NCM–LPS 복합' 으로 읽지 않는다.
2. **소성 손잡이 = 연화 손잡이** — E₂ 고정이라 λp ↑ 가 하중 강성 k₁ 을 (1 − λp) 배로 낮춘다 (그림 1 로 확인).  '소성 입자가 많을수록 더 치밀' 의 몫을 잔류 겹침과 하중 연화로 나누지 않았다 [카드 추론].
3. **이종 접촉 규칙은 검증되지 않았다** — 세 값의 S-S 차가 작아 실험이 가려낼 수 없고, 0.60 은 *"理論的に妥当"* 으로 골랐다 · 초록의 *"validated"* 는 과장 (§3f-8).
4. **본문 기울기 귀속이 그림과 반대** (§3f-1) — 인용할 때 그림 값 (시뮬 −0.082 · 실험 −0.059) 을 쓴다 [벡터 판독].
5. **실험 쪽 미기재가 많다** — NCM 등급 조성 · 두 분말 입도 · 진밀도 · 공극 측정법 · 반복 수 · 최대 응력 (25 kN ↔ ≈ 291 MPa 17 % 차).
6. **시점 미기재** — 공극 · 배위수 · 접촉 수 · 면적을 누른 채 / 뺀 뒤 어느 쪽에서 쟀는지 없다 (§3e — 둘 다 자기 일관적).
7. **공극 정의 문장 · 결론 접촉 서술 · 접촉 비율 문장 · 식 (25) 설명 · 기호표 단위** (§3f-2 · 3 · 4 · 6 · 7) — 글자 그대로 인용하지 않는다.
8. **소계 · 벽 효과** — 3,077 입자 · 다이 18 d · 높이 ≈ 11 d [카드 산술] · 벽 마찰 손실이 총 에너지의 26–28 % · 공극은 중앙 0.8 영역만.
9. **f₀ 상수 점착 · Δγ 0** — 점착이 압밀 이력에 따라 자라지 않는다 (EEPA 원전의 소성 접촉 면적 비례 점착을 끔) · 저자도 JKR 과 원리적으로 다르다고 적음.
10. **그림 1 은 조건 미기재 개념도** (§3f-9) — 축 값을 물성 계산에 쓰지 않는다.
11. **한 압력 (300 MPa) · 유지 0.02 s · 단일 속도 25 mm/s** — 압력 · 속도 의존 없음 · Heckel 없음.
12. 데이터 · 코드 공개 진술 없음.

## 12. 적용 인사이트
- ① **AM–SE 쌍의 이력 매개변수 규칙**: 우리 DEM (또는 C′ 후보) 에서 두 재료 쌍의 하중 · 제하 강성비를 정할 때 '두 값의 평균' 이 아니라 **환산 영률 합성 (식 7) → 1 − E₁*/E₂*** 를 쓰는 꼴 — E₂ · ν 가 같으면 조화평균 (0.5957 ↔ 산술 0.54) [카드 산술].  yano2026 의 0.619 를 다시 쓸 때는 어떤 E 를 넣었는지 (절반 전 · 후) 먼저 확인.
- ② **언로딩 관측량 세트** (단계 6 · R4): ln(h/h₀) 의 최대 · 0 MPa 잔류 · Ee · Ep · FW (두 판 힘 차) · Ep/Ee — 결과 전에 '무엇을 견줄지' 적을 목록.  실험 쪽은 잔류 응력이 남은 상태인지 (8–34 MPa 사례) 를 같이 적는다.
- ③ **접촉 종류 몫의 기준선**: 같은 크기 두 종을 완전 혼합하면 접촉 몫 = (1−V)² · 2V(1−V) · V² (±2.3 %p) — 우리 AM–SE 접촉 센서스를 읽을 때 '무작위 기준선 대비 몇 배' 로 보는 꼴 (흐름 밖: 접촉망 수송 · 믹싱 기준선).
- ④ **'소성 = 연화' 함정 점검표**: 문헌의 탄소성 DEM 결과를 우리 18 배 연화와 견줄 때 고정한 강성 (E₁ 하중 · E₂ 제하) 을 먼저 확인.
- ⑤ **숫자 귀속 재확인**: 본문 숫자와 그림의 짝이 뒤바뀐 사례 — 문헌 값을 인용하기 전에 그림과 다시 맞춘다.

## 13. 인용 가능 문장 (deck/paper 용 — 표지 그대로)
- *"In an EDEM–EEPA study of binary monodisperse powders that differ only in the contact plasticity ratio (λp = 0.38 vs 0.70, all other properties those of NCM with halved Young's modulus), the hetero-contact plasticity ratio was defined from the two particles' loading and unloading reduced moduli (λp* = 1 − E₁*/E₂* = 0.60); varying it between 0.38 and 0.70 changed the stress–strain curve far less than varying the plastic-particle fraction [Yano 2024, J. Soc. Powder Technol. Jpn. 61, 144]."*
- *"Even with contact plasticity, a soft-sphere DEM represents particle deformation as overlap, so coordination number and contact area are not expected to match experiments quantitatively (Yano et al. 2024, p. 148)."* (원문 일본어 문장의 옮김 — 인용 시 원문 병기)
- 국문: *"EEPA DEM 에서 E₂ 를 고정하고 접촉 소성비 λp 를 올리면 하중 강성도 (1 − λp) 배로 같이 무르게 된다 — '소성을 넣었더니 더 치밀해졌다' 에는 하중 연화가 섞여 있다 (Yano 2024 의 식 6 · 그림 1)."* [카드 추론 표지 유지]
- ⛔ 인용 금지: 공극 0.31–0.38 · Δε 0.08 · 접촉 면적 값을 LPSCl · NCM 복합의 값으로 쓰는 문장 · *"0.619 = Yano 2024"* (이 논문 값은 0.60 · NCM–Li₃PS₄).

## 14. 기법 용어 미니사전
- **EEPA (Edinburgh Elasto-Plastic Adhesion)**: 처녀 재하 k₁ · 제하/재하 k₂ 로 잔류 겹침 δp 를 남기는 DEM 접촉 법칙 + 점착 가지 · 입자 모양은 변하지 않는다.
- **소성 변형성 · 접촉 소성비 λp (塑性変形性 · Contact Plasticity Ratio)**: 1 − k₁/k₂ = 1 − E₁*/E₂* · 0 = 완전 탄성.
- **E₁ · E₂**: 하중 · 제하 강성에 해당하는 영률 · EDEM 입력 = E₁ · '보통 영률' = E₂ (이 논문 규약).
- **λp,E−P · λp\* (換算塑性変形性)**: 탄성–소성 입자 접촉의 소성비 · 두 입자 환산 영률로 정한 값 0.60.
- **f₀ (引き離し力定数 · constant pull-off force)**: 겹침과 무관한 상수 끌림 힘 · 이 논문 = JKR 0 겹침 힘.
- **ζ_tm (接線剛性係数 · tangential stiff multiplier)**: 접선 · 법선 강성 비 · 2/3–1 · 0.67.
- **S-S curve**: 펀치 응력 vs 진변형률 ln(h/h₀).
- **Ee · Ep · FW**: 탄성 회복 에너지 · 소성 변형 에너지 · 마찰 일 (다이 벽 소산) · Ep/Ee = 분말의 소성 변형성 지표 (캡핑 예측에 쓰임 [28]).
- **soft sphere model**: 입자 변형을 겹침으로 나타내는 DEM.
- **완전 혼합 (完全混合)**: 두 종을 무작위로 섞은 상태 — 같은 크기면 접촉 몫이 이항 기대값.
- **Na₂SO₄ 모델 SE**: LPS 와 비슷하게 소성이 크고 대기에 안정한 대체 물질 (같은 그룹 [29]).

## 15. 참고문헌 — 우리가 더 볼 것 (원문 목록 서지 그대로)

| 번호 | 서지 (원문 목록) | 왜 · 정본 카드 |
|---|---|---|
| 5 | A. Sakuda, A. Hayashi, M. Tatsumisago, Sulfide solid electrolyte with favorable mechanical property for all-solid-state lithium battery, Sci. Rep. 3 (2013) 2–6 | 정본 `sakuda2013_sulfide_mechanical_property` |
| 17 | S. Berkenkemper, S. Klinken, P. Kleinebudde, Investigating compressibility descriptors for binary mixtures of different deformation behavior, Powder Technol. 424 (2023) 118571 | d · M0 — 소성 · 취성 혼합의 압축 서술자와 조성의 선형 관계 — 카드 없음 |
| 18 | T. Yano, S. Ohsaki, H. Nakamura, S. Watano, Numerical study on compression processes of cohesive bimodal particles and their packing structure, Adv. Powder Technol. (2021) 1362–1368 | f₀ (JKR γ 0.1 J/m²) 의 출처 · 권 표기 없음 — 카드 없음 |
| 19 | C. Thornton, S. J. Cummins, P. W. Cleary, On elastic-plastic normal contact force models, with and without adhesion, Powder Technol. 315 (2017) 339–346 | e — 탄소성 법선 접촉 모델 비교 — 카드 없음 |
| 20 | S. C. Thakur, J. P. Morrissey, J. Sun, J. F. Chen, J. Y. Ooi, Micromechanical analysis of cohesive granular materials using the discrete element method with an adhesive elasto-plastic contact model, Granul. Matter 16 (2014) 383–400 | 정본 `thakur2014_eepa_adhesive_elastoplastic_dem` (원전 학위논문 = `morrissey2013_*`) |
| 21 | J. Zhang, H. Huang, J. Sun, Investigation on mechanical and microstructural evolution of lithium-ion battery electrode during the calendering process, Powder Technol. 409 (2022) 117828 | e · h — LIB 압연 EEPA 하중–변위 실험 대조 — 카드 없음 |
| 22 | T. Yano, S. Ohsaki, H. Nakamura, S. Watano, Compression properties of bimodal powders with different plasticities in the elastoplastic powder compression process: A numerical analysis, Adv. Powder Technol. 34 (2023) 104245 | 단일 분말 λp · PSD (Ep/Ee 비교 대상) — 카드 없음 (후보 N-26 · PDF 받음) |
| 23 · 24 | A. Di Renzo, F. Paolo Di Maio, An improved integral non-linear model for the contact of particles in distinct element simulations, Chem. Eng. Sci. 60 (2005) 1303–1312 · H. Kruggel-Emden, S. Wirtz, V. Scherer, A study on tangential force laws applicable to the discrete element method (DEM) for materials with viscoelastic or plastic behavior, Chem. Eng. Sci. 63 (2008) 1523–1541 | ζ_tm 2/3 근거 — 카드 없음 |
| 25 | C. Sangrós Giménez, B. Finke, C. Schilde, L. Froböse, A. Kwade, Numerical simulation of the behavior of lithium-ion battery electrodes during the calendaring process via the discrete element method, Powder Technol. 349 (2019) 1–11 | NCM 입자 물성 출처 — 정본 `sangros2019_dem_calendering_lib_electrode` |
| 26 | E. J. Cheng, K. Hong, N. J. Taylor, H. Choe, J. Wolfenstine, J. Sakamoto, Mechanical and physical properties of LiNi033Mn033Co033O2 (NMC), J. Eur. Ceram. Soc. 37 (2017) 3213–3217 | ★ NCM λp 0.38 출처 (yano2026 과 같음) — 카드 없음 |
| 27 | L. L. Baranowski, C. M. Heveran, V. L. Ferguson, C. R. Stoldt, Multi-scale mechanical behavior of the Li3PS4 solid-phase electrolyte, ACS. Appl. Mater. Interfaces 8 (2016) 29573–29579 | ★ LPS λp 0.70 출처 — 카드 없음 (정본 lee2025 · papakyriakou2021 · thompson2026 · var2026 · song2025 이 인용만) |
| 28 | H. Nakamura, Y. Sugino, T. Iwasaki, S. Watano, Development of a novel tablet machine for a tiny amount of powder and evaluation of capping tendency, Chem. Pharm. Bull. 59 (2011) 1518–1522 | 압축 에너지 해석 (Ep/Ee · 캡핑) — 카드 없음 |
| 29 | T. Kawaguchi, H. Nakamura, S. Watano, Dry coating of electrode particle with model particle of sulfide solid electrolytes for all-solid-state secondary battery, Powder Technol. 323 (2018) 581–587 | Na₂SO₄ 모델 SE 근거 — 카드 없음 (후보 N-2 · PDF 받음 · 정본 `kawaguchi2017_*` 은 같은 그룹 다른 논문) |

## [미확인] 목록
- 나노압입 보고 ([26] · [27]) 에서 λp 를 '계산' 한 방법 (깊이비 · 강성비 · 일의 비 중 무엇인지).
- 공극 · 배위수 · 접촉 수 · 접촉 면적의 판독 시점 (300 MPa 누른 채 / 0 MPa 뺀 뒤) · 겹침 이중 계산 처리.
- 실험: NCM (NME-1051) 의 조성 · 입도 · 진밀도 · 분쇄 Na₂SO₄ 입도 · 진밀도 · 공극 측정법 · 반복 수 · 25 kN ↔ ≈ 291 MPa 차의 원인.
- 그림 1 의 계산 조건 (입자 크기 · E · f₀ · Δγ · x) · EDEM 의 f_min 규약.
- 벽 마찰 값 · 제하 속도 · 시드 수 · 벽시계 계산 시간 · 온도.
- yano2026 이 0.619 를 낼 때 넣은 E (절반 전 / 후) — yano2026 원문 확인 필요.

## 원문 대조 기록 (이 카드 작성 중 직접 확인한 것 · 2026-11-12)
- 서지: PDF 첫 쪽 머리 *"J. Soc. Powder Technol., Japan, 61, 144–153 (2024) · doi: 10.4164/sptj.61.144"* · 저자 *"矢野 武尊，大崎 修司\*，仲村 英也，綿野 哲"* / *"Takeru Yano, Shuji Ohsaki\*, Hideya Nakamura and Satoru Watano"* · 1저자 메모의 *"中村 …"* 는 원문 **仲村 英也** (한자 다름) · 영문 제목은 원문이 단어마다 대문자 (*"Numerical Analysis of Compression Properties of the Binary Mixture of Powder with Different Particle Plasticities"*).
- 식 29 개를 크롭에서 다시 읽고 §4a 에 옮김 · 식 (26) 을 식 (23)–(25) 에서 다시 유도해 확인 (−(8/3)πγR\*).
- 표 1 · 2 · 3 = 텍스트 층 + 크롭 대조.
- 벡터 판독 자기 일관: 그림 9 (Ep/Ee) ↔ 그림 8 비 0.3 % 안 · 그림 4 의 0 응력 교차 ↔ 그림 7 시뮬 잔류 0.004 안 · 그림 11 백분율 ↔ 본문 인쇄 0.5 %p 안 · 그림 5 의 λp,E−P 0.60 곡선 = 그림 4 의 Vp 0.5 곡선 (같은 값).
- 중복 확인: 정본 `litdb/papers/` 목록 (529 장) · DOI · 'sptj' · 'different particle plasticit' · '塑性変形性' · '61 (2024) 144' grep — 카드 없음 (`yano2026_*` L426 이 인용만).

## 🔗 관련 카드
- 같은 그룹 · 같은 모델 줄기: `yano2026_se_psd_width_ionic_tortuosity_dem` (이 논문의 이종 규칙을 NCM–LPSCl 0.619 로 씀 — §0-1) · `kawaguchi2017_dry_coating_parametric_na2so4_model_se` (Na₂SO₄ 모델 SE) · `nakamura2020_dry_coating_ncm_li3ps4_core_shell` · `kawaguchi2023_doe_electrode_fabrication_dry_coated_ncm_lps`.
- EEPA 원전 · 학술지 판: `morrissey2013_eepa_elastoplastic_adhesion_dem_iron_ore_fines_thesis` (λp = C_p 같은 꼴 · 이종 규칙은 이 논문이 처음) · `thakur2014_eepa_adhesive_elastoplastic_dem`.
- λp 의 재료 쪽: `papakyriakou2021_mechanical_behavior_inorganic_li_solid_electrolytes_nanoindentation` (LPSCl 0.642 의 깊이비 대응) · `sakuda2013_sulfide_mechanical_property`.
- EEPA 를 쓴 다른 계산 (정본): `he2026_dem_calendering_inhomogeneity_areal_density` · `schreiner2020_dem_calendering_lib` · `otani2025_dem_se_dispersion_aggregation_compression` · `zhang2026_xct_dem_cathode_calendering_peel_calibration` · `sangros2019_dem_calendering_lib_electrode` (NCM 물성 출처).
- 하중 뺌 (정본): `miss2026_insitu_conductivity_porosity_pressure_compaction` · `kollenda2024_time_sensitivity_calendered_electrode_springback_storage`.
- 같은 300 MPa 급 가압 → 제하 의 큰 겹침 DEM (후보 C · 단일 재료): `zunker2025_dem_large_deformation_compaction` (출판본 2026-11-12 보강 — 축 정점 297.5 MPa · 잔류 반경응력 31 MPa 를 실험과 같은 상대밀도 축에서 대조 · '다른 재료 성질' 은 future work).
- 같은 그룹 짝 (이 논문 ref [22] · 후보 N-26): `yano2023_eepa_bimodal_size_plasticity_compression_dem` — **크기 이원** (50 / 12.5 µm · 같은 NCM 물성 · E 71 GPa 절반) · λp 를 계산마다 모든 접촉 같게 (0 · 0.38 · 0.5 · 0.7) · 400 MPa → 0.02 s 유지 → 제하 · λp ↑ 에 Ep/Ee ↑ (그 논문 그림 6b) · 소성이 작은 입자 최적 몫을 0.3 → 0.5 로 옮긴다 · f₀ = −(8/3)πγR\* 유도 (그 논문 SI 식 S4).
- 강성이 다른 두 상의 **하중 몫** (이 논문이 재지 않은 것) 의 연속체 값 (2026-11-17): `ohashi2020_stress_distribution_composite_electrode_sulfide_assb` — 선형 탄성 복셀 FEM (ZrO₂ 200 / LGPS 21.7 GPa · 100 MPa) · SE 평균 MPS 87.7 → 48.9 MPa (ZrO₂ 19 → 67 vol%) [판독] · 단단한 상 축하중 몫 ≥ 0.29 → 0.84 [그 카드 산술] — 값 전이 금지 (재료 · 모델 · 소성 다름).
- 이 논문 ref [17] 의 원문 카드 (2026-11-17): `berkenkemper2023_compressibility_descriptors_binary_mixtures_deformation` — 약학 부형제 세 이원 혼합 (소성–소성 · 소성–취성 · 취성–취성) 300 MPa 실험 · **조성에 선형 = K · W · ab (· F–D 에너지)** · Heckel Py · 기공은 소성–소성만 선형 (DCP 혼합은 무른 쪽 지배로 선 아래 · 끝점 차의 37–46 % [그 카드 산술]) — 이 카드의 '[17] 선형 관계' 줄 (§2 · §8 · §15) 은 '일부 서술자' 로 읽는다.

## 🗨️ Q&A 로그
<!-- "Q&A 작성해줘" 트리거 시 직전 질문/답 누적 -->
