Repository: yonghoon7153-source/Yonghoon-DEM-DFT

# 📚 LITDB — 문헌 단일 시스템 (**SE·DFT 축 + DEM·MPM 축, 두 트랙**)

> **앞으로 논문은 여기서만 본다.** 여러 곳(db/literature, kb/papers, db/properties, Excel)에 흩어진 문헌을 한 곳에서 생각·참고·비교하기 위한 통합 MD 시스템.

## 왜 트랙이 둘인가
`INDEX.md` 는 argyrodite 전해질 축이라 접촉역학·MPM·건식전극 digest 가 들어갈 자리가
없다. 그래서 한때 64편이 **어느 인덱스에도 없었다**(open_items #7). 축을 나눠 그 구멍을
닫았고, 한 분모로 세면 “159편 중 98편 미언급” 같은 **가짜 미결**이 나온다
(`comparison_vs_ours.md:8`). 분리는 실측 근거가 있는 결정이다 — 합치지 말 것.

⚠ 이 표의 **편수는 적지 않는다.** 손으로 쓴 수는 반드시 낡는다(README 자신이 세 번 틀렸다).
현재값은 `python3 tools/litdb/build_index.py --check` 로 본다.

File: litdb/papers/yu2025_cng_host_suppress_argyrodite_oxidation_lis.md (part 2 of 2)
<!-- digest 표준 양식 (paper-level STANDALONE) · 깊이 기준 = papers/zuo2022_chlorination_cathode_interface.md · 형식 참고 = papers/shen2026_thf_cpme_cosolvent_quasi_solid_sulfur_lis.md
- **supercell / nat** (Sup2 CIF 로 확인): 벌크 50 원자 (Li₂₂P₄S₁₈Cl₆) · (010) 슬랩 80 원자 (Li₃₆P₆S₂₈Cl₁₀ · c 40.57 Å) · graphene 계면 160 원자 (+ C₈₀ · c 41.54 Å) · C₃N₄ 계면 108 원자 (+ C₁₂N₁₆ · c 38.17 Å) · 진공 20 Å · 슬랩 > 10 Å.
- **DFT+U**: 없음.
- **AIMD / MLIP**: 없음.
- **무질서 처리**: Cl → 4a 전부 + 4d 일부 · 순서화 **32 개** 열거 → 최저 하나 (single-config 로 이후 전부).
- **보고량**: 표면에너지 (μ 없음) · 점착일 E_B (eV Å⁻²) · 이완 구조 (Li 공공 — 에너지 없음) · DOS E_g (판독 기준 없음).
- **post-processing**: VESTA 류 구조 그림 · 원자 투영 DOS (도구 미기재) · Bader · COHP · 전하 차 밀도 없음.
- **특이사항**: 셀이 입방이 아니다 (셀 이완으로 보임) · C₃N₄ 계면에서 SE 면적 −24.7 % · 비화학량 슬랩 둘의 형식 전하 불균형 · CNG 모형 (C₄₃N₁₇) 은 DOS 에만 쓰고 계면 계산은 C₃N₄ 단층 · 계산 기여자 명시 (B.S.).

## 9. Figure set ★

| Fig | 내용 (무엇을 보여주나) | 우리 활용 |
|---|---|---|
| 1 | (a) argyrodite 셀 · 4d '자유' S²⁻ (b) 탄소 vs CNG 계면 모식도 + Schwietert dQ/dV (≈2.4–2.7 V 'Initial Li⁺ extraction') (c) g-C₃N₄ + NG → CNG → S · LPSCl · 'Strong binding' (d–f) SEM · TEM · 암시야 TEM | 간접 산화 경로 설명 그림 (원 데이터는 `schwietert2020_…`) |
| 2 | (a) VC–S · LPS vs LPSCl C/20 — 방전 1130 / 1210 · 충전 과충전 ≈260 / ≈680 mAh g⁻¹_S (figure-read) (b) CNG–S C/10 과충전 없음 (c) 4.1 V 직접 충전 VC 277 · NG 200 · CNG ≈46 mAh g⁻¹_SE (SD) (d) dQ/dV VC 2.415 / 2.95 V · NG 2.516 / 2.95 V · CNG 3.05 V 하나 (SD) | ★ 축 B — '개시 ≠ 산화량' 의 정량 근거 · 전압 문턱별 누적 용량 (SD) 을 우리 창 2.5–4.25 V 로 자를 수 있다 · ⚠ (a)–(b) 는 율 · S 함량이 다른 짝 |
| 3 | (a–c) DFT E_B graphene 0.27 · C₃N₄ 0.40 / 0.42 eV Å⁻² · 간격 2.6 · Li–N 1.87 / 1.85 Å (d) TOF-SIMS LiN⁺ · CH₂Li⁺ (e) N 1s Li–N 398.9 eV (f) Li 1s 56.3 → ≈55.5–55.7 eV (g–j) P₂S₇⁻ 영상 TC 0.612 / 1.374 / 1.751 / 1.990 | 🔴 E_B 크기 검산 반례 (≈4.3 J m⁻²) · 계면 면적 정규화 함정 (78.9 vs 104.8 Å²) · TOF-SIMS '안 보인다' ↔ 인쇄 숫자 |
| 4 | (a,b) 율 곡선 CNG C/10 ≈850 → 1C ≈480 · NG ≈355 → ≈170 · NG 2.9 V 분해 어깨 (c) 율 사이클 (SD) (d) 1.7 mg C/10 888 → 1135 → 1003 (50 cyc) (e) 3.4 mg 2.621 → 1.706 → 최대 2.049 → 1.565 mAh cm⁻² (235 cyc · '92 %' 는 cyc 1 기준) | 유지율 기준점 감사 (SD 로 재계산) · 숙주 교락 (C/10 에서 이미 2.4 배) |
| 5 | (a) EIS 시점 1–12 (b–e) Nyquist — 반원 없는 직선 · 오믹 ≈9 → 9.3 Ω | 오믹 절편만으로 '분해 제한' 을 말하는 사례 · 100 mV 진폭 |
| 6 | (a,b) 6.8 mg · 실온 4.944 → 2.955 → ≈4.0 → 3.893 mAh cm⁻² (42 cyc) (c,d) 7.6 mg · 60 °C 11.324 → 9.706 (40 cyc) · 전환효율 96.7 % · 방전 끝 수직 낙하 | 고부하 · 낮은 N/P 셀의 판독 — 본문 '4.1 mAh cm⁻²' 는 그림 (4.94) 과 다름 · 수직 끝은 음극 제한 가능성 (우리 해석) |
| S1 | CNG SEM-EDX (C · N 분포) | 안 봄 (캡션) |
| S2 | CNG · g-C₃N₄ XRD — (002) 넓어짐 · 3.22 → 3.37 Å | 안 봄 (캡션) |
| S3 | LPS · LPSCl1.5 XRD | 안 봄 (캡션) — 상 순도 · 격자 9.843 Å 의 원 데이터일 것 |
| S4 | SE Nyquist 스파이크 · 절편 ≈8.2 Ω → 10 mS cm⁻¹ | 산수 검산 ✓ · 반원 미분해 |
| S5 | SE EDX 다섯 영역 Cl/P 1.25 · 1.08 · 1.14 · 1.06 · 1.10 | ★ 실제 조성 Li₅.₉PS₄.₉Cl₁.₁ 의 근거 — 'LPSCl1.5' 라벨을 믿지 않는다 |
| S6 | SE 단독 (+30 % VC) 직접 충전 ≈298 mAh g⁻¹_SE · dQ/dV ≈2.55 · ≈2.92 V | 이론 280 초과 — 2.8 e⁻ 회계의 여유 |
| S7 | 전자 수 누적 VC 2.77 · NG ≈1.98 · CNG ≈0.46 e⁻ | `Fig. 2c` 의 다른 표현 · 시작 전압 ≈2.35 / ≈2.48 / ≈2.8 V |
| S8 | 4.1 V 노화 — (a) 휴지 · 충전 · 정전압 (b) 누설 전류 · **CNG > NG** (≈0.5 h 이후) | 🔴 '노화에서도 억제' ↔ 그림 · 속도론적 억제의 직접 증거로는 오히려 유용 |
| S9 | DFT 이완 구조 — 이층 graphene · C₃N₄ · LPSCl(010) · CNG | 안 봄 (캡션) — 좌표는 Sup2 CIF 로 확인 |
| S10 | graphene 계면 세 배치 E_B 0.275 · 0.272 · 0.271 eV Å⁻² · 간격 2.56–2.72 Å | 배치 의존이 작다 (물리흡착인데 크기가 큼 — §5.4) |
| S11 | Li 두 개 차례 제거 — 맨 슬랩 · C · C₃N₄ 계면 · C₃N₄ 에서 안쪽 Li 가 내려옴 | 에너지 없는 '이완 그림 논증' 사례 · 우리 쪽 같은 질문의 보고량은 공공 형성 에너지 |
| S12 | 계면 DOS — LPSCl 1.9 · graphene–LPSCl 0.1 · C₃N₄–LPSCl 0.2 / 0.8 eV | DOS 판독 띠틈 (우리 정본 방법과 다름) · 패널마다 색 대응 다름 |
| S13 | 숙주 DOS — graphene 0 · NG 0 · C₃N₄ 1.5 · **CNG 0** | 실제 숙주는 금속성 → '띠틈이 전자를 막는다' 의 범위 제한 |
| S14 | N 1s Li–N 없이 맞춤 — ≈399 eV 어긋남 | 안 봄 (캡션) |
| S15 | P 2p · S 2p — CNG 4.1 V P–[S]ₙ–P 소량 (133.2 · 163.1 eV) · S 2p 는 활물질 S 가 지배 · 기준 SE 황산염 | XPS 로 S⁰ 산물을 못 보는 이유 · 표면 산화 이력 |
| S16 | 4.1 V 뒤 Nyquist 맞춤 — R2 3.67 × 10⁵ · 9.87 × 10⁵ · 1.27 × 10⁶ Ω · VC 만 2 RC | 회로가 다른 R 비교 · S 절연 상태 교락 |
| S17 | DRT — 봉우리 둘 · CNG 가 가장 작음 | 안 봄 (캡션) |
| S18 | CNG/S TGA — S 70 wt% | 안 봄 (캡션) |
| S19 | CNG/S SEM — 외부 S 없음 | 안 봄 (캡션) |
| S20 | CNG/S/LPSCl 복합체 SEM | 안 봄 (캡션) |
| S21 | CNG/S C/10 전압 곡선 | 안 봄 (캡션) |
| S22 | CNG/S CV 0.1 mV s⁻¹ | 안 봄 (캡션) |
| S23 | 반복 셀 — CNG C/10 7 % · C/2 2.5 % · NG 6 · 7.5 % · (e) 사이클 반복 · (f) 직접 충전 반복 CNG ≈45–47 · NG ≈165–178 · VC ≈250–276 | ★ 이 논문에서 반복이 있는 거의 유일한 자리 — 산화량 순서는 견고 |
| S24 | NG/S 실온 1.6 mg C/10 — 분해 평탄 | 안 봄 (캡션) |
| S25 | VC/S C/10 컷오프 3.1 vs 2.7 V — ≈340 → ≈150 (50 cyc) · ≈310 → ≈180 (20 cyc) | 상한을 낮춰도 VC 의 분해는 안 멈춘다 (2.6 V 아래 시작) — 우리 창 하단 2.5 V 와 직결 |
| S26 | CNG/S 50 사이클 EIS | 안 봄 (캡션) |
| S27 | 문헌 대비 면적 용량 · N/P 도표 | 안 봄 (캡션) · 값은 `Table S2` |
| S28 | NG/S 60 °C 7.4 mg — ≈4.1 → ≈1.1 mAh cm⁻² (29 cyc) · CE ≈89–95 % | 고온에서 숙주 차가 커진다 |
| S29 | CNG 60 °C 직접 충전 ≈106 mAh g⁻¹_SE | 온도 의존 (실온 46 의 ≈2.3 배) · 같은 온도 대조 없음 |
| Table S1 | (010) · (011) 여섯 끝면 표면에너지 0.40–0.72 J m⁻² · 슬랩 조성 | 비화학량 · 두 슬랩 전하 불균형 (우리 산수) · μ 없음 |
| Table S2 | 이 논문 세 셀 + 19 편 문헌 — 부하 · N/P · 전류 · 면적 용량 · 유지율 | '132 %, 42' 같은 기준점 표기 (cyc 1 기준) 확인용 |

## 10. 비판 — 이 논문의 약한 곳 ★

**재료 · 조성**

- ① **SE 조성**: 본문 · 그림 · DFT 가 모두 'LPSCl1.5 (Li₅.₅PS₄.₅Cl₁.₅)' 인데 SI Note 1 이 실제를 **Li₅.₉PS₄.₉Cl₁.₁** 로 고친다 (EDX · 격자). 자유 S²⁻ 는 0.5 가 아니라 0.9 다 — '자유 S²⁻ 를 줄이려 Cl-rich 를 썼다' 는 서론의 동기가 실제 재료에는 성립하지 않는다. 격자 보간으로는 Cl ≈1.16 · SI 의 'x = 1.1' 은 x = 0.1 의 오기.
- ② **σ 10 mS cm⁻¹**: 거의 Li₆PS₅Cl 인 조성의 Ti 막대 냉간 펠릿 값으로는 높다 · 반원 미분해 · 리드 저항 미차감 · 한 시료. 보고값으로만.

**계산**

- ③ **E_B 크기**: 0.27 / 0.41 eV Å⁻² = 4.3 / 6.6 J m⁻² — 자기 γ(010) 0.40 J m⁻² 와 graphene 표면에너지로 정해지는 점착일 상한의 몇 배다. 물리흡착 graphene 계면이 셀당 ≈28 eV 를 얻는다는 뜻이 된다. 단위 · 기준 에너지 문제가 있는 것으로 보인다.
- ④ **C₃N₄ 계면 변형 · 정규화**: Sup2 CIF 로 보면 C₃N₄ 계면에서 LPSCl 슬랩 면적이 104.7 → 78.9 Å² (−24.7 %) 로 눌렸다 · 변형을 어느 쪽에 나눴는지 · 기준 슬랩이 변형된 것인지 미기재 · eV Å⁻² 정규화 면적이 작아져 같은 총 결합도 1.33 배 커 보인다. '거의 두 배' 의 상당 부분이 여기서 설명될 수 있다.
- ⑤ **셀 이완 · 무질서**: 벌크 모형이 비입방 (α 94.2°) · 실측 대비 부피 +12.3 % · 순서화 하나 — 우리 규약 (고정셀 + EOS · 다배치) 이 막는 인공물이 슬랩 · 계면으로 승계된다.
- ⑥ **표면에너지**: 비화학량 슬랩 · μ 없음 · 두 슬랩은 형식 전하도 안 맞는다 (−4 · +4) — 0.40 J m⁻² '최저' 의 의미가 약하다.
- ⑦ **Li 공공 · DOS**: '에너지적으로 유리' 를 에너지 숫자 없이 이완 그림으로 말한다 (`Fig. S11`) · DOS 띠틈은 판독 기준 없이 · 계면 계산은 실제 숙주 CNG (모형 띠틈 0) 가 아니라 C₃N₄ 단층 · 패널마다 색 → 원소 대응이 바뀐다.

**분광**

- ⑧ **TOF-SIMS P₂S₇⁻**: 본문 '기준 SE 와 CNG 4.1 V 에 안 보인다' ↔ 그림 인쇄 TC 0.612 → 1.374 (CNG) · 1.751 (NG) · 1.990 (VC) — CNG 증가분이 VC 증가분의 55 %. 전기화학 산화량 비 (≈17 %) 와도 크게 다르다.
- ⑨ **TOF-SIMS 질량 동정 (우리 검산 · 표준 원자량)**: LiN⁺ (⁷Li + ¹⁴N − e⁻) ≈21.0185 — 본문 21.017 과 맞다. **CH₂Li⁺ (¹²C + 2¹H + ⁷Li − e⁻) ≈21.031** 인데 본문은 21.045 · 그림의 큰 봉우리도 ≈21.045 다 (≈0.014 u · ≈670 ppm 어긋남). 오히려 그림의 ≈21.03 작은 봉우리가 CH₂Li⁺ 자리다. 질량 보정 또는 동정을 다시 봐야 한다 — LiN⁺ 귀속 자체를 흔들지는 않지만 '큰 봉우리 = CH₂Li⁺' 는 확인이 필요하다.
- ⑩ **XPS**: Li–N 398.9 eV 성분은 맞춤에서 '필요하다' 는 수준 · Li 1s 이동은 SE 외 Li 상 (Li₂S · 계면상) 과 섞인다 · S 2p 에서 산화 산물 S⁰ 는 활물질 S 와 못 가른다 · 기준 SE 에 황산염이 이미 있다. N 1s 성분 이름–에너지 대응 (피리딘 N 400.9 eV) 도 흔한 관례와 다르다 (일반 지식 · 근거는 ref 27 · 32–35).

**전기화학 · 서술**

- ⑪ **노화 시험** (`Fig. S8b`): 정전압 누설 전류가 대부분 구간에서 CNG > NG — 본문 '노화도 억제를 보인다' 와 어긋난다 (속도론적 지연의 증거로는 오히려 맞다).
- ⑫ **CNG 의 남은 봉우리** (`Fig. 2d`): 3.05 V 단일 봉우리가 VC · NG 의 셋째 어깨와 같은 자리 · 귀속 없음 → '첫 단계가 막혀 뒷단계도 막힌다' 와 직접 이어지지 않는다.
- ⑬ **`Fig. 2a` 대 `Fig. 2b`**: VC C/20 대 CNG C/10 · S 함량 미기재 — 과충전 평탄 유무 비교로 약하다 (`Fig. 2c` 가 진짜 대조).
- ⑭ **2.8 e⁻ 회계**: SE 단독 셀이 ≈298 mAh g⁻¹_SE (> 280) 를 낸다 — VC 277 ≈ 280 일치는 기전의 유일한 확인이 아니다.
- ⑮ **유지율 기준점**: '92 % (235 cyc)' · '91 % (40 cyc)' · '132 % (42 cyc)' 는 모두 **사이클 1 (초기 방전 다음)** 기준 — 첫 방전 기준이면 59.7 % · 85.7 % · 78.7 % (SD · 우리 산수). 본문은 기준을 밝히지 않는다. 3.4 mg 셀 최대 (cyc 62 · 2.049) 기준이면 76.4 %.
- ⑯ **본문 수치 ↔ 자기 그림**: 6.8 mg 셀 '초기 방전 4.1 mAh cm⁻²' ↔ 그림 · SD · `Table S2` 4.94 · 사이클 수 '230' (초록) · '250' (서론) · 235 (그림 · 표) · '2.5 배 at faster rates' ↔ C/10 에서 이미 ≈2.4 배.
- ⑰ **숙주 교락**: VC · NG · CNG 는 형상 · 비표면적 · N 종 · 전자전도가 같이 다르다 · NG 셀은 저율에서도 낮다 — '산화 억제 → 성능' 을 가를 대조 (N 함량만 훑기 · C₃N₄ 물리 혼합) 가 없다.
- ⑱ **EIS**: 진폭 **100 mV** (선형 응답 범위를 넘는 크기 · 흔한 값은 5–10 mV — 일반 지식) · 사이클 중 EIS 는 오믹 절편만 (반원 없음) · 4.1 V 뒤 R2 비교는 회로가 다르고 S 절연 상태와 교락.
- ⑲ **60 °C 비교** (`Fig. S29`): 60 °C CNG 산화 (≈106) 를 실온 NG · VC 와 비교 · 같은 온도 대조 없음 · 60 °C 방전 끝의 수직 낙하 (음극 제한 가능성) 미언급.
- ⑳ **서론 ↔ 결론**: 서론 'S²⁻↔S⁰ 산화 전위를 옮길 수 있다' ↔ 결론 '열역학 산화 전위가 아니라 속도를 늦춘다'. 실험이 지지하는 것은 후자다.
- ㉑ **반복 · 오차**: 반복 셀은 `Fig. S23` (율 곡선 · 사이클 하나 · 직접 충전) 에만 · 장기 · 고부하 · 분광 · 노화 · DFT 는 하나씩. 전압창 1.4–3.1 V vs Li⁺/Li 의 Li–In 환산법 미기재.

## 11. 적용 인사이트 ★ (우리 연구에 어떻게)

- ① **'산화 개시' 와 '창 안 산화량' 을 문장에서 분리한다** — 우리 grand-potential 개시 (층①) 는 하한이고, 실제 셀의 산화량은 계면 (탄소 · 숙주 · 활물질) 이 한 자릿수 바꾼다 (이 논문 17–99 %). 원고 · 발표에서 개시값으로 '안정/불안정' 을 단정하지 않는다. 우리 작동창 2.5–4.25 V 에서 '안정' 판단은 산물 · 부동태 · (가능하면) 계면 조건까지 같이 말한다 (`CLAUDE.md` 데이터 규율과 같은 방향).
- ② **외부 '계면 결합에너지' 를 받을 때의 최소 검산 셋** — ⓐ J m⁻² 로 바꿔 자기 표면에너지 합과 비교 (상한 검산) ⓑ 공개 CIF 가 있으면 각 계면의 in-plane 면적 · 슬랩 원자 수를 세어 변형 · 정규화 면적 비교 ⓒ 슬랩 화학량 · 형식 전하. 이 논문은 셋 다 걸렸다 — 이 검산은 산수만으로 되므로 litdb 읽기 체크리스트로 쓴다.
- ③ **유지율 기준점 감사** — Source data 가 있으면 첫 방전 · 사이클 1 · 최대 셋 기준을 같이 계산한다. Li–S (첫 방전이 특별히 큰 계) 에서 '사이클 1 기준' 은 수치를 크게 바꾼다 (이 논문 59.7 % ↔ 91.7 %). 실험 쪽 1저자와 문헌 수치를 주고받을 때 기준점을 같이 적는다.
- ④ **TOF-SIMS 정밀질량 한 줄 검산** — 귀속된 조각의 정밀질량을 원자량으로 계산해 그림 m/z 와 대조 (이 논문 CH₂Li⁺ ≈670 ppm 어긋남). 우리 XPS · SIMS 동정 표 (`db/properties/xps_reference_sei.csv` 위치만) 를 쓸 때도 같은 습관.
- ⑤ **속도론적 억제의 판독법** — 정전류 직접 충전 (양) + 정전압 누설 (지연된 꼬리) 을 같이 보면 '억제' 와 '지연' 이 갈린다. 이 논문은 `Fig. S8b` 가 지연을 보여 주는데 억제로 읽었다. CEI · 양극 산화 문헌을 읽을 때 정전압 꼬리를 꼭 본다.
- ⑥ **전고체 Li–S 다리** — `shen2026_…` 의 §11-⑥ 이 이 논문을 '전고체 Li–S 쪽 다음 논문' 으로 지목했다. 정리: 액체 (shen2026 · 셔틀 억제) → 준고체 (mistry2026 · argyrodite 분리막 + 액체 계면) → 전고체 (이 논문 · SE 자체 산화가 문제 · cronk2026 · wang2025). 전고체에서 '반응하는 전해질' 은 SE 자신이고, 그 양은 숙주 계면이 정한다.
- ⛔ 하지 않는 것: 이 논문을 근거로 우리 계면 · 점착 계산 카드를 새로 열지 않는다 (§7c 는 '같은 축인 양' 의 기록뿐). 우리 점착 W 값 · li2s 계열 값을 이 논문 E_B 와 나란히 싣지 않는다. 새 li2s 카드 · 트랙 · 런을 제안하지 않는다 (li2s 계열 2026-11-16 닫힘).

## 12. 인용 가능 문장 (영문 초안 · 랩 표기 *Nat. Mater.*, 24, 1082 (2025))

- "When composite cathodes were charged directly to 4.1 V at C/20, the argyrodite oxidation capacity depended strongly on the sulfur host, at 277, 200, and about 46 mAh per gram of electrolyte for Vulcan carbon, N-doped graphene, and a g-C₃N₄/N-doped graphene host, respectively (*Nat. Mater.*, 24, 1082 (2025))."
- "With the nitrogen-rich host, the first differential-capacity peak at about 2.4 V, assigned to the initial delithiation of the argyrodite, disappeared and oxidation began only near 2.8 V, which the authors attributed to slower kinetics rather than to a shift of the thermodynamic oxidation potential."
- "The electrolyte used in that study was corrected in its Supplementary Information to Li₅.₉PS₄.₉Cl₁.₁, close to Li₆PS₅Cl, rather than the nominal Li₅.₅PS₄.₅Cl₁.₅."
- "The reported capacity retentions (92% over 235 cycles at 3.4 mg cm⁻² and 91% over 40 cycles at 60 °C) are referenced to the first cycle after the initial discharge."

## 13. 주의 / 한계 (인용 규율)

- **인용해도 되는 것 (조건을 붙여서)**: 직접 충전 산화 용량 277 / 200 / ≈46 mAh g⁻¹_SE (C/20 · 4.1 V · S 40 % 숙주 · SE 질량 기준) · dQ/dV 첫 봉우리 VC 2.4 · NG 2.5 V 소멸 (CNG) · 반복 셀 순서 · 11.3 mAh cm⁻² (60 °C · 7.6 mg cm⁻² · 첫 방전) · 1C 480 mAh g⁻¹ (1.5 mg cm⁻²).
- ⛔ **인용 금지**:
  - SE 를 'Li₅.₅PS₄.₅Cl₁.₅' 나 'Cl-rich' 로 (실제 Li₅.₉PS₄.₉Cl₁.₁).
  - DFT E_B 0.27 / 0.41 eV Å⁻² 와 '거의 두 배' 를 계면 결합 세기 근거로 (크기 · 면적 정규화 문제).
  - 'TOF-SIMS 에서 CNG 의 P₂S₇⁻ 가 안 보인다' (그림 숫자와 다름).
  - '4.1 V 노화에서도 억제' (`Fig. S8b` 와 반대).
  - 유지율 92 % · 91 % 를 기준점 없이 (사이클 1 기준임을 붙인다).
  - '6.8 mg cm⁻² 초기 4.1 mAh cm⁻²' (그림 4.94).
  - 계면 DOS 띠틈 (0.1–1.9 eV) 을 우리 띠틈과 같은 축에 (DOS 판독 · 우리 정본은 fixed-occ nscf 고유값).
  - 이 논문의 숙주 효과를 우리 grand-potential 개시값의 '확인' 또는 '반박' 으로 (다른 양).
- 문헌 수치는 소환값이다 — 우리 db 절대값과 섞지 않는다.

## 14. 이어 읽기 — litdb 의 관련 digest

| digest | 이 논문과 닿는 곳 | 같이 읽을 때 |
|---|---|---|
| `schwietert2020_redox_activity_vs_electrochemical_stability` | 본문 ref 17 · 간접 산화 경로 (Li₆PS₅Cl → Li₄PS₅Cl → LPS + LiCl + S) · `Fig. 1b` dQ/dV 원본 | 이 논문의 모든 귀속이 이 틀 위에 서 있다 · 2.24 V 는 층② (골격 유지 탈리튬화) — 우리 층① 개시와 다른 양 |
| `schwietert2021_intrinsic_vs_decomposition_window_sse` | 고유창 vs 분해창 · 환원 · 산화 한계 정의 | '개시' 정의를 고를 때 · 우리 baseline 라벨 정정의 근거 |
| `zuo2022_chlorination_cathode_interface` | 본문 ref 28 · Cl-rich argyrodite 가 더 쉽게 · 많이 분해 · 4축 산화 | 이 논문의 'Cl-rich 로 자유 S²⁻ 를 줄인다' 동기와 반대 방향 데이터 · 게다가 이 논문 실제 조성은 Cl₁.₁ |
| `cho2024_conflicting_roles_conductive_additive` | 도전재가 전자저항을 낮추되 삼상 계면 분해를 늘린다 | '전자 공급이 산화량을 정한다' 의 NCM 쪽 판 |
| `kim2024_carbon_volumetric_occupation_se_domain` | (우리 랩) 탄소가 SE 영역을 차지하면 열화 가속 | 같은 결론의 다른 축 (부피 점유) — 숙주 화학 (이 논문) 과 짝 |
| `reisacher2023_percolation_sulfide_carbon_matrix` | 황화물–탄소 복합체 전자 침투 | 숙주 전도 · 접촉 (이 논문은 CNG 11.4 vs NG 15 S cm⁻¹ 만 인용) |
| `cronk2026_lis_cathode_interphase_chemistry` | LPSCl 촉매전해질 Li–S · S 표면 Li₃PS₄₊ₙ · Li₂S 양극의 LPSCl → LPS-like · CE > 100 % = SE 용량 | 이 논문의 CE > 100 % (첫 열다섯 사이클) · 과충전 평탄을 화학으로 본 판 |
| `cronk2026_lis_positive_electrode_geometry_fem` | 전고체 Li–S 고부하 (11 mAh cm⁻²) 양극 기하 | 같은 ≈11 mAh cm⁻² 급 — 기하 설계 (그쪽) 대 숙주 화학 (이쪽) |
| `wang2025_miec_tis2_lps_three_phase_interface_lis_assb` | 같은 *Nat. Mater.* 2025 · 전고체 Li–S 삼상 계면 · 혼합 전도체 | 전자 공급을 **늘려** 반응을 살리는 쪽 (그쪽) 대 계면 전자를 **줄여** SE 를 지키는 쪽 (이쪽) — 같은 trade-off 의 양끝 |
| `wu2026_asslsb_li2s_reaction_mechanisms_engineering_review` | 전고체 Li–S 반응 기전 · 공학 리뷰 | 이 논문의 위치 (SE 산화 억제 전략) 를 지도에서 찾을 때 |
| `mistry2026_slei_argyrodite_ionic_liquid_quasi_solid_lis` | argyrodite Li₅.₅PS₄.₅Cl₁.₅ 분리막 준고체 Li–S · 액체 계면상 | 같은 명목 조성 · 양극이 아닌 분리막 쪽 SE 열화 · 준고체 칸 |
| `shen2026_thf_cpme_cosolvent_quasi_solid_sulfur_lis` | 액체 SSE Li–S · §11-⑥ 에서 이 논문을 다음 논문으로 지목 | 액체 → 준고체 → 전고체 사다리의 액체 끝 · 유지율 · 수치 감사 방법이 같다 |
| `shi2026_o16e_se4d_dual_anion_site_preferential_argyrodite` | argyrodite 4d '자유 S²⁻' 자리 · O · Se 자리 선택 · 산화 안정 | 이 논문은 4d 자유 S²⁻ 를 산화 첫 단계의 주인으로 본다 — 4d 자리 치환 (그쪽) 은 같은 S²⁻ 를 재료 안에서 바꾸는 전략 |

## 15. 기법 용어 미니사전

- **SSSB · ASSLSB** — solid-state (all-solid-state) lithium–sulfur battery. 양극은 S (또는 Li₂S) + SE + 탄소 복합체.
- **간접 (indirect) 산화 경로** — Schwietert 2020: SE 가 바로 최종 산물로 분해되지 않고, 먼저 골격을 유지한 채 Li 를 내놓는 (자유 S²⁻ → S⁰) 준안정 상을 거친 뒤 무너진다. 관측 안정창이 직접 분해 예측보다 넓은 이유.
- **자유 (free) S²⁻ · 4d 자리** — argyrodite 에서 P 에 붙지 않은 S²⁻ (4a · 4d 자리 · Cl 과 자리를 나눈다). 가장 먼저 산화되는 S.
- **직접 충전 산화 용량** — 황 · 활물질 없이 (또는 S 는 산화 불가로 보고) 복합 양극을 고전압까지 충전해 흐른 전하를 SE 질량으로 나눈 값. SE 산화량의 직접 지표.
- **dQ/dV** — 미분 용량. 평탄 = 봉우리로 나타나 단계별 반응 전위를 가른다.
- **CNG · NG · VC** — g-C₃N₄/N-doped graphene 복합체 · N-doped graphene · Vulcan carbon (상용 카본블랙).
- **g-C₃N₄** — 흑연상 질화탄소 (반도체 · PBE 띠틈 ≈1.5 eV 이 논문 값). 피리딘 N (2 배위) 이 구멍 가장자리에 있다.
- **피리딘 (pyridinic) N · 흑연 (graphitic) N** — 고리 가장자리 2 배위 N (고립 전자쌍 · Li⁺ 결합 자리) · 탄소 망 안 3 배위 치환 N.
- **TOF-SIMS** — 비행시간 이차이온 질량분석. 표면 수 nm 의 조각 이온 (LiN⁺ · P₂S₇⁻ 등) 을 지도로 · 세기는 matrix 효과가 있어 총 이온 정규화 (TC) 로 비교.
- **점착일 (work of adhesion) W · E_B** — 계면을 두 자유 표면으로 떼는 데 드는 면적당 에너지 = γ_A + γ_B − γ_AB. 1 eV Å⁻² = 16.02 J m⁻².
- **TS-vdW** — Tkatchenko–Scheffler 분산 보정 (전자 밀도에서 원자별 C₆ 를 정함).
- **비화학량 슬랩 · 화학퍼텐셜 μ** — 슬랩 조성이 벌크 비와 다르면 표면에너지가 μ_i 에 의존한다 — μ 를 정해야 끝면 순위가 정의된다.
- **DRT (distribution of relaxation times)** — 임피던스를 이완 시간 분포로 풀어 과정별 봉우리로 보는 분석.
- **CE · 전환효율 (Φ_Q · Φ_C)** — 이 논문 정의: Φ_Q = Q_dis,n / Q_ch,n · Φ_C = Q_ch,n / Q_dis,(n−1). 첫 '초기 방전' 뒤를 사이클 1 로 센다.
- **N/P** — 음극 (Li–In 의 Li) 용량 / 양극 (S) 용량.
