Repository: yonghoon7153-source/Yonghoon-DEM-DFT

# 📚 LITDB — 문헌 단일 시스템 (**SE·DFT 축 + DEM·MPM 축, 두 트랙**)

> **앞으로 논문은 여기서만 본다.** 여러 곳(db/literature, kb/papers, db/properties, Excel)에 흩어진 문헌을 한 곳에서 생각·참고·비교하기 위한 통합 MD 시스템.

## 왜 트랙이 둘인가
`INDEX.md` 는 argyrodite 전해질 축이라 접촉역학·MPM·건식전극 digest 가 들어갈 자리가
없다. 그래서 한때 64편이 **어느 인덱스에도 없었다**(open_items #7). 축을 나눠 그 구멍을
닫았고, 한 분모로 세면 “159편 중 98편 미언급” 같은 **가짜 미결**이 나온다
(`comparison_vs_ours.md:8`). 분리는 실측 근거가 있는 결정이다 — 합치지 말 것.

⚠ 이 표의 **편수는 적지 않는다.** 손으로 쓴 수는 반드시 낡는다(README 자신이 세 번 틀렸다).
현재값은 `python3 tools/litdb/build_index.py --check` 로 본다.

File: litdb/papers/zhang2021_dry_ptfe_calendered_30um_sulfide_se_membrane.md (part 2 of 2)
### 3-4. 온도별 σ — 그림 2b ↔ SI 그림 S4 (`fig_2b.png` · `fig_S4a.png` · `fig_S4b.png` · `fig_S4c.png` · digitized.csv fig2b · figS4*)
그림 2b (log σ ↔ T · 가로축 380 → 280 K · 9 온도 = 95 · 85 · … · 15 °C · 표지 x 위치 368.2 · 357.9 · 348.1 · 338.1 · 328.2 · 318.1 · 308.2 · 298.1 · 288.0 K [판독]) — 원문은 값 · 활성화 에너지를 **적지 않는다** (캡션 *"Arrhenius plots"*).
| T (°C) | 분말 σ (그림 2b) | 막 σ (그림 2b) | 분말 σ (S4a 절편 · 빼기 없음) | 막 σ (S4b 삽입 · 1.04 뺌) | 막 재료 펠릿 σ (S4c · 빼기 없음) |
| **그림 4** (`fig_4.png` · `fig_4abcd` · `4e` · `4f`) | (a–d) 전셀 단면 · EDX (e) 충방전 10–150 번째 (f) 면적 용량 · CE 150 사이클 | 전셀 결과 (흐름 밖) — 면적 용량 인쇄값 어긋남 표지 |
| **SI 그림 S1** (`fig_S1.png`) | x 1.4–1.7 Nyquist · 두께 · 25 °C | 조성 선별 σ [판독 → 카드 산술] |
| **SI 그림 S2** (`fig_S2.png`) | DC 0.5 V · 1.1 mm · 1.51E-007 A | σ_e 4.0 × 10⁻⁸ S cm⁻¹ 근거 |
| **SI 그림 S3** (`fig_S3.png` · 다시 자름) | XRD 네 조성 · 52–54° 확대 | 조성 ↔ 격자 (흐름 밖) |
| **SI 그림 S4** (`fig_S4.png` · 다시 자름 · `fig_S4a` · `S4b` · `S4c`) | (a) 분말 1.90 mm (b) 막 30 µm + 삽입 0.75–2.00 Ω + 도선 · 접촉 (c) 막 재료 1.65 mm · 15–95 °C | ★ 8.4 의 근거 · 빼기 크기 · 두꺼운 펠릿 확인 (§3-2 · §3-4) |
| **SI 그림 S5 · S6** (`fig_S5.png` 다시 자름 · `fig_S6.png`) | 분말 ↔ 막 XRD · XPS 측량 | '손상 없음' 근거 |
| **SI 그림 S7** (`fig_S7.png`) | Li/Al₂O₃ 계면 EBSD · EDX (눈금 50 nm) | 흐름 밖 |
| **SI 그림 S8 · S9** (`fig_S8.png` · `fig_S9.png` 다시 자름) | CE 92–108 % 확대 · 전셀 EIS 60 °C (Ω cm²) + 회로도 | 셀 저항 대비 막 ASR (§3-8) |
| **SI 그림 S10 · S11** (`fig_S10.png` · `fig_S11.png` 다시 자름) | NCM523 XRD · SEM | 원료 (흐름 밖) |
| **SI 표 S1** (`tab_S1.png` · SI p.17–18 이어붙임) | 문헌 황화물 막 20 행 + This work | 건식 · 습식 막 σ 지도 (§3-6 한정) |
| 식 크롭 2 (`eq_00_sigma_L_over_RS.png` · `eq_01_asr_wire_subtraction.png`) · 근거 문단 14 (`txt_*`) | σ = L/RS · ASR 빼기 식 · 인용 문장 | 보고서 붙임 |

## 6. Post-processing ★
- **σ**: Nyquist 고주파 절편 (곧은 꼬리 · 반원 없음) → σ = L/RS (S = 0.785 cm²) · 막만 1.04 Ω 빼기 · 온도별 그림 2b (log σ ↔ T 축 · Arrhenius 맞춤선 · 기울기 값 없음).
- **σ_e**: 0.5 V DC 정상 전류 (≈1800 s) → σ_e.
- **문헌 비교**: 두께 ↔ σ 산점 (그림 2c) · 표 S1.
- **대칭 셀**: 시간 ↔ 전압 (그림 3d · 3e) · 단락 = 전압 → 0.
- **전셀**: 충방전 곡선 · 면적 용량 · CE · EIS (회로 맞춤 — 맞춤값 표 없음).
- **판독 (이 카드)**: 원본 래스터 화소 · 눈금 화소 보정 · 표지 중심 · 절편 = 가장 낮은 표지 · 띠 가운데 — digitized.csv note 열에 방법 전부.

---

## 7. 우리 DEM+MPM 대비 → `our_dem_baseline.md` (⚠ 정본 브랜치에서는 값 자리표시 상태 — 우리 수치는 CLAUDE.md 출처를 병기해 적는다)

### 7-1. 비교표 (모든 행에서 **측정 상태 · 조성 · 시편이 다르다**)
| 양 | 이 논문 | 우리 | 같은 / 다른 · 이유 |
|---|---|---|---|
| SE 조성 | **Li₅.₄PS₄.₄Cl₁.₆** (실험 · 510 °C 2 h) | DFT 기준선 두 조성 comp1 = Li₆PS₅Cl · **modelc = Li₅.₄PS₄.₄Cl₁.₆** [우리 · our_dft_baseline.md L10] · 압밀 · 수송 계산의 SE = LPSCl (Li₆PS₅Cl) [우리] | **조성 같음 (DFT modelc)** — 이 논문의 분말 σ 10.8 mS cm⁻¹ (25 °C · 360 MPa 누른 채) 은 modelc 조성의 실험 앵커 하나 (단 MD Ea 옆에 두지 않는다) |
| SE σ 기준 | 분말 펠릿 10.8 · 막 8.4 mS cm⁻¹ | σ₀ 보고 **1.5** · 풀이기 3.0 mS cm⁻¹ (Li₆PS₅Cl 펠릿 · CLAUDE.md 10-12 · CL-91) [우리] | **다른 조성 · 다른 시편** — 절대 비교 불가 |
| 바인더 (PTFE) 의 σ 몫 | 0.2 wt% (≈0.15–0.17 vol% [카드 산술]) → σ ×0.78–0.80 (25 °C) | DEM · MPM 에 바인더 없음 · STEP3 = PTFE 를 절연 상으로 **centerline 스탬프** (CLAUDE.md CL-60 · 본문 규약) [우리] — 부피 배제 꼴 | ★ **같은 양을 우리 모델은 거의 0 으로 낸다** [카드 해석: 0.15–0.17 vol% 절연 부피 = −0.22 ~ −0.25 %] — 결과 전 대조 항목 (§8) |
| 막 두께 · ASR | 30 µm · 0.35 Ω cm² (25 °C) | 분리막 층을 따로 계산하지 않는다 [우리 · 카드 해석] | 흐름 밖 (셀 R_int 원장 · STEP4) |
| 가압 | 분말 360 MPa · 막 CIP 500 MPa · 전셀 200 → 500 MPa · σ 는 360 MPa 누른 채 | 순수 SE · 복합 300 MPa 압밀 (DEM · MPM) [우리] · 랩 표준 순수 SE 기공 10–13 % (300 MPa) [우리] | 압력 · 시편 · 상태가 다르고 **이 논문엔 기공이 없다** — 같은 표에 넣지 않는다 |
| 막 미세구조 | SEM · EDX 정성 · AFM 121 nm | DEM 구 · 접촉망 / MPM 연속체 [우리] | 정량 없음 → 대조 불가 |

### 7-2. ★ PTFE 0.2 wt% 가 σ 를 ≈20 % 깎는다 ↔ 우리 STEP3 PTFE 스탬프
- 이 논문의 같은 식 · 빼기 없는 두 두꺼운 펠릿 비 **0.79** [판독 · 카드 산술] (인쇄 비 0.78) 는 부피 배제 예측 (0.9975–0.9978) 보다 **≈80–100 배** 큰 감소다 (§3-3).
- 우리 STEP3 는 PTFE 를 복셀 · centerline 절연 상으로만 찍는다 (CLAUDE.md CL-60 · CL-49 = PTFE 스탬프가 σ_e 를 −25 % 깎은 것은 **1 wt% · VGCF 망** 의 이야기 [우리]).  0.2 wt% · 0.15–0.17 vol% 를 이 방식으로 찍으면 이온 σ 감소는 부피 배제 수준 (≈−0.2 ~ −0.3 %) 으로 예상된다 [카드 해석 · 계산 안 함].
- ⇒ **"바인더 섬유가 SE–SE 목을 덮는 몫"** 은 부피 꼴 표현이 못 담는 양일 수 있다 — DEM 접촉망 (접촉마다 협착 저항) 쪽이 '접촉 면적 일부를 막는' 꼴로 담을 수 있는 자리 [카드 해석 · 제안].  다만 원문은 감소의 원인을 PTFE · 볼밀 · 치밀화 · 측정으로 가르지 않았으므로 **방향 · 크기 감각**으로만 쓴다.

### 7-3. 얇은 막 EIS 의 직렬 저항 빼기 — 우리 측정 · 대조 규약에
- 막 저항 0.45 Ω < 빼는 값 1.04 Ω · 고온 막 저항 0.03–0.09 Ω — **얇은 시편 σ 는 지그 저항 판정에 매여 있다**.  저자도 1.65 mm 같은 재료 펠릿으로 확인했다 (SI p.4).
- 우리 쪽: 1저자 · 실험 쪽 σ 앵커 (예: SDCP DC 분극 SBE · DBE · CLAUDE.md 10-16) 를 받을 때 **시편 두께 · 지그 직렬 저항 처리 · 누른 압력** 을 같이 받아 기록 [카드 해석 · 제안].

### 7-4. frame[5] — 어느 반쪽을 가졌나
- 이 논문 = **실험 (공정 · 수송 측정 · 계면 화학)**.  우리 분업으로는 DEM 쪽 (σ_ionic · 바인더의 수송 몫) 의 **측정 쪽 짝** 일부와, 압밀 · 기계 쪽은 **없음**.
- 없는 반쪽: 막 밀도 · 기공 · 입자 · 섬유 기하 · 압축 곡선 · 탈압 · 기계 물성.

---

## 8. ★ 자세한 분석 — 우리 계획에 무엇을 주나
(이름 = 정독 지시서 3 절.  우리 값 = CLAUDE.md: DEM 18 배 연화 · E_eff 1.35 GPa · 순수 SE Heckel P_y 138 MPa · σ_y_eff 46 MPa / MPM E 1.53 GPa · σ_y 0.30 GPa · ν 0.49 (K 25.5 GPa) / 랩 표준 = 순수 SE 300 MPa 기공 10–13 % · 진밀도 1.64 g/cm³ — 고정 · 판정 대상 아님.  이 논문 재료 = **Li₅.₄PS₄.₄Cl₁.₆ (Cl 과잉) + PTFE 0.2 wt% 막** — LPSCl (Li₆PS₅Cl) 계가 아니고 **기공 · 밀도 · 기계 값이 하나도 없다**.)

| 이름 | 이 논문이 주는 것 | 못 주는 것 · 한정어 |
|---|---|---|
| **단계 0** (기공 연산자 · 판정 기준 결과 전 등록) | ★ 반면교사 둘 — ① **σ 값의 상태 칸**: 이 논문 σ 는 전부 '360 MPa 로 누른 채' · 막은 '1.04 Ω 뺀 값' (빼기 전 2.56) → 결과 전 대조 항목에 문헌 σ 를 올릴 때 **누른 압력 · 시편 두께 · 직렬 저항 처리** 칸을 같이 둔다 ② **질량 · 두께 문장의 대상**: 'about 250 mg' 을 다른 펠릿 두께에 넣으면 진밀도보다 큰 겉보기 밀도 (1.94–2.18) 가 나온다 → 펠릿 밀도를 문헌에서 역산할 때 질량 · 두께가 **같은 시편**인지 확인 | 기공 · 밀도 · 압력별 곡선 없음 |
| **단계 1** (3D 메모리 · 장 수) | 없음 (크기 감각만: 막 30 µm · SE 덩이 ≈1–5 µm [판독 거칢] → 두께 방향 입자 ≈6–30 개) | 입경 분포 [미확인] |
| **단계 2** (2D MPM 코드 · 단위 시험) | 없음 | — |
| **단계 3** (2D 접촉 표현 비교) | 없음 | — |
| **단계 4** (3D 순수 SE · σ_y 하나를 실험 기공에 맞춤) | 없음 — 순수 SE 펠릿 (360 MPa) 의 밀도 · 기공이 없다 · 조성도 Li₆PS₅Cl 이 아니다 | 맞춤 표적 아님 |
| **단계 5** (3D 복합 압밀) | 없음 (전셀 양극 30 : 70 : 2 : 1 · 200 → 500 MPa · 기공 · 두께 없음) | — |
| **단계 6** (탈압 · 되돌아옴) | 없음 — 대칭 셀은 *"No extra stacking pressure"* 로 운전했지만 탈압 상태의 두께 · σ 를 재지 않았다 | R4 관측량 없음 |
| **단계 7** (형상 · 피복 · 수송) | ★ **바인더의 수송 몫**: PTFE 0.2 wt% (≈0.15–0.17 vol%) 섬유망 → σ ×0.78 (25 °C · 인쇄) / ×0.79 (두꺼운 펠릿 둘 · 판독) — 부피 배제 예측의 ≈80–100 배 · 온도가 오르면 ×0.91 (95 °C) [판독] · 막 ASR 0.35 Ω cm² (25 °C) · 전셀 고주파 절편 (≈24 Ω cm² · 60 °C) 의 ≈1/300 [카드 산술] | 섬유 기하 · 피복 분율 · SE–SE 목 면적 없음 → 원인 분해 불가 |
| **후보 D0** (지금 DEM) | 바인더 표현의 실측 기준 하나 (접촉망에서 '목 일부를 막는' 꼴로 담을 때 결과 전 대조) — §7-2 | DEM 에 바인더 입자 · 섬유 없음 · 이 논문은 접촉 정량 없음 |
| **후보 A′-0** (판 · 벽 · AM 자리 접촉 규칙) | 없음 | — |
| **후보 A · A′** (MPM 강체 AM · 입자별 속도장) | 없음 | — |
| **후보 B** (입자별 FE + 접촉) | 없음 | — |
| **후보 C** (큰 변형 접촉 DEM · MDR 류) | 없음 | — |
| **후보 C′** (항복 캡 탄소성 접촉 DEM) | 없음 | — |
| **후보 M0** (균질화 압밀 · 캡 소성 · Heckel) | 없음 (압축 곡선 없음) | — |
| **U0–U6** | 없음 | — |
| **R1–R7** | **R6** (SE 형상 변형) — 그림 1f 섬유로 엮인 SE 덩이 (정성) · 변형 정량 없음 · R1 · R2 · R3 · R4 · R5 · R7 없음 | — |
| **결과 전 대조 항목** | ① **PTFE 0.2 wt% (≈0.15–0.17 vol%) 섬유망 SE 막의 σ / 같은 SE 분말 펠릿 σ = 0.78 (25 °C · 인쇄 · 360 MPa 누른 채)** — 우리 STEP3 (PTFE 절연 스탬프) 로 같은 부피 분율을 넣었을 때 ≈1.00 이 나오면 '바인더의 목 덮음 몫 없음' 을 모델 한계로 기록 (맞추는 데 쓰지 않음) ② 꼬리표: Li₅.₄PS₄.₄Cl₁.₆ · 볼밀 200 rpm 5 min · 80 °C 캘린더 · 막은 1.04 Ω 뺀 값 · 두꺼운 같은 재료 펠릿 ≈0.79 [판독] | 순수 SE 랩 표준 (10–13 % · 1.64) 과 같은 표에 넣지 않는다 |

- **재료 · 차원 · 조건 차이**: Cl 과잉 Li₅.₄PS₄.₄Cl₁.₆ (우리 압밀 · 수송 계산 = Li₆PS₅Cl · 우리 DFT modelc 와는 같은 조성) · PTFE 0.2 wt% 막 (우리 DEM · MPM 엔 바인더 없음) · 360 MPa 누른 채 EIS · 25 °C (온도별 15–95 °C) · 3D 실물 · 시뮬레이션 없음.

## 9. 적용 인사이트 (행동)
1. **결과 전 대조 항목 등록 (단계 7 · 흐름 밖: STEP3 PTFE 규약)**: "PTFE 0.2 wt% 섬유 SE 막 σ / 분말 σ = 0.78 (Zhang 2021 · 25 °C · 360 MPa 누른 채)" 를 **방향 · 크기 항목**으로 — 우리 PTFE 표현이 부피 꼴이면 같은 분율에서 ≈1.00 이 예상되므로 그 차를 '바인더 피복 · 목 몫 미표현' 으로 기록한다 (값을 맞추지 않는다).
2. **문헌 σ 인용 꼬리표**: 누른 압력 (360 MPa) · 시편 두께 (30 µm ↔ 1.65–1.90 mm) · 직렬 저항 빼기 (막만 1.04 Ω) · 온도 — 이 논문 8.4 는 이 넷을 함께 적어야 뜻이 선다 (cao2026 · schmitt2026 카드가 이 꼬리표 없이 옮겼다).
3. **얇은 시편 σ 를 받을 때** (실험 앵커 · 1저자 측정 포함): 같은 재료의 두꺼운 펠릿 값을 함께 요청 — 이 논문처럼 빼는 직렬 저항이 시편 저항보다 크면 두꺼운 시편이 유일한 독립 확인이다.
4. **SI 표 S1 을 문헌 지도로 쓸 때**: #8 (Nam 2018) · #13 (Hippauf 2019) 행은 다른 카드 기준으로 두 시편 값을 섞었다 — 원 카드 (`nam2018_…` · `hippauf2019_…`) 값을 쓴다.
5. **흐름 밖 (Li 금속 쪽 분리막)**: PTFE 는 Li 전위에서 환원 (LiF · 탄소) — 우리 'PTFE 불활성' (CL-60) 은 양극 쪽 규약이고, Li 음극과 닿는 분리막 PTFE 에는 맞지 않는다 (`han2024_…` 의 흑연 음극 PTFE 환원과 같은 방향 · 이 논문은 Li 금속 · 정성).

## 10. 인용 가능 문장 (deck/paper용 — 표지 그대로)
- "A solvent-free, ball-milled and hot-calendered (80 °C) Li₅.₄PS₄.₄Cl₁.₆ membrane with 0.2 wt% PTFE reached 8.4 mS cm⁻¹ at 25 °C for a 30 µm film (ASR 0.35 Ω cm²), measured under 360 MPa after subtracting a 1.04 Ω wire/contact resistance, versus 10.8 mS cm⁻¹ for the binder-free powder pellet (Zhang et al., *Nano Lett.* 21 (2021) 5233)."
- "Even 0.2 wt% fibrillated PTFE lowered the ionic conductivity of the argyrodite by ≈20 % relative to the powder pellet (Zhang et al., 2021) — far more than its ≈0.15 vol% share would exclude."  (⚠ 둘째 문장의 '≈0.15 vol%' · '부피 배제보다 크다' 는 이 카드의 산술 · 해석이다 — 인용할 때 그렇게 표기)
- 국문 (한정어와 함께): *"Li₅.₄PS₄.₄Cl₁.₆ + PTFE 0.2 wt% 건식 막 (30 µm) 은 25 °C · 360 MPa 로 누른 채 8.4 mS cm⁻¹ (도선 · 접촉 1.04 Ω 를 뺀 값) 로, 같은 SE 분말 펠릿 10.8 mS cm⁻¹ 의 ≈0.78 배다 (Zhang 2021) — PTFE 함량은 한 점뿐이다."*

## 11. 주의/한계 (over-claim 방지)
**원문이 스스로 적은 한계**: §3-9 의 ①–③.
**카드가 본 한계**
1. **PTFE 함량 계열 없음** — 0 ↔ 0.2 wt% 두 점 · 공정 · 시편 · 빼기 교락.
2. **8.4 = 빼기 의존** — 잰 1.49 Ω 의 70 % 를 뺐다 · 빼는 값의 측정 · 오차 [미확인] · 고온 막 값은 빼기가 정한다.
3. **막 밀도 · 기공 · 면적 질량 · 입경 · 섬유 기하 없음** — 압밀 · 미세구조 모델과 대조할 값이 없다.
4. **모든 σ 가 360 MPa 누른 채** — 무하중 · 운전 상태 σ 없음.
5. **조성이 Cl 과잉 Li₅.₄PS₄.₄Cl₁.₆** — Li₆PS₅Cl (우리 압밀 · 수송 계) 값으로 옮기지 않는다.
6. **그림 2b 고온 점 재현 불가 · 면적 용량 인쇄값 어긋남 · 대칭 셀 문장 ↔ 그림 어긋남** (§3-9).
7. **문헌 표 S1 조건 혼합** — '가장 높다' 는 같은 조건 비교가 아니다.
8. **PTFE 환원 '막 안 연속 전자망'** 은 측정이 아니라 해석 (막 σ_e 사후 측정 없음).
9. **전셀 60 °C · 0.05 C · 한 셀** — 반복 · 오차 없음.
10. **전이 한계**: 절대값 0 건 · 방향 (바인더 몫 ≈20 %) · 보고 꼴만.

## 12. 참고문헌 — 우리가 더 볼 것 (원문 목록 서지 그대로 + 이유 한 줄)
| 번호 | 서지 (원문 목록 그대로) | 왜 |
|---|---|---|
| SI [7] | Sakuda, A.; Kuratani, K.; Yamamoto, M.; Takahashi, M.; Takeuchi, T.; Kobayashi, H. All-Solid-State Battery Electrode Sheets Prepared by a Slurry Coating Process. J. Electrochem. Soc. 2017, 164 (12), A2474-A2478. | ★ SE 시트 σ 0.1 (330 MPa) → 0.2 mS cm⁻¹ (410 MPa) — 시트 σ 의 **압력 의존** (SI 표 S1) · 카드 없음 |
| [13] / SI [12] | Riphaus, N.; Strobl, P.; Stiaszny, B.; Zinkevich, T.; Yavuz, M.; Schnell, J.; Indris, S.; Gasteiger, H. A.; Sedlmaier, S. J. Slurry-Based Processing of Solid Electrolytes: A Comparative Binder Study. J. Electrochem. Soc. 2018, 165 (16), A3993−A3999. | 바인더 종류 ↔ σ (캘린더 HNBR 3.2 mS cm⁻¹) · 카드 없음 |
| [37] | Randau, S.; Walther, F.; Neumann, A.; Schneider, Y.; Negi, R. S.; Mogwitz, B.; Sann, J.; Becker-Steinberger, K.; Danner, T.; Hein, S.; Latz, A.; Richter, F. H.; Janek, J. On the Additive Microstructure in Composite Cathodes and Alumina-Coated Carbon Microwires for Improved All-Solid-State Batteries. Chem. Mater. 2021, 33 (4), 1380−1393. | 첫 CE 손실 해석의 인용처 · 복합 양극 첨가제 미세구조 (VGCF · 탄소 접합) · 카드 없음 |
| [38] | Zhang, W.; Weber, D. A.; Weigand, H.; Arlt, T.; Manke, I.; Schröder, D.; Koerver, R.; Leichtweiss, T.; Hartmann, P.; Zeier, W. G.; Janek, J. Interfacial Processes and Influence of Composite Cathode Microstructure Controlling the Performance of All-Solid-State Lithium Batteries. ACS Appl. Mater. Interfaces 2017, 9 (21), 17835−17845. | 양극층 중간 주파수 반원 해석의 인용처 · 미세구조 ↔ 성능 · 카드 없음 |
| [12] / SI [15] | Lee, Y.-G.; Fujiki, S.; Jung, C.; Suzuki, N.; Yashiro, N.; Omoda, R.; Ko, D.-S.; Shiratsuchi, T.; Sugimoto, T.; Ryu, S.; Ku, J. H.; Watanabe, T.; Park, Y.; Aihara, Y.; Im, D.; Han, I. T. High-energy long-cycling all-solid-state lithium metal batteries enabled by silver−carbon composite anodes. Nat. Energy 2020, 5 (4), 299−308. | 30 µm SE 막 (아크릴 바인더 1.31 mS cm⁻¹) + Ag–C 음극 — I 축 (Ag–C 인터레이어) 원전 · 카드 없음 |
| [26] / SI [5] | Nam, Y. J.; Cho, S.-J.; Oh, D. Y.; Lim, J.-M.; Kim, S. Y.; Song, J. H.; Lee, Y.-G.; Lee, S.-Y.; Jung, Y. S. Bendable and Thin Sulfide Solid Electrolyte Film: A New Electrolyte Opportunity for Free-Standing and Stackable High-Energy All-Solid-State Lithium-Ion Batteries. Nano Lett. 2015, 15 (5), 3317−3323. | 지지체 박막 (β-Li₃PS₄ 70 µm · LGPS 90 µm) · 카드 없음 |
| [15] / SI [14] | Kim, D. H.; Lee, Y.-H.; Song, Y. B.; Kwak, H.; Lee, S.-Y.; Jung, Y. S. Thin and Flexible Solid Electrolyte Membranes with Ultrahigh Thermal Stability Derived from Solution-Processable Li Argyrodites for All-Solid-State Li-Ion Batteries. ACS Energy Lett. 2020, 5 (3), 718−727. | 용액 공정 아지로다이트 막 (40 µm · 0.058) · 카드 없음 |
| [24] / SI [16] | Liu, G.; Shi, J.; Zhu, M.; Weng, W.; Shen, L.; Yang, J.; Yao, X. Ultra-thin free-standing sulfide solid electrolyte film for cell-level high energy density all-solid-state lithium batteries. Energy Storage Mater. 2021, 38, 249−254. | 같은 그룹 앞선 막 (35 µm · 0.2) · 카드 없음 |
| [8] · [18] · [19] · [20] · [22] · [30] | Adeli 2019 · Hippauf 2019 · Feng 2020 · Wang 2020 · Nam 2018 · Zhu 2015 | 정본 카드 있음 (`adeli2019_…` · `hippauf2019_…` · `feng2020_…` · `wang2020_br_rich_…` · `nam2018_…` · `zhu2015_esw_grand_potential_origin`) |

## 13. [미확인] 목록 (본문 7 쪽 + SI 21 쪽 전수에 없음)
1. 막의 밀도 · 기공 · 면적 질량 · 360 MPa 아래 두께.
2. SE 입경 · NCM523 D50 · 단결정 / 다결정 · 공급처.
3. 캘린더 롤 지름 · 틈 · 속도 · 통과 횟수 · 하중 · 볼 지름 · 분량.
4. 1.04 Ω 의 측정 방법 · 반복 · 오차 · 1.65 mm 막 재료 펠릿의 제조 방법 · 압력.
5. 각 펠릿의 질량 (S1 · S2 · S4 시편) · Li₅.₄PS₄.₄Cl₁.₆ 진밀도.
6. 활성화 에너지 · 벌크 / 입계 분리.
7. 전셀 운전 적층압 · 전압 창 (그림 판독 2.8–4.2 V 만) · 1 C 기준 · 양극 두께 · 기공.
8. EIS 맞춤값 표 (128.4 · 181.7 Ω 의 소자 · 단위).
9. 면적 용량 1.4 · 1.12 mAh cm⁻² 의 계산 근거.
10. 다른 x (1.4 · 1.5 · 1.7) 의 σ 숫자 · 소성 조건.

## 원문 대조 기록 (이 카드 작성 중 직접 확인한 것 · 2026-11-22)
- 본문 7 쪽 + SI 21 쪽을 글자 층 추출 + 렌더로 읽음.  서지 = 본문 1 쪽 (제목 · 저자 다섯 · *"Cite This: Nano Lett. 2021, 21, 5233−5239"* · 접수 · 수정 · 출판일 · DOI) · 6 쪽 (소속 · 공동 1 저자 · 연구비) · SI 1 쪽 (같은 제목 · 저자).  원문 낱말 셈: DEM · discrete · simulation = 0 · porosity · density (밀도 값) = 0 · plastic = 0 · unload = 0.
- 그림 크롭 **52 장** = 도구 16 (본문 그림 1–4 · SI 그림 S1–S11 · SI 표 S1) 중 **다시 자름 9** (그림 1 · SI 그림 S3 · S4 · S5 · S8 · S9 · S10 · S11 = 래스터 밖 쪽 흰 여백이 좌우 17–97 pt 로 고르지 않아 내용 + 6 pt 로 · SI 표 S1 = 도구가 SI 17 쪽만 담아 18 쪽 (아래 10 행 + This work + 각주) 을 이어붙임) + 손 크롭 36 (그래픽 초록 1 · 패널 19 · 식 2 · 근거 문단 14).  본 뒤 다시 자른 것 = 패널 4e (4f 의 'f' · 축 이름이 섞임) · 4f · S4a · S4b · S4c (위 패널의 가로축 이름이 섞이거나 잘림) · 근거 문단 p2 하나 (앞 줄 글자 조각).  52 장 전부 Read 로 열어 확인 (낱장 또는 확인용 모음).  `figures.json` 의 `recrop` · `manual_crop`.
- 판독: digitized.csv 104 행 — 래스터 원본 (xref) 화소 · 축 보정 · 표지 / 절편 / 띠 판독 방법을 note 열에.  25 °C 값 (10.8 · 8.4) 이 그림 2b · SI 그림 S4 세 길로 재현 · SI 그림 S1 x = 1.6 이 10.7 로 재현 · 그림 4f 가 로딩 × 비용량과 맞음 (§3-8).
- 2 차 인용 대조: 정본 카드 cao2026 (L80 · L487) · schmitt2026 (L237 · L433) · INDEX.md '실험값' 6 행 — 고치지 않았다 (값은 모두 같음 · 한정어만 빠짐 = 정독 출력 batch_134 의 "카드 문제" 절).  SI 표 S1 #8 · #13 행은 nam2018 · hippauf2019 카드와 대조 (§3-6 · 이 논문의 문제).
- 정본 litdb 중복 확인: `litdb/papers/` 파일 목록 (603) + DOI (acs.nanolett.1c01344) · 제목 낱말 ("Flexible Sulfide Electrolyte Thin Membrane") · "5233" grep — 카드 없음 (인용만: cao2026 · schmitt2026 · INDEX.md 실험값 시트 6 행 · 같은 해 Zhang 카드 없음 — zhang2023 · zhang2026 ×6 은 다른 논문) (2026-11-22).

## 🔗 관련 카드
- 이 논문을 가리킨 카드: `cao2026_dual_binder_18um_sulfide_electrolyte_film` (Table S3 S10) · `schmitt2026_chemomech_stability_dry_cathode_separator_sheets` (Table S1 #9 · ref 70).
- PTFE 건식 SE 막 · 시트: `hippauf2019_dry_film_ptfe_sulfide_cathode_sheet` · `lee2025_corolling_dryprocess_lpscl_ptfe` · `matthews2024_ptfe_nanofibril_network` · `mun2025_dry_electrode_technology_assb_review` · `nam2018_dry_vs_slurry_mixed_electrode_binder_coverage_premixing_pouch`.
- PTFE ↔ Li (음극 전위) 환원: `han2024_fec_mitigates_ptfe_decomposition_dry_thick_graphite_anode` · `lee2026_li_underlayer_primer_free_dry_prelithiated_thick_anode`.
- Cl 과잉 아지로다이트 (modelc 조성 축): `adeli2019_halide_substitution_boosting_argyrodite` · `feng2020_li_deficient_argyrodite_cl_disorder` · `zuo2022_chlorination_cathode_interface` · `wang2020_br_rich_argyrodite_fast_ion_conduction_origin` · `liu2022_cl_crystallization_interface_argyrodite` (SI Table S4 = 이 논문 10.8 재인용) · `zeng2022_cl_rich_licl_nanoshell_li_interface` (같은 명목 조성 8.8 mS cm⁻¹).
- 냉간 등방압: `dixit2022_isostatic_pressing_ssb_large_scale_manufacturing_review`.

## 🗨️ Q&A 로그
<!-- "Q&A 작성해줘" 트리거 시 직전 질문/답 누적 -->

---

## 🔗 이어 읽기 · 바로잡기 (2026-11-24b 묶음)

> 같은 날 둘째 묶음 12 편 (`litdb/_curation/batch_2026_11_24b/batch.json`) 의 끝 보고에서 이 카드에 걸리는 것만 모았다 (2026-11-24). 위 본문은 고치지 않았다 — 겹치면 이 절이 우선한다.

- [12] / SI [15] 의 Lee 2020 행 (99 wt% · 아크릴계 · 혼합 용매 · 30 µm · 1.31 mS cm⁻¹) 은 원문과 맞다 (2026-11-24b 확인) · 30 µm 는 셀 안 가압 뒤 (막 ≈40 µm) · 1.31 은 바인더 섞은 SE (시료 형태 미기재) · Lee 자기 `Table S1` 은 면저항 표다 → `lee2020_silver_carbon_composite_anode_all_solid_state_li_metal`.
