Repository: yonghoon7153-source/Yonghoon-DEM-DFT

# 📚 LITDB — 문헌 단일 시스템 (**SE·DFT 축 + DEM·MPM 축, 두 트랙**)

> **앞으로 논문은 여기서만 본다.** 여러 곳(db/literature, kb/papers, db/properties, Excel)에 흩어진 문헌을 한 곳에서 생각·참고·비교하기 위한 통합 MD 시스템.

## 왜 트랙이 둘인가
`INDEX.md` 는 argyrodite 전해질 축이라 접촉역학·MPM·건식전극 digest 가 들어갈 자리가
없다. 그래서 한때 64편이 **어느 인덱스에도 없었다**(open_items #7). 축을 나눠 그 구멍을
닫았고, 한 분모로 세면 “159편 중 98편 미언급” 같은 **가짜 미결**이 나온다
(`comparison_vs_ours.md:8`). 분리는 실측 근거가 있는 결정이다 — 합치지 말 것.

⚠ 이 표의 **편수는 적지 않는다.** 손으로 쓴 수는 반드시 낡는다(README 자신이 세 번 틀렸다).
현재값은 `python3 tools/litdb/build_index.py --check` 로 본다.

File: litdb/papers/zhang2026_dryprocess_electrode_architecture_cell_level.md (part 2 of 2)
<!-- digest 표준 양식. ★ = 사용자가 특히 원한 항목. COMPREHENSIVE / paper-level STANDALONE digest.
  (그래서 §4-1b 의 "전단이라는 축이 존재한다는 존재 증명"이라는 판정은 **한 칸 더 낮춰야 한다** —
   존재 증명조차 *전단*이 아니라 *체적력 하 분리*다.)
- **캘린더링(압축)은 CGMD 로 전혀 다루지 않았다.**  실험은 100 °C 압연 + 핫캘린더로 기공률 ~30 % 를 만드는데
  모델은 **NVT 고정부피**다 — 공정 3단계(전단/캘린더/라미네이션) 중 **1단계만**, 그것도 대리물로.
- **dt(타임스텝) 미기재 · 서모스탯 종류/damping 미기재 · cutoff 미기재 · 초기배치 생성법 미기재.**

**(e) CG 시간 ≠ 실제 시간 — 논문이 전혀 다루지 않는다** `derived(ours)`
`Fig. 3f` 축은 그냥 "Simulation time (ns)"다.  CG 는 자유도를 지우며 마찰을 잃어 **동역학이 가속**된다
(Martini 관례 표준계수 ~4×, 계에 따라 10²–10³×).  비드 하나가 10⁵ 단량체인 이 모델에서는 **가속인자를 추정할 근거조차 없다.**

| | 값 |
|---|---|
| 실험 전단혼합 | **10 min = 6 × 10¹¹ ns** |
| 시뮬 (관대하게 `Fig. 3f` 축 끝까지) | **≈ 660 ns** |
| **비** | **1.1 × 10⁻⁹** |

⇒ 액면가로 읽어도 공정 시간의 **10억분의 1**이다.  게다가 `Fig. 3f` 곡선은 **끝에서도 기울기가 살아 있다**(figure-read)
— **정지 상태 확인 없이 끊은 것**이므로 "최종 구조(final state)"라는 이름을 붙일 수 없다.

**(f) CGMD 로 *화학*을 주장하는 문장 (원문 인용 3건)**
1. *"This modelling employed the classical Lennard-Jones 12–6 potential to describe **chemical interactions** between PTFE and VGCF."*
   → LJ 12-6 은 **분산·배제부피**다.  전자·결합절단·산화수가 없는 모델을 "chemical interactions"라 부르는 것은 과잉이다.
2. *"**Architecture design and modelling verification** of dry-processed thick electrode…"* (`Fig. 3` 제목)
   → 검증된 것은 "ε 를 크게 주면 몰린다"이지 enol→keto 가 아니다 — (b) 참조.
3. *"…and is further driven by **chemical interactions** between the two components."*
   → **같은 문단**에서 실제 구동력을 "mass and inertia differences"라고 적어놨다.
   두 설명이 병기돼 있고 **어느 쪽이 지배적인지 모델에서 분리한 적이 없다.**

> **§4-6 한 줄 판정** (§4-5 판정과 같은 방향, 더 세게):
> CGMD 층은 **삽화(illustrative)** 다.  정량 예측·검증·통계·재현정보가 전부 없고,
> 화학은 **입력이지 결과가 아니며**, 구동력조차 논문 자신의 설명대로면 **화학이 아니라 관성**이다.
> 다만 **"혼합 중 바인더가 도전섬유로 재배치된다"는 정성 그림 자체는 우리 DEM/MPM 이 못 만드는 종류**라
> 방법론적 참고가치는 남는다 (§9).

---

## 5. 이미징 방법 ★

### 5-1. Operando 단일입자 XRD (Shpyrko 담당)

- **9.0 keV** 광자, **CCD 를 시료 0.5 m 하류**에 배치.  코인셀 케이싱에 **⌀5 mm 구멍 + 양면 Kapton**.
- 입사빔 슬릿 **20 µm × 20 µm**.  검출기를 고정 2θ 에 두고 **(003) Bragg 반사**만 추적.
- 시료 = **90 wt% AM** 전극(건식·슬러리 둘 다).  **4.70 V vs Li, C/10**.
- 슬러리 전극: **>30 mg cm⁻², ~125 µm** (stated) — **이 논문 유일의 두께 실측값**.
- 결과(슬러리): ~4.25 V 까지 (003) 저각 이동(c축 팽창) → **4.25 V 초과에서 Bragg 분열 + c축 붕괴**,
  **입자마다 개시 시점이 다르다**(비동기).  4 입자 c = **13.8 – 14.4 Å**, 피크폭 **0.005 – 0.025 Å⁻¹** (digitized, Fig 1d/e).
- 결과(건식): **연속 각이동, 분열/광폭화 없음** (SI Fig 16/17, Video 2).
- ★ **이 기법이 이 논문의 진짜 무기**다 — *"수만 개 결정립이 든 100 µm 막에서 개별 입자를 골라낸다"*.
  ⚠ 우리에게 직접 전이할 축은 아니지만, **"후막에서는 입자마다 SOC 가 다르다"** 를 실증한 것이므로
  우리 STEP4 per-particle 전기화학 분리(bimodal 트랙)의 **실험적 정당화**로 인용 가능.

### 5-2. PFIB-SEM (Thermo Fisher 담당)

| 항목 | 값 |
|---|---|
| 장비 (2D 대면적) | **Thermo Scientific Helios 5 Laser-PFIB** + **Apreo 2S SEM** |
| 시료 | **93 wt%** 건식/슬러리 전극 |
| 레이저 조도 | 1.5 W × 2 pass (15 s) → **0.375 W × 4 pass (40 s)** 폴리싱 |
| PFIB 마감 | **30 kV · 200 nA**, rocking mill **5 min** |
| SEM | in-lens **T1**, **2 kV · 25 pA**, Maps 소프트웨어 타일링 |
| **바인더 전용 이미징** | **액체질소 −196 °C 극저온 파단면** → T2/T3 in-lens **2 kV/25 pA**, 그리고 **500 eV/6.3 pA Immersion + beam deceleration** |
| 장비 (3D) | **Helios Hydra PFIB-SEM** + **Auto Slice & View 5** |
| **3D 체적** | **~100 × 100 × ~30 µm³** |
| **슬라이스 간격** | **250 nm** (⚠ **면내 픽셀 크기 미보고**) |
| 마일링 | fiducial 60 nA · 트렌치 2.5 µA · 클리닝 60 nA · 취득 **30 kV / 60 nA** |
| 재구성·분할 | **Avizo** DualBeam 3D Wizard → **5 슬라이스 수동 라벨 → 딥러닝 분할** (3상: AM / CBD / pore) → opening 필터 → 클러스터 라벨링 |
| **2D 분할 (별도!)** | **Fiji Weka Trainable** 3상 분할 → **MATLAB 8-이웃**으로 CBD 응집체, **4-이웃**으로 NMC–CBD 접촉 |

⚠ ★ **2D 와 3D 가 서로 다른 분할 파이프라인**이다 (Weka vs Avizo-딥러닝).
§3-3 에서 발견한 **3.58배 ↔ 1.40배 괴리**의 후보 원인 중 하나.

⚠ **250 nm z-슬라이스는 굵다.**  VGCF 직경이 100 nm 이므로 **개별 섬유는 원리적으로 해상되지 않는다** —
그래서 "CBD" 라는 **뭉뚱그린 상**을 쓸 수밖에 없다.  ⇒ **그들이 CBD 를 균질상으로 다루는 것은 선택이 아니라
해상도의 강제**다.  (우리는 반대로 VGCF/PTFE/SDCP 를 **상별로 찍는다** — 대신 우리 격자는 실측이 아니다.)

### 5-3. STEM-HAADF / EELS

- **JEOL JEM-ARM300CF, 300 kV, 이중 수차보정기**, ADF 모드.
- 사이클 전극을 Ar 글로브박스에서 lacey carbon 그리드에 분산, **대기 노출 없이** 이송.
- EELS 는 **미조사(未照射) 영역에서만** 취득 (빔 손상 회피).
- 출력: CEI 두께(§3-6) + **O K-edge 표면→벌크 라인스캔 5점**.

---

## 6. Figure / Table / Video set ★

### 본문 그림 (6)

| Fig | 내용 | **우리가 쓸 것** |
|---|---|---|
| **1** | (a) 슬러리 후막 단면 SEM **~125 µm** · (b) operando 단일입자 XRD 셋업 + Debye–Scherrer 링 · (c) 전압곡선 ~250 mAh g⁻¹ · (d) 입자 4개의 **c 격자상수 궤적**(13.8–14.4 Å) · (e) **피크폭**(0.005–0.025 Å⁻¹) | (d)(e) = **"후막에서 입자마다 SOC 가 다르다"의 직접 증거** → 우리 STEP4 per-particle 분리 정당화 |
| **2** | (a) 전압별 각평균 (003) 프로파일 — **x축이 2θ 가 아니라 c (Å) 13–15 로 환산**돼 있고 **4.40 V 부터 유사피크 화살표**, 4.55·4.70 V 에서 **완전 분열** · (b) 슬러리 **93/95/97 wt%** 전압곡선 (**x축 = x in Li_x**, 0–1) + **97 wt% 의 4.6–4.7 V 요동 인셋** | (b) = **슬러리의 wt% 천장(97 %)** 정량 근거.  (a) 의 c(Å) 환산은 **격자 붕괴 시점을 직접 읽게** 해 준다 |
| **3** ★★ | (a) 개념도 (NMC/CF/PTFE + 두 커플링 모드) · (b)(c) **CGMD 초기/최종 스냅샷** · (d) **RDF g_ij + 배위수** · (e) **RoG 확률밀도** · (f) **섬유간 거리 vs 시간** | ★ 이 카드의 CGMD 절 전부.  ⚠ **(b)(c) 에 NMC 가 없다는 사실이 그림 자체로 보인다** |
| **4** ★★★ | (a)(b) 세그먼트 PFIB (건식/슬러리; NMC 적 · CBD 진청 · pore 연청) · (c)(d) **CBD 연결성 지도**(색=고립 부분망) · (e)(f) **C/3 전류밀도 필드**(log J −10…+10) | ★★ **(c)(d) = 이 논문의 결정적 그림.**  (e)(f) = "전류가 NMC 를 우회한다"의 시각화 |
| **5** | (a) 건식 93/95/97 wt% 전압곡선(매끈) · (b) 99 wt% C/10·C/3 · (c) 99 wt% 4.3 V **200 사이클 92 %** · (d) **문헌 버블차트**(AM wt% vs 가역용량, 로딩 5구간) | (d) = **설계공간 지도** — 우리 조성 선택의 문헌 위치 표시용 |
| **6** | (a) 풀셀 4곡선(슬러리PC/건식PC/건식SC 4.70 · 건식SC 4.55 **1,000 사이클**) · (b)(d) STEM-HAADF CEI · (c)(e) O K-edge EELS 5점 · (f) **ICP-MS TM** | (b)(d) = **CEI >5 nm vs ~2 nm**.  (f) digitized 값은 §3-6 |

> ★ **크롭 보관**: `litdb/figures/zhang2026_dryprocess_electrode_architecture_cell_level/`
> — **본문 6 (이 세션 크롭, 육안 검증) + SI 그림 29 + SI 표 7 = 42장**.
> SI 분은 병렬 세션이 슬러그 `..._cgmd_ptfe_vgcf` 로 커밋한 것(`a3505890`)을 **이 슬러그로 합친 것**이다.
> ⚠ **그 고아 디렉터리는 카드가 없어 웹앱에서 보이지 않는다 — 정리는 사용자 판단.**

### SI 그림 29 · 표 7 (핵심만)

| 항목 | 내용 | 우리 용도 |
|---|---|---|
| **S.Table 1** | 고-Ni NMC‖흑연 문헌 15편 (로딩 4.5–30 mg cm⁻², AM 90–97 wt%, >4.4 V) | 설계공간 문헌 표 |
| **S.Fig 1/2** | Rietveld · **PC NMC811 2차 5–15 µm / 1차 100–500 nm** | ★ **외부 PSD 앵커** |
| **S.Fig 3** | VGCF(A,C) / **PTFE 초기 입자상**(B,D) SEM | 피브릴화 전후 형태 |
| **S.Table 2** | **VGCF aspect >200 · BET 18.6** vs MWCNT 300–4000 · 200–450 m² g⁻¹ | ★ 도전재 선택 근거 |
| **S.Table 3** | VGCF 원소 C98.0/O1.5/H0.2/N0.3 | ★ 표면산소 정량 |
| **S.Fig 4–7** | XPS O1s(533→531) · O1s 분해 · enol→keto 개념도 · **Raman I_D/I_G 0.10→0.20** | 화학 커플링 |
| **S.Fig 8** | **전단 후 SEM: PTFE 가 VGCF 를 나선형으로 감음 + 등각 코팅층** (노란 화살표) | ★ CGMD 의 유일한 형태 대조 |
| **S.Fig 9** | 두께방향 CBD 분포 (**std 1.15 / 1.00 %**) | ★ "균일도는 건식이 진다" |
| **S.Fig 10** | **3D PFIB CBD 부분망 렌더**(색=고립 클러스터) | |
| **S.Fig 11** ★★ | **슬라이스별 최대 percolating CBD 분율 분포** | ★★★ **Source Data = §3-3 재분석의 원천** |
| **S.Fig 12** | 두께방향 pore 분포 (**std 0.89 / 1.2 %**) | |
| **S.Fig 13** | 상대 D_eff vs τ + **Bruggeman 곡선** | ★ §3-4 규약 판정 |
| **S.Fig 14** | **LSV** (VGCF+바인더만, 4.8 V 까지) ⚠ **3.9 V = Al 공식 아티팩트** 캡션 | 부분 오염 |
| **S.Fig 15** | 로딩 스윕 **~9 mAh cm⁻² 까지 곡선 동일** | ★ 로딩 상한 |
| **S.Fig 16/17** | 건식 operando XRD (**분열 없음**) | 대조군 |
| **S.Fig 18 / S.Table 4** | Nyquist 피팅 + **R1/R2/R3** | ★ §3-6 |
| **S.Fig 19** | **~25 cm² 자립막 + 굽힘 무균열** | roll-to-roll 실현성 |
| **S.Fig 20** | 인장 응력-변형 (93→99 wt% "comparable") ⚠ **수치 없음** | |
| **S.Fig 21** | 율특성 (**6.0 mA cm⁻² 까지 분극 무시**) | ★ |
| **S.Fig 22** | NMC–CBD 접촉분율 (93→99 wt%) ⚠ **수치 없음** | |
| **S.Fig 23** | **99.5 wt%** 전압곡선 | |
| **S.Fig 24/25** | CE 비교 · **50 °C 4.7 V 72 %@100** | |
| **S.Fig 26** | **SC NMC811 SEM** ⚠ 입경 없음 | |
| **S.Fig 27 / S.Table 6** | 컷오프별 전압곡선 · **에너지밀도 701→868 Wh kg⁻¹** | ★ (material-level) |
| **S.Fig 28** | 사후 흑연 SEM+EDX (**F 17.9 at% · P 1.0 at%**) | SEI 조성 |
| **S.Fig 29 / S.Table 5** | 문헌 벤치마크 (Li 금속 대극, **본 연구 32 mg cm⁻² / 99.5 wt% / 216 mAh g⁻¹**) | ★ 설계공간 |
| **S.Table 7** ★★ | **전자전류 시뮬 파라미터 전문** (σ_NMC 5e-3 · σ_CBD 700 S m⁻¹ …) | ★★ §8-A |

### Supplementary Video (2) — **미판독**

| 파일 | 크기 | 캡션(본문에서 확인) | 상태 |
|---|---|---|---|
| `MOESM3_ESM.mp4` (= **Video 1**) | 236 kB | *"reveals evolution of the (003) Bragg scattering from NMC811 particles"* — **슬러리** 전극, 4.70 V 충전 중 | **미판독** (동영상 재생 불가) |
| `MOESM4_ESM.mp4` (= **Video 2**) | 112 kB | 건식 전극 — *"Individual NMC811 particles show continuous angular shifts of the (003) Bragg scatterings throughout charging"* | **미판독** |

★ **둘 다 operando 단일입자 XRD 동영상이지, CGMD 애니메이션이 아니다** (본문 인용 위치로 확정).
**이 논문에 시뮬레이션 동영상은 제공되지 않는다.**

---

## 7. Post-processing ★

| 처리 | 도구 | 무엇을 어떻게 수치화하나 | 우리 대응 |
|---|---|---|---|
| **3상 분할 (2D)** | **Fiji Weka Trainable** | AM / CBD / pore | 우리 `step3_sigma.py` 의 phase↔sid 규약 |
| **3상 분할 (3D)** | **Avizo** + **5 슬라이스 학습 딥러닝** + opening 필터 | 동일 | — |
| **CBD 응집체 (percolation)** | **MATLAB 8-이웃 연결성분** | 최대 클러스터 화소수 / 전체 CBD 화소수 | ★ 우리 `f_perc` · 연결성분 제한(rnm_sigma 근본수정과 같은 개념) |
| **NMC–CBD 접촉** | **MATLAB 4-이웃** | CBD 와 직접 접한 NMC 화소 / 전체 NMC 표면 | ★ 우리 **coverage** (Hertz/Tabor 두 밴드) |
| **두께방향 균일도** | 슬라이스별 면적분율 → **표준편차** | CBD/pore 각각 | ★ 우리 graded-z (`--poro-grad`) 진단과 같은 양 |
| **메시화** | **Iso2Mesh** (MATLAB) → ~5 M 사면체 (**2D 이미지 2장 적층**) | | ⚠ 우리 STEP3 는 **복셀 유한체적**(메시 불요) |
| **전자전류** | **COMSOL 5.6**, ∇·J = 0, σ 상별 대입 | 전류밀도 필드 + 입자 평균 J | ★ 우리 `voxel_conductivity.py` (∇·(σ∇φ)=0) — **같은 방정식, 다른 이산화** |
| **tortuosity** | **TauFactor** (확산 기반) | τ 값 | ★ 우리 τ_Laplace/τ_Dijkstra/τ_geo |
| **CGMD 구조분석** | **OVITO** + RDF/배위수/RoG/사슬간거리 | 4 지표 | ⚠ 우리 DEM 배위수 Z 와 **정의가 다르다** (거리분포 vs 접촉) |
| **XPS 분해** | **CasaXPS**, Shirley 배경 + Gauss–Lorentz 혼합, FWHM·위치 시료 간 구속 | O1s 3성분 면적% | — |
| **XRD** | **Rietveld** (Bruker APEX II Ultra, 50 kV/50 mA, R-3m, pseudo-Voigt) | 격자상수·점유율 | — |
| **EIS** | 고전 등가회로 (**R_s + R_sei + R_ct + Warburg**), ZView, 1 MHz–1 mHz, 10 mV | R1/R2/R3 + D_EIS | ★ 우리 `eis_drt_ica.py` (⚠ 그들은 **DRT 를 하지 않는다** — wang2026 이 그 칸) |

---

## 7-B. ★★ **병합분** — 병렬 세션 검산 3건 (`derived(ours)`)

> 출처: 삭제된 카드 `…_cgmd_ptfe_vgcf.md` §7-3 / §7-5 / §7-6.
> §3 의 Source Data 재통계(1.40×)·면적용량·τ 사슬 검산은 **양쪽이 독립적으로 같은 값에 도달**했으므로
> 여기 다시 적지 않는다 (수렴 확인만).  아래 셋은 이 카드에 **없던** 것이다.

### 7-B-1. ⚠ **CE ↔ 용량유지가 서로 안 맞는다** — 초록의 CE 헤드라인을 수명 근거로 쓰면 안 된다
naive 모델(비효율 1 쿨롱 = 영구 Li 손실 1 쿨롱)로 `CE^N` 을 역산하면:

| 케이스 | 보고 평균 CE | **CE^N 예측 유지율** | 실측 유지율 | 실측을 설명하려면 필요한 CE |
|---|---|---|---|---|
| Dry SC 4.55 V 파우치, **1000 cyc** | **99.92 %** | **44.9 %** | **78 %** | **99.9752 %** |
| Dry SC 4.70 V, 400 cyc | 99.91 % | 69.8 % | ~80 % | 99.944 % |
| Dry PC 4.70 V, 200 cyc | 99.89 % | 80.3 % | 82 % | 99.901 % |
| Slurry PC 4.70 V, 125 cyc | 99.74 % | 72.3 % | 80 % | 99.822 % |

- **전 케이스에서 실측 유지율 > CE 예측**.  방향이 일관되므로 산술 실수가 아니라,
  **CE 결손의 상당부분이 영구 Li 인벤토리 손실이 아니라 기생 산화전류/셔틀**이라는 뜻이다
  (고전압 NMC 의 통상적 현상 — 이 논문만의 잘못은 아니다).
- ⚠ 그러나 **초록이 CE 99.92 % 를 헤드라인으로 쓴다.**  이 데이터셋 안에서 **CE 와 유지율은 정량적으로 호환되지 않는다**
  ⇒ 우리 deck/원고에서 **"CE 99.9 % 이상이므로 수명이 길다"는 형태로 인용 금지.**

### 7-B-2. ⚠ 99.5 wt% 의 **초기 쿨롱효율(ICE)이 보고되지 않았다** — 그리고 그게 벤치마크 점이다
`Fig. S23` figure-read: 첫 충전 **≈275 mAh g⁻¹**(이론 275 의 거의 100 %), 첫 방전 **216**
⇒ **ICE ≈ 78.5 %** `derived(ours)`.
99 wt% 는 충전 253 / 방전 >225 ⇒ **ICE 89 %** (논문 명시, §3 표 참조).
⇒ **99 → 99.5 wt% 에서 ICE 가 ~10 %p 급락**한다.  논문은 99.5 wt% 에 대해 **방전용량만** 보고하고 ICE 를 쓰지 않는다.
그런데 `Fig. 5d` 의 **"This work" 벤치마크 점이 바로 그 99.5 wt%** 다
⇒ **가장 유리한 방전값으로 벤치마크에 올렸다.**  ⚠ 우리가 `Fig. 5d` 를 인용할 때 반드시 붙일 단서.

### 7-B-3. ★ 탄소–전해질 접촉면적 환산 — §12-(4)"비표면적 축"에 **숫자를 붙인다**
BET 18.6 m² g⁻¹, 탄소:바인더 5:2, NMC 로딩 30 mg cm⁻² 기준.

| AM wt% | VGCF wt% | VGCF 질량 | **탄소 표면적 / cm² 전극** |
|---|---|---|---|
| 93 | 5.00 | 1.61 mg | **≈ 300 cm²** |
| 97 | 2.14 | 0.67 mg | **≈ 124 cm²** |
| 99 | 0.714 | 0.216 mg | **≈ 40 cm²** |
| 99.5 | 0.40 | 0.121 mg | **≈ 22 cm²** |

- **93 → 99 wt% 로 가면 탄소–전해질 접촉면적이 ≈ 7.5× 줄어든다.**
  논문이 말로만 하는 *"minimize carbon–electrolyte contact area"*(설계원리 2)의 **정량값**이다.
- ⚠ **교란(confounding)**: 고전압 기생반응이 탄소 표면에서 촉진된다면 **이 면적 감소만으로도 큰 효과**이고,
  논문은 그것을 **PTFE 피복 효과와 분리해서 세지 않았다.**  즉 "PTFE 가 탄소를 덮어서 좋아졌다"와
  "탄소가 애초에 7.5배 적어서 좋아졌다"가 **한 실험 안에 섞여 있다.**
- 같은 5 wt% 를 표준 MWCNT(300 m² g⁻¹)로 넣으면 **≈ 4,800 cm²/cm²** ⇒ VGCF 대비 **16×**.
  `Table S2` 의 도전재 선택 논리를 **면적으로** 환산한 값이다.
- ⇒ ★ **우리 쪽 함의**: 우리 σ_VGCF 모델은 부피/연결성만 본다.  탄소 **표면적**은
  성능 축(기생반응)에서는 부피와 **반대 방향**으로 작동한다 — §12-(4) 의 공백에 이 표를 근거로 붙인다.

---

## 8. 우리 DEM+MPM 대비 → `comparison_vs_ours_DEM.md`

### frame[5] 위치

| 칸 | 그들 | 우리 |
|---|---|---|
| **접촉망 σ (Holm 협착)** | **없음** — 두 솔버 어디에도 접촉이 객체로 존재하지 않는다 | ✅ `network_conductivity.py` |
| **복셀 σ (연속체 FV/FEM)** | ✅ COMSOL — 단 **σ_eff 를 안 낸다** | ✅ `voxel_conductivity.py` / `step3_sigma.py` (σ_e·σ_ion·k 삼중항 절대값) |
| **압밀 물리** | **없음** (전단혼합만) | ✅ DEM hooke/hysteresis + MPM J2 |
| **소성 형상변화** | **없음** (PTFE 사슬 형태변화는 폴리머 자유도) | ✅ MPM |
| **실측 3D 미세구조** | ✅ **PFIB-SEM** | ❌ 우리는 실측 구조가 없다 |
| **공정 → 구조 생성** | ❌ (CGMD 는 전극을 못 만든다) | ✅ DEM 압밀이 침대를 만든다 |
| **전단(shear) 이력** | ✅ **유일하게 있다** | ❌ **원리적으로 없다** |
| **실험 앵커 밀도** | ✅✅ 압도적 (XRD·XPS·Raman·PFIB·STEM·EELS·EIS·LSV·ICP-MS·인장·1,000 사이클) | ⚠ 우리는 문헌 앵커 의존 |

⇒ **한 줄**: **그들은 "구조를 찍고 그 위에서 필드를 푼다", 우리는 "구조를 만들고 그 위에서 σ 를 낸다".**
**둘 다 σ_e 축이지만, 그들은 σ_e 를 숫자로 내지 않으므로 *숫자 경쟁이 아니라 descriptor 대조*다.**

---

### A. ★★ σ_e 축 — 접촉저항을 그들은 어떻게 다루나 (사용자 질문 ②)

**답: 다루지 않는다.  두 솔버 어디에도 접촉저항이 없다.**

| | **CGMD** (섬유가 이산적으로 존재) | **COMSOL** (σ 를 푼다) |
|---|---|---|
| 섬유–섬유 접촉이 객체인가 | **그렇다** (LJ 상호작용) | **아니다** (CBD 는 균질 연속상) |
| 전기전도를 푸는가 | **아니다** | 그렇다 |
| ⇒ 접촉저항 | **전도를 안 푸니 정의 자체가 없다** | **융합돼 삭제됐다** |

⇒ ★★ **"섬유가 이산적으로 있는 곳에서는 σ 를 안 풀고, σ 를 푸는 곳에서는 섬유가 없다."**
이것이 이 논문 σ_e 아키텍처의 정확한 요약이며, **우리 `network_conductivity.py` 가 하는 일
(접촉당 Holm 협착 저항 R = 1/(2σ r_c) + Kirchhoff)을 그들은 어느 단계에서도 하지 않는다.**

**★ σ 값 대조 — 우리 CL-47 규약과 맞대기**

| 양 | 값 | 객체 |
|---|---|---|
| **그들 σ_CBD** | **700 S m⁻¹ = 7 S cm⁻¹** | **탄소 + 바인더 + CBD 내부 나노공극**을 하나로 묶은 **균질 도메인** |
| 그들 σ_NMC | 5×10⁻³ S m⁻¹ = 5×10⁻⁵ S cm⁻¹ | NMC 벌크 |
| **우리 σ_VGCF (생산)** | **100 S cm⁻¹** | **섬유 상 단독** (복셀). CL-47: 이건 **분말값(83) 급의 유효 망 상수**이지 단섬유값(10⁴)이 아니다 |
| 우리 σ_VGCF (직경보존 재척도, vox 0.4) | 11.04 S cm⁻¹ | 동일 상, 격자 보정 |
| 우리 σ_SDCP | 250 S cm⁻¹ | 재료 앵커 |
| Alabdali 2023 σ_CBD | **15.93 S m⁻¹ = 0.159 S cm⁻¹** | CBD 도메인 (ASSB, SBS 바인더) |

★★ **derived(ours) — 그들 7 S cm⁻¹ 을 우리 축으로 환산**
탄소:바인더 5:2 (질량) → CBD **고체** 중 탄소 = **73.3 vol%**.  CBD 나노공극을 x 라 하면 φ_C = 0.733(1−x).
Bruggeman(σ_CBD = σ_C·φ_C^1.5)으로 역산:

| CBD 나노공극 | φ_C | **역산 σ_carbon** |
|---|---|---|
| 0 % | 0.733 | **11.1 S cm⁻¹** |
| 30 % | 0.513 | **19.0 S cm⁻¹** |
| 50 % (문헌 관행 가정) | 0.367 | **31.5 S cm⁻¹** |

⇒ **그들의 σ_CBD 700 S m⁻¹ 은 탄소상 σ ≈ 11–32 S cm⁻¹ 을 함의한다.**
우리 생산값 **100 S cm⁻¹** 의 **1/3 ~ 1/9**, CL-47 이 확인한 **VGCF 분말 문헌값 83 S cm⁻¹** 의 **1/2.6 ~ 1/7.5**.

★★★ **판정 — 이것은 "우리가 틀렸다"가 아니라 "같은 인식론의 서로 다른 눈금"이다.**
- 두 모델 **모두 복셀/메시 융합으로 섬유–섬유 접촉저항을 삭제**한다.
- 우리는 그 결손을 **σ_VGCF = 100** 으로 lumping 했고(CL-47: *"DEM E_eff 18배 연화와 같은 인식론, frame[2]"*),
  그들은 **σ_CBD = 700 S m⁻¹** 으로 lumping 했다 (출처 = Chen 2010/2017 **실측 CBD 필름**).
- ⇒ ★ **그들 쪽이 더 보수적(낮은 σ)이고, 그 근거가 *실측 CBD 필름* 이라는 점에서 앵커가 더 강하다.**
  우리 100 은 **직경보존 식**에서 왔고 CL-47 이 그 라벨을 이미 정정했다.
- ⚠ **그러나 객체가 다르다**: 그들 CBD 에는 **바인더와 나노공극이 이미 들어 있고**, 우리 VGCF 상에는 없다
  (PTFE 는 별도 상, 기본 σ_ptfe = 0).  **같은 표에 나란히 놓을 때 반드시 이 문장을 붙일 것.**
- ⚠⚠ **그리고 이 값은 독립 증거가 아니다** — **zhang2023 Joule Table S3 과 완전히 같은 수(700 S m⁻¹, 5×10⁻³ S m⁻¹)** 다.
  같은 그룹이 3년 간격으로 **같은 상수표를 재사용**했다.  ⇒ **"두 논문이 서로를 뒷받침한다"고 쓰면 안 된다.**

**★ 실행 가능한 대조 (frame[4], 소재 전이 없이 가능)**
그들이 σ 를 안 냈으므로 숫자 대조는 불가.  **대신 descriptor 대조가 가능하다** —
우리 침대에서 **largest-connected-CBD-cluster 분율**(탄소상 최대 연결성분 / 전체 탄소 복셀)을 계산해
**SBE vs DBE 로 비교**하면, 그들의 **17.1→61.2 %(2D) / 38.4→53.6 %(3D)** 와 **같은 종류의 양**을 우리 축에서 얻는다.
⇒ ★ **즉시 실행 가능한 신규 지표**.  우리 STEP3 는 이미 연결성분을 계산하므로 코드 신규 개발이 거의 없다.

---

### B. ★★ 전단(shear) 축 — 우리에게 **정확히 무엇이 없는가** (사용자 질문 ②-c)

**그들이 하는 것**
1. **실험**: 100 °C · 10 min · **전단응력 1–5 MPa** 로 건식 혼합 → PTFE 입자가 **피브릴화** → VGCF 와 얽힘.
2. **CGMD**: 373.15 K 에서 **±x/±y/±z 교대 방향력 ~5 MPa** × 12 ns × 30 사이클 →
   PTFE 가 VGCF 표면으로 **재배치**(RDF 피크 8.7→11.8) · **감김**(RoG 60→45 nm) ·
   섬유를 **끌어당김**(섬유간 거리 360→250 nm).
3. **화학**: 전단이 VGCF 표면 –OH 를 **C=O 로 변태**시켜 결합을 강화 (XPS/Raman).

**우리에게 없는 것 — 5개, 정확히**

| # | 없는 것 | 우리 현행 | 결과 |
|---|---|---|---|
| **①** | **혼합/전단 단계 자체** | 우리 LIGGGHTS 는 **무작위 삽입 → 정착 → 일축 압밀(300 MPa)** 로 시작한다.  전단 이력이 **한 스텝도 없다** | 우리 침대의 첨가제 배치는 **공정의 산물이 아니라 통계적 처방**이다 |
| **②** | **첨가제가 동역학 객체가 아니다** | VGCF/PTFE/SDCP 는 DEM 입자가 아니라 **MPM 복셀에 사후 seeding** 된다 (`seed_sdcp` · `seed_sheath` · `--fibre`) | 그들은 **움직이고 감기고 끌어당기는데**, 우리 것은 **찍힌 자리에 영원히 있다** |
| **③** | **바인더–탄소 결합 에너지** | 우리 PTFE 는 **절연 차단상**(σ_ptfe 기본 0)이고 VGCF 와의 **인력이 0** | 그들 ε(VGCF–PTFE) > ε(PTFE–PTFE) 가 **감김을 만든다**.  우리는 그 기전이 **표현 불가** |
| **④** | **섬유 굽힘·감김 자유도** | 우리 VGCF 는 **직선 선분 스탬프**(폴리라인), 굽힘 없음 | "PTFE 가 감아 섬유를 끌어당긴다" 는 **우리 표현공간 밖** |
| **⑤** | **온도·열역학** | 우리 DEM 은 **비열적(athermal) granular dynamics** | 그들은 373.15 K 서모스탯 MD.  ⚠ 단 Alabdali 카드가 지적했듯 ε/kT 가 크면 열운동은 무의미해진다 |

**⚠ 그런데 — 그들 전단 모델에도 없는 것 (대칭적으로 정직하게)**

| 없는 것 | 함의 |
|---|---|
| **NMC 가 박스에 없다** | 실제 전단은 **NMC 입자 사이의 좁은 틈**에서 일어난다.  그 구속을 모델은 안 본다 |
| **압밀(캘린더링)이 없다** | 도전망을 최종적으로 정하는 **압연**이 CGMD 밖이다 |
| **PTFE:VGCF 가 실제의 7–9배** (derived, §4-1) | 감김/코팅 정도는 **상한** |
| **σ 를 안 낸다** | 전단 → 도전망 → σ 의 마지막 화살표가 **정성**이다 |
| **FF 수치 미공개 · 시드 없음 · 오차막대 없음** | **재현 불가** |
| **섬유 aspect 가 실물의 1/13** (derived) | percolation 은 aspect 에 극도로 민감한데, 그 축이 축소돼 있다 |

⇒ ★★ **정확한 우리 문장 (원고용)**

> *"Dry-processing 문헌은 전단이 도전망을 만든다고 본다 (Zhang 2026).  그 축은 우리 DEM 압밀 파이프라인에
> 원리적으로 없다 — 우리는 전단 이력 없이 일축 압밀만 하고, 탄소·바인더는 동역학 객체가 아니라 사후 seeding 된다.
> 다만 그 문헌의 전단 모델 자체도 활물질·압밀·전도도를 포함하지 않는 2성분 박스이므로,
> **현재 어느 모델도 '전단 → 도전망 → σ_e' 를 하나의 사슬로 잇지 못한다.**"*

★ **저비용 흡수 후보 (신규 코드 거의 불필요)**: 우리가 못 하는 것은 *전단 동역학*이지 *전단의 결과*가 아니다.
**"바인더가 섬유 주변에 편재한다"** 는 결과는 우리 `seed_sheath`(A14 SWCNT sheath) 배선으로 **이미 표현 가능**하다.
⇒ **VGCF 주변 PTFE 편재를 seeding 옵션으로 켜고 σ_e 감도를 재는 것**이 즉시 가능한 대응이다
(⚠ 앵커 없음 → §F1 로 스윕 전용).

---

### C. ★ 셀-레벨 에너지밀도 축 — 우리 트랙과 직접 비교표

| | **본 논문 (건식, LIB)** | **우리 6 mAh 트랙** | **우리 SBE/DBE** |
|---|---|---|---|
| 면적용량 | **~6 mAh cm⁻²** (반쪽) · **~5** (풀셀) · **최대 ~9** | **6 mAh cm⁻²** | 3.18 mAh cm⁻² |
| **두께** | **91–105 µm** `derived(ours)` (실측 미보고) | **111–116 µm** | **72.5 µm** |
| 로딩 (AM) | **~30 mg cm⁻²** (최대 45) | — | — |
| **AM wt%** | **93 → 99.5** (헤드라인 **99**) | 82 : 18 (AM:SE) | — |
| **불활성 wt%** | **1.0 → 0.5** (VGCF+PTFE) | SE 18 + VGCF 3 + PTFE 1 | VGCF 3 + PTFE 1 (SBE) / VGCF 3 + PTFE 0.5 + SDCP 0.5 (DBE) |
| **전극밀도** | **3.07 – 3.34 g cm⁻³** `derived(ours)` | — | — |
| porosity | 목표 **~30 %** (실측 미보고) | ε_sphere 15.6 % (real_14) | — |
| **이온 경로** | **공극 속 액체** | **SE 고체** | **SE 고체** |
| 압력 | 혼합 전단 **1–5 MPa** · 작동 **0.35 MPa** | 제조 **300 MPa** | 제조 **300 MPa** |
| **에너지밀도** | **material-level 868 Wh kg⁻¹ @4.7 V** · **셀-레벨 n/a** | n/a | n/a |

> **우리 쪽 수치 출처** (지어낸 값 없음): 6 mAh 트랙 **111–116 µm / RVE 50×50 µm / 300 MPa / AM:SE ≈ 81.6:18.4 wt%**
> = `comparison_vs_ours_DEM.md:265` + `zhang2023_pfib_multiscale_imaging_4d_thick_cathode.md:271` ·
> SBE/DBE **72.5 µm** = `comparison_vs_ours_DEM.md:1213` + `wang2026_dryprocess_thick_cathode_failure_ncm94.md:601` ·
> SBE/DBE **3.18 mAh cm⁻²** · VGCF 3 wt% / PTFE 1 wt%(SBE) / PTFE 0.5 + SDCP 0.5(DBE) · real_14 **ε_sphere 15.6 %** ·
> 제조압 **300 MPa** = `CLAUDE.md` (SDCP 캠페인 절 · scaffold 절).

★ **읽는 법 세 줄**
1. **두께·로딩·면적용량은 같은 설계대**다 (91–105 vs 111–116 µm @6 mAh cm⁻²).
   ⇒ *"우리 후막 트랙은 최전선 LIB 건식 전극과 같은 체급이다"* 는 **말할 수 있다**.
2. **불활성 비율은 비교 불가**다 — 그들의 "불활성"에는 SE 가 없다.  우리 SE 18 wt% 는
   **불활성이 아니라 이온 경로**이므로 같은 축에 놓으면 안 된다.
3. **에너지밀도는 비교 불가** — 그들은 material-level 만 냈고 우리는 아예 없다.
   ⚠ 셀-레벨을 말하려면 `luan2025_graded_cathode_400whkg_pouch`(404 Wh kg⁻¹, 5 Ah 파우치, ASSB) 를 쓸 것.

---

### D. 이온 / τ 축

- 그들 τ **2.49 / 2.87** 은 **공극(액체) 상**의 τ 다.  우리 τ 는 **SE 상**(이온) 또는 **pore 상**(별개)이다.
  ⇒ **절대값 비교 금지.**
- ★ 살아남는 것은 **규약 교훈**(§3-4): **τ 를 쓸 때 D_eff 와의 관계식(τ vs τ²)을 같은 줄에 적어야 한다.**
  그들 자신의 +33 % 가 τ² 를 함의하는데 Methods 는 τ_factor 를 내는 TauFactor 를 쓴다 — **한 논문 안의 미끄러짐**.
- ★ 두 번째 교훈: **porosity 를 안 재고 τ 만 재면 D_eff 를 못 낸다.**  그들은 *"두 전극의 porosity 가 비슷하다"*
  는 **가정**으로 그 구멍을 메웠다 (SI Fig 13 캡션).  우리는 φ 를 항상 낸다 — **우리가 앞서는 작은 칸**.
- ⚠ zhang2023 은 같은 소재계에서 **flow tortuosity 1.54** 를 냈다.  본 논문의 **2.87**(슬러리)과 **1.9배** 차이인데
  **정의가 다르다**(streamline flow τ vs 확산 기반 τ).  ⇒ ★ **같은 그룹 안에서도 τ 정의가 바뀌면 1.9배 움직인다** —
  우리 τ 삼중 규약 경고의 **외부 사례**로 인용 가능.

---

### E. ★★ 계보 대조 — Alabdali → Weitze → (갈라짐) → 본 논문

| 축 | Alabdali 2023 | Weitze 2024 | **Zhang 2026** | **우리** |
|---|---|---|---|---|
| 접촉법칙 | LJ + Granular-Hertz | JKR | **LJ + harmonic 뿐** | hooke/hysteresis + Stage-E |
| 소성 | 없음 (FF 재파라미터화) | 없음 | **없음** (압밀 자체가 없다) | ✅ **MPM J2** |
| **FF 수치 공개** | ✅ **SI Table S1 전문** | 부분 | ❌ **한 개도 없다** | ✅ 코드 |
| voxel/격자 크기 | ❌ 미보고 | ❌ 미보고 | ❌ **면내 픽셀 미보고** (z 250 nm 만) | ✅ vox 0.4→0.10 스윕 |
| 격자수렴 | ❌ | ❌ | ❌ | ✅ **SR-01 원장** |
| 시드/오차막대 | ❌ | ❌ | ❌ (CGMD) | ✅ 8팔 factorial |
| **압연 압력** | ❌ | ❌ | ❌ | ✅ 300 MPa (+ 4압력) |
| σ_e 절대값 | ✅ (16–33 mS cm⁻¹, digitized) | ❌ (무차원) | ❌ **없음** | ✅ 54.6–73 mS cm⁻¹ |
| 실험 앵커 | 밀도·점도 2개 | springback | **압도적 (10+ modality)** | 문헌 앵커 |

⇒ ★★ **한 줄 판정**: **"방법론 투명성은 Alabdali(2023) > Weitze(2024) > Zhang(2026) 순으로 떨어지고,
실험 앵커 밀도는 정확히 그 역순이다."**
본 논문은 **Nature Energy 급 실험 논문에 시뮬이 삽화로 붙은 형태**이고, 그래서
**FF 수치·시드·격자·수렴이 전부 없다**.  ⇒ **시뮬레이션 방법론 경쟁 상대가 아니라, 실험 앵커 제공자다.**

---

### F. ★ zhang2023 (Joule) 교차대조 — 같은 1저자·같은 그룹·같은 PFIB

| 항목 | **zhang2023 (Joule)** | **zhang2026 (Nat. Energy)** | 판정 |
|---|---|---|---|
| 소재 | NMC811 후막 (LIB 액체계) | NMC811 후막 (LIB 액체계) | 동일 |
| 면적용량 / 로딩 | **6 mAh cm⁻² / 30 mg cm⁻²** | **~6 / ~30** | **동일 설계점** |
| 두께 | **80–85 µm** | ~125 µm (슬러리 90 wt%) | 다름 |
| PFIB 체적 | **108 × 33 × 72 µm³**, **픽셀 15.2 nm** | **~100 × 100 × ~30 µm³**, z **250 nm**, 면내 **n/a** | ⚠ **2026 이 픽셀 크기를 안 밝힌다 = 퇴보** |
| 상 부피분율 | ✅ **pore 29 / CBD 9 / NMC 58 / 균열 4 %** | ❌ **없음** | ⚠ **퇴보** |
| **σ_CBD / σ_NMC** | **700 / 5×10⁻³ S m⁻¹** | **700 / 5×10⁻³ S m⁻¹** | ★★ **완전 동일 — 독립 증거 아님** |
| **tortuosity** | **flow τ 1.54** (Avizo) | **확산 τ 2.49 / 2.87** (TauFactor) | ⚠ **정의가 달라 1.9배 차 — 비교 금지** |
| **건식 vs 슬러리 최대 CBD 응집체** | **LNMO**: 슬러리 **23.6 %** → 건식 **57 %** (2.42배) | **NMC811**: 슬러리 **17.1 %** → 건식 **61.2 %** (3.58배) | ★★ **다른 소재·다른 해에 같은 지표를 반복 재현** |
| 사이클 (건식 vs 슬러리) | LNMO 100 cyc: **84 → 94 %** | NMC811 100 cyc: **85 → 89 %** | 방향 일치 |
| **CEI 두께** | **분리막쪽 20 nm / 집전체쪽 ~5 nm** (4배 비대칭, cryo-TEM) | **슬러리 >5 nm / 건식 ~2 nm** (STEM) | ⚠ **축이 다르다** (2023 = 두께방향 비대칭, 2026 = 공정 비교).  섞지 말 것 |
| 모델 | **4D Newman (COMSOL) — 실측 복셀 그대로** | **전자전류만 (COMSOL) — 2D 이미지 2장 적층** | ⚠ **2026 이 훨씬 얕다** |

★★ **가장 값진 교차대조 두 줄**
1. **"건식이 최대 CBD 응집체를 2.4–3.6배로 올린다"** 는 **서로 다른 소재(LNMO, NMC811)·서로 다른 해에
   같은 그룹이 두 번 재현**했다.  ⇒ **이 방향성은 튼튼하다.**
   ⚠ 단 **크기는 재현되지 않았다** (2.42 vs 3.58배), 그리고 §3-3 의 3D 재분석은 **1.40배**를 준다.
   ⇒ **인용은 "2–4배 (2D 단면 기준), 3D 슬라이스 통계로는 1.4배" 로.**
2. **σ_CBD = 700 S m⁻¹ 는 한 개의 값이 두 논문에 재사용된 것**이다.  ⇒ **문헌 앵커 개수를 셀 때 1개로 셀 것.**

---

## 9. 적용 인사이트 (우리 연구에 어떻게)

1. ★★★ **`largest-connected-CBD-cluster` 를 우리 STEP3 신규 지표로 추가** (즉시 실행, 코드 최소).
   우리는 이미 연결성분을 계산한다(rnm_sigma 연결성분 제한 수정, 2026-07-22).
   **탄소상 최대 연결성분 / 전체 탄소 복셀** 을 SBE/DBE 에서 내면 **이 논문과 *같은 종류의 양*** 이 생긴다.
   ⇒ 우리 σ_e 이득(구 스탬프 규약 — 값은 원장 `CL-33` 에만 · status `hold` · ⛔ 인용 금지)이 **부피 때문인지 연결성 때문인지**를 가르는 **새 판별 축**이 된다.
   ⚠ CL-44/45 가 이미 "이득의 주된 원천은 새 도체 부피" 라고 판정했으므로, 이 지표는 **그 판정의 교차확인**이다.
2. ★★ **"균일도 ≠ 연결성" 을 우리 graded-z 트랙(A7)에 적용.**
   우리 `--poro-grad` 는 **총량 고정 + 프로파일**을 다루는데, 이 논문은 **총량·균일도가 같아도 연결성이 3.6배 다를 수 있다**
   는 것을 실측으로 보였다.  ⇒ **graded 설계의 성패 지표를 "프로파일 균일도"가 아니라 "연결성"으로 바꿔야 한다.**
3. ★★ **τ 규약 규율 굳히기** (§3-4).  원고·SI 에서 τ 를 쓸 때마다 `D_eff = ε·D/τ` 인지 `ε·D/τ²` 인지를
   **같은 줄에 명시**한다.  근거 = *Nature Energy 논문조차 자기 산술이 τ² 를 함의하는데 Methods 는 τ_factor 도구를 쓴다.*
4. ★ **PTFE 를 "섬유 주변 편재"로 seeding 하는 감도 프로브** (§8-B 끝).
   `seed_sheath` 배선을 VGCF 에 적용해 σ_e 감도를 측정.  ⚠ **앵커 없음 → 스윕 전용, 생산 규약 아님 (§F1)**.
5. ★ **PC NMC811 입경 외부 앵커 확보**: **2차 5–15 µm · 1차 100–500 nm**.
   우리 bimodal(12:4:1) 과 SC/PC 분리 트랙(`--am-split-um` 반경문턱 3.5 µm)의 **문헌 근거**로 쓸 수 있다.
   ⚠ SC 입경은 **미보고** → SC 쪽 앵커는 여전히 `trevisanello2021` / `ncm_sc_poly_electrochem_anchors.md` 에 의존.
6. ★ **"입자마다 SOC 가 다르다"의 실험 증거** (Fig 1d/e) → 우리 **STEP4 per-particle 전기화학 분리**(bimodal 준비, 2026-07-21)
   의 정당화 문장으로 인용.  ⚠ 액체계이므로 **"현상이 존재한다"까지만**, 수치 전이는 금지.
7. ⚠ **σ_CBD 700 S m⁻¹ 을 우리 σ_VGCF 100 S cm⁻¹ 의 "반증"으로 읽지 말 것** — 객체가 다르다 (§8-A).
   쓸 수 있는 문장은 *"CBD 균질상 규약에서는 7 S cm⁻¹ 이 쓰이고, 상-분해 규약에서는 우리 100 S cm⁻¹ 이 그에 대응한다;
   Bruggeman 역산으로 두 규약은 11–32 S cm⁻¹ 대에서 만난다"* 까지다.

---

## 10. 인용 가능 문장 (deck / 원고용)

> **[Z26-1] (연결성 ≠ 균일성)** Zhang et al. (*Nat. Energy* 2026) showed by PFIB–SEM that dry- and
> slurry-processed thick NMC811 cathodes have comparable through-thickness CBD **uniformity**
> (std 1.15 % vs 1.00 %) yet radically different **connectivity**: the largest connected CBD cluster
> occupies **61.2 %** of CBD pixels in the dry electrode versus **17.1 %** in the slurry electrode.

> **[Z26-2] (3D 재분석 — 우리 값)** *Our re-analysis of the authors' Source Data* (Supplementary Fig. 11,
> 121 dry / 135 slurry tomography slices) gives per-slice means of **0.536 vs 0.384** (ratio **1.40**,
> Welch t = 10.2) with the dry distribution **29 % narrower** (sd 0.099 vs 0.139).
> The direction is robust; the **magnitude of the 2D headline (3.6×) is ~2.6× larger than the 3D statistic**.

> **[Z26-3] (전류 우회)** Simulated C/3 current in the slurry electrode is forced through the poorly
> conducting NMC811 (σ = 5×10⁻³ S m⁻¹, five orders below the CBD's 700 S m⁻¹), giving an average
> particle current density of **1.0×10⁻² A m⁻² vs 4.6×10⁻⁵ A m⁻² for the dry electrode (217×)**.

> **[Z26-4] (전단 = 우리에게 없는 축)** Their CGMD (LAMMPS, Martini-3-derived LJ 12-6) shows shear
> (~5 MPa, 373 K) drives PTFE onto VGCF surfaces (RDF peak 8.7 → 11.8), compacts the chains
> (R_g ~60 → ~45 nm ≈ the fibre radius) and pulls fibres together (interfibre distance ~360 → ~250 nm).
> ⚠ **The box contains only VGCF and PTFE — no active material, no compaction, and no conductivity is computed.**

> **[Z26-5] (접촉저항 규약)** Neither of their two solvers contains a fibre–fibre contact resistance:
> the CGMD resolves discrete fibres but solves no transport, and the COMSOL model solves transport
> on a **homogenised CBD phase** (700 S m⁻¹) in which contacts no longer exist as objects.

> **[Z26-6] (τ 규약 경고)** Their stated "~33 % increase in effective Li⁺ diffusivity" from τ 2.87 → 2.49
> is reproduced **only** by `D_eff ∝ ε/τ²` (+32.9 %); the TauFactor convention `D_eff = ε·D/τ` gives +15.3 %.
> *(derived — the paper does not resolve this.)*

> **[Z26-7] (셀-레벨 주의)** ⚠ Despite the title, the paper reports **no cell-level Wh kg⁻¹ or Wh L⁻¹**.
> The 701 → 868 Wh kg⁻¹ figures are explicitly **material-level** (per gram of NMC811, Supplementary Table 6).

> **[Z26-8] (재현성 대조)** The same group's earlier *Joule* 2023 study reported the same descriptor on a
> different chemistry (dry vs slurry LNMO: largest CBD aggregate **57 % vs 23.6 %**), so the **direction**
> is reproduced across two materials — but the **magnitude** is not (2.4× vs 3.6×).

---

## 11. ★ 주의 / 한계 (over-claim 방지 + 우리 비판)

**① 제목이 "cell level" 인데 셀-레벨 수치가 없다.**
전수 grep 결과 `Wh kg⁻¹` 은 Supplementary Table 6 의 **material-level** 값(701–868)뿐이고,
`Wh L⁻¹` 은 **0 회**다.  "cell level" 을 지탱하는 것은 **파우치 셀 시연(66 mAh, 5 mAh cm⁻², 1,000 사이클)**
이라는 *정성적* 사실이다.  ⇒ **이 논문을 "셀 에너지밀도 수치의 출처"로 인용하면 안 된다.**

**② CGMD 가 재현 불가능하다.**  ε·σ·r_c·k_bond·k_angle **어느 것도 수치가 없다**.
같은 그룹의 Alabdali 2023 은 SI Table S1 로 FF 전문을 공개했다.  ⇒ **명백한 퇴보**이며,
"Martini 3 에서 adapt" 는 **Martini 3 가 원자 규모 CG 힘장인데 여기선 14–50 nm 비드에 쓴다**는 점에서
**스케일이 3자릿수 다르다** — 어떤 의미로 "adapt" 했는지가 **가장 중요한 정보인데 없다.**

**③ 두 전극의 porosity 를 재지 않았다.**  τ 비교(2.49 vs 2.87)와 D_eff(+33 %)는 **porosity 가 같다는 가정** 위에 서 있고,
그 가정은 SI Fig 13 캡션에 **선언**돼 있을 뿐 **측정되지 않았다**.  PFIB 를 찍고도 상 부피분율을 안 냈다
(⚠ zhang2023 은 29/9/58/4 % 를 냈다).  ⇒ **정량 사슬에 구멍**이 있다.

**④ 헤드라인 연결성 대비가 2D 한 단면에서 나왔다** (§3-3).  3D 통계로는 **1.40배**.
그리고 슬러리 17.1 % 는 3D 분포의 **최소값 16.3 % 바로 위**, 건식 61.2 % 는 **p75 위**다 —
**양 끝을 뽑아 비교한 형국**이다.  ⚠ 정규화 규약이 두 데이터에서 같은지도 **명시되지 않았다**.

**⑤ COMSOL 이 진짜 3D 가 아니다.**  *"stacking two identical images together"* ⇒ **2D 단면의 z-압출**이다.
연결성이 논지의 핵심인데 **면외 연결이 인위적으로 완전**하다.  (우리 판단: 콘트라스트를 **줄이는** 보수적 방향일
가능성이 크나 **미검증**.)  또한 **σ_eff 를 적분하지 않아** 정량 비교가 불가능하다.

**⑥ LSV 가 부분적으로 오염**돼 있다 — 슬러리의 3.9 V 산화 피크는 **Al 집전체 공식**이라고 **저자 자신이 적었다**.
⇒ *"슬러리가 기생반응이 더 심하다"* 의 일부는 바인더가 아니라 **집전체 아티팩트**.

**⑦ D_Li = 6.9×10⁻¹² cm² s⁻¹ 은 규약 미공개**(면적 A 가 기하인지 실면적인지).  D ∝ 1/A² 이므로
자릿수가 규약으로 움직인다.  **절대 인용 금지** (§3-6).

**⑧ 시뮬레이션이 검증되지 않았다.**  CGMD·COMSOL·TauFactor 셋 다 **정량 실험 대조가 0** 이다
(CGMD 는 SEM 형태 정성 대조 1건).  ⇒ **예시이지 검증이 아니다.**

**⑨ CGMD 박스의 조성이 전극과 다르다** (`derived(ours)`): **PTFE:VGCF 가 실제의 약 7–9배**,
**섬유 aspect 가 실물의 1/13**, 그리고 **박스(1.5 µm) 와 섬유(30 비드 × R50 nm) 기하가 서로 모순**이다.
⇒ 감김/코팅 정도는 **상한**으로 읽어야 한다.
⚠ 우리 계산은 **자릿수 논증**이며 비드 겹침·질량보정 규약이 미공개라 정확한 값은 아니다.

**⑩ Fig 3f 가 수렴하지 않았다.**  섬유간 거리가 ~660 ns 끝까지 **단조 하강 중**이고 평탄역이 없다.
⇒ **"~250 nm" 는 평형값이 아니라 스냅샷**이다.  (프로토콜 합 445 ns 와 그림 x축 660 ns 의 **불일치**도 미해소.)

**⑪ enol→keto 의 대안 해석 배제가 논증뿐**이다 — 전하이동 가설을 *"F 의 전기음성도가 더 높아서"* 로 배제했는데
**측정으로 배제한 것이 아니다**.

**⑫ 압연 압력이 없다** — Alabdali·Weitze 에 이어 **세 번째**.  건식 전극의 최종 도전망은 캘린더링이 정하는데
**그 조건이 논문에 없다** (100 °C 라는 온도만).

**⑬ 슬러리 대조군의 캘린더링·porosity 미보고** ⇒ 두 전극이 **같은 밀도에서 비교됐는지 확인 불가**.
Fig 4a/b 를 눈으로 보면 슬러리 쪽 NMC 입자가 더 크고 성기게 보이는데 (⚠ **우리 관찰, 정량 아님**),
같은 상용 분말이라고 명시돼 있으므로 이는 **단면 위치 효과이거나 압연 정도 차이**다 — **논문은 다루지 않는다.**

---

## 12. ★ 우리 기존 주장 중 이 논문이 **반증 / 수정**하는 것

**(1) 🔶 수정 — "우리 σ_VGCF = 100 S cm⁻¹ 은 유효 망 상수" 의 *밴드*가 넓어진다 (CL-47 보강)**
CL-47 은 코드값 100 이 **분말값(83) 급**이고 단섬유값(10⁴)이 아니며, 복셀 융합이 접촉저항을 삭제하므로
100 은 그 결손의 **lumping** 이라고 정리했다.  본 논문(과 zhang2023)의 σ_CBD = 700 S m⁻¹ 을
Bruggeman 으로 역산하면 **탄소상 11–32 S cm⁻¹** (§8-A) 이다.
⇒ ★ **문헌의 "융합 규약" 눈금은 우리보다 3–9배 낮은 쪽에도 있다.**
CL-47 의 결론(우리 100 은 옹호 가능)은 **유지**되지만, *"100 이 문헌 융합-규약의 중앙"* 이라고 쓰면 **과하다**.
정확한 문장 = **"문헌 융합-규약 σ_carbon 은 대략 10–100 S cm⁻¹ 대에 흩어져 있고 우리는 그 상단에 있다."**

**(2) 🔶 수정 — zhang2023 카드의 σ_CBD 대비 문장에 "독립성 없음" 을 추가해야 한다**
`zhang2023` 카드 §3-10 은 σ_CBD = 700 S m⁻¹ 을 *"[S3] Chen 2017, [S4] Chen 2010"* 출처로 적어 두었다.
본 논문이 **완전히 같은 두 수(700, 5×10⁻³)** 를 쓴다.  ⇒ **두 카드를 "두 개의 문헌 앵커"로 세면 안 된다.**
⇒ **`comparison_vs_ours_DEM.md` §B 에 명시적 경고 추가** (이번 작업에 포함).

**(3) 🆕 신규 공백 — "균일도" 를 우리가 진단 지표로 쓰고 있는데, 이 논문이 그것을 *부적절*하다고 실측했다**
우리 A7 graded-z(`--poro-grad`) 와 두께방향 프로파일 진단은 **분포의 균일성**을 본다.
이 논문은 **균일도가 같아도(오히려 건식이 나쁨) 연결성이 3.6배 다를 수 있다**는 것을 실측했다.
⇒ **우리 진단 지표 목록에 "최대 연결성분 분율" 이 빠져 있다.**  이건 반증이라기보다 **누락 발견**이다.
⇒ §9-① 로 대응.

**(4) 🆕 신규 공백 — 도전재의 *비표면적* 축이 우리 모델에 없다**
그들 설계원리 2 = *"탄소 비표면적을 최소화해 탄소–전해질 접촉을 줄인다"*.
우리 σ_e 모델(STEP3 · Stage 22.5)은 **부피/연결성만** 보고 **표면적을 보지 않는다**.
ASSB 에서도 같은 축이 살아 있다 — **탄소가 많으면 SE 분해가 촉진된다** (우리 백로그 #30 `carbon-SE 면적` 이
이미 그 자리를 잡아 두었다, 2026-07-23).  ⇒ **#30 은 이 논문으로 *외부 정당화*를 얻는다** (⚠ 소재계는 다름).

**(5) ✅ 지지 (반증 아님) — frame[5] 분업이 또 한 번 확인된다**
*Nature Energy* 급 최신 논문이 **σ_e 를 지배하는 것은 연결성**이라고 실측했는데, **그 σ_e 를 숫자로 못 낸다**.
접촉망도 없고 σ_eff 적분도 없다.  ⇒ **"DEM = 접촉망 transport" 라는 우리 칸이 여전히 비어 있다**는 증거.

**(6) ⚠ 자기비판 — "3.58배" 같은 헤드라인을 우리도 만든 적이 있다**
§3-3 의 발견(2D 한 단면 3.58배 → 3D 통계 1.40배)은 **우리 SR-01 이 겪은 것과 같은 종류**다
(vox 0.4 헤드라인 +42.15 % → 격자 조이면 +8.49 % — ⛔ 철회 계열, 원장 `CL-24`).
⇒ **litdb 인용 규율에 "헤드라인 배수는 어떤 표본/규약에서 나왔는지 함께 적는다" 를 명문화할 근거.**

---

## 13. 같은 그룹 · 같은 축 카드와의 관계 (중복 서술 금지 — 겹치면 넘김)

| 카드 | 관계 | 이 카드에서 다루지 않는 것 |
|---|---|---|
| `zhang2023_pfib_multiscale_imaging_4d_thick_cathode` | ★★ **진짜 짝** (같은 1저자·그룹·PFIB·NMC811 후막) | 4D Newman 모델·CEI 두께방향 비대칭·균열 정량 → **그 카드** |
| `alabdali2023_cgmd_wet_manufacturing_ssb_cathode` | ★★ **CGMD 계보의 원기** (LAMMPS 공통) | FF 파라미터 전문·GeoDict δ_e/τ_g·습식 유변학 → **그 카드** |
| `wet_processing_resolved_am_ssb_cathode_manufacturing` (Weitze 2024) | ★ resolved-AM 습식 후속 | multisphere·JKR·springback → **그 카드** |
| `wang2026_dryprocess_thick_cathode_failure_ncm94` | ★★ **건식 후막 + 황화물 ASSB** (우리 소재계) | DRT 4피크·in-situ 스택압·AFM E → **그 카드**.  ⇒ **본 카드와 상보**: 그쪽은 *ASSB 실패기전*, 이쪽은 *LIB 도전망 설계* |
| `luan2025_graded_cathode_400whkg_pouch` | ★ **셀-레벨 Wh kg⁻¹ 의 정본** (404 Wh kg⁻¹ ASSB 파우치) | 셀-레벨 에너지밀도 수치는 **그 카드에서** 인용할 것 |
| `nam2026_dpe_microstructure_review` · `nam2026_primer_layer_dry_electrode_collector` | 건식전극(DPE) 총설·집전체 계면 | 공정 총론·프라이머 → **그 카드** |
| `lee2025` (Nat. Commun., `docs/data/lee2025_transport_anchors.csv`) | ★★ **우리 소재계 VGCF+PTFE σ 실측** | **σ_e 절대값 앵커는 그쪽** (34 mS cm⁻¹, PTFE 0.5→5 wt% 에서 3,000배 붕괴) |
| `trevisanello2021_sc_pc_ncm_cracking_diffusion` | SC/PC 축 | SC 입경·확산 → **그 카드** (본 논문은 SC 입경 **미보고**) |

---

## 14. ★★ 2026-08-11 계획서 대조 — **원문 없이 내린 결정이 원문에서 살아남는가**

계획서 2편(`docs/plan_vgcf_ptfe_coupling_20260811.md` · `docs/reviews/codex_review_request_vgcf_ptfe_plan_20260811.md`)
은 **PDF 없이** 값을 옮겨 적고 작성됐다.  아래는 **원문 + SI 전체를 읽고 난 뒤의 판정**이다.

### 14-0. 인용값 13행 원문 대조 — **13/13 일치**

| 계획서 §C 의 값 | 원문 위치 | 판정 |
|---|---|---|
| VGCF AR > 200, **SSA 18.6 m²/g** | SI Table 2 | ✅ 일치 |
| 표준 MWCNT AR **~300–800** / SSA **200–350** | SI Table 2 | ✅ 일치 |
| 고AR MWCNT AR **~1500–4000** / SSA **300–450** | SI Table 2 | ✅ 일치 |
| VGCF **⌀~100 nm, L > 20 µm** | 본문 §"Architecture design" | ✅ 일치 |
| PTFE 사슬 ~1 µm, 70 구, **섬유화 이전** | 본문 §"CGMD model" + Methods(1,035 nm) | ✅ 일치 (Methods 가 **1,035 nm** 로 더 정밀) |
| **RoG 60 → 45 nm**, RDF peak r ≈ 60 nm | 본문 + Fig 3d,e | ✅ 일치 |
| **섬유간 360 → 250 nm** | 본문 + Fig 3f | ✅ 일치 |
| 전단 **5 MPa · 373.15 K · LAMMPS** | Methods | ✅ 일치 (실험 전단은 **1–5 MPa** 범위, CGMD 가 그 상단 5) |
| **τ 2.87 → 2.49 · D_eff +33 %** | 본문 | ✅ 일치 |
| NMC 입자 전류밀도 **1.0e-2 vs 4.6e-5 A/m²** | 본문 | ✅ 일치 (비 = **217.4×**; 계획서 표기 "216×" 는 반올림 차 — 무해) |
| xlsx 집계 (n·평균·sd·min·max·비 1.397) | MOESM5 | ✅ **소수 넷째 자리까지 일치** (§3-3) |
| lag-1 r 0.57/0.66 · **n_eff 26.4/17.6** | (계획서 자체 계산 + Codex CR-04) | ✅ **내 독립 재계산과 일치** (§3-3) |
| Cohen d ≈ 1.25 | 〃 | ✅ 일치 (모집단/표본 sd 차로 1.25↔1.26) |

⇒ ★ **계획서의 사실기반은 원문에서 100 % 살아남는다.**  즉 계획서가 PDF 없이 내린 결정들은
**잘못 옮겨 적은 값 때문에 흔들리지 않는다.**

### 14-1. Q-B1 (SSA 정합) — **결론 유지, 다만 정밀도를 올리지 말 것**

계획서 산술 `SSA = 4/(d·ρ)` → d=100 nm·ρ=2.0 에서 **20.0 m²/g** (논문 18.6 대비 +8 %), 역산 d ≈ 108 nm. **재현 ✓**
원문이 더해 주는 것 둘:
- **SI Table 3 이 VGCF 를 C 98.0 / O 1.5 / H 0.2 / N 0.3 wt% 로 준다** ⇒ ρ = 2.0 g cm⁻³ 대입은 타당 ✓
- ⚠ **그러나 논문의 직경은 "~100 nm" = 유효숫자 1자리**다.  ⇒ **+8 % 일치는 논문이 보고한 정밀도보다 좁다.**
  "8 % 안에서 맞으므로 원통 표현이 건전하다" 는 **결론은 유지**하되, **"자릿수·형태 수준에서 정합"** 으로 표현할 것.
- ⚠ 계획서가 이상하게 여긴 *"실측이 기하값보다 7 % 낮다"* — 자연스러운 설명이 있다:
  **BET 는 접근 가능 표면만 센다.**  VGCF 는 다발(bundle)로 응집돼 있고 섬유-섬유 접촉면은 BET 에서 빠진다.
  ⇒ 기하값보다 **낮게** 나오는 것이 정상이다.  **문제 없음.**

### 14-2. Q-B2 (해상도 게이트) — **계획서의 자체 정정이 옳다.  원문이 *같은 함정에 빠져 있다*는 새 증거**

계획서 §0 정정(σ_e 는 응력과 **반대 방향**으로 편향 — sub-voxel 첨가제를 1-복셀로 스탬프하면
목 단면이 **넓어져** σ_e 가 **과대**)은 `step3_sigma.py:rasterize()` 의 docstring 근거로 옳다. ✓
★ **원문이 주는 새 증거 (계획서에 없던 것)**:
> **저자들의 PFIB 토모그래피 자체가 z 슬라이스 250 nm 인데 VGCF 직경은 100 nm 다.**
> ⇒ **그들도 개별 섬유를 해상하지 못한다.**  그래서 상을 **"CBD" 로 뭉칠 수밖에 없었고**,
> COMSOL 에 **σ_CBD = 700 S m⁻¹ 이라는 단일 상수**를 넣는다.
⇒ ★★ **최전선 장비(Thermo Fisher Helios Hydra + Nature Energy)조차 섬유를 해상하지 못하고 lumping 으로 답한다.**
이것은 우리 σ_VGCF lumping(CL-47, frame[2])이 **게으름이 아니라 이 분야의 표준 대응**이라는 **외부 증거**다.
(⚠ 우리가 더 낫다는 뜻이 아니다 — 우리는 상을 **분리해서** 찍으므로 lumping 의 자리가 다를 뿐이다.)

### 14-3. Q-B3 (n=135 vs 121) — **§3-3 에서 닫았다.  계획서 결론 확인, 뒤집지 않음**
(위 §3-3 참조: 기하로 대응 비교 불가 확인 · n_eff 삼중 일치 · "관측창 밴드" 표현은 철회 유지 ·
바이올린 이봉이 중앙값비 1.61 을 설명.)

### 14-4. Q1 — **P3 DROP 은 유지되어야 하고, 원문이 *여섯 번째 근거*를 준다**

⚠ 먼저 상태 정정: 계획서에서 **P3 은 이미 "보류"가 아니라 ⛔ DROP** 이다 (2026-08-11 Codex 독립리뷰 + 자체리뷰 합치, 근거 5개).
원문 정독은 그 결정을 **강화한다** — 새 근거 셋:

| # | 원문에서 새로 드러난 것 | P3 에 대한 함의 |
|---|---|---|
| **6-a** | **CGMD 박스의 PTFE : VGCF ≈ 2.7–3.4 : 1 (부피)** 인데 실제 전극은 **0.36 : 1** ⇒ **섬유당 바인더가 7.4–9.4배 과잉** (`derived(ours)`, §4-1) | 360 → 250 nm 의 **크기가 상한**이다.  실제 조성에서는 더 작을 것 |
| **6-b** | **Fig 3f 가 수렴하지 않았다** — ~660 ns 끝까지 단조 하강, 평탄역 없음.  게다가 Methods 프로토콜 합은 **445 ns** 인데 x축은 **660 ns** (미해소) | 250 nm 는 **평형값이 아니라 스냅샷**.  타깃 자체가 안정한 물리량이 아니다 |
| **6-c** | 모델 섬유의 **aspect ≈ 15–30** (30 비드 × R50 nm 를 1.5 µm 박스에), 실물 **>200 의 1/13**.  게다가 비드를 접하게 놓으면 길이 3.0 µm > 박스라 **기하가 모순** | percolation·배치상관은 aspect 에 극도로 민감 ⇒ **뭉툭한 막대에서 잰 −31 %** 를 우리 희박 섬유망에 옮길 근거가 없다 |

⇒ ★ **판정: P3 DROP 유지.  더 강한 근거로.**
계획서가 이미 적어 둔 *"−31 % 는 10-사슬 pair 시계열이지 NN 분포가 아니다, 방향만 남는다"* 에
**"게다가 그 방향조차 바인더 과잉·미수렴·aspect 축소 위에서 잰 것"** 을 덧붙인다.
⇒ 재개 조건은 계획서 그대로 (**직경-aware segment / mixed-dimensional transport** 가 생긴 뒤 새 설계로 재승인),
여기에 **"문헌 타깃 수치를 캘리브레이션 목표로 쓰지 않는다"** 를 명시적으로 추가한다.

### 14-5. Q2 (VGCF 기본등급) — **계획서 제안(프리셋 추가 + 기본값 유지)이 맞다.  새 논거 1개**

우리 기본 `VGCF_D, VGCF_L = 0.15, 10.0` (AR 67, Showa Denko VGCF-H) vs 논문 **Sigma-Aldrich VGCF (AR > 200)**.
⇒ **둘 다 실재 제품**이고, 코퍼스 전체가 우리 기본값 위에 서 있다.
★ **원문이 주는 새 논거**: **논문 자신의 CGMD 도 AR > 200 을 모델하지 않는다** — 박스 기하상 **AR ≈ 15–30** 이다 (§4-1).
⇒ *"우리 σ_e 폼이 잘못된 형상 위에서 fit 됐다"* 는 우려는 **이 논문으로는 지지되지 않는다**
(문헌 자신이 실물 AR 을 모델에 못 넣었다).  **Stage 22.5 폼 동결 유지 + 프리셋 추가**가 옳다.

### 14-6. Q3 (P2 를 f_perc 검증에 쓰기) — **"context-only 강등" 유지.  네 번째 차이를 추가**

계획서가 든 차이 셋 (i) 액체계 CBD vs 우리 SE-포함 전극 (ii) PFIB 실측 세그멘테이션 vs 우리 시드 구조
(iii) 2D 슬라이스 분율 vs 우리 3D 연결성 — 전부 **원문에서 확인 ✓**.
★ **네 번째 (신규)**: **정규화 분모가 SI 에 정의돼 있지 않다** — 원문 캡션을 전수 확인했는데
*"normalized largest percolating CBD network fraction"* 이라고만 하고 **무엇으로 정규화했는지 없다**.
본문의 17.1/61.2 % 는 *"of total CBD pixels"* 라고 쓰지만 **xlsx 열이 그것과 같은 양이라는 진술이 없다.**
⇒ **P2 는 검증 게이트로 쓸 수 없다** (계획서 결론과 동일).  **크기 감각**으로도 조심 —
`1.397`(전 슬라이스 기술평균비)과 `3.579`(대표 map 비)를 **각자의 정의와 함께 나란히**만.

### 14-7. Q4 (PTFE §F1 앵커) — **동의: 이 논문은 메우지 않는다.  원문 직접 인용으로 확정**

계획서 판단 = *"논문 CGMD 의 PTFE 는 섬유화 **이전**, 우리 PTFE_D/L 은 섬유화 **이후** — 단계가 다르다"*.
**원문이 두 곳에서 명시적으로 확인해 준다**:
- 본문: *"PTFE was modelled as chains … consistent with the morphology observed **before fibrillation** (Supplementary Fig. 3)"*
- SI Fig 3 캡션: *"SEM images of PTFE binder (B, D) … showing the **initial particulate morphology prior to shear-induced fibrillation** during dry processing"*
⇒ ✅ **동의.  §F1 의 PTFE 형상 항목은 계속 열어 둔다.**
⚠ 그리고 이 논문은 **섬유화 *후* 의 PTFE 치수를 아무 데도 정량하지 않는다** (SI Fig 8 은 SEM 사진뿐, 치수 없음).

### 14-8. Q5 (SSA → #30 carbon-SE 면적 유비) — **성립하되 *형태(form)* 수준까지만**

논문 설계원리 2 = *"탄소 비표면적을 최소화해 **탄소–전해질** 직접 전자전달을 줄인다"*
(근거: *"electron transfer for electrolyte decomposition is facilitated at carbon–electrolyte interfaces"*).
- **기전 형태는 같다**: **탄소 표면에서의 전자전달이 전해질 산화분해를 구동한다.**
  우리 #30 `carbon_se_area_um2`(VGCF-촉매 SE 분해)는 **정확히 같은 모양의 항**이다.
- ⛔ **반응 상대가 다르다** — 액체 카보네이트 vs 고체 LPSCl.  개시전위·속도상수·생성물이 전부 다르다.
  (우리 정본 `fan2026_sulfide_assb_stability_review_ECERD2600097` 가 황화물 쪽 기전을 따로 다룬다.)
- ⇒ ★ **판정: 유비는 *훅의 존재*를 정당화하는 데까지 유효하고, *수치*는 전이 불가.**
  즉 **#30 을 "구조 입력(면적)만 계산하고 속도는 §F1 로 비워 두는" 현재 설계가 정확히 옳다.**
  ⚠ 그리고 이 논문은 **속도상수를 주지 않는다** — LSV 조차 Al 공식으로 부분 오염돼 있다 (§11-⑥).

### 14-9. Q5-보너스 (계획서가 놓친 것) — **원문 정독이 새로 잡아낸 3건**

1. ★★ **σ_CBD = 700 S m⁻¹ 은 `zhang2023` Joule Table S3 과 완전히 같은 수다** (σ_NMC 5×10⁻³ 도).
   ⇒ 계획서가 "217× AM-우회비" 를 우리 per-AM `je` 대조 행으로 앵커 CSV 에 넣으려 했는데,
   그 대조의 σ 는 **독립 앵커가 아니다.**  ⇒ **앵커 CSV 에 "same-source as zhang2023" 플래그 필요.**
2. ★★ **그 217× 를 낸 COMSOL 메시는 3D 토모그램이 아니라 2D 단면을 z 로 복제한 준-2D 압출체**다
   (*"by stacking two identical images together"*).  ⇒ **면외 연결이 인위적으로 완전**하다.
   ⇒ 우리 per-AM `je` 와 대조할 때 **"같은 부류·같은 이산화" 라고 쓰면 안 된다** — 우리 STEP3 는 진짜 3D 복셀이다.
   ⚠ 계획서 §1-(d) 의 그 표현을 **좁혀야 한다.**
3. ★ **τ 규약이 논문 안에서 미끄러진다** (§3-4) — 그들의 "+33 %" 는 `D_eff ∝ ε/τ²` 로만 재현되는데
   Methods 는 `D_eff = ε·D/τ` 를 내는 TauFactor 를 쓴다.  ⇒ **τ 2.49/2.87 을 우리 앵커 CSV 에 넣지 말 것.**

---

## 🗨️ Q&A 로그

**Q. 이 논문이 "Franco 그룹 3부작의 세 번째" 인가?**
A. **아니다.**  §0 참조 — 계보가 갈린다.  Alabdali(2023) → Weitze(2024) 는 **ASSB 습식 *구조생성* 라인**이고,
본 논문은 **Meng 그룹 LIB *이미징* 라인**(zhang2023 → 본 논문)에 Franco 그룹이 **CGMD 조각으로 참여**한 편이다.
근거 = 소재계(ASSB→LIB) · 데이터 주도권(M.Z. 가 논문 집필) · 미세구조 출처(생성 아님, 실측) ·
Author contributions 의 *"with experimental inputs provided by M.Z."*.

**Q. VGCF 함량 의존 σ_e 곡선이 있나?**
A. **없다.**  VGCF 함량은 **탄소:바인더 = 5:2 고정** 아래에서 활물질비(93→99.5 wt%)에 따라 따라 움직일 뿐이고,
**σ_e 를 함량의 함수로 잰 데이터가 없다** (애초에 σ_e 절대값을 안 낸다).
⇒ **VGCF 함량-σ 곡선은 여전히 `lee2025` 가 유일**하다.

**Q. 전단이 우리 DEM 압밀에 없는 자유도라면, 넣을 수 있나?**
A. **동역학으로는 어렵고, 결과로는 가능하다.**  §8-B 마지막 문단 — 우리 `seed_sheath` 로
"바인더가 섬유 주변에 편재" 라는 **결과 상태**를 표현해 σ_e 감도를 잴 수 있다.
⚠ 앵커가 없으므로 **스윕 전용**이고 생산 규약이 아니다 (§F1).

**Q. 그들 τ 2.49/2.87 을 우리 τ 와 비교해도 되나?**
A. **안 된다.**  ① 이온상이 반대(공극 액체 vs SE 고체) ② τ 규약이 논문 안에서 미끄러진다(§3-4)
③ porosity 를 안 재서 formation factor 를 못 낸다.  **살아남는 것은 규약 교훈뿐.**

**Q. 그럼 이 논문에서 우리가 실제로 쓸 수 있는 건 뭔가?**
A. 넷 — ① **largest-connected-cluster descriptor**(신규 지표, 즉시 실행) ② **"균일도 ≠ 연결성"** 명제
③ **τ 규약 경고 사례** ④ **PC NMC811 입경 앵커(2차 5–15 µm / 1차 100–500 nm)**.
그리고 하나의 **경고**: σ_CBD 700 S m⁻¹ 은 zhang2023 과 같은 값이므로 **앵커 1개로 셀 것**.
