Repository: yonghoon7153-source/Yonghoon-DEM-DFT

# 📚 LITDB — 문헌 단일 시스템 (**SE·DFT 축 + DEM·MPM 축, 두 트랙**)

> **앞으로 논문은 여기서만 본다.** 여러 곳(db/literature, kb/papers, db/properties, Excel)에 흩어진 문헌을 한 곳에서 생각·참고·비교하기 위한 통합 MD 시스템.

## 왜 트랙이 둘인가
`INDEX.md` 는 argyrodite 전해질 축이라 접촉역학·MPM·건식전극 digest 가 들어갈 자리가
없다. 그래서 한때 64편이 **어느 인덱스에도 없었다**(open_items #7). 축을 나눠 그 구멍을
닫았고, 한 분모로 세면 “159편 중 98편 미언급” 같은 **가짜 미결**이 나온다
(`comparison_vs_ours.md:8`). 분리는 실측 근거가 있는 결정이다 — 합치지 말 것.

⚠ 이 표의 **편수는 적지 않는다.** 손으로 쓴 수는 반드시 낡는다(README 자신이 세 번 틀렸다).
현재값은 `python3 tools/litdb/build_index.py --check` 로 본다.

File: litdb/papers/zhang2026_fpds_siloxane_dip_mediator_quasi_solid_lis.md (part 2 of 2)
<!-- digest 표준 양식 (paper-level STANDALONE) · 깊이 기준 = papers/zuo2022_chlorination_cathode_interface.md · 형식 참고 = papers/shen2026_thf_cpme_cosolvent_quasi_solid_sulfur_lis.md
> **"1.5 M LiTFSI-FPDS/G2 (9:1) 가 Li₂S₆ 용해도를 ≈14.5 mM[S] (G2 ≈1015) 로 낮춰 셔틀 · 자가방전을 막는다는 것은 여러 독립 측정이 받친다. 0.1 M DIP 첨가로 충전 중 Li₂S 소멸과 S₈ 재생이 앞당겨지고 사이클이 개선된다는 현상도 일관된다. 그러나 DIP 는 자체 산화환원 용량을 가진 활물질인데 황 없는 대조가 없어 용량 개선의 몇 % 가 매개이고 몇 % 가 DIP 자신인지 갈리지 않았고, 기전을 받치는 DFT 는 경쟁 상대 없는 기상 결합에너지뿐이다. 성능 수치는 55 °C · 최고 셀 기준이다."**

---

## 8. DFT/계산 방법 ★ (템플릿 항목별 · 상세는 §4e)

- **code / version**: CP2K (QUICKSTEP · 판 미기재) · Materials Studio DMol3 (판 미기재).
- **functional + vdW**: AIMD BLYP + D3 (감쇠 형식 미기재) · 분자 PBE (vdW 미기재).
- **pseudo / basis**: AIMD MOLOPT-DZVP-SR-GTH + GTH · 450 Ry (finest grid) · multigrid 5 · NN10-SMOOTH · 분자 DNP (DMol3 수치 기저 · 코어 처리 미기재).
- **k-points / ecut / supercell / nat**: Γ (CP2K 액체 상자 기본) · 상자 (2.5808 nm)³ 1611 원자 · (2.7105 nm)³ 1601 원자.
- **DFT+U**: 없음.
- **AIMD**: NVT · Nosé–Hoover 사슬 · 300 K · 0.5 fs · 평형 10 ps + 표본 40 ps · 궤적 1 로 보임.
- **MLIP**: 없음.
- **무질서 처리**: 액체 — 초기 배치 생성법 · 사전 평형 (고전 MD 등) 미기재 · 배치 1.
- **분자 계산의 보고량**: E_binding = E_complex − (E_m + E_n) · 7 배치 · 전하 · 스핀 · 배좌 탐색 · BSSE · 용매 미기재.
- **후처리**: RDF · 누적 CN (r = 0.27 nm) · 대표 클러스터 추출 (기준 미기재). 시각화 도구 미기재.
- **특이사항**: 그림 제목 '1.5 M' 인데 상자는 ≈1.25 M · FPDS/G2 상자 G2 O 21 개에 Li–O(G2) 접촉 ≈32 개 (§5.2) · 계산 기여자 미기재.

## 9. Figure set ★

| Fig | 내용 (무엇을 보여주나) | 우리 활용 |
|---|---|---|
| 1 | 개념도 — (a) G2: 고체–액체–고체 · 셔틀 · Li 부식 (b) FPDS/G2 + DIP: 전역 QSSSR · 빠른 동역학 · 덴드라이트 없음 (안 봄) | 개념 설명용만 |
| 2a,b | Raman S–N–S ≈742 → ≈749 cm⁻¹ (고체 LiTFSI ≈748) · ⁷Li ≈ −1.12 → ≈ −0.83 ppm · FWHM 1.479 → 3.4516 Hz | 약용매화 판정의 표준 분광 쌍 |
| 2c–e | AIMD Li–O RDF + 누적 CN (r = 0.27 nm) — G2 계 G2 4.56 · TFSI 1.01 / FPDS/G2 계 G2 2.16 · TFSI 2.43 · FPDS 0.97 | AIMD 용매화 보고 규약 대조 (궤적 1 · 상자 1.25 M · G2 O 접촉 과다 검산) |
| 2f–h | 스냅숏 · 대표 클러스터 (5 · 6 배위) | 참고 |
| 3a | Li₂S₆ 용해도 14.5 vs 1015 mM[S] + 사진 | 비 70 배 (논문 '두 자릿수 넘게' 는 과장) |
| 3b,c | GITT — G2 과충전 (방전 ≈1050 · 충전 ≈1580) · FPDS/G2 준이중 평탄 · 충전 끝 펄스 3.3–3.5 V | QSSSR 표지 · 고체 Li₂S 산화 분극의 그림 |
| 3d | 첫 사이클 FPDS/G2 ≈1430 vs G2 ≈1220 (충전 ≈1700) | 참고 |
| 3e | 셔틀 전류 G2 2.45 V ≈59 µA · FPDS/G2 ≤ ≈3 µA | 셔틀 억제 실측 |
| 3f | 자가방전 쉼 2–16 h · FPDS/G2 ≈1280 → ≈1130 · G2 → ≈720 | 참고 |
| 4a,b | DIP 단독 CV (첫 2.43 V 환원) · 정전류 ≈280–300 mAh g⁻¹(DIP) | **DIP 자기 용량의 근거** — §10-① 장부 검산 입력 |
| 4c,d | S₈ CV 새 산화 봉우리 2.40 V · 충전 '전압 골' · 방전 ≈1250 vs ≈1200 | 2.40 V 는 DIP 자기 산화 영역과 겹침 |
| 4e | Li₂S 양극 첫 충전 — DIP 는 초기 ≈2.33 V 평탄 · ≈270 mAh g⁻¹ 이후엔 DIP 가 더 높음 | 'overpotential 크게 낮춤' 은 첫 ≈100 mAh g⁻¹ 에만 |
| 4f | DMol3 PBE 결합에너지 7 개 −0.87 ~ −1.21 eV | 경쟁 상대 없는 결합에너지의 외부 반례 (회신 N 위험 신호: 열린 껍질 · 산화환원 활성) |
| 4g | DIP → 라디칼 → DIP⁻ᴿᵉᵈ → DIP⁻ᴿᵉᵈ(Meso) → 고체 Li₂Sₓ 표면 결합 도식 | 참고 |
| 5a,b | 방전 A–D 지점 UV–vis — S₄²⁻ 지배 · 617 nm (S₃·⁻) 평평 | 본문 'S₃·⁻ 형성' 과 그림 불일치 예 |
| 5c | 재충전 상 — G2 β-S₈ · FPDS/G2 · DIP α-S₈ | 녹는 경로 → β · 고체 경로 → α 관찰 |
| 5d | DIP operando XRD 등고선 (α-S₈ 소진 ≈7.5 h · Li₂S 언덕 · 충전 ≈30 h α-S₈ 재등장) | 상 시간표 판독법 |
| 5e | 정규화 세기 — Li₂S 소멸 DIP ≈49 · G2 ≈57 · FPDS/G2 ≈100 % SOC · S₈ 재생 ≈22 / ≈76 / ≈43 % SOC | **본문 'comparable' 과 어긋남** · 매개 효과의 가장 직접 증거 |
| 5f | DIP ex situ Raman 등고선 (S₈ → S₄²⁻ → 골 끝 S₈) | ex situ 를 등고선으로 이은 보간 주의 |
| 6a | 0.2 C 100 cyc — DIP ≈780 · FPDS/G2 ≈270 · LiNO₃-G2 ≈460 | 캡션 'LiTFSI-G2' ↔ 범례 'LiNO₃-G2' · 773.3 은 최고 셀 |
| 6b | 0.5 C ≈760 · 1 C ≈690 (100 cyc) | `Table S5` 평균과 대조 |
| 6c | 3 mg cm⁻² · 0.5 C ≈730 (100) | 최고 셀 (평균 671.6) |
| 6d | 3.5 mg cm⁻² · 800 mAh g⁻¹ 고정 · 155 cyc | 용량 제한임을 밝힌 정직한 예 (shen2026 `Fig. 5e` 와 대조) |
| 7a,b | 파우치 3.2 Ah (E/S 4 · 25 cyc) · 3.13 Ah (E/S 2 · 10 cyc) — 둘 다 800 mAh g⁻¹ 고정 · ≈1.58 / ≈1.52 Ah | 에너지 = 첫 방전 · 사이클 = 절반 깊이 |
| 7c,d | 6.52 Ah 한 곡선 · 사진 453.8 Wh kg⁻¹ | 질량 검산 (§5.9) 입력 |
| 7e | 파우치 설계 표 (60.2 % · N/P 1.87 · 4/5 · 9/10 층 · 20.9 / 16.13 / 28.31 g) | Wh kg⁻¹ · N/P · 포장 질량 검산 |
| S1 | FPDS · G2 공·막대 모형 (안 봄) | 참고 |
| S2 | 밀도 · 점도 · σ (25 · 55 °C) — FPDS/G2 σ 0.380 / 0.583 vs G2 7.60 / 8.67 mS cm⁻¹ | 55 °C 시험의 배경 · 약용매화의 수송 대가 |
| S3 | TFSI⁻ Raman 맞춤 (크롭 위 잘림) — 분율 합 105 % | 맞춤 조건 미기재 예 |
| S4 | Si–O 607/613 → 608 · G2 C–O–C F1–F3 / S1–S3 · G2 계 대표 클러스터 (안 봄) | 참고 |
| S5 | G2 · LiNO₃-G2 전압 · GITT · 0.2 C 180 cyc 400 mAh g⁻¹ — 'room temperature' (안 봄) | 온도 불일치 가능성 (§10-⑨) |
| S6 | 자가방전 쉼별 유지율 (안 봄) | 참고 |
| S7–S9 | Li 음극 · Li\|Cu 증착 SEM (안 봄) | 참고 |
| S10 | Li‖Li 850 h vs 600 h (안 봄) | 참고 |
| S11 | Aurbach CE 96.08 % (안 봄) | 참고 |
| S12,S13 | XPS 원소 조성 · C/F/O/Li/N/S 고분해 (안 봄) | SEI 동정 겹침 주의 |
| S14 | DIP 첨가 전후 Raman · ⁷Li 변화 없음 (안 봄) | 참고 |
| S15 | DIP 단독 율 0.05–4 C · 1 C 사이클 (안 봄) | DIP 자기 용량의 율 의존 — §10-① |
| S16 | DIP 셀 GITT · 충전 ≈250 mAh g⁻¹ 골 · 3 사이클 (안 봄) | 참고 |
| S17 | 200 mAh g⁻¹ EIS/DRT — R3 6974 → 1789 Ω (방전) · 833.3 → 522.4 Ω (충전) (안 봄) | 등가회로 값 (셀 1 · 2 회 반복 표기) |
| S18 | 5 · 10 사이클 EIS/DRT — R1 은 DIP 쪽이 높음 (안 봄) | 참고 |
| S19–S21 | DIP + Li₂S₄ / Li₂S UV–vis · ⁷Li (FPDS/G2 · G2) (안 봄) | '배위' vs '화학 산화환원' 미구분 예 |
| S22,S23 | Li₂S₄‖Li₂S₄ CV · EIS (안 봄) | 참고 |
| S24 | LHCE 에 DIP — 사이클 개선 (안 봄) | 보편성 주장 (한 계 · 수치 없음) |
| S25 | G2 셀 UV–vis 경로 (안 봄) | 참고 |
| S26 | FPDS/G2 operando XRD (a,b) · G2 (c) · Li₂S (111) · Scherrer 크기 막대 (점 4 개씩 · 겹침 큼) | Scherrer 차이 ≈1 nm 가 흩어짐 안 — 본문 · SI 서술 서로 반대 |
| S27 | PP · Al₂O₃–PP 분리막 XRD (안 봄) | 참고 |
| S28 | operando 셀 분리막 색 (안 봄) | 참고 |
| S29 | ex situ Raman 시료 봉입 도식 (안 봄) | 참고 |
| S30 | DIP 셀 Raman 측정 지점 · 스펙트럼 (안 봄) | 참고 |
| S31 | G2 셀 분리막 · 양극 Raman (안 봄) | 참고 |
| S32 | 0.5 C · 1 C 전압 곡선 (안 봄) | 참고 |
| S33 | 0.1 C/2 C 140 cyc — ≈1180 → ≈870 (10) → ≈725 (100) → ≈610 (140) | '85 %' 기준 사이클 역산 (≈10 번째) · 최고 셀 |
| S34 | 방전 율 0.1–4 C (충전 0.1 C 고정 · 55 °C) (안 봄) | 576.1 mAh g⁻¹ @ 4 C 의 조건 |
| S35 | 0.08 C 고정 800 전압 곡선 · 155 cyc 뒤 고장 (안 봄 · SI 캡션 'Figure 35' 표기 누락) | 참고 |
| S36 | 고정 용량 800 / 1000 / 1200 · 0.05–0.2 C — (e,f) 첫 방전 ≈1790 mAh g⁻¹ > 1675 | **이론 초과 = DIP 기여 크기와 일치** (§10-①) |
| S37 | 파우치 S 부하 × E/S 문헌 비교 (안 봄) | 참고 |
| Table S1 | 파우치 에너지 밀도 문헌 14 + 본 연구 3 | 정의 (포장 · 사이클) 비교 불가 |
| Table S2 | AIMD 상자 조성 · 원자 수 · 크기 | 상자 농도 ≈1.25 M 역산 입력 |
| Table S3 | 재료 분석 반복 수 (XRD 1 · UV–vis 1 · Raman 3 · σ 3 · Scherrer 5 · SEM/XPS/NMR/용해도 1) | 반복 수 감사 |
| Table S4 | 전기화학 반복 수 (대부분 2 · 사이클 3 · 파우치 1) | 반복 수 감사 |
| Table S5 | 셀별 100 사이클 용량 · 고정 용량 수명 (평균 ± 표준편차) | **대표값 = 최고 셀** 판별 입력 |

## 10. 비판 — 약한 곳 ★

**DIP 의 장부 (가장 큰 구멍)**

- ① **DIP 자체 용량을 빼지 않았다.** 코인 전해액 60 µL × 0.1 M = **6.0 µmol DIP = 1.62 mg** (MW 270.4). 2e⁻ (S–S 절단) 만으로 0.32 mAh · `Fig. 4b` 의 ≈280 mAh g⁻¹(DIP) 로는 ≈0.45 mAh. 황 1 mg cm⁻² × 0.785 cm² (지름 10 mm) = 0.785 mg S 셀에서 이는 **≈410 (2e⁻) – ≈580 mAh g⁻¹(S) 에 해당하는 상한**이다 (우리 산수 · 가정: DIP 전량이 양극에서 반응 · 저부하 셀이 ≈1 mg cm⁻² (`Table S5`)). 3.5 mg cm⁻² 셀이면 ≈117 – ≈165 mAh g⁻¹(S). `Fig. S36e,f` 의 첫 방전 ≈1790 mAh g⁻¹ 이 이론 1675 를 ≈115 넘는 것은 2e⁻ 추정치 (≈117) 와 크기가 같다. DIP 의 **가역** 용량이 매 사이클 얼마나 기여하는지는 **황 없는 탄소 전극 + DIP 전해질** 대조로 바로 잴 수 있는데 하지 않았다. 따라서 '0.2 C 740 vs 250 mAh g⁻¹' · '4 C 576.1' 중 매개 효과의 몫은 정해지지 않았다. (반론: DIP 가 전해질 전체에 퍼져 있어 양극에서 다 반응하지 않을 수 있다 — 그래서 '상한' 이다. 그러나 '안 쟀다' 는 사실은 바뀌지 않는다.)
- ② `Fig. 4c` 의 2.40 V 새 산화 봉우리 · `Fig. 4e` 의 2.33 V 첫 평탄은 DIP⁻ᴿᵉᵈ 자신의 산화 (`Fig. 4a` 영역) 와 겹친다 — 매개 (화학 산화 후 전기화학 재생) 와 DIP 단독 산화환원을 가르는 실험 (예: Li₂S 없는 대조 · 정량 생성물 분석) 이 없다.
- ③ DIP + Li₂S₄ / Li₂S 분광 (`Fig. S19`–`S21`) 은 '배위' 로 해석했지만 이황화물 + 황화물은 화학 산화환원 반응이다 — 450 nm 새 종 · ⁷Li 새 신호를 동정하지 않았다 (잔테이트 리튬염 · 폴리설파이드 어느 쪽인지).

**계산**

- ④ **DFT 결합에너지에 경쟁 상대가 없다** — Li₂S₄–FPDS · –G2 · –TFSI⁻ 를 같은 세팅으로 냈어야 'RM 이 고체 LiPS 에 우선 붙는다' 를 말할 수 있다. 기상 · 분산 · BSSE · 용매 · 전하 · 스핀 · 배좌 탐색 미기재. 두 착물 무리의 경계가 그림에 없다.
- ⑤ **AIMD**: 궤적 1 · 표본 40 ps · 300 K (관측창 Ea₁ ≈0.22 eV) · 초기 배치 미기재 · 상자 ≈1.25 M (그림 '1.5 M') · FPDS/G2 상자의 Li–O(G2) 접촉 ≈32 개 > G2 O 21 개 (G2 다리 배위가 흔하다는 뜻이거나 CN 산출 문제) · 그 결과 G2 (CN 2.16) 가 FPDS (0.97) 보다 껍질에 더 많이 들어가는데, 본문 Raman 서술은 'FPDS 의 Si–O 가 주로 배위' 라고 적었다 — **AIMD 와 서술이 엇갈린다.**

**본문 ↔ 자기 그림 · 표**

- ⑥ `Fig. 5e` — 본문 '충전 중 Li₂S 소비 속도는 전해질마다 비슷' ↔ 그림 (FPDS/G2 ≈100 % SOC · DIP ≈49 %) · SI 서술 (그림 쪽). 본문 'Li₂S signals appeared at 62 % SOC' 는 DOD 의 오기로 보인다.
- ⑦ Li₂S 크기 — 본문 G2 14.81 > FPDS/G2 14.5 nm ↔ SI 'FPDS/G2 쪽이 더 크다' · DIP 막대 ≈15.2 (본문 15.6) · 점 4 개 (`Table S3` '5') · 흩어짐 (G2 ≈12.7–15.9) 이 차이보다 크다 — 'DIP 가 Li₂S 를 크게 키운다' 는 통계적으로 받쳐지지 않는다.
- ⑧ `Fig. 5b` — 'C 에서 S₃·⁻ 형성' 이 그림 617 nm 에서 안 보인다.
- ⑨ **시험 온도**: 실험절 '코인 전부 55 °C' ↔ `Fig. S5` 캡션 'room temperature' (G2 · LiNO₃-G2). `Fig. 6a` 에 LiNO₃-G2 가 같이 있다 — 대조가 다른 온도였다면 비교가 무너진다 (판단 불가 · 명시 필요). 그리고 초록 · 결론의 율 성능 (4 C 576.1) 은 55 °C 값인데 초록에 온도가 없다. FPDS/G2 의 25 °C σ (0.38 mS cm⁻¹) 로는 실온 고율이 어려울 것이다.
- ⑩ 결론 '두 자릿수 넘게' — 실제 ≈70 배 (1.85 자릿수).
- ⑪ Raman 분율 합 105 % (37.4 + 67.6).
- ⑫ `Fig. 6a` 캡션 'LiTFSI-G2' ↔ 범례 'LiTFSI-LiNO₃-G2'. SI 'Figure 35' (S 누락). `Fig. S16` 서술 'DIP-…과 DIP-…가 같다' (하나는 DIP 없는 쪽이어야). 'Quasi-soild' · 'E/S radio' 오타. CV 스캔 속도 문장이 '0.05 mV s⁻¹ 부터' 에서 끊김.

**성능 주장**

- ⑬ **대표값 = 최고 셀**: 0.2 C 773.3 (평균 740.3 ± 47.7) · 3 mg 730.7 (평균 671.6 ± 96.4) · 2 C `Fig. S33` 곡선 (100 사이클 ≈725 = 세 셀 중 최고 726.1 · 평균 604 ± 115). 초록 '2 C 100 사이클 85 %' 의 기준 사이클이 없다 (첫 사이클 기준 ≈61 % · figure-read).
- ⑭ 율 시험은 **충전 0.1 C 고정 · 방전만 고율**이다 — '4 C 576.1' 은 충전 율 성능이 아니다.
- ⑮ 대조 FPDS/G2 는 셀 2 개 · DIP 는 3 개.
- ⑯ 코인 E/S 가 안 적혀 있다 (60 µL · ≈1 mg cm⁻² 이면 E/S ≈76 µL mg⁻¹ 꼴 · 우리 산수) — 희박 전해액 성능은 파우치에서만 보였다.

**파우치**

- ⑰ 에너지 밀도 (316.5 · 391.7 · 453.8) 는 **첫 방전** · 사이클은 **800 mAh g⁻¹ 고정 (≈절반 깊이)** 10 · 25 사이클 · 6.52 Ah 는 4 사이클 · 셀 1 개씩.
- ⑱ 6.52 Ah '포장 제외 607.3 Wh kg⁻¹' 는 적힌 설계의 전해액 + Li + 코팅 질량 (≈24.2 g) 이 포장 제외 질량 (≈21.2 g) 을 넘는다 · 함의 포장 질량 ≈7.2 g 이 같은 면적 4 층 셀 (≈3.0–3.6 g) 의 두 배 — 가정 셋 (§5.9) 아래에서 **설계 표와 질량이 안 맞는다**. N/P 1.87 도 적힌 치수로 재현되지 않는다 (≈2.3–2.6).
- ⑲ Supplementary Note 1 의 고장 원인 ('전해액 고갈') 은 가정이다 — 파우치 분해 분석이 없다.
- ⑳ 코인 S@AC 는 50 wt% · 파우치 S@AC 는 70 wt% 로 적혀 있다 (같은 이름 · 다른 조성).

**실험 설계 · 반복**

- ㉑ operando XRD · UV–vis · XPS · SEM · NMR · 용해도 1 회 (`Table S3`) · 파우치 1. 그래도 반복 수 표를 낸 것은 shen2026 보다 낫다.
- ㉒ '보편성' (`Fig. S24`) 은 LHCE 한 계 · 수치 없음.
- ㉓ DIP 농도 훑기 · DIP 소모 (사이클 뒤 잔량) 측정이 없다 — 매개자라면 촉매처럼 남아야 하는데, 사이클 후반 붕괴 (`Fig. 6a` 50 사이클 뒤 감소 · `Fig. 6d` 155 사이클 고장) 가 DIP 소모 때문인지 모른다.

## 11. 적용 인사이트 ★ (우리 연구에 어떻게)

- ① **산화환원 활성 첨가제의 용량 장부 체크 (문헌 읽기)** — 첨가제 몰수 × 전자 수 (또는 단독 실측 용량) ÷ 활물질 질량을 한 줄로 계산해 보고 '이 첨가제가 혼자 낼 수 있는 mAh g⁻¹' 상한을 성능 개선폭과 맞대 본다. 이론 용량 초과 첫 방전 (`Fig. S36e,f`) 은 그 신호다. Li–S · 전고체 Li–S 문헌을 실험 쪽 1저자에게 넘길 때 유용하다.
- ② **'대표값 = 최고 셀' 판별** — 반복 표 (`Table S5`) 가 있으면 본문 수치가 평균인지 최고인지 먼저 대조한다. 우리 쪽에서는 이미 '비율도 멀티시드 판정만' 규칙이 같은 일을 한다 — 외부 값에도 같은 잣대.
- ③ **유지율 문장의 기준 사이클** — '% retention' 은 기준 사이클을 같이 적는다 (`Fig. S33` 기준 역산 ≈10 번째). 우리 원고 · 발표에서 문헌 유지율을 옮길 때 기준을 붙인다.
- ④ **AIMD 상자 조성 검산** — 원자 수 · 상자 부피에서 농도 · 성분 비를 역산하고, CN × 이온 수 ≤ 상대 원자 수 (배위 자리) 를 확인한다. 한 줄 산수로 '그림 제목 1.5 M ↔ 상자 1.25 M' · 'G2 O 21 개에 접촉 32 개' 가 잡혔다. 우리 계면 · 도펀트 배위 서술에도 같은 검산을 붙인다.
- ⑤ **분자 결합에너지에는 경쟁 상대를** — '음수다' 는 결합이 있다는 말뿐이다. SDCP 마감 (`db/properties/sdcp_neutral_closed_2026_08_28.json`) 의 정합-ref 규율과 같은 교훈 · 이 논문 `Fig. 4f` 는 열린 껍질 · 산화환원 활성 계 (회신 N 위험 신호 둘) 의 외부 반례.
- ⑥ **파우치 질량 검산** — 셀 질량 · Wh kg⁻¹ · 포장 제외 Wh kg⁻¹ 셋이 있으면 함의 포장 질량을 낸다 · 전해액 (E/S × S × 밀도) + Li + 코팅만 더해도 상한 점검이 된다 (shen2026 의 '함의 평균 전압' 검산과 짝).
- ⑦ **전고체 Li–S 와의 다리** — 이 논문은 '고체 LiPS 는 굼뜨다 → 녹는 매개자로 깨운다' 의 액체 쪽 끝점이다. 전고체에서는 녹는 매개자 대신 혼합 전도체 · 무기 매개자 (`liu2026_li4sns4_mediator_low_barrier_li2s`) · 산화환원에 참여하는 SE 자체 (`cronk2026_lis_cathode_interphase_chemistry` · 우리 축 ①) 가 그 자리다.
- ⛔ 하지 않는 것: 이 논문을 근거로 새 li2s 카드 · 트랙 · 런을 제안하지 않는다 (li2s 계열 2026-11-16 닫힘). 이 논문의 Li₂S 크기 · 성장 서술은 우리 SEI 트랙 Li₂S 결정 NEB 와 다른 질문이다.

## 12. 인용 가능 문장 (영문 초안 · 랩 표기 *ACS Nano*, 20, 21459 (2026))

- "A weakly solvating electrolyte of 1.5 M LiTFSI in FPDS/diglyme (9:1 v/v) lowered the Li₂S₆ solubility to about 14.5 mM (sulfur basis), compared with about 1015 mM in diglyme, and suppressed the shuttle current and self-discharge."
- "Raman and ⁷Li NMR spectra, together with one AIMD trajectory per electrolyte, indicate an anion-rich Li⁺ solvation sheath in the siloxane-based electrolyte; the simulation cells correspond to about 1.25 M rather than the experimental 1.5 M."
- "With 0.1 M isopropylxanthic disulfide as a mediator, operando XRD showed earlier Li₂S consumption and S₈ re-formation during charge, but the intrinsic redox capacity of the additive was not separated from the sulfur capacity."
- "The reported cycling and rate data were collected at 55 °C, and the representative capacities correspond to the best of three cells."

## 13. 주의 / 한계 (인용 규율)

- **인용해도 되는 것 (조건을 붙여서)**: Li₂S₆ 용해도 ≈14.5 vs ≈1015 mM[S] (비 ≈70 배) · σ 25 °C 0.38 vs 7.60 mS cm⁻¹ · 셔틀 전류 억제 (G2 2.45 V ≈59 µA · figure-read) · 재충전 α-S₈ (FPDS/G2) vs β-S₈ (G2) · 0.2 C 100 사이클 평균 740 ± 48 mAh g⁻¹ (**55 °C · 셀 3**) · 파우치 3.13 Ah · 391.7 Wh kg⁻¹ (**첫 방전 · 셀 1 · 사이클은 800 mAh g⁻¹ 고정 10 회**).
- ⛔ **인용 금지**:
  - '0.2 C 773.3' · '3 mg 730.7' 을 대표값으로 (최고 셀 · 평균은 740.3 · 671.6).
  - '2 C 100 사이클 85 % 유지' 를 기준 없이 (첫 사이클 기준 ≈61 %).
  - '4 C 576.1 mAh g⁻¹' 를 온도 · 충전율 없이 (55 °C · 충전 0.1 C 고정).
  - DIP 의 용량 개선을 '매개 효과' 로만 (DIP 자기 용량 미분리 · §10-①).
  - `Fig. 4f` 결합에너지를 '착물 형성의 증거' 로 (경쟁 상대 없음 · 기상).
  - AIMD CN 을 '1.5 M 전해질의 값' 으로 (상자 ≈1.25 M · 궤적 1).
  - '두 자릿수 넘게 낮은 용해도' (≈70 배).
  - 6.52 Ah '607.3 Wh kg⁻¹ (포장 제외)' (설계 표와 질량 불일치 · 4 사이클).
  - 'DIP 가 Li₂S 결정을 키운다' (≈1 nm 차 · 흩어짐 안 · 본문 · SI 서술 반대).
- 액체 전해질 문헌이다 — 우리 SE 물성 (σ · Ea · ESW · 기계 · gap) 과 **같은 표에 놓지 않는다**. 이 논문의 'QSSSR' 은 조작적 정의 (낮은 LiPS 용해도 + 과충전 없음 + 준이중 평탄 + 무색 분리막) 다.

## 14. 이어 읽기 — litdb 의 관련 digest

| digest | 이 논문과 닿는 곳 | 같이 읽을 때 |
|---|---|---|
| `shen2026_thf_cpme_cosolvent_quasi_solid_sulfur_lis` | **같은 교신 (Yatao Liu)** · 같은 *ACS Nano* 2026 · SSE + 동역학 개선 · AIMD 용매화 · 분자 결합에너지 · operando XRD α/β-S₈ · 파우치 | 매개 수단이 다르다 — shen 은 **공용매 (THF) 를 표면에서만 녹이는** 방식 · 이 논문은 **용해되는 유기황 매개자**. 재충전 다형 (shen β-S₈ ↔ 이 논문 α-S₈) · 보고 규약 (shen 은 용량 제한을 안 밝힘 · 이 논문은 밝힘 · 반복 표 有) 대비 |
| `liu2026_li4sns4_mediator_low_barrier_li2s` | 분자 매개자로 Li₂S 장벽 ↓ (무기 티오주석산) | 유기 (DIP · 용해 필요) ↔ 무기 (Li₄SnS₄ · 고체로 옮길 수 있는 꼴) 매개자 · 둘 다 분자 결합에너지가 기전 근거 |
| `wei2026_data_driven_hea_mediator_lis` | 같은 *ACS Nano* 2026 · '매개자' 로 Li–S 동역학 · DRT · 흡착 DFT | 고체 촉매 '매개자' (HEA) 와 용해 매개자 (DIP) 의 용어가 겹친다 — wei 는 슬랩 방법을 적었고 이 논문은 분자 DFT 를 거의 안 적었다 |
| `guan2026_feco_vs_in2s3_li2s_electrocrystallization` | Li₂S 전기결정화 · 파우치 | Li₂S 성장 · 결정자 크기 해석 비교 (이 논문 Scherrer 15 nm 대) |
| `mistry2026_slei_argyrodite_ionic_liquid_quasi_solid_lis` | argyrodite 분리막 준고체 Li–S · 에테르 vs 이온성 액체와 SE 계면 | 이 논문의 약용매화 액체 + argyrodite 를 붙이면 생기는 문제 (LiPS · P₂Sₓ 가 에테르에 녹아 SE 를 계속 드러냄) — 약용매화 용매가 SE 계면에 어떻게 작용할지의 다음 질문 |
| `yu2025_cng_host_suppress_argyrodite_oxidation_lis` | 전고체 Li–S · argyrodite 산화 억제 숙주 | 전고체에서는 '매개' 대신 숙주 설계로 SE 산화를 막는다 — 우리 축 B |
| `cronk2026_lis_cathode_interphase_chemistry` | LPSCl 촉매전해질 · Li₂S 양극의 LPSCl → LPS-like 분해 | 전고체에서 '반응하는 전해질' 은 SE 자신 — DIP 같은 녹는 매개자가 없는 쪽의 정본 |
| `wu2026_asslsb_li2s_reaction_mechanisms_engineering_review` | 전고체 Li–S 반응 기전 지도 · Li₂S 산화 병목 | 액체 → 준고체 (이 논문 · shen) → 전고체 사다리의 끝 |
| `wang2025_miec_tis2_lps_three_phase_interface_lis_assb` | 전고체 삼상 계면 · 혼합 전도체 TiS₂ | '고체 LiPS 를 깨우는 것' 의 전고체판 답 (혼합 전도체) |
| `luo2026_lis_separator_crystal_engineering_review` · `lin2026_p_doped_compounds_li_s_review` | 액체 Li–S 분리막 · 숙주 리뷰 | 전해질 쪽 전략 (약용매화 + RM) 은 그 리뷰 범위 밖 |

## 15. 기법 용어 미니사전

- **약용매화 전해질 (weakly solvating electrolyte)** — 용매의 Li⁺ 배위력이 약해 음이온 (TFSI⁻) 이 첫 껍질에 들어가는 전해질. 이 논문에선 '희박 용매화 (sparingly solvating) 전해질' 과 같은 효과 (LiPS 안 녹임) 를 노린다.
- **FPDS** — dimethoxymethyl(3,3,3-trifluoropropyl)silane. Si 에 메틸 · 메톡시 2 · 트리플루오로프로필이 붙은 실록산계 용매.
- **G2 (diglyme)** — 다이에틸렌글라이콜 다이메틸 에테르 · 강한 Li⁺ 용매.
- **DIP (isopropylxanthic disulfide)** — 이소프로필 잔테이트 (iPrO–C(=S)–S–) 두 개가 S–S 로 이어진 이황화물. 환원되면 S–S 가 끊겨 리튬 잔테이트 꼴 (DIP⁻ᴿᵉᵈ) 이 된다.
- **RM (redox mediator)** — 용해된 분자가 전극에서 전자를 받거나 주고, 다른 (고체) 반응물과 화학적으로 전자를 주고받아 그 반응을 대신 진행시키는 물질.
- **메조메리 효과 (mesomeric effect)** — π 궤도를 통한 전자 비편재 (공명). 여기선 O 의 비공유 전자가 C=S 쪽으로 퍼져 O⁺ · S⁻ 꼴 (DIP⁻ᴿᵉᵈ(Meso)) 이 된다는 해석.
- **QSSSR (quasi-solid-state sulfur reaction)** — LiPS 가 크게 녹지 않은 채 S₈ → Li₂S 가 고체 (준고체) 로 진행하는 경로. 표지: 준이중 방전 평탄 · 과충전 없음 · 무색 분리막.
- **SSIP · CIP (mono · bidentate)** — 용매 분리 이온쌍 · 접촉 이온쌍 (TFSI⁻ 가 O 하나 / 둘로 Li⁺ 에 붙음). TFSI⁻ S–N–S Raman 띠 (≈740–750 cm⁻¹) 로 가른다.
- **mM[S]** — 폴리설파이드 농도를 S 원자 기준 몰농도로 적은 단위.
- **셔틀 전류** — 정전위 유지 중 녹은 LiPS 가 양극–음극을 오가며 흘리는 누설 전류.
- **GITT** — 정전류 펄스 + 쉼으로 준평형 전압을 따는 법.
- **DRT (distribution of relaxation times)** — EIS 를 시정수 τ 분포로 펴서 겹친 과정을 가르는 해석 (log τ 축).
- **Li₂S₄‖Li₂S₄ 대칭 셀** — 같은 방전 상태 양극 두 장으로 만든 셀 · 음극 효과 없이 LiPS 전환 전류 · 저항을 본다.
- **α-S₈ / β-S₈** — 사방정 (실온 안정) / 단사정 (준안정) 황. 녹는 경로의 재충전 산물은 β · 고체 경로는 α 로 자주 보고된다.
- **Scherrer 크기** — XRD 봉우리 폭에서 낸 결정자 (코히어런스) 길이. 기기 퍼짐 보정 · 변형 분리가 필요하다.
- **E/S · N/P** — 전해액 부피 / 황 질량 (µL mg⁻¹) · 음극 / 양극 용량 비.
- **용량 제한 사이클 (fixed-capacity cycling)** — 정해진 용량까지만 방전 · 충전하는 시험. 유지율이 아니라 '그 용량을 몇 사이클 버티나' 를 잰다.
- **AIMD (CP2K · GPW · OT)** — DFT 힘으로 돌리는 MD · 가우스 + 평면파 혼합 기저 · 궤도 변환 SCF.
- **DMol3 · DNP** — 수치 원자 궤도 기저 DFT 코드 · double numerical + polarization 기저.
- **BSSE** — 유한 기저에서 짝 분자의 기저를 빌려 결합이 과대평가되는 오차.
