Repository: yonghoon7153-source/Yonghoon-DEM-DFT

# 📚 LITDB — 문헌 단일 시스템 (**SE·DFT 축 + DEM·MPM 축, 두 트랙**)

> **앞으로 논문은 여기서만 본다.** 여러 곳(db/literature, kb/papers, db/properties, Excel)에 흩어진 문헌을 한 곳에서 생각·참고·비교하기 위한 통합 MD 시스템.

## 왜 트랙이 둘인가
`INDEX.md` 는 argyrodite 전해질 축이라 접촉역학·MPM·건식전극 digest 가 들어갈 자리가
없다. 그래서 한때 64편이 **어느 인덱스에도 없었다**(open_items #7). 축을 나눠 그 구멍을
닫았고, 한 분모로 세면 “159편 중 98편 미언급” 같은 **가짜 미결**이 나온다
(`comparison_vs_ours.md:8`). 분리는 실측 근거가 있는 결정이다 — 합치지 말 것.

⚠ 이 표의 **편수는 적지 않는다.** 손으로 쓴 수는 반드시 낡는다(README 자신이 세 번 틀렸다).
현재값은 `python3 tools/litdb/build_index.py --check` 로 본다.

File: litdb/papers/zhang2026_mixing_sequence_shear_speed_ptfe_fibrillation_dry_graphite_anode.md (part 2 of 2)
- **수명 기전**: 섬유 골격이 *"firmly locked the active particles, thereby successfully resisting and buffering the volume strain (~10%) caused by the lithium intercalation/deintercalation of graphite"* (p.23 · '~10 %' 는 출처 없는 일반 진술).
### 3-6. ★ 분말 저항률 vs 압력 — 그림 5a (누른 채 · 5–35 MPa · 점마다 15 s 유지) [판독 · Ω·cm]
| 압력 (MPa) | TSM-5000 | TSM-10000 | TSM-15000 | OSM-5000 | OSM-10000 | OSM-15000 |
| **(흐름 밖) Rint ② S1 · S2** | PTFE–탄소 공덩어리가 탄소의 도전 역할을 없앤다는 저자 추론 — 탄소 접합 · PTFE 면 개구율이 혼합에 달린다는 정성 근거 | 정량 0 |

- **재료 · 차원 · 조건 차이**: 흑연 음극 (액체 LIB) ↔ 우리 NCM811 + LPSCl 양극 (ASSB) · 흑연은 전자 도체 ↔ NCM 은 탄소망 의존 · 2D 윗면 영상 ↔ 우리 3D 계산 · 압력 ≤ 35 MPa (분말) ↔ 300 MPa · 섬유 = 정성 · 시료 하나씩.

## 9. 적용 인사이트 (내 연구에 어떻게)
1. **σ_e 실험 앵커에는 혼합 이력을 붙인다** — 같은 조성 (95 : 3 : 2) 에서 순서 · rpm 만으로 막 저항률 4.6 배 · 분말 저항률 6.8 배 (5 MPa).  우리 SDCP σ_e 앵커 (SBE 1.63 · DBE 4.68 mS/cm) · Lee 대조 같은 실험값 옆에 '혼합 장비 · 순서 · 시간 · 강도' 칸을 결과 전에 둔다 (단계 0) — 우리 DEM 초기 침대는 '고른 혼합' 하나뿐이다.
2. **PTFE 효과 = 조성 + 배치** — 우리 STEP3 는 wt% → 중심선 셀 수뿐이라 'PTFE 가 탄소를 먼저 잡는' 상태를 낼 수 없다.  모델–실험 σ_e 차이를 PTFE 탓으로 돌릴 때 그 차이에 **배치 몫**이 섞여 있을 수 있음을 한정어로 적는다 (§7-3).
3. **'순서' 와 '체류 시간' 은 따로 두 팔** — 이 논문의 OSM 은 PTFE 를 12 분 (TSM 2 분) 섞는다 · 저자는 2000 rpm 무섬유화를 주장만 한다.  우리 믹서 V2 · 문헌 대조에서 순서 효과를 말하려면 같은 체류 시간 · 같은 에너지 대조 팔이 필요하다 (`kim2026_pregranulation` 의 'GIDE 에 혼합 에너지 추가' 와 같은 교락).
4. **표 숫자를 그림으로 검산한다** — 표 S2 의 이름 뒤바뀜 · 분산 복사를 그림 5b 원래 화소 판독으로 잡았다 (판독 평균 · 모분산이 표의 **다른** 행과 평균 ±0.01 · 분산 ±0.005 안에서 맞음).  문헌 표를 판정 표에 옮기기 전 같은 검산을 규칙으로.
5. **'유지율 %' 의 기준 사이클을 확인한다** — 파우치 84.9 % 는 첫 사이클 (≈179 mAh) 이 아니라 최대 (≈191.5 mAh · ≈20 사이클) 기준으로 맞는다 [판독] — 문헌 유지율을 견줄 때 기준을 같이 적는다.

## 10. 인용 가능 문장 (deck/paper용 — 표지 그대로)
- "In dry-processed graphite anodes of fixed composition (graphite : Super P : PTFE = 95 : 3 : 2 wt%), changing only the feeding sequence and the shear speed of the high-speed mixing step changed the in-plane film resistivity from 3.46 to 15.96 Ω cm and the maximum tensile force from 0.644 to 1.112 N (Zhang et al., Mater. Today Energy 2026, journal pre-proof, DOI 10.1016/j.mtener.2026.102458)."
- "Adding PTFE together with graphite and carbon black before a 2000 rpm pre-mix, followed by 2 min at 10,000 rpm, gave the most uniform fluorine distribution and a visible PTFE nanofibre network, whereas adding PTFE after the graphite–carbon pre-mix produced PTFE–carbon agglomerates at every speed; the authors attribute the benefit to decoupling spatial dispersion from fibrillation (Zhang et al. 2026)."
- "Re-agglomeration at 15,000 rpm was attributed to local heating or increased surface energy, but the authors state that this mechanism remains speculative because the closed mixer could not be monitored (Zhang et al. 2026)."
- 국문: *"같은 95 : 3 : 2 건식 흑연 음극에서 PTFE 투입 순서와 고속 rpm 만으로 막 저항률이 3.46 ↔ 15.96 Ω·cm (4.6 배) 갈렸다 — 액체 LIB · 섬유화는 SEM 정성 · 시료 하나씩 (Zhang 2026, Journal Pre-proof)."*
- 국문 (금지 표지): *"Zhang 2026 의 표 S2 를 그대로 인용하지 않는다 — TSM-10000 · TSM-15000 행 이름이 본문 · 그림 5b 와 뒤바뀌어 있고 OSM-10000 분산 (0.1631) 은 OSM-5000 칸과 같은 숫자다 (그림 판독 ≈0.022)."*
- 국문 (금지 표지): *"이 논문으로 PTFE 섬유 지름 · 길이를 앵커하지 않는다 — 원문에 숫자가 없고 그림 판독은 해상도 한계 (≈65 nm 겉보기 폭 · ≥8 µm 토막) 다."*

## 11. 주의/한계 (over-claim 방지 · 원문 비판)
1. **섬유화 정량 지표 없음** — '섬유화 정도' 는 SEM 화살표 판정 · 시료마다 영상 한두 장 · 섬유 지름 · 길이 · 면적 · 결정화도 0.
2. **OSM ↔ TSM 교락** — 순서와 PTFE 체류 시간 (12 ↔ 2 min) · PTFE 가 겪은 총 에너지가 같이 바뀐다 · '2000 rpm 은 섬유화를 못 일으킨다' 는 증거 없는 주장 (예비 혼합만 한 시료 없음).
3. **재응집 기전 = 추측** (저자 인정 p.14 · p.24) · 혼합 중 온도 측정 없음.
4. **표 S2 오류** — TSM-10000 ↔ TSM-15000 행 뒤바뀜 · OSM-10000 분산 = OSM-5000 복사 · OSM-10000 평균 3.4254 ↔ 본문 · 그림 3.46 [판독 대조].
5. **단위 · 축 이름** — 'sheet resistance' 에 Ω·cm · 'Powder resistance (Ω·cm)' · 4 탐침 두께 보정 · 시료 상태 [미확인] · 그림 7b 'vs. Li/Li+' (전셀).
6. **분말 저항률** — 네 자리 표본을 한 곡선으로 합친 법 · 다이 · 질량 · 밀도 · 오차 [미확인] · 압력 ≤ 35 MPa · 누르는 쪽만.
7. **인장** — 힘만 (N) · 응력 · 변형률 · 게이지 길이 · 막 두께 [미확인] · '3 회 반복' 인데 곡선 · 값 하나씩 · 오차 없음.
8. **젖음각** — 0 · 1 s 두 시점 · TSM-15000 의 감소 (−7.09°) 가 OSM-10000 (−4.35°) 보다 커서 '1 s 감소 = 내부 모세관망' 논리와 어긋남 [카드 산술] · OSM-5000 = TSM-5000 첫 값 36.95° 일치.
9. **AFM** — 20 × 20 µm 한 장 · 반복 [미확인] · 흑연 입자 몇 개 크기 시야 [카드 추론].
10. **전기화학** — 셀 수 · 전해액 양 · 1 C 정의 [미확인] · 끝난 사이클 수가 셀마다 다름 (26 · ≈65–74 · 83) · 6b 축 200 시작 · 첫 값 ≈355 mAh/g 평평 (용량 제한 여부 [미확인]).
11. **파우치** — OSM-10000 만 (TSM 대조 없음 → 순서 효과의 시험이 아니다) · 양극 · N/P · 면적 [미확인] · 84.9 % 기준 사이클 미서술 (판독상 최대 ≈20 사이클).
12. **'3D 섬유망' 주장** — 2D 윗면 영상뿐 · 단면 · 3D 영상 없음.
13. **재현성** — 믹서 기종 · 흑연 · PTFE 등급 · 입경 · 압연 하중 미인쇄 → 같은 rpm 을 다른 장비로 못 옮긴다.
14. **같은 그룹의 앞선 논문** — 참고 [19] (Zhou … Han · Zheng, *J. Power Sources* 666 (2026) 239147 · 전단 속도 → PTFE 섬유화 정도) 와의 관계 (무엇이 새것인지) 를 본문이 따로 논하지 않는다 · 그 논문 카드 없음.
15. **흑연 음극 · 액체 LIB** — PTFE 환원 분해 (≲0.5 V) 가 있는 전위 · 우리 ASSB 양극과 전위 · 전해질이 다르다 (`han2024` · `lee2025_pvp` 와 같은 한정어).
16. Journal Pre-proof — 최종판에서 표 S2 · 숫자가 고쳐질 수 있다.

## 12. 참고문헌 — 우리가 더 볼 것 (원문 목록 서지 그대로 + 이유 한 줄)
| # | 서지 (원문 그대로) | 왜 | 정본 카드 |
|---|---|---|---|
| 19 | Z. Zhou, K. Lu, F. Chen, Y. Sun, X. Liu, Y. Niu, Y. Fan, X. Han, Y. Zheng, Revealing the impact of shearing speed-regulated PTFE fibrillation degree on performance of dry processed electrodes, Journal of Power Sources 666 (2026) 239147. | 같은 그룹 · 전단 속도 → 섬유화 '정도' (정량 지표가 있는지) — 이 논문의 rpm 축의 앞선 판 | 없음 |
| 33 | S.Z. Damnali, B. Villard, M. Leeb, B. Tekin, T. Woehrle, R. Daub, A. Hoffmann, M. Hoelzle, Impact of carbon black distribution on dry coating and PTFE-fibrillation in cathodes for lithium-ion batteries, Journal of Power Sources 663 (2026) 238924. | 카본블랙 분포 ↔ PTFE 섬유화 — TSM 실패 기전 (PTFE–SP) 의 직접 축 · 양극 | 없음 (`wolf2026_extruder_…` 가 인용만) |
| 32 | Y. Suh, J.K. Koo, H.-j. Im, Y.-J. Kim, Astonishing performance improvements of dry-film graphite anode for reliable lithium-ion batteries, Chemical Engineering Journal 476 (2023) 146299. | PTFE 섬유화 비율 · 2.0 wt% 고른 섬유망 (흑연 음극) | 없음 (`lee2025_pvp_…` 가 인용만) |
| 34 | R. Tao, B. Steinhoff, X.-G. Sun, K. Sardo, B. Skelly, H.M. Meyer, C. Sawicki, G. Polizos, X. Lyu, Z. Du, J. Yang, K. Hong, J. Li, High-throughput and high-performance lithium-ion batteries via dry processing, Chemical Engineering Journal 471 (2023) 144300. | 건식 ↔ 습식 기공 위상 · 낮은 수송 tortuosity (이 논문 p.5) | 없음 (`tao2023_dry_mixing_…` = 다른 Tao 논문 · JPS 580) |
| 27 | M. Jang, H. Shim, S. Park, H. Shin, J.-R. Jo, W. Jin, H. Cha, J.H. Kim, J.T. Han, G. Song, S. Choi, β–phase polymer-driven enhanced powder flowability and microstructure uniformity for stable and fast dry-processed electrode, Chemical Engineering Journal 526 (2025) 171294. | 분말 유동성 · 편석 방지 → 혼합 균일성 (믹서 축) | 없음 |
| 22 | S. Han, E.-H. Noh, S. Chae, K. Kwon, J. Lee, J.-S. Woo, S. Park, J.W. Lee, P.J. Kim, T. Song, W.-J. Kwak, J. Choi, Mitigating PTFE decomposition in ultra thick dry-processed anodes for high energy density lithium-ion batteries, Journal of Energy Storage 96 (2024) 112693. | PTFE 환원 · FEC | `han2024_fec_mitigates_ptfe_decomposition_dry_thick_graphite_anode` |
| 23 | J. Lee, C.Y. Son, S. Han, S. Yang, P.J. Kim, D. Lee, J.W. Lee, W.-H. Ryu, J. Choi, Anode interface-stabilizing dry process employing a binary binder system for ultra-thick and durable battery electrode fabrication, Chemical Engineering Journal 503 (2025) 158271. | PTFE + PVP 이원 바인더 | `lee2025_pvp_ptfe_binary_binder_dry_thick_graphite_anode` |
| 31 | J. Kang, H. Eom, S. Jang, D. Yoo, H. Lee, M. Kim, M.-L. Seol, J.W. Han, I. Nam, H. Song, Bollard-Anchored Binder System for High-Loading Cathodes Fabricated via Dry Electrode Process for Li-Ion Batteries, Advanced Materials 37(12) (2025) 2416872. | PTFE 감축 이원 바인더 | `kang2025_bollard_anchored_binder_dry_electrode` |
| 7 · 9 | M. Zhang … Y.S. Meng, Dry electrode architecture design to push energy density limits at the cell level, Nature Energy 11(3) (2026) 490-502 · J. Mun, T. Song, M.-S. Park, J.H. Kim, Paving the Way for Next-Generation All-Solid-State Batteries: Dry Electrode Technology, Advanced Materials 37(36) (2025) 2506123. | 서론 인용 | `zhang2026_dryprocess_electrode_architecture_cell_level` · `mun2025_dry_electrode_technology_assb_review` |
| 30 · 21 · 20 | Wei 2024 (Joule 8(5) 1350-1363 · PTFE 전기화학 제약) · Wei 2025 (Energy Storage Materials 75 104071 · 막 형성 첨가제) · J. Kang 2025 (Energy Storage Materials 82 104662 · PFAS-free 리뷰) | PTFE 분해 · 대체 바인더 (흐름 밖) | 없음 (`schmitt2026_…` · `lee2025_pvp_…` 가 인용만) |

---

## [미확인] 목록
- 믹서 기종 · 날 · 용량 · 투입량 · 혼합 중 온도 · 에너지.
- 인조 흑연 · Super P · PTFE 의 제조사 · 등급 · 입경 · 비표면적.
- 압연 하중 · 간극 · 통과 횟수 · 자립막 두께 · 전극 밀도 · 기공률 · 90 µm 의 박 포함 여부.
- 섬유 지름 · 길이 · 섬유화 정량 지표 (원문 숫자 0 · 판독만).
- 분말 저항률 장비 · 다이 · 시료 질량 · 밀도 · 네 자리 값을 합친 법 · 오차.
- 4 탐침 장비 · 탐침 간격 · Ω/□ → Ω·cm 환산 두께 · 시료가 자립막인지 Cu 위인지.
- 인장 속도 · 게이지 길이 · 시료 두께 · 반복 값.
- 셀 수 · 전해액 양 · 분리막 · 1 C 정의 · 용량 제한 여부 · 셀마다 사이클 수가 다른 이유.
- 파우치 양극 조성 · 부하 · N/P · 면적 · 84.9 % 의 기준 사이클.
- 혼합 · 압연 반복 배치 (재현성) · 예비 혼합만 한 시료의 형상.
- 참고 [19] 와의 관계 · 데이터 공개.

## 원문 대조 기록 (이 카드 작성 중 직접 확인한 것 · 2026-11-23)
- 서지: 1저자 메모 (X. Zhang, D. Li, C. Shen, K. Shen, X. Han, Y. Zheng · 제목 · Materials Today Energy · Journal Pre-proof · DOI 10.1016/j.mtener.2026.102458 · MTENER 102458 · 받음 2026-08-09 · 고침 2026-10-01 · 채택 2026-11-15) = PDF p.1 표지 · 원고 p.1 과 같음 · 다른 점 없음 (PII S2468-6069(26)00271-6 추가 확인).
- 숫자: 텍스트 층 + 렌더 이미지로 대조 — 95 : 3 : 2 · 2000 rpm · 10 min · 5000 · 10000 · 15000 rpm · 2 min · 80 °C · 0.5 · 0.8 m/min · 100 °C · 0.4 m/min · 15.4 mg/cm² · 90 µm · 20 kV · 20 µA · 5 kV · 10 µA · 5–35 MPa · 15 s · 20 × 20 µm · 120 × 25 mm · 3 회 · Ø12 mm · < 0.1 ppm · 1 M · 1 : 1 · −45 °C · 25 °C · 24 h · 0.1 · 0.2 · 0.5 · 1 C · 0.01 · 1.5 V · 0.2 C · 3.0–4.3 V · 0.05 C · 36.95 · 37.04 · 41.96 · 34.70 · 33.07 · 34.87 · 25.11 · 20.76 · 36.50 · 30.93 · 28.01° · 211.34 · 174.904 · 292.641 · 35.292 nm · 15.96 · 8.02 · 14.05 · 6.19 · 3.46 · 7.18 Ω·cm · 0.644 · 0.869 · 0.647 · 0.798 · 1.112 · 0.94 N · 27.96 % · 51.58 · 78.6 % · 26 · 225.88 · 80.16 mAh/g · 34.3 · 55.4 % · 83 · 77.96 % · 200 · 84.9 · 99.9 % · ~10 % · 표 S1 18 칸 · 표 S2 12 칸 — 전부 위치 확인.
- 판독: 박힌 래스터 7 장의 원래 화소 (≈220 dpi) · 소프트 마스크 합성 뒤 축 틀 · 눈금 화소로 맞춤 · 검산 (§6) 통과.
- 원문 전수 검색 (DEM · discrete element · simulation · model · temperature · density · porosity · diameter · length · peel): DEM 0 · simulation = 결론의 앞으로의 일 + §2.2 *"static pressure range … to simulate the progressive densification process"* (측정 설계를 부른 말) · porosity 숫자 0 · 섬유 diameter · length 숫자 0 · peel = 한계 문장 하나.
- 정본 중복 확인: papers/ 목록 · DOI · 'Fibrillation of Dry-Processed Graphite' · 'Mixing Sequence and Shear' · 저자 (Yuejiu · Xiangyu Zhang · Xuebing Han · Shanghai for Science and Technology) grep — 카드 없음 · 같은 저자 카드 없음 (`zhang2026_*` 다른 여섯 편은 다른 저자).

## 🔗 관련 카드
- 이 논문이 인용한 정본 카드: `han2024_fec_mitigates_ptfe_decomposition_dry_thick_graphite_anode` ([22]) · `lee2025_pvp_ptfe_binary_binder_dry_thick_graphite_anode` ([23]) · `kang2025_bollard_anchored_binder_dry_electrode` ([31]) · `zhang2026_dryprocess_electrode_architecture_cell_level` ([7] · 다른 저자) · `mun2025_dry_electrode_technology_assb_review` ([9]).
- 같은 축 (혼합 순서 · 강도 → PTFE 섬유화): `kim2026_pregranulation_ptfe_dry_nca_cathode_crack_delithiation` (AM + PTFE 먼저) · `tao2023_dry_mixing_degree_ptfe_fiberization_dry_nmc622_cathode` (혼합 시간 역 U) · `hayakawa2022_high_shear_mixer_dry_mixing_ncm523_lpscl_composite_cathode` (칼날 rpm · 황화물) · `kang2026_multiscale_inverse_design_ptfe_fibrillation_dry_electrode` (섬유화 FEM).
- PTFE 섬유 지름 · 길이 (CL-66 · CL-67): `lee2025_dual_fibrous_ptfe_dry_electrode` · `matthews2024_ptfe_nanofibril_network` · `lee2026_unveiling_ptfe_dry_electrode_digital_twin` · `hippauf2019_dry_film_ptfe_sulfide_cathode_sheet`.
- PTFE → σ_e (우리 재료): `lee2025_corolling_dryprocess_lpscl_ptfe` · 도전재 형상 · 분포 → σ_e: `kim2025_conductive_agent_se_coating_cathode` (Super P 응집 → 코팅층 σ_e 3,000 배↓).
- 건식 PTFE 흑연 음극 (팔로우 랩): `lee2026_li_underlayer_primer_free_dry_prelithiated_thick_anode` · `kwon2024_low_resistance_dry_ptfe_lfp_thick_electrode` (LFP 양극).
- 믹서 DEM 축: `asylbekov2023_cb_fragmentation_pbe_dem_dry_mixing` · `lischka2025_dem_eirich_intensive_mixer_dry_mixing` · `hare2026_dem_pept_dry_mixing_nmc622_eirich`.

## 🗨️ Q&A 로그
<!-- "Q&A 작성해줘" 트리거 시 직전 질문/답 누적 -->
