Repository: yonghoon7153-source/Yonghoon-DEM-DFT

# 📚 LITDB — 문헌 단일 시스템 (**SE·DFT 축 + DEM·MPM 축, 두 트랙**)

> **앞으로 논문은 여기서만 본다.** 여러 곳(db/literature, kb/papers, db/properties, Excel)에 흩어진 문헌을 한 곳에서 생각·참고·비교하기 위한 통합 MD 시스템.

## 왜 트랙이 둘인가
`INDEX.md` 는 argyrodite 전해질 축이라 접촉역학·MPM·건식전극 digest 가 들어갈 자리가
없다. 그래서 한때 64편이 **어느 인덱스에도 없었다**(open_items #7). 축을 나눠 그 구멍을
닫았고, 한 분모로 세면 “159편 중 98편 미언급” 같은 **가짜 미결**이 나온다
(`comparison_vs_ours.md:8`). 분리는 실측 근거가 있는 결정이다 — 합치지 말 것.

⚠ 이 표의 **편수는 적지 않는다.** 손으로 쓴 수는 반드시 낡는다(README 자신이 세 번 틀렸다).
현재값은 `python3 tools/litdb/build_index.py --check` 로 본다.

File: litdb/papers/zhou2019_solvent_engineered_argyrodite_li6ps5x_conductivity.md (part 2 of 2)
<!-- digest 표준 양식 확장 (paper-level STANDALONE). ★ = 사용자가 특히 원한 항목.  형식 본 = adeli2019_halide_substitution_boosting_argyrodite.md (같은 Nazar 그룹 ·
| **단계 0** (기공 연산자 · 판정 기준 결과 전 등록) | ★ (1) **분모의 출처 라벨**: 랩 표준 1.64 의 (정본 카드 기준) 가장 이른 인쇄 = 이 논문 SI p.S4 · 원문 라벨 "theoretical" · 계산 · 인용 없음 → 등록 문서의 진밀도 줄에 *"1.64 (랩 표준 · 문헌 사슬 끝 = Zhou 2019 SI p.S4 · 근거 미인쇄)"* 를 적고, 같은 논문 격자 산술 1.860 을 **나란히** (판정 없이) 적는다 (2) **분모 민감도의 실례**: 같은 겉보기 밀도 1.624 → 99 % (1.64) ↔ 87.3 % (1.860) = 공극 11.7 %p 차 [카드 산술] — 연산자 등록에 "어느 분모 · 왜" 칸 (3) **순수상 분모 ↔ 불순물**: 액상 LPSCl 은 결정 아지로다이트 77 wt% — 실험 비교값의 분모가 순수상인지 혼합인지 적는다 (4) **질량 · 두께 · σ 의 교차 검산** (σ = L/(R·A) 역산) 으로 문헌 상대밀도 진술을 결과 전에 점검한다 — 이 논문 Cl 은 닫히지 않는다 | 1.64 의 계산 근거 (원문에 없음) · 압력별 기공 |
| **단계 1–3** (3D 메모리 · 2D MPM · 접촉 표현 시험) | 없음 | — |
| **단계 4** (3D 순수 SE · σ_y 하나를 실험 기공에 맞춤) | 맞춤 표적으로는 **못 쓴다** — 한 압력 · 상태 미상 · Cl 펠릿 숫자 불일치 · 분모 근거 없음.  정성: 황화물은 *"softer … much more easily … densified"* · *"Highly ductile"* — 냉간 가압으로 조밀해진다는 방향만 | E · 경도 · 항복 · 압력별 밀도 숫자 없음 · 입자 = 치밀한 덩어리 (우리 ⌀1 µm 와 다름) |
| **단계 5** (3D 복합 압밀) | 없음 (전지 양극 TiS₂ : LPSCl 1 : 1 · 374 MPa · 구조 · 기공 없음) | — |
| **단계 6** (탈압 · 되돌아옴) | 없음 | 두께 측정 상태조차 [미확인] |
| **단계 7** (형상 · 피복 · 수송) | 펠릿 σ_ion 2.4 mS/cm (LPSCl · 300 K · total) — σ_grain 3.0 · σ₀ 1.5 사이의 펠릿 이웃점 · σ_e 5.1 × 10⁻⁶ mS/cm — SE 전자 절연 규약 정합 · *"dense … pressed pellets facilitate excellent contact … sufficient Li-ion percolating pathways"* (불순물이 σ 를 크게 안 낮춘다는 저자 해석) | 기공 · 미세구조 · tortuosity · 계면 저항 숫자 없음 |
| **후보 D0** (지금 DEM) | 정성 근거만 (연성 · 냉간 치밀화) | 접촉 · E · 하중 숫자 없음 |
| **후보 A′-0 · A · A′ · B · C · C′** | 없음 | — |
| **후보 M0** (균질화 압밀 · Heckel · 캡) | 끝 상태 한 점 ('≈99 %' at ≈250 MPa · 1.64 분모) — 캡 모델의 φ_min 표지로는 근거 부족 (분모 · 상태 · 불일치) | Heckel 곡선 · P_y |
| **U0–U6** | 없음 | — |
| **R1–R7** | **R6** (SE 형상 변형) 쪽 정성: *"Highly ductile sulfide … better contact at the grain boundaries … cold-pressed pellets without sintering"* · **R3 · R4 · R7** 없음 | 형상 · 경계 영상 없음 (SEM 은 가루) |
| **결과 전 대조 항목** | σ_ion (Li₆PS₅Cl · 냉간 2 tons · 300 K · total) 2.4 mS/cm · σ_e 5.1 × 10⁻⁶ mS/cm · a 9.8598 (표) / 9.8590 (그림) Å · ρ_X 1.860 [카드 산술] — 전부 '액상 합성 · 불순물 23 wt% · 측정 중 압력 미상' 표지 | 펠릿 상대밀도 '≈99 %' 는 대조 항목으로 쓰지 않는다 (Cl 숫자 불일치 · 분모 근거 없음) |

- **재료 · 차원 · 조건 차이**: 같은 화학 (Li₆PS₅Cl) · 액상 합성 + 불순물 21–23 wt% ↔ 우리 단상 가정 · 입자 = 치밀한 덩어리 (수십 µm) ↔ 우리 SE ⌀1 µm 구 · ≈250 MPa (미터 톤 가정) · 3 min ↔ 우리 300 MPa · 3D 펠릿 = 같음 · 순수 SE = 우리 단계 4 와 같은 축 · 측정 = 300 K 블로킹 EIS.

## 9. 적용 인사이트 (내 연구에 어떻게)
1. **랩 표준 1.64 의 출처 줄을 고쳐 적을 수 있다** — "가장 이른 인쇄 (정본 카드 기준) = Zhou 2019 SI p.S4 · 'theoretical density' · 근거 미인쇄 · 같은 논문 격자 산술 1.860" (판정 없이 · 단계 0).  "crystallographic 1.64" 라고 인용하지 않는다 (원전 라벨이 아니다).
2. **같은 수가 두 개 있다는 것을 기억한다** — Br 의 1.90 도 같은 방식으로 산술 (2.087) 보다 낮다 (0.910) → 1.64 를 '한 번의 오기' 로 다루지 말고 '근거 미상의 이론값 쌍' 으로 다룬다 [카드 산술 · 추론].
3. **문헌 상대밀도는 질량 · 두께 · σ 로 교차 검산한다** — σ = L/(R·A) 역산으로 이 논문 Cl 펠릿은 '99 %' 와 닫히지 않는다 (Br 은 닫힌다).  문헌 '≈99 %' 를 맞춤 표적 · 대조값으로 쓰기 전에 같은 검산을 한다 (단계 0 · 결과 전 대조).
4. **액상 · 고상 LPSCl 의 상 순도 차** (77 vs 고상 ≈90 wt% 아지로다이트) — 실험 대조 시료의 합성 경로 · 불순물 분율을 함께 적는다 (흐름 밖: 실험 대조 · σ₀ 앵커).
5. **"Zhou 2019" 는 둘이다** — 이 논문 (ACS Energy Lett. 4, 265) ↔ JACS 2019, 141, 19002 (티오안티모네이트) · 정본 카드 셋이 후자를 "Zhou 2019" 로 쓴다 — 인용 때 학술지 · 권을 붙인다.

## 10. 인용 가능 문장 (deck/paper용 — 표지 그대로)
- "The value 1.64 g cm⁻³ for Li₆PS₅Cl first appears (among the papers in our database) in the Supporting Information of Zhou et al., ACS Energy Lett. 4 (2019) 265–270, p. S4, as the 'theoretical density' used to compute a pellet relative density of ~99 %; no derivation or reference is given (1.90 g cm⁻³ is given for Li₆PS₅Br)."
- "With the lattice parameter refined in the same paper (a = 9.8598(3) Å, F-43m, Z = 4), the crystallographic density of Li₆PS₅Cl is 1.860 g cm⁻³ (our arithmetic)."  — ⚠ 랩 표준 판정 문장으로 쓰지 않는다.
- "Solution-engineered (THF/ethanol) Li₆PS₅Cl, crystallized at 550 °C for 6 h, contains 77(5) wt % crystalline argyrodite (Li₃PO₄, LiCl, Li₂S balance) and shows 2.4 mS cm⁻¹ total ionic conductivity in a pellet cold-pressed at 2 tons (Ø 10 mm, 3 min) at 300 K (Zhou et al., 2019)."
- 국문: *"Zhou 2019 의 1.64 는 'theoretical density' 로만 인쇄돼 있고 계산 · 인용이 없다 — 같은 논문의 격자 상수로는 1.860 이 나온다 (카드 산술 · 판정 아님)."*
- 국문: *"이 논문의 Li₆PS₅Cl 펠릿 숫자 (100 mg · ⌀10 mm · 34 Ω · 2.4 mS/cm) 는 상대밀도 '≈99 % (1.64 기준)' 와 함께 성립하지 않는다 (카드 산술) — 상대밀도 진술을 대조값으로 쓰지 않는다."*

## 11. 주의/한계 (over-claim 방지 · 원문 비판)
1. **1.64 의 근거 없음** — "theoretical" 이라는 말 외에 식 · 격자 · Z · 인용 · 측정이 없다 · 같은 논문 격자 산술 1.860 (Cl) · 2.087 (Br) 과 0.88 · 0.91 배.
2. **순수상 분모 ↔ 불순물 23 wt%** — 상대밀도는 혼합물의 참 진밀도 기준이 아니다.
3. **Cl 펠릿 숫자 불일치** (§3-6) · Br σ_e 0.6 배 불일치 (§3-6) · 펠릿별 질량 · 두께 미인쇄.
4. **압력 단위 모호** ("two tons" · 미터 톤 가정 ≈250 MPa) · 3 min · 한 조건 · 측정 상태 (다이 안 / 꺼낸 뒤) · 측정 중 압력 · 온도 (RT / 300 K) [미확인].
5. **σ = total** (꼬리 절편 · 반원 없음) · 오차 · 반복 · 온도 가변 (Ea) 없음.
6. **격자 4 째 자리 불일치** (그림 1d/1e · 3d ↔ 표 S1/S2) · S3 불확도 (5 ↔ 4).
7. **Li 점유 · 일부 할로젠 점유는 문헌 (Kraft 2017) 값과 같은 수** — X 선 정련이라 고정으로 읽힌다 [카드 추론] · 저자 스스로 중성자 필요.
8. **입경 숫자 없음** · SEM 은 공기 노출 이송 · 가루 덩어리 (펠릿 단면 아님).
9. **캡션 · 문장 오기** — S6 (a) = (c) · 초록 "3 to 10%" · "6 orders" · "∼2.4 for the Cl and Br" · 그림 3d 단위 · 오타 넷.
10. **전지**: TiS₂ (3 mg) · Li₁₁Sn₆ · 두 사이클만 · 적층압 [미확인] — SE 동등성 이상의 주장 불가.

## 12. 참고문헌 — 우리가 더 볼 것 (원문 목록 서지 그대로 + 이유 한 줄)
| # | 서지 (원문 그대로) | 왜 | 정본 카드 |
|---|---|---|---|
| 20 | Seino, Y.; Ota, T.; Takada, K.; Hayashi, A.; Tatsumisago, M. A Sulphide Lithium Super Ion Conductor is Superior to Liquid Ion Conductors for Use in Rechargeable Batteries. Energy Environ. Sci. 2014, 7, 627−631. | *"Highly ductile … better contact at the grain boundaries … even in cold-pressed pellets without sintering"* 의 출처 — 황화물 냉간 펠릿 밀도 · 입계 (질문 a · l) | 없음 (papers/ ls · grep 'seino') |
| 12 | Sakuda, A.; Hayashi, A.; Tatsumisago, M. Sulfide Solid Electrolyte with Favorable Mechanical Property for All-Solid-State Lithium Battery. Sci. Rep. 2013, 3, 2261−2265. | *"Young's modulus more than 5−10-fold lower"* 의 근거 | `sakuda2013_sulfide_mechanical_property` |
| 13 | Ni, J. E.; Case, E. D.; Sakamoto, J. S.; Rangasamy, E.; Wolfenstine, J. B. Room Temperature Elastic Moduli and Vickers Hardness of Hot-Pressed LLZO Cubic Garnet. J. Mater. Sci. 2012, 47, 7978−7985. | 산화물 (LLZO) 쪽 기준 — 우리 재료 아님 | 없음 |
| 42 | Kraft, M. A.; Culver, S. P.; Calderon, M.; Böcher, F.; Krauskopf, T.; Senyshyn, A.; Dietrich, C.; Zevalkink, A.; Janek, J.; Zeier, W. G. Influence of Lattice Polarizability on the Ionic Conductivity in the Lithium Superionic Argyrodites Li6PS5X (X= Cl, Br, I). J. Am. Chem. Soc. 2017, 139, 10909−10918. | Rietveld 비교 기준 · Li 점유 같은 수 · 고상 불순물 "≈10 wt%" | `kraft2017_lattice_polarizability_argyrodite_Li6PS5X` |
| 38 | Yubuchi, S.; Teragawa, S.; Aso, K.; Tadanaga, K.; Hayashi, A.; Tatsumisago, M. Preparation of High Lithium-ion Conducting Li6PS5Cl Solid Electrolyte from Ethanol Solution for All-Solid-State Lithium Batteries. J. Power Sources 2015, 293, 941−945. | 선행 액상법 (1.4 × 10⁻² mS/cm) | 없음 (흐름 밖) |
| 43 | Yubuchi, S.; Uematsu, M.; Deguchi, M.; Hayashi, A.; Tatsumisago, M. Lithium-Ion-Conducting Argyrodite-Type Li6PS5X (X= Cl, Br, I) Solid Electrolytes Prepared by a Liquid-Phase Technique Using Ethanol as a Solvent. ACS Appl. Energy Mater. 2018, 1, 3622−3629. | PS₄³⁻–에탄올 반응 → 불순물 (Li₃PO₄) 근거 | 없음 (흐름 밖) |
| 46 | de Klerk, N. J.; Rosłoń, I.; Wagemaker, M. Diffusion Mechanism of Li Argyrodite Solid Electrolytes … Chem. Mater. 2016, 28, 7955−7963. | Cl 과잉 동기 (MD) | `deklerk2016_diffusion_site_disorder_argyrodite` |
| 22 · 1 · 15 · 18 | Deiseroth 2008 · Janek & Zeier 2016 · Kamaya 2011 · Kato 2016 | 서론 | `deiseroth2008_li6ps5x_argyrodite_high_li_mobility` · `janek2016_solid_future_battery_development` · `kamaya2011_lgps_lithium_superionic_conductor` · `kato2016_high_power_assb_lsipscl_superionic` |

---

## [미확인] 목록
- **1.64 · 1.90 의 계산 경로 · 상류** (식 · 격자 · Z · 데이터베이스 · 인용) — 원문 전수에 없음.
- 혼합 할로젠 · Cl 과잉 · I 펠릿의 상대밀도 분모 · 혼합물 (불순물 포함) 진밀도.
- 펠릿별 질량 · 두께 · 측정 상태 (다이 안 / 꺼낸 뒤) · EIS 중 압력 · 온도 (RT ↔ 300 K) · 오차 값.
- "two tons" 의 단위계 (미터 톤이면 ≈250 MPa).
- 결정화 펠릿의 성형압 · 전지 SE 층 첫 성형압 · 운전 적층압.
- Cl 과잉 두 조성의 격자 · 점유 · 상 분율 · 혼합 할로젠의 결정도.
- 입경 · 입도 분포 · 비표면적.
- 활성화 에너지 (측정 안 함).
- Br σ_e (4.4 × 10⁻⁶) 의 계산 경로 (Fig 2f 판독으로는 7 × 10⁻⁶).
- Rietveld 에서 Li 를 고정했는지 (문헌값과 같은 수).

## 원문 대조 기록 (이 카드 작성 중 직접 확인한 것 · 2026-11-12)
- 서지: 1저자 메모 (L. Zhou, K.-H. Park, X. Sun, F. Lalère, T. Adermann, P. Hartmann, L. F. Nazar · 제목 · ACS Energy Lett. 4 (2019) 265–270) = 원문 첫 쪽 · 머리글과 같음 · DOI `10.1021/acsenergylett.8b01997` = 원문 인쇄 (p.265 · p.269) · 달라진 점 없음 (온라인 2018-11-20 · © 2018 만 덧붙임).
- **"1.64" 전수 검색**: 본문 6 쪽 · SI 12 쪽 텍스트 층 (pdftotext · PyMuPDF span) + 렌더 이미지 (그림 안 글자: Fig 1d/1e 의 a · χ² · R_Bragg · 그림 3d · S3–S5 · S8 축) — **SI p.S4 한 곳뿐**.  다른 "1.6" = Table S2 Br2 · S3 B_iso 1.6(1) · Table S4 P1 B_iso 1.6(1).  "crystallographic" 은 원문에 없다.
- 1.64 문장의 글꼴: *"(1.64 g"* 까지 12.0 pt Times · *") and Li"* · *"Br (1.90 "* 11.04 pt (PyMuPDF span) [관찰].
- 숫자: 텍스트 층 + 렌더 이미지로 대조 — 2.4 · 1.9 · 3.2 · 3.9 · 3.4 · 3.0 · 3.9 mS/cm · 5.1 × 10⁻⁶ · 3.7 × 10⁻⁶ · 1.4 × 10⁻⁵ · 1.1 × 10⁻⁵ · 4.4 × 10⁻⁶ · 2.6 × 10⁻⁵ · 1.4 × 10⁻⁵ · 34 · 46 Ω · 2 × 10⁻³ · 4 × 10⁻⁴ · 1.4 × 10⁻² · 10⁻⁸ A · 2 s · 30 min · Table 1–2 열 칸 · 77(5) · 91(6) · 10 wt % · Table S1–S5 (a · R_Bragg · χ² · 좌표 · 점유 · B_iso 전부) · 100 mg · 10 mm · two tons · 3 min · 0.6–0.8 mm · 99 % · 1.64 · 1.90 · 20 mV · 1 MHz–10 mHz · 0.25 · 0.5 · 0.75 V · 3 : 1 · 24 h · 8000 rpm · 10 min · 140 °C · 20 h · 550 °C · 6 h · 5 °C/min · 30 min · 400 RPM · 15 h · 0.3 mm · 325 mesh · 1 : 1 · 0.49 V · 6 mg · 30 mg · 374 MPa · 100 µA cm⁻² · 0.11 C · 1.5–3.0 V · 30 °C · 239 mAh/g · 300 K · 접수 · 승인 날짜 — 전부 위치 확인.
- 판독 보정: Fig 3d · 2c · 2f (원 래스터 300 dpi · 틀 · 눈금 픽셀) · Nyquist 삽입 (틀 = 축 범위) · S2 · S7b · S8 (300 dpi 쪽 렌더) · Fig 4 (색 마스크) — digitized.csv 의 note 칸에 픽셀 값.
- 정본 중복 확인: papers/ 목록 (`zhou*` 둘 = 다른 논문) · DOI '8b01997' · 'Solvent-Engineered' · 'Lalère' · 'Adermann' grep — 카드 없음 (beutl2024 · cronau2022 · he2023 · jiang2022 · wang2024 · tron2023 이 인용 · 언급).

## 🔗 관련 카드
- 1.64 사슬: `beutl2024_round_robin_coin_cell_sulfide_assb` · `tron2023_lpscl_ccd_ambient_pressure` · `wang2024_hot_pressed_lpscl_pressure_invariant_conductivity` · `larson2025_hot_pressing_argyrodite_low_stack_pressure_conductivity` · `doux2020_stack_pressure_assb` · `doux2020_pressure_effects_sulfide_se_jmca` · `korjus2025_lpscl_densification_multiscale_insitu_xct_eis_qens` · `kim2023_mechanofusion_ncm811_lpscl_core_shell_intimate_contact` · `lee2025_heckel_argyrodite_powder_densification_nanoindentation` · `bazzoun2025_dem_parameter_sensitivity_assb_cathode` · `ohno2020_interlab_ionic_conductivity_argyrodite`.
- 같은 그룹 · 아지로다이트 합성 · 구조: `adeli2019_halide_substitution_boosting_argyrodite` · `kraft2017_lattice_polarizability_argyrodite_Li6PS5X` · `deklerk2016_diffusion_site_disorder_argyrodite` · `deiseroth2008_li6ps5x_argyrodite_high_li_mobility`.
- 이 논문 σ 를 실은 카드: `he2023_halogen_chemistry_solid_electrolytes` (SI-22) · `jiang2022_se_doped_lpscl_high_throughput_dft` (L679) · `cronau2022_wet_milling_particle_size_ionic_conductivity` (ref 12).
- 역학 근거: `sakuda2013_sulfide_mechanical_property`.

## 🗨️ Q&A 로그
<!-- "Q&A 작성해줘" 트리거 시 직전 질문/답 누적 -->
