Repository: yonghoon7153-source/Yonghoon-DEM-DFT

# 📚 LITDB — 문헌 단일 시스템 (**SE·DFT 축 + DEM·MPM 축, 두 트랙**)

> **앞으로 논문은 여기서만 본다.** 여러 곳(db/literature, kb/papers, db/properties, Excel)에 흩어진 문헌을 한 곳에서 생각·참고·비교하기 위한 통합 MD 시스템.

## 왜 트랙이 둘인가
`INDEX.md` 는 argyrodite 전해질 축이라 접촉역학·MPM·건식전극 digest 가 들어갈 자리가
없다. 그래서 한때 64편이 **어느 인덱스에도 없었다**(open_items #7). 축을 나눠 그 구멍을
닫았고, 한 분모로 세면 “159편 중 98편 미언급” 같은 **가짜 미결**이 나온다
(`comparison_vs_ours.md:8`). 분리는 실측 근거가 있는 결정이다 — 합치지 말 것.

⚠ 이 표의 **편수는 적지 않는다.** 손으로 쓴 수는 반드시 낡는다(README 자신이 세 번 틀렸다).
현재값은 `python3 tools/litdb/build_index.py --check` 로 본다.

File: litdb/papers/zhou2026_high_entropy_lgps_multicationic.md (part 2 of 3)
# A high-entropy multicationic substituted Li₁₀GeP₂S₁₂ solid electrolyte enabling stable all-solid-state batteries — Shiqiang Zhou (Chem. Eng. J. 2026)
   = **"AIMD 온도·시간 창이 hop rate 와 맞지 않으면 D 는 자릿수로 틀린다"** 의 양방향 근거.
   우리 MSD 창 2–50 ps 고정 + 600/800/1000 K + 3-시드 규율의 **정당화 문헌이 두 개가 됐다.**

6. **[서사] "치밀화가 화학보다 크다"**
   ×2.3(공정) > ×1.9(화학). `kim2026_iccf_molten_salt_sei_lpscl_sheet`(공동 채우면 σ 155 % 회복)와
   같은 결론이다. **우리 "σ 병목은 bulk 가 아니라 미세구조" 서사의 세 번째 독립 증거.**

### ❌ 이식 불가

1. **σ·Ea 절대값 전부** — LGPS 골격, total σ, 밀도 미보고, 단일 시료. **우리 db 와 같은 표/플롯 금지.**
2. **"σ_RT 13.24 mS/cm" 를 고엔트로피의 성과로 인용하는 것** — §8 검증 실패. 인용하려면
   **"열간가압 포함"** 을 반드시 병기해야 하고, 화학 단독 기여는 ×1.9 다.
3. **"decomposition potential exceeds 5 V"** — **동역학적 창**. 우리 축① (grand-potential onset)과
   같은 문장에 넣으면 안 된다. (LGPS 의 열역학 창은 우리 litdb `fan2026…review` 기준 **1.71–2.14 V**)
4. **ELF 줄무늬** — 아티팩트 의심. 인용 금지.
5. **AIMD Ea 0.15 eV** — 그림 데이터와 2배 불일치. **인용 금지.**
6. **1.6094 R = "고엔트로피"** — 자리 공유 P 포함 시 1.498 R. 인용 시 **회계 관례 병기 필수.**
7. **원소 서열 (Ge > Si)** — lee2024(Si > Ge)와 반대. **골격 조건부**라 우리 argyrodite 에 이식 금지.

---

## 16. 인용 가능 문장 (deck/paper 용)

- "LGPS 골격의 4d 양이온 자리에 Si·Ge·Sn·Ti·W 를 등몰 치환하면 Li 함량과 장거리 골격을 유지한 채
  국소 배위환경만 다양화할 수 있으며, 이때 셀 부피는 팽창하지 않고 pristine LGPS 값으로 수렴한다
  [Zhou 2026, Fig 1c]." — ✅ 안전
- "동일 산화수(4+) 다성분 치환은 Li 농도와 평균 양이온 전하를 바꾸지 않으므로, 관측되는 효과는
  평균장 inductive effect 가 아니라 국소 화학환경의 *분산* 으로 해석해야 한다 [Zhou 2026]." — ✅ 우리 해석 명시
- "다성분 치환의 실험적 국소 불균일 증거는 ³¹P MAS NMR 선폭 증가와 Raman PS₄³⁻ 모드의 이동·광폭화이며,
  새 피크나 분열이 없다는 점이 불순물 상 부재를 함께 보증한다 [Zhou 2026, Fig 4a,c]." — ✅ 안전
- "단독으로는 비정질만 얻어지는 Li₁₀WP₂S₁₂ 조성도 다성분 조합에서는 LGPS 결정상으로 회복된다
  — 조성 다양성에 의한 상 안정화의 정황 증거 [Zhou 2026, Fig 1b]." — ✅ 안전 (저자도 "speculate")
- "구성 엔트로피가 동일한(ΔS_config = 1.386 R) 세 사원 조성의 실온 전도도가 1.89–4.70 mS/cm 로 2.5배
  벌어진다 — 배열 엔트로피 자체보다 구성 원소의 정체성이 지배적임을 보여준다 [Zhou 2026, Table S2]."
  — ✅✅ **우리가 이 논문에서 뽑아낸 가장 강한 문장. 우리 co-doping 서사에 직접 쓸 수 있다.**
- "고엔트로피 조성의 실온 전도도 향상(3.0 → 13.24 mS/cm)은 조성 효과(×1.9)와 열간가압에 의한
  치밀화 효과(×2.3)의 곱이며, 저자들은 pristine LGPS 에 대한 열간가압 대조군을 제시하지 않았다
  [Zhou 2026, Table S2]." — ✅ **비판적 인용**
- ⛔ 인용 금지: "13.24 mS/cm 는 고엔트로피 덕분", "5 V 안정", "migration barrier 를 낮춘다",
  "AIMD Ea 0.15 eV", "1.6094 R 이므로 고엔트로피".
- ✏ **2026-08-04 인용 규약 추가 (§20)**
  - σ 는 반드시 **"13.24 mS cm⁻¹ (30 °C, 열간가압, total)"**. 25 °C 축에 올려야 하면 **≈11 mS cm⁻¹**(Fig 2a 마커 내삽).
    ⛔ **"13.24 mS cm⁻¹ at 25 °C" 인용 금지** — 결론절 표현이지만 Fig 2a 가 지지하지 않는다.
  - 풀셀은 **"1C 100 사이클 유지율 61 %"** 로. ⛔ 초기 용량 절대값(130/125/127.3 셋 다 다름) 인용 금지.
  - rate 는 **C/5·C/2·1C·2C·3C = 159/140/130/114/97 mAh g⁻¹**. ⛔ "0.1C 165" 인용 금지.
  - ⛔ **⁷Li NMR(Fig 4b) 선폭 인용 금지** — ±80 ppm 축이라 선폭이 원리적으로 안 보인다. 국소 불균일은 **³¹P(4c)만**.
  - ⛔ **Fig 4 를 색으로 비교 금지** — 4a 와 4b·4c 의 범례 색이 서로 반대다(§20.6).
  - "고엔트로피 NEB 가 장벽을 낮은 구간으로 쪼갠다" ⛔ — 봉우리 개수는 3 대 3 으로 같고 **부봉이 2배로 오른다**(§20.2).

---

## 17. 주의 / 한계 — over-claim 위험 목록 (보고 항목 e)

1. **🔴 "고엔트로피"의 정량 근거 부재** — ΔS_config = ln n 재표기. 자리 공유 P 포함 시 **1.498 R < 1.5 R**.
   ΔG·ΔH·E_hull·상경계 계산 전무. **엔트로피가 열역학적으로 작동했다는 직접 증거 0건.**
2. **🔴 인과 미분리 — 엔트로피 vs 원소 정체성** — ΔS 동일(1.386 R)한 세 조성이 σ 1.89 / 3.52 / 4.70.
   갈라놓는 변수는 **Ge 유무**. 저자는 이 대조를 본문에서 **한 번도 논하지 않는다.**
3. **🔴 인과 미분리 — 화학 vs 공정** — 헤드라인 13.24 는 **열간가압 결과**, 대조군 LGPS 는 **냉간가압만**.
   **pristine LGPS 열간가압 대조군 부재**. 문헌 소결 LGPS 12 mS/cm 대비로는 **+10 %**.
4. **🔴 "lowers the migration barrier" 반증** — 그들 Table S2 에서 **Li₁₀SnP₂S₁₂ 단독 Ea 0.26 < 오원 0.27**,
   **헤드라인 시료는 0.31**, 문헌 LGPS 는 **0.25**.
5. **🔴 CV 5 V = 동역학적 창** — Li|SE|**SS** blocking, 카본 없음, 1 mV/s 단일 스윕.
   접촉 면적이 작아 faradaic 전류가 원래 안 보인다. **열역학 ESW 로 인용 절대 금지.**
   (우리 규율: "CV 넓은 창 = kinetic 경고" — `huang2022`·`adeli2019`·`taklu2021` 과 같은 함정)
6. **🔴 AIMD 가 정량적으로 교정되지 않음** — 15 ps / 250–350 K / Γ / 셀크기 미기재 / 배열 1개 / 시드 1회.
   250 K MSD 는 **평탄 후 단발 계단**(확산 아님). **NE 역산 σ ≈ 2.9×10² mS/cm = 실측의 ~22배.**
   **SI Fig 6 라벨(0.15 eV) 과 그 그림 데이터(0.078 eV) 가 2배 불일치.**
7. **🔴 NEB 개선폭이 잡음 수준** — max 0.181 → 0.165 eV(**−0.016**), 힘 수렴 **0.03 eV/Å**, 배열 1개,
   AIMD 와 **다른 코드(CASTEP)**, 이미지 수 22 vs 23 불일치. **나머지 경로 구간은 오히려 상승.**
8. **🔴 ELF 줄무늬 아티팩트 의심** — 셀 가장자리 포함 고주파 1D 리플. grid/보간 설정 미기재.
   그리고 **주장의 정량 지표(Bader·PDOS·COHP)가 논문에 하나도 없다.**
9. **🟠 Ti⁴⁺ 의 환원 리스크 미논의** — SI Fig 8c 에 **Ti⁰ 성분**. Ti 는 단일치환 최악(σ 0.054, Ea 0.39)인데
   ln 5 를 채우려고 넣었다. Li 금속 대면 시 Ti⁴⁺→Ti³⁺ 환원은 황화물 SE 의 고전적 실패모드다.
   1200 h 대칭셀이 이를 반증하는 것처럼 보이나 **DC σ_e 측정은 단시간(≤3 h)** 이다.
10. **🟠 W·Ge 의 비용·중량** — W 와 Ge 는 무겁고 비싸다. 비용 축 논의 **전무**(lee2024 와 같은 공백).
11. **🟠 상대밀도 전면 미보고** — 11개 시료 어느 것도 없다. **σ 비교의 기본 정규화가 빠졌다.**
12. **🟠 오차막대 전무** — Fig 2a, Table S2, Table S5, Fig 6, Fig 7 어디에도 반복측정·오차 없음.
13. **🟠 EIS 100 kHz 상한** — bulk 분리가 원리적으로 불가능한 설정. 본문도 자인.
14. **🟠 나노결정 구조(Fig 5a, SI Fig 10)** — GB 밀도가 높다. **"intrinsic bulk transport" 라는 표현과 긴장.**
15. **🟠 풀셀 로딩 불일치** — HE 15.28 vs LGPS 12.73 mg/cm². 저자 자인.
    ⚠ 단 **로딩이 높은 쪽이 더 잘했으므로 이 비교는 HE 에 불리한 조건 = 오히려 신뢰도 상승.**
16. **🟠 데이터 미공개** — "available on request".
17. **🟠 선행연구 대비 위치 과장** — Table S5 상 σ 6위권인데 본문은 *"upper range of reported values"*.
    같은 LGPS 골격의 Sb 미량치환[19]이 17.3 mS/cm 로 더 높다.
18. **🟠 내부 불일치 9건** (§12) — 130 vs 125, CCD 2.5 vs 1.35, σ/Ea 혼합, bulk vs total, Ea 0.15 vs 0.078,
    SI 상호참조 2건, SAED 라벨, W 크기·비정질.

---

## 18. 종합 판정

**이 논문이 진짜로 보여준 것 (방어 가능)**
- LGPS 4d 자리에 **5원소 등몰 치환이 단일상으로 실제 합성된다** (XRD·EDS·SAED·NMR·XPS 정합)
- 단독으로는 비정질인 **W 말단조성이 다성분에서 결정화된다**
- 그 조성은 **Li 금속 내성이 확실히 우수하다**: CCD 2.5 vs 1.6 mA/cm², 대칭셀 1200 h vs 0.1 mA/cm² 한계,
  풀셀 100 cyc **127→78 (유지율 61 %)** vs LGPS 50 cyc 만에 붕괴 (**대조군이 더 낮은 로딩이었는데도**)
  ⚠ **2026-08-04 단서(§20.5)**: 대칭셀 1200 h 는 **inset EIS(70→175 Ω 상승)와 본 패널 분극(±1.8 → ±0.25 V 감소)이
  서로 모순**한다. I·R 로는 정상상태 분극조차 3.6배 설명이 안 된다. **정전류에서 분극이 단조 감소하는 것은
  soft-short 의 서명이기도 하다** — 이 항목만은 "확실히"에서 한 칸 내려 잡아야 한다.
  (CCD 2.5 vs 1.6 과 풀셀 대조는 그대로 방어 가능.)
- 국소 불균일의 실험 증거: **³¹P NMR 광폭화 + Raman 이동/광폭화 + S 2p 어깨 확대**

**이 논문이 보여주지 못한 것 (주장만 있음)**
- **배열 엔트로피가 원인이라는 것** (ΔS 동일·σ 2.5배 차이가 반증)
- **이동장벽이 낮아졌다는 것** (그들 Table S2 가 반증, NEB 개선폭 0.016 eV = 잡음)
- **전자분포 불균일** (ELF 아티팩트 의심, 정량 지표 0건)
- **5 V 안정성** (동역학적 창)

> **한 문장 판정**:
> **"고엔트로피"는 이 논문에서 *결과의 원인*이 아니라 *조성을 고르는 휴리스틱*으로 작동했다.
> 그 휴리스틱은 Li 금속 계면에서 실제 성과를 냈지만, σ 향상의 인과는 검증되지 않았고
> 저자가 제시한 기구(엔트로피 → 전자 불균일 → 장벽 분할)는 논문 자체 데이터로 지지되지 않는다.**

---

## 19. 자매 digest 링크

- `lee2024_multicomponent_argyrodite_mixed_oxidation_mtp.md` — **정확한 대척점**. 혼합 산화수 vs 동일 산화수,
  계산 84구조 vs 실험 10조성, 기구 정량(Bader) vs 기구 주장. §9 전체가 이 대조.
- `kim2024_mtp_argyrodite_disorder_gb.md` — MLIP σ 절대값의 functional 각인(8배). §7c 규율의 짝.
- `huang2022_li2sis3_anomalous_conductivity_bvse.md` — **EIS 1 Hz–7 MHz vs 이 논문 100 kHz**,
  중성자 Rietveld vs 실험실 XRD, "kinetically widening" CV 자인. **측정 급의 대조군.**
- `adeli2019_halide_substitution_boosting_argyrodite.md` — total σ·냉간가압/소결 격차·"CV misleading" 자인.
- `banik2022_substitutions_oxidative_stability_argyrodite.md` — "치환은 산화 onset 을 못 바꾼다"(S-pinned).
  이 논문의 "5 V" 주장을 축①에서 반박하는 근거.
- `fan2026_sulfide_assb_stability_review_ECERD2600097.md` — **LGPS 열역학 창 1.71–2.14 V**.
- `kim2026_iccf_molten_salt_sei_lpscl_sheet.md` — "σ 병목 = 미세구조" (§15-6).
- `ong2013_lgps_family_substitution.md` — **같은 LGPS 골격의 조성족 치환 원전**(Ceder). Ge/Si/Sn 스캔의
  계산 선행연구 — Zhou2026 의 단일치환 5종과 직접 대응한다.

---

## 20. ★★ 본문(10 pp) 실물 독립 검증 — 2026-08-04

> **범위**: `litdb/inbox/49. …pdf` = **본문 8 pp + refs 2 pp**. **SI 는 이번 회차에 없다** —
> 2026-07-28 digest 의 SI 기반 서술(§5·§7a·§7b·§10 SI표·§11 Table S5)은 **이번에 재검증하지 않았다.**
> 검증한 것은 **본문 텍스트 전문 + Fig 1–7 실물 픽셀**이다.
> **재현 코드** `tools/litdb/zhou2026_fig_extract.py` (축 캘리브레이션 + 마커 복원, numpy 없이 순수 파이썬).
> 교정 신뢰도: Fig 3c y눈금 13개가 전부 인쇄값을 ±0.0004 eV 로 재현, Fig 2a 의 0 °C 마커가 본문 3.10 을 3.11 로 재현(0.3 %).
>
> **결과: 교정 9 · 신규 18.** 머리기사 두 개는 digest 의 판정을 뒤집지 않고 더 날카롭게 만든다.

---

### 20.1 ⛔⛔ 머리기사 ① — **13.24 mS/cm 은 25 °C 가 아니라 30 °C 데이터점이다**

Fig 2a 의 H-LM₀.₂PS(빨강) 계열을 픽셀에서 복원했다. 측정은 **10 °C 격자**(100, 90, …, 30, 20, 10, 0, −10 … °C)다.

| 마커 | 우리 판독 σ | 본문 |
|---|---:|---|
| 40 °C | **18.11** mS/cm | — |
| **30 °C** | **12.6 ~ 13.3** mS/cm ※ | ← **여기가 13.24** |
| 25 °C | **마커 없음** (내삽 **≈10.9**) | "13.24 at room temperature"(초록) / **"13.24 mS cm⁻¹ at 25 °C"**(결론) |
| 20 °C | **9.31** mS/cm | — |
| **0 °C** | **3.11** mS/cm | **3.10** ✓ |

※ 30 °C 마커는 빨간 `Ea = 0.313 eV` 라벨 글자와 겹친다. 글자를 어디까지 빼느냐에 따라 12.6~13.3.
0 °C 마커가 본문값을 0.3 % 로 재현하므로 **축 교정 자체는 신뢰할 수 있다.**

**이게 왜 중요한가 — 초록의 두 숫자가 인쇄된 Ea 와 안 맞는 이유가 여기서 풀린다.**

```
13.24(25 °C) 와 3.10(0 °C)  ->  Ea = 0.408 eV (σ) / 0.432 eV (σT)   <- 인쇄 0.313 과 30~38 % 어긋남
13.24(30 °C) 와 3.10(0 °C)  ->  Ea = 0.345 eV                        <- 판독오차 안에서 0.313 과 정합
회귀선 자체의 기울기        ->  Ea = 0.3133 eV                        <- 인쇄 0.313 과 완전 일치 ✓
```

> 🔴 **판정**: 회귀선과 라벨(0.313 eV)은 정직하다. **틀린 것은 "25 °C" 라는 온도 꼬리표**다.
> - 초록 "at room temperature" 는 방어 가능(30 °C 도 RT 로 부를 수 있다).
> - **결론절의 "13.24 mS cm⁻¹ at 25 °C" 는 그림이 지지하지 않는다.**
> - **같은 그림의 회귀선은 25 °C 에서 8.85 mS/cm** 를 준다(본문 대비 −33 %). 마커 내삽은 **≈10.9**.
>
> ✏ **인용 규약(§16 갱신)**: 이 값은 앞으로 **"13.24 mS cm⁻¹ (30 °C, 열간가압, total σ)"** 로만 쓴다.
> 25 °C 축에 올려야 하면 **≈11 mS cm⁻¹** 를 쓰고 근거가 Fig 2a 마커 내삽임을 밝힌다.
> ⚠ Fig 6·Fig 7(대칭셀·풀셀)은 전부 **25 °C** 라고 명시돼 있다 → **σ 와 셀 데이터의 온도가 5 °C 다르다.**

---

### 20.2 ⛔⛔ 머리기사 ② — **"LGPS 는 단일 봉우리, 고엔트로피는 multi-peak" 이 그림에서 틀렸다**

본문:
> *"Pristine LGPS exhibits a **single dominant energy barrier**, characteristic of a well-defined bottleneck
> mechanism. In contrast, the LM₀.₂PS electrolyte shows a **multi-peak energy landscape**…"*

Fig 3c 마커를 전수 복원했다(연결성분 중심이 이미지 인덱스 정수로 떨어진다).

| | 국소 봉우리 | 위치·높이 |
|---|---:|---|
| **LGPS (주황)** | **3개** | image 4 = **0.0515** · image 10 = **0.1798** · image 16 = **0.0531** eV |
| **LM₀.₂PS (초록)** | **3개** | image 4 = **0.0882** · image 11 = **0.1636** · image 18 = **0.1052** eV |

> 🔴 **봉우리 개수가 3 대 3 으로 같다. "multi-peak 화" 는 일어나지 않았다 — LGPS 도 이미 multi-peak 다.**
> 엔트로피가 실제로 한 일은:
> ```
> 주봉   0.1798 -> 0.1636    -9 %   (저자가 강조하는 것)
> 부봉①  0.0515 -> 0.0882   +71 %   (저자가 말하지 않는 것)
> 부봉②  0.0531 -> 0.1052   +98 %   (저자가 말하지 않는 것)
> ```
> **주봉 하나를 16 meV 깎는 대신 부봉 둘을 거의 두 배로 올렸다.**
> ✏ **§7d-3 교정**: "부차 봉우리가 **새로 생긴다**" 는 부정확했다. **원래 있던 부봉이 2배로 자란 것**이다.
> 이 표현이 더 강하다 — "지형이 거칠어졌다"는 §7d 결론이 **개수가 아니라 높이로** 정량화된다.

**전체 폭으로 봐도 같다**: LGPS max−min = **0.1821 eV**, LM₀.₂PS = **0.1736 eV** (차 8.5 meV).
직전 최저점 기준 유효 장벽은 §7d-4 대로 0.158 vs 0.147 (11 meV).
**어느 정의로 재도 개선폭은 10~16 meV** 이고, SI 가 밝힌 **힘 수렴 0.03 eV/Å · 단일 배열 · CASTEP** 조건에서
유의하다고 주장할 수 없는 크기다.

---

### 20.3 AIMD Ea "0.15 eV" 의 정체 — **250 K 곡선을 어디서 끊느냐가 전부다**

§7c 는 SI Fig 6 의 3점에서 0.078 eV 를 재계산해 "라벨과 2배 어긋난다"고 적었다.
이번엔 **본문 Fig 2d 의 MSD 곡선 자체**에서, SI 없이 독립적으로 D 를 뽑았다.

| T | MSD 후반(6–13.8 ps) 기울기 | D | **NE σ (Haven=1, Li 20개 / 953.5 Å³)** |
|---|---:|---:|---:|
| 250 K | 0.0923 Å²/ps | 1.54×10⁻⁶ cm²/s | **240** mS/cm |
| 300 K | 0.1563 | 2.60×10⁻⁶ | **339** mS/cm |
| 350 K | 0.2160 | 3.60×10⁻⁶ | **401** mS/cm |

> **σ_NE(300 K) / σ_exp(13.24) = 26배.** §7c 가 SI Fig 6 로 얻은 22배와 **다른 그림·다른 경로로 같은 결론**이다.
> → §7c·§17-6 의 "AIMD 가 정량 교정되지 않았다"는 판정은 **본문만으로도 성립한다.**

**그리고 Ea 는 창에 완전히 종속된다**:

| 250 K 곡선을 어디까지 쓰나 | ln D vs 1/T | ln(DT) vs 1/T |
|---|---:|---:|
| 6–13.8 ps (단발 hop 포함) | **0.064 eV** | 0.090 eV |
| 2–12 ps (단발 hop 직전에서 절단) | — | **≈0.16 eV** |

Fig 2d 확대에서 250 K 곡선은 **2 ps 부터 ~10.5 ps 까지 MSD ≈ 0.45 Å² 로 완전히 평탄**하다가
11 ps 이후 **한 번의 계단**으로 1.33 Å² 까지 튄다. **hop 이 딱 한 번 일어난 궤적**이다.

> 🔴 **신규 판정**: 인쇄된 **0.15 eV 는 250 K 궤적을 그 단발 hop 직전에서 끊었을 때 나오는 값**이다.
> **12 ps 냐 14 ps 냐 하는 창 선택 하나가 Ea 를 0.06 → 0.16 eV 로 움직인다(2.5배).**
> ✏ **§12-5 격상**: "라벨과 데이터가 2배 어긋난다" → **"이 3점으로는 Ea 가 결정되지 않는다.
> 어떤 값이든 창 선택으로 만들 수 있고, 0.15 eV 도 0.078 eV 도 그중 하나다."**
> 🔑 우리 규율(**MSD 창 2–50 ps 고정** · 600/800/1000 K · 3-시드)이 왜 규약이어야 하는지의 교과서 사례다.
> `lee2024`(너무 뜨거움 → 840배) + `zhou2026`(너무 차갑고 짧음 → 26배 + 창 의존 2.5배) 로 **양방향 근거 완비.**

---

### 20.4 Fig 7 — rate 라벨과 용량이 본문과 어긋난다 (신규 불일치 #10·#11)

**본문**: *"the current increases stepwise from **0.1C to 3C**, and the discharge capacities are
**165, 140, 129, 113, and 96** mAh g⁻¹ at **0.1, 0.5, 1, 2, and 3C**"*

**그림 실물**: 곡선 라벨은 **C/5 · C/2 · 1C · 2C · 3C**. **"0.1C" 곡선은 존재하지 않는다** (C/5 = **0.2C**).
2.0 V 방전 종점을 픽셀로 읽으면:

| 그림 라벨 | 우리 판독 | 본문 주장 | 판정 |
|---|---:|---:|---|
| **C/5 (=0.2C)** | **159.1** | 165 @ "0.1C" | 🔴 **라벨·값 둘 다 어긋남** |
| C/2 (=0.5C) | 140.5 | 140 | ✓ |
| 1C | 130.0 | 129 | ✓ |
| 2C | 114.0 | 113 | ✓ |
| 3C | 96.8 | 96 | ✓ |

> **5개 중 4개는 1 mAh/g 안에서 맞고, 최저율 점 하나만 라벨과 값이 동시에 틀렸다.**
> ✏ §6b·§10 의 "165/140/129/113/96 @ 0.1/0.5/1/2/3C" 를 **"159/140/130/114/97 @ C/5·C/2·1C·2C·3C"** 로 교정.
> 부수 정보: **C/5 충전 193.1 → 방전 159.1 = 1st CE 82.4 %** (본문 미언급, 비가역 34 mAh/g).

**Fig 7c (1C 100 cyc)** 도 픽셀로 전수 복원(방전 101점):

| | 우리 판독 | 본문/초록 |
|---|---:|---|
| 첫 점 | **cycle 2 에서 127.3** mAh/g (**cycle 1 점이 그림에 없다**) | 결과 본문 125 / **초록·결론 130** |
| 끝 점 | cycle 99 **78.3** / cycle 100 **77.5** | "80 after 100 cycles" |
| 유지율 | **60.9 %** (127.3 → 77.5) | "stable full-cell operation" |
| cycle 2 CE | **87.0 %** (충전 146.3 → 방전 127.3) | "average CE exceeds 99 %" |

> ✏ **§12-1 교정**: "그림 우선 = 125" 는 부정확하다. **그림은 125 도 130 도 아닌 127.3(cycle 2)** 이고,
> **cycle 1 은 아예 그려지지 않았다.** 즉 세 숫자(130 / 125 / 127.3)가 서로 다르다.
> **인용은 "1C 100 사이클 유지율 61 %" 로 하는 게 가장 방어적**이다(용량 절대값을 피한다).

**Fig 7b (dQ/dV)** — 본문: *"the **overlap of the second and third curves** indicates that this interphase
quickly stabilizes."*
그림 실물: **1st(남색)과 2nd(청록)가 겹치고, 3rd(베이지)가 혼자 떨어져 나간다.**
H1→M 피크 높이는 **1st ≈4300 < 2nd ≈5100 < 3rd ≈6300** 으로 **단조 증가**하고 3rd 는 저전압 쪽으로 이동한다.
> 🔴 **신규 불일치 #11.** 그림이 보여주는 것은 "빨리 안정화" 가 아니라 **3 사이클까지 계속 변한다** 이다.
> 🟠 덧붙여 본문은 1st 의 큰 피크를 *"formation of a cathode–electrolyte interphase"* 라 하는데
> **H1→M 은 NCM 의 벌크 상전이**(그림 자신의 라벨)다. **CEI 형성으로 귀속하는 것은 오귀속.**

---

### 20.5 Fig 6b — **임피던스와 분극이 서로 모순한다** (신규, 정량)

Li|LM₀.₂PS|Li, **0.5 mA cm⁻²**, Φ10 mm ⇒ I = 0.5 × π(0.5)² = **0.393 mA**.

| | inset Nyquist (Z′ 절편~호 끝) | 본 패널 분극 진폭 | I·R 이 예측하는 분극 |
|---|---:|---:|---:|
| 1st | ≈70 Ω | ±1.8 V (≈110 h 최대) | **27 mV** |
| 45th | ≈110 Ω | 감소 중 | 43 mV |
| 98th | ≈175 Ω | ±0.25 V (정상) | **69 mV** |

> 🔴 **임피던스는 2.5배 *오르는데* 분극은 7배 *내린다*.** 정상 셀이면 같은 전류에서 둘이 같이 움직여야 한다.
> 게다가 **정상상태 ±250 mV 를 설명하려면 R ≈ 640 Ω**, **초기 ±1.8 V 는 R ≈ 4.6 kΩ** 가 필요하다 —
> inset 의 어느 값과도 **3.6~66배** 어긋난다.
> 본문도 눈치는 챘다: *"the impedance spectra cannot be directly converted into the instantaneous
> galvanostatic polarization voltage"* — 그러나 **왜 어긋나는지는 설명하지 않는다.**
> ⚠ **정전류에서 분극이 단조 감소하는 것은 soft-short(전자 누설 성장)의 고전적 서명**이기도 하다.
> 논문 해석("계면 활성화 후 치밀화")이 틀렸다고 단정할 수는 없지만,
> **이 논문의 가장 강한 주장(Li 금속 내성)의 가장 약한 고리가 여기다.**
> → §18 "방어 가능" 목록의 대칭셀 1200 h 항목에 이 단서를 병기해야 한다.
>
> 🟠 **신규 불일치 #12**: Fig 6a·6b 주석은 **"0.5 mAh"**(면적 없음), 본문·SI 는 **"0.5 mAh cm⁻²"**.
> Φ10 mm = 0.785 cm² 이므로 둘은 **1.27배 다르다**(0.5 mAh = 0.637 mAh cm⁻²).
> **CCD 2.5 mA cm⁻² 라는 대표 수치의 정의가 이 1.27배에 걸려 있다.**

---

### 20.6 Fig 4 — **범례 색이 패널 사이에서 뒤바뀐다** (신규 불일치 #13)

| 패널 | 첫 범례 | 둘째 범례 |
|---|---|---|
| **4a (Raman)** | **LGPS = 진갈색** | LM₀.₂PS = 초록 |
| **4b (⁷Li NMR)** | **LGPS = 초록** | LM₀.₂PS = 진갈색 |
| **4c (³¹P NMR)** | **LGPS = 초록** | LM₀.₂PS = 진갈색 |

> 🔴 **같은 그림·같은 두 시료·같은 두 색인데 의미가 반대다.** 색으로 4a ↔ 4c 를 비교하면 **둘 다 뒤집힌다.**
> ✅ 다행히 **§10 의 4a·4c 판독은 각 패널의 자기 범례를 따랐으므로 옳다.** 교정 불필요 — 경고만 남긴다.

**4a 추가 판독 (신규)**: LM₀.₂PS(초록)에서 **LGPS 의 ~275 cm⁻¹ 밴드가 사실상 사라진다**, 그리고
**베이스라인이 ~400 → ~620 카운트로 올라가고 노이즈가 커진다**(형광/비정질 성분 시사).
본문은 *"the absence of **new** Raman peaks or peak splitting"* 이라고만 쓴다 — **맞는 말이지만
"피크가 하나 없어졌다"는 말하지 않는다.** MS₄ 밴드도 **~365 → ~350 cm⁻¹** 로 이동하는데 본문은 *"subtle"* 이라 한다.

**4b 추가 판독 (신규)**: ⁷Li 축이 **+80 ~ −80 ppm** 인데 두 공명 모두 선폭이 ~1–2 ppm 이라
**양쪽 다 세로줄 한 개**로 그려진다.
> 🔴 **이 축척에서는 "broader line shape and the appearance of a weak shoulder" 를 눈으로 확인할 방법이 없다.**
> (±65 ppm 의 작은 봉우리는 MAS 스피닝 사이드밴드다.)
> → §10 의 "**ELF 말고 ³¹P NMR(4c)를 인용하라**" 규약에 **"⁷Li(4b)도 인용 불가"** 를 추가한다.
> 4c 는 축이 130→15 ppm 이라 광폭화가 실제로 보인다 — **국소 불균일의 실험 증거는 4c 하나뿐.**

---

### 20.7 XPS 결합에너지 교차검산 — **플래그(확정 아님)**

본문이 인쇄한 값을 표준 참고값과 대조했다. **SI Fig 8 의 원 피팅이 없으므로 판정이 아니라 플래그다.**

| 본문 값 | 본문 귀속 | 표준 참고값 | 우리 메모 |
|---|---|---|---|
| Sn 3d **485.0 / 493.5** eV | "exclusive as **Sn⁴⁺**" | Sn⁴⁺(SnS₂) 3d₅/₂ ≈ **486.3** · Sn⁰ ≈ **484.9** | 🔴 **1.3 eV 낮다 — Sn⁰/Sn²⁺ 쪽.** 분리 8.5 eV 는 Sn 3d SO(8.4) ✓ |
| Ti 2p **458.5 / 464.2** eV | "**Ti⁴⁺** doublet + trace metallic Ti" | Ti⁴⁺(**TiO₂**) ≈ **458.8** · Ti⁴⁺(**TiS₂**) ≈ **456.0** | 🔴 **황화물이 아니라 산화물 위치.** 표면 Ti–O 시사 |
| Si 2p ~**102.5** eV | "dominant **Si⁴⁺**" | SiO₂ 103.4 · SiS₂/Li–Si–S ~101.5–102 | 🟠 중간값 |
| Ge 2p **1218.3** eV | "consistent with **Ge⁴⁺**" | Ge⁰ 1217.0 · GeO₂ ~1220.5 | 🟠 낮은 쪽 |
| Li 1s **55–56** · P 2p ~**132** eV | 정상 | 정상 | ✅ **전역 charge referencing 오차로는 위를 설명 못 한다** |

> **왜 중요한가**: 본문 결론은 *"multicomponent substitution … **preserving both the oxidation states of the
> elements** and the long-range LGPS framework"* 다. 그런데 **Sn·Ti 두 원소의 인쇄된 BE 가 각각 Sn⁰ / TiO₂ 쪽**이다.
> §17-9(SI Fig 8c 의 Ti⁰ 성분)와 합치면 **"전부 4가로 들어갔다"는 주장은 재확인이 필요하다.**
> ✏ **행동**: SI 회수 시 Fig 8 (a) W 4d (b) Ge 2p (c) Ti 2p (d) Si 2p (e) Sn 3d 의 성분비·기준선 확인 → **Q1**.

🟠 **오식**: Fig 4f·4j 패널 라벨이 **"PS₄³⁺"** 다 (**PS₄³⁻** 이어야). 핵심 음이온의 전하 부호가 뒤집힌 오식.

---

### 20.8 ✅ 실물에서 **확인된** 것 (positive)

1. **ΔS_config = 1.4979 R 재계산 확인.** −R[0.5 ln0.5 + 5×(0.1 ln0.1)] = **1.497862 R < 1.5 R**.
   §4b 의 판정 ② 가 **독립 재계산으로 정확히 재현**된다. 그리고 본문 p.4 가 *"M atoms share the 4d site
   together with P1 atoms"* 라고 **본문에서** 쓰는 것도 실물 확인 — 이 회계 문제는 SI 를 안 봐도 성립한다.
2. **Fig 3c 마커 표(§7d)가 픽셀 복원과 ±0.002 eV 로 일치.** 2026-07-28 의 육안 판독은 정확했다.
   y눈금 13개가 인쇄값을 ±0.0004 eV 로 재현하므로 이번 교정도 신뢰할 수 있다.
3. **Fig 5c 는 이 논문에서 유일하게 완벽히 맞는 수치다.** 라인스캔 9개 fringe / **4.928 nm** = 8구간 →
   **d = 0.616 nm**. Fig 5a inset 라벨 **(110)**, Rietveld a = 8.70078 Å → **d(110) = a/√2 = 0.6152 nm**.
   **일치 0.1 %.** (대조: SI Fig 10 의 d₁₁₀ = 0.6231 nm 는 1.3 % 크고, d₃₁₀ 라벨은 §12-7 대로 오류다.)
4. **Fig 2a 0 °C 마커 = 3.11 mS/cm** → 본문 3.10 ✓. **회귀선 기울기 = 0.3133 eV** → 인쇄 0.313 ✓.
5. **Fig 1c 셀부피 판독**(§6a 표의 figure-read 열) 재확인. Sn 최대 ~965, W 최소 ~925, 오원 ~951.7.
6. **Fig 5d–k EDS 매핑에 편석 없음** 재확인. ⚠ 단 입자가 **2.5 µm** 스케일이라
   **엔트로피 서사가 요구하는 nm 급 국소 무질서는 이 매핑으로 확인되지 않는다** (균질 EDS ≠ 원자수준 랜덤).

---

### 20.9 교정 목록 (2026-07-28 digest → 이번 회차)

| # | 위치 | 기존 | **교정** |
|---|---|---|---|
| 1 | §7b · §12 · §17-7 | "NEB 이미지 수 **22 vs 23** 불일치" | 🔴 **둘 다 22개다.** 주황 image 0–21, 초록 image 1–22 — **초록이 x 로 +1 오프셋되어 그려졌을 뿐.** "이미지 수 불일치" 비판은 **철회**한다 (남는 이상함은 그 +1 오프셋 자체) |
| 2 | §6b · §11 · §16 | σ_RT 13.24 **@ 25 °C** | 🔴 **@ 30 °C** (§20.1). 25 °C 에는 마커가 없다 |
| 3 | §7d 표 | LGPS image 8 = 0.056, 9 = 0.104 | ⚠ **초록 마커에 가려 독립 판독 불가.** 값이 초록(0.055 / 0.103)과 사실상 같게 나온 것은 겹침 탓일 수 있다. 확대하면 뒤에 주황이 비치므로 근사값으로는 유효 |
| 4 | §7d-3 | "부차 봉우리가 **새로 생긴다**" | 🔴 **원래 있던 부봉이 +71 % / +98 % 자란 것**(§20.2). 개수는 3 대 3 |
| 5 | §6b · §10 | rate "165/140/129/113/96 @ **0.1**/0.5/1/2/3C" | 🔴 **159/140/130/114/97 @ C/5·C/2·1C·2C·3C.** 그림에 0.1C 곡선이 없다 |
| 6 | §12-1 | "그림 우선 = **125**" | 🔴 그림의 첫 점은 **cycle 2 의 127.3**, cycle 1 은 미작도. 끝 점 **77.5**(본문 80) |
| 7 | §3c · §7c | V ≈ **951.5** Å³ | 🟠 **953.5 Å³** — a²c = 8.70078² × 12.59562 = 953.53 (NE σ 결론엔 영향 없음, 0.2 %) |
| 8 | §12-8 | "W 크기 서술" 만 문제 | 🟠 **Ti⁴⁺ 도 함께 틀렸다.** Shannon VI: Ge⁴⁺ 0.53 < **Ti⁴⁺ 0.605 < W⁴⁺ 0.66** < Sn⁴⁺ 0.69 ; IV: Ge⁴⁺ 0.39 < **Ti⁴⁺ 0.42** < Sn⁴⁺ 0.55. **Ge 보다 작은 것은 Si⁴⁺ 하나뿐**인데 Fig 1c 는 Ti·W 셀이 수축한다 → **그 수축은 크기 효과가 아니다** |
| 9 | §6b · §7a | AIMD "**15 ps**" | 🟠 **Fig 2d 의 시간축은 0–14 ps.** SI 가 15 ps 라면 마지막 1 ps 가 미작도이거나 SI 표기가 다르다 → Q3 |

---

### 20.10 §12 내부 불일치 표 확장 — **9건 → 14건**

| # | 항목 | 본문 | 그림 | 채택 |
|---|---|---|---|---|
| 10 | **rate 라벨·최저율 용량** | "0.1C, 165 mAh/g" | **C/5, 159 mAh/g** | **그림** (§20.4) |
| 11 | **dQ/dV 중첩 사이클** | "2nd·3rd 가 중첩" | **1st·2nd 가 중첩, 3rd 이탈** | **그림** (§20.4) |
| 12 | **대칭셀 면적용량** | "0.5 mAh **cm⁻²**" | Fig 6a·6b 주석 "**0.5 mAh**" | ⚠ 미해결 — 1.27배 차 (§20.5) → Q4 |
| 13 | **Fig 4 범례 색** | — | **4a 와 4b·4c 가 서로 반대** | 각 패널 자기 범례 (§20.6) |
| 14 | **σ_RT 온도 꼬리표** | 결론 "13.24 at **25 °C**" | Fig 2a 마커는 **30 °C** | **30 °C** (§20.1) |

> **BE 교차검산 2건(Sn·Ti)** 은 SI 재확인 대기라 이 표에 넣지 않고 §20.7 플래그로 둔다.

---

### 20.11 본문만 읽으면 계산을 재현할 수 없다 (실물 확인)

본문 10 pp 의 절 구성을 전수 확인했다:
**1. Introduction → 2. Results and discussion → 3. Conclusions → CRediT → Declaration of competing interest
→ Acknowledgements → Appendix A. Supplementary data → Data availability → References.**

> 🔴 **Experimental / Computational Methods 절이 아예 없다.** 합성 조건도, code·functional·셀 크기·k-mesh·
> NEB 이미지 수·ELF grid 도 본문에는 한 줄도 없다. 전부 SI 로만 존재하고, 데이터는
> "Data will be made available on request" 다. **CEJ 본문 단독으로는 이 논문의 계산이 재현 불가능하다.**
>
> 🟠 **본문에서 확인 가능한 모델 크기 단서 하나**: Fig 3b 는 LGPS 와 오원 조성을 **같은 크기의 단위셀 외곽선**으로
> 그린다. 그런데 LGPS 형 4d 자리는 **셀당 4자리 × M 점유 0.5 = M 원자 2개/셀** 뿐이다 →
> **5원소 등몰(각 0.2)을 실현하려면 최소 5배 슈퍼셀(M 10개)** 이 필요하다.
> Fig 3b 오른쪽 패널에서 서로 다른 색 다면체는 **4종 이상** 세어지므로 단일 셀은 아닌 것으로 보이나,
> **본문에는 배수도 원자수도 없다.** → **Q2**.

---

### 20.12 이번 회차가 §17·§18 에 미치는 영향

- **§17-6 (AIMD 미교정)**: **강화.** 본문 Fig 2d 만으로 26배 과대 + 창 의존 2.5배가 나온다. SI 없이 성립.
- **§17-7 (NEB 개선폭이 잡음)**: **일부 철회 + 나머지 강화.** "이미지 수 22 vs 23" 은 철회.
  대신 **봉우리 개수가 같고 부봉이 2배로 오른다**는 더 강한 근거가 들어왔다.
- **§17-12 (오차막대 전무)**: 유지. Fig 7c 는 마커 101점이지만 반복 셀이 아니라 사이클 축이다.
- **§18 "방어 가능" 목록**: **대칭셀 1200 h 항목에 §20.5 의 EIS↔분극 모순을 단서로 병기**해야 한다.
  CCD 2.5 vs 1.6 과 풀셀 대조(로딩이 불리한 조건에서 이긴 것)는 그대로 방어 가능하다.
- **§18 한 문장 판정**: **바뀌지 않는다.** 오히려 "σ 향상의 인과 미검증" 쪽이 §20.1 로 한 겹 더 두꺼워졌다 —
  **헤드라인 σ 의 온도 꼬리표부터 5 °C 어긋나 있었다.**

---

### 20.13 열린 질문 (SI 회수 시 확인) → **2026-08-04 SI 실물로 처리 완료, 결과는 §21**

| Q | 물었던 것 | **SI 실물 판정** |
|---|---|---|
| **Q1** | Fig 8 의 Sn 3d / Ti 2p 성분비·기준선. 485.0 이 정말 Sn⁴⁺? | ✅ **닫힘(§21.2)** — SI 에는 숫자가 **하나도 없다**(성분비·기준선 영구 판독 불가). 픽셀 복원: **Sn 3d₅/₂ 486.57 = 정상 Sn⁴⁺**(본문 485.0 이 전사 오류) · **Ti "0" 라벨은 이중항 간격 불일치로 기각** · **Ti "4+" 는 TiO₂ 위치** |
| **Q2** | AIMD·NEB 슈퍼셀 배수·원자수 | 🔴 **판독 불가 확정(§21.3)** — SI 에도 없다. 단, **정수해는 5의 배수뿐 → 최소 250 원자**임을 산수로 가뒀다 |
| **Q3** | D 피팅 창이 명시돼 있는가 | ✅ **닫힘(§21.4)** — **창 자체가 없다.** SI 정의식의 t = **시뮬레이션 시간**(총 MSD ÷ 총 시간). 시간은 **15 ps** 확정 |
| **Q4** | 대칭셀 면적용량이 "0.5 mAh cm⁻²" 인가 "0.5 mAh" 인가 | ✅ **닫힘(§21.5)** — SI Methods 에 **면적용량이 없고**, 그림 주석은 세 곳 모두 **면적 없는 "mAh"**. #12 는 그대로 남는다 |
| **Q5** | Fig 6b inset 이 같은 셀·같은 시점인가 | ⬜ **미해결(§21.6)** — SI Fig 15 는 **대칭셀이 아니라 풀셀**이다. 대신 **4.2 V 50 h 유지 중 계면저항 미포화 증가**라는 새 사실이 나왔다 |

---

## 21. ★★ SI(27 pp) 실물 독립 검증 — 2026-08-04

> 대상 `litdb/inbox/49. Sup) …pdf` (**27 pp**, 사용자 분류 폴더 `DFT`). 2026-07-28 digest 는 SI 를 읽고 썼지만
> **PDF 실물이 인박스에 없었고**, 같은 날 본문 검증(§20)도 SI 를 재확인하지 못한 채 **Q1–Q5** 를 남겼다.
> 이번 회차는 그 27 pp 를 픽셀 단위로 다시 판독해 **Q1–Q5 를 닫고**, SI 안에서만 확인 가능한 것을 새로 캔다.
> 재현 코드 `tools/litdb/zhou2026_si_verify.py` (numpy 없이 PIL 만; `--dump` 후 `all`).
> 구성: SI 1–4 pp = Methods · 5–13 pp = XRD/EIS/DC · 14 pp = Table S4 · 15–18 pp = 구조·AIMD·XPS ·
> 19–24 pp = SEM/TEM/셀 · 25 pp = Table S5 · 26–27 pp = refs(19건).
> 판형 주의: **이 SI 는 캡션이 그림 아래에 붙고 쪽넘김으로 갈라진다** — 예컨대 SI 5 쪽 하단의 contour 는
> Fig 1 이 아니라 **Fig 2** 이고, Fig 1 은 SI 4 쪽 하단에 있다. (그림-캡션 짝을 잘못 맞추면 판독이 통째로 어긋난다.)

### 21.0 ⛔⛔ 이번 회차 머리기사 두 개

**① §20.1 "13.24 는 30 °C 다" 가 SI 원자료로 확정됐다.**
SI Fig 3-11 = 열간가압 시료의 Nyquist **16패널**이고, 온도 격자는 **−50…100 °C 를 10 °C 간격**으로 돈다 —
**25 °C 패널은 아예 없다.** 각 패널의 축을 캘리브레이션해 커브 최저점 Z′ 를 복원하고
σ = d/(R·A) (d = 1.362 mm, A = 0.785 cm²) 로 되돌리면 **30 °C = 13.21 mS/cm** 가 나온다 —
**인쇄값 13.24 와 0.2 % 차.** 20 °C = 9.16(본문 Fig 2a 마커 판독 9.31, 1.6 % 차),
0 °C = 3.13(인쇄 3.10, 0.8 % 차). **세 점이 모두 독립적으로 맞는다.**
→ 헤드라인 σ 의 온도 꼬리표는 **30 °C** 로 확정. 25 °C 축으로 옮기면 **≈11.0 mS/cm**(20/30 기하평균).

**② SI Fig 6 의 y축은 선형 눈금이 아니다 — 그 그림에서 Ea 를 읽을 수 없다.**
주눈금 3개의 픽셀 간격이 **220.5 px / 220.5 px 로 똑같은데**, 그 눈금에 적힌 값 간격은
**0.332 / 0.698 (비 2.10)** 이다. 즉 **데이터 세 값을 그대로 커스텀 눈금 라벨로 찍고 등간격에 배치**했다.
그래서 그림 위 빨간 "Linear fit" 직선과 그 옆의 "Ea = 0.15 eV" 는 **그려진 기하와 아무 관계가 없다.**
세 마커는 (1/350, 1/300, 1/250)·(−21.886, −22.218, −22.916) 위에 정확히 얹혀 있고,
그 3점의 최소제곱은 **Ea = 0.0785 eV** — **인쇄값의 1.91배 차**. 구간별로도 0.060(350→300 K) / 0.090(300→250 K).
→ §7c 의 그림 판독이 **원본 해상도(1298×798)에서 완전히 재확인**됐고, 원인까지 밝혀졌다:
**축 자체가 데이터를 곧게 보이도록 그려져 있었다.**

---

### 21.1 SI Fig 3-11 전 16점 σ(T) 복원 — 이 논문에서 처음으로 나오는 아레니우스 원자료

| T (°C) | 복원 R (Ω) | **σ (mS/cm)** | 비고 |
|---:|---:|---:|---|
| 100 | 2.20 | 78.98 | |
| 90 | 2.73 | 63.45 | |
| 80 | 3.25 | 53.36 | |
| 70 | 3.98 | 43.56 | |
| 60 | 5.32 | 32.60 | |
| 50 | 7.00 | 24.79 | |
| 40 | 9.72 | 17.85 | |
| **30** | **13.13** | **13.21** | 🔑 **인쇄 13.24 (−0.2 %)** |
| **20** | 18.93 | **9.16** | 본문 Fig 2a 마커 9.31 (−1.6 %) |
| 10 | 28.87 | 6.01 | |
| **0** | 55.43 | **3.13** | 인쇄 3.10 (+0.8 %) |
| −10 | 100.8 | 1.72 | |
| −20 | 189.5 | 0.916 | 이 아래부터 **반원이 보이기 시작** |
| −30 | 346.2 | 0.501 | |
| −40 | 638.3 | 0.272 | |
| −50 | 1237 | 0.140 | |

**아레니우스 재적합** (σ = A e^(−Ea/kT), SI 의 정의 그대로 — σT 형식 아님):

| 창 | 점수 | **Ea (eV)** | R² |
|---|---:|---:|---:|
| **−50 … +100 °C (전체)** | 16 | **0.3116** | 0.9945 |
| 0 … +100 °C | 11 | **0.2740** | 0.9923 |
| +20 … +60 °C | 5 | **0.2667** | 0.9996 |
| −50 … 0 °C | 6 | **0.3249** | 0.9976 |
| −50 … −10 °C | 5 | 0.3149 | 0.9984 |

> ✅ **인쇄값 0.313 eV 가 전체창 σ-형식 적합으로 정확히 재현된다(0.3116).** Ea 자체는 **정직한 수치**다.
> 🔴 **그런데 Ea 가 창에 의존한다: 실온 부근(+20…+60 °C)은 0.267 eV, 영하 가지는 0.325 eV — 0.06 eV 차.**
> 아레니우스가 **곡선**이라는 뜻이고, 전체창 R²(0.9945)는 그 곡률을 가린다.
> 🔑 **이게 Table S5 의 "0.27" 을 설명한다** — §12-3 은 "열간 σ + 냉간 Ea 를 섞었다"고 판정했는데
> **"같은 시료의 다른 적합창"일 가능성이 더 크다.** 어느 쪽이든 결함은 같다: **어느 창인지 논문이 안 쓴다.**
> 🔑 **−20 °C 아래에서만 반원이 분해된다.** 즉 전체창 Ea 는 **"반원이 보이는 저온"과 "스파이크만 있는 고온"을
> 한 직선에 올린 값**이다. §5b 의 "100 kHz 상한 → bulk 분리 불가" 제약이 **Ea 에도 그대로 옮겨 붙는다.**
> ✅ **부수 확정**: 복원값이 커브 최저점(= total R) 기준으로 0.2 % 안에 맞았다 →
> **§12-4 의 "R = total" 판정이 정황이 아니라 정량으로 확정**됐다.
> ⚠ 방법 한계: 커브 최저점(−Z″ 최소)을 R 로 썼다. ZView 피팅값과는 원리상 몇 % 다를 수 있으나,
> **세 온도에서 인쇄값과 ≤1.6 % 로 맞았으므로 판정에 쓰기 충분하다.**

---

### 21.2 **Q1 닫힘** — SI Fig 8 XPS: 숫자가 하나도 인쇄돼 있지 않다

**먼저 사실**: SI Fig 8 (a) W 4d (b) Ge 2p (c) Ti 2p (d) Si 2p (e) Sn 3d 에는
**결합에너지 숫자·성분비·기준선 종류가 단 하나도 적혀 있지 않다.** (a)·(b) 는 **피팅조차 없는 생데이터**이고
라벨은 원소명뿐이다. **P 2p·S 2p·Li 1s 패널은 Fig 8 에 없다**(본문 Fig 4). 즉 Q1 이 물었던
"성분비와 기준선"은 **SI 에도 없다 → 영구 판독 불가**.

**픽셀 복원한 봉우리 위치** (축 캘리브레이션 후):

| 패널 | 성분 | **복원 BE (eV)** | 표준 참고값 | 판정 |
|---|---|---:|---|---|
| (c) Ti 2p | "Ti⁴⁺" 빨강 | **458.84** | TiO₂ 458.8 / **TiS₂ 456.0–457.0** | 🔴 **황화물이 아니라 산화물 위치** |
| (c) Ti 2p | "Ti⁴⁺" 광폭(포락선) | **464.6** | — | SO 분리 **5.8 eV** = Ti 2p 이중항 ✓ |
| (c) Ti 2p | "Ti⁰" 노랑 | **459.95** | Ti⁰ 2p₁/₂ 460.0 | — |
| (c) Ti 2p | "Ti⁰" 파랑 | **455.49** | **Ti⁰ 2p₃/₂ 453.9** | 🔴 1.6 eV 높다 |
| (d) Si 2p | **주성분** 빨강 (높이 217 px) | **101.05** | Li–Si–S ~101.5 / SiO₂ 103.4 | 🟠 낮은 쪽 |
| (d) Si 2p | 어깨 파랑 (높이 112 px) | **102.64** | — | 미귀속 |
| (e) Sn 3d₅/₂ | 빨강 | **486.57** | **Sn⁴⁺: SnS₂ 486.3–486.8 · SnO₂ 486.6** | ✅ **정상 Sn⁴⁺** |

**판정 4건**:

1. ✏ **§20.7 의 Sn 플래그를 철회한다.** SI Fig 8e 의 Sn 3d₅/₂ 는 **486.57 eV = 교과서적 Sn⁴⁺** 다.
   **틀린 것은 데이터가 아니라 본문에 옮겨적은 숫자(485.0)** — 자기 SI 그림보다 **1.6 eV 낮게** 인쇄했다.
   → "Sn 이 환원돼 있다"는 의심은 근거가 없다. **남는 것은 전사 오류**(신규 불일치 #15).
2. 🔴 **§20.7 의 Ti 플래그는 강화된다.** "Ti⁴⁺" 로 라벨된 쌍은 458.8/464.6 = **TiO₂ 값 그대로**다.
   전구체가 TiS₂ 이고 골격이 황화물인데 **Ti 만 산화물 위치**라면, 표면 Ti–O 이거나 귀속이 틀렸다.
3. ✏ **§12-9 "금속 Ti 존재" 를 하향 조정한다.** "Ti⁰" 로 라벨된 쌍은 **455.49 / 459.95, 간격 4.46 eV** 인데
   **Ti 2p 스핀궤도 분리는 5.7–6.1 eV** 다 — **어떤 Ti 2p 이중항도 아니다.** 게다가 Ti 금속 2p₃/₂ 는 453.9 로
   1.6 eV 더 낮다. 원 데이터(빈 동그라미)의 산포가 봉우리 높이와 맞먹고, Ti 는 시료의 ~0.4 at% 다.
   ⇒ **"금속 Ti 가 있다"가 아니라 "노이즈 위에 4성분을 얹은 과적합 라벨"로 읽는 게 맞다.**
   ✏ §12-9 채택란: ~~금속 Ti 존재~~ → **"Ti⁰ 라벨은 이중항 간격이 맞지 않아 성립하지 않는다(과적합 의심)"**.
4. 🟠 **신규 불일치 #16**: 본문은 Si 2p 를 *"~102.5 eV, dominant Si⁴⁺"* 라고 쓰는데,
   SI Fig 8d 에서 **더 큰 성분은 101.05 eV(높이 2배)** 이고 102.64 는 작은 어깨다.
   **본문이 지목한 "dominant" 가 그림에서는 minor 다.**

---

### 21.3 **Q2 닫힘(부정형)** — AIMD 슈퍼셀: SI 에도 없고, 애초에 단위셀로는 불가능하다

SI Methods 에는 VASP/PAW·PBE+D3·Γ점·400 eV·10⁻⁴ eV·NVT/Nosé–Hoover·250/300/350 K·15 ps·1 fs 까지 있고
**셀 배수·원자수·5원소 배치 방법은 한 글자도 없다.** SI Fig 5 는 *"The black lines represent the **unit cell**"*
이라고 명시하며, 그려진 것은 **부분점유 구(球)로 시각화한 Rietveld CIF** 다 — **MD 입력이 될 수 없는 그림**이다.

**그래서 산수로 가둔다** (Table S4 점유가 근거):

```
LGPS 단위셀 (P4₂/nmc, Z=2) = Li 20 + M 2 + P 4 + S 24 = 50 원자
4d 자리 4개/셀 = P1 0.5 + (Ge·Si·Sn·Ti·W 각 0.1)  →  M 총 2개/셀
5원소 등몰이면 원소당 2 × 0.2 = 0.4 개/셀  →  정수 불가
```

| 셀 배수 | 원소당 M 원자수 | 총 원자수 |
|---:|---:|---:|
| 1 | 0.4 | 50 |
| 2 | 0.8 | 100 |
| 4 (2×2×1) | 1.6 | 200 |
| **5** | **2.0 ✓** | **250** |

> 🔴 **정수해는 5의 배수뿐이다. 최소 슈퍼셀 = 단위셀 5개 = 250 원자.**
> 250 원자를 Γ점·400 eV 로 **15 ps × 3 온도** 돌리는 건 불가능하진 않지만 가볍지 않고,
> **어떤 5원소 배열을 골랐는지(SQS? 무작위 1개?)** 가 D 를 자릿수로 바꾼다.
> ⇒ **Q2 는 "SI 를 봐도 판독 불가"로 종결.** 다만 이제는 *"안 적었다"* 가 아니라
> **"안 적었는데, 적을 수 있는 최소 크기가 얼마인지는 우리가 안다"** 로 격상한다.
> 🔑 **우리 규율 대조**: `tools/modelc_v3` 는 배열·시드·창을 전부 로그에 남긴다. 이 논문은 **셋 다 없다.**

---

### 21.4 **Q3 닫힘** — D 피팅 창은 **없다**. 정의 자체가 "총 MSD ÷ 총 시간" 이다

SI 원문:

```
D_T = 1/(2dt) · <[Δr(t)²]>      d = 차원수, t = 시뮬레이션 시간
ln(D_T) = −(Ea/k_B)(1/T) + ln(D_0)
```

> 🔴 **t 가 "적합 구간"이 아니라 "시뮬레이션 시간"이다.** 즉 **평형화 구간도, 250 K 의 케이지 진동 평탄부도
> 전부 들어간다.** MSD 의 선형 구간을 골라 기울기를 잡는(우리 규율 = **2–50 ps 고정창**) 방식이 아니다.
> → §20.3 이 "창 하나가 2.5배를 만든다"고 했는데, **SI 의 답은 "창을 안 골랐다"** 다.
> 250 K 곡선은 2–9 ps 가 MSD ≈ 0.45 Å² 평탄이고 11 ps 이후 계단 하나(§7c) — 그 전체를 시간으로 나눈 값이
> **3점 아레니우스의 저온 앵커**다. **Ea 가 "15 ps 안에 hop 이 우연히 몇 번 났는가"에 좌우된다**는 진단이
> SI 의 정의식으로 **확정**된다.
> ✅ **시간 축 확정**: SI 는 **15 ps** 라고 쓴다 → 교정 9 는 **"본문 Fig 2d 의 축이 14 ps 로 잘렸다"** 로 확정.

---

### 21.5 **Q4 닫힘(부정형)** — SI Methods 에 면적용량이 없다. 그림 주석은 "0.5 mAh"

SI Methods 대칭셀 항목 전문은 *"Galvanostatic cycling and critical current density (CCD) tests were performed
at 25 °C while applying 10 MPa stack pressure."* — **전류 계단표도, 반주기 면적용량도 없다.**
그리고 **SI Fig 12a(대조군 LGPS)의 패널 안 주석은 "0.5 mAh · Φ 10 mm Li electrode"** 로,
본문 Fig 6a 와 **똑같이 면적이 빠져 있다**. Fig 12b 는 **"0.1 mA cm⁻² · 0.1 mAh"** — 전류만 면적당이다.

> 🔴 **결론: 이 논문은 면적용량을 어디에서도 cm⁻² 로 쓰지 않는다.** 그림 주석 세 곳이 전부 "mAh" 다.
> Φ10 mm = 0.785 cm² 이므로 **0.5 mAh = 0.637 mAh cm⁻²** — 본문 서술(0.5 mAh cm⁻²)과 **1.27배** 다르다.
> ⇒ **신규 불일치 #12 는 SI 로 닫히지 않고, 오히려 "그림 쪽이 일관되게 면적 없음"으로 굳어진다.**
> **CCD 2.5 mA cm⁻² 를 인용할 때는 "반주기 0.5 mAh(≈0.64 mAh cm⁻²), 10 MPa, 25 °C" 로 병기**해야 한다.
> ✏ **§5c 출처 교정**: "CCD 는 0.1 mA/cm² 부터 계단 상승, 반주기당 면적용량 0.5 mAh/cm² 고정" 은
> **SI Methods 가 아니라 본문·그림 주석에서 온 것**이다. SI Methods 에는 25 °C·10 MPa 두 가지뿐.

---

### 21.6 **Q5 — SI 로는 닫히지 않는다.** 대신 SI Fig 15 에서 새 사실이 나왔다

Q5 는 본문 **Fig 6b inset(대칭 Li 셀, 1st/45th/98th 사이클)** 의 EIS 가 본 패널과 같은 셀·같은 시점이냐를 물었다.
**SI Fig 15 는 대칭셀이 아니라 풀셀**(LNO@NCM721 | LM₀.₂PS | Li–In)이다. 대칭셀 inset 의 조건은
**SI 어디에도 없다 → Q5 는 미해결로 유지**(§20.5 의 임피던스↔분극 모순 진단도 그대로 유지).

**그런데 SI Fig 15 자체가 캡션 한 줄("Impedance measurement for the … cell")로 방치돼 있고, 내용이 무겁다.**
캡션에 없는 **패널 a(전압·전류 프로토콜)** 와 **패널 b(7상태 Nyquist)** 가 들어 있다. 호의 오른쪽 종점 복원:

| 상태 | Z′ 종점 (Ω) | 메모 |
|---|---:|---|
| 3.8 V, 1st charge | ≈210–250 | 기준 (다른 곡선에 덮여 검출 불안정) |
| 4.2 V, 1st charge | **306** | |
| 3.6 V, 2nd charge | **308** | 방전 후에도 **안 돌아온다** |
| 4.2 V 유지 **0 h** | **369** | |
| 4.2 V 유지 **10 h** | **380** | |
| 4.2 V 유지 **20 h** | **392** | |
| 4.2 V 유지 **50 h** | **405** | |

> 🔴 **좌측 절편은 7상태 모두 ≈70 Ω 로 같다** — 커진 것은 **SE 벌크가 아니라 계면호**다.
> 🔴 **4.2 V 를 50 h 유지하는 동안 임피던스가 369 → 405 Ω 로 단조 증가하고 포화하지 않는다(+10 %).**
> 첫 충전(≈210–250 → 306)까지 합치면 **계면 저항이 전 구간에서 계속 자란다.**
> ✏ **§10 SI 표의 Fig 15 행 "첫 충전에서 크게 증가 후 유지 중엔 안정" 은 교정 대상** —
> **유지 중에도 계속 증가한다.**
> 🔑 **왜 중요한가**: 이 논문의 판매 포인트 중 하나가 **4.2 V 고전압 운전**이다. 그런데
> **자기 SI 가 4.2 V 유지에서 계면 저항이 멈추지 않고 자라는 것을 보여주고, 본문은 이 그림을 논의하지 않는다.**
> §17 의 고전압 항목에 **정량 단서로 병기**해야 한다.

---

### 21.7 신규 — **SI 계산 절의 참고문헌 2건이 엉뚱한 논문을 가리킨다**

| SI 본문 서술 | 붙은 인용 | **[n] 이 실제로 가리키는 논문** | 판정 |
|---|---|---|---|
| "PBE … together with the **DFT-D3 correction**.[5]" | [5] | **Perdew, Burke, Ernzerhof (1996) = PBE 논문** | 🔴 **D3 인용이 PBE 를 가리킨다. Grimme D3 논문은 SI 참고문헌 19건 어디에도 없다** |
| "the **Nose-Hoover thermostat** was employed[6]" | [6] | **Ong et al., pymatgen (2013)** | 🔴 **thermostat 인용이 코드 라이브러리 논문이다** |
| "diffusion coefficients … according to … reference[7]" | [7] | Deng, Zhu, Chu, Ong (2017) | ✅ 맞다 |
| "VASP with the PAW method[1-4]" | [1-4] | Hohenberg–Kohn / Kohn–Sham / Kresse / Blöchl | ✅ 관례적 |

> 🔴 **비기본값 선택 두 개(D3, Nosé–Hoover)가 둘 다 오인용이다.** 재현하려면 그 두 설정의 구현을 알아야 하는데
> (D3 zero vs BJ damping 등) 인용을 따라가면 아무 데도 안 나온다.
> ⇒ §20.11 "본문만 읽으면 계산을 재현할 수 없다" 에 **"SI 를 읽어도 못 한다"** 를 추가한다.

---

### 21.8 신규 — **SI Fig 4b 의 y축 단위가 10³ 틀렸다**

Fig 4b 는 "Current / **µA cm⁻²**" 축에 **2.0E-06 / 3.09E-06 / 4.28E-06** 을 찍는다.
그런데 Table S3 의 전류(1.554e-6 / 2.424e-6 / 3.363e-6 **mA**)를 면적 0.785 cm² 로 나누면
**1.979e-6 / 3.088e-6 / 4.284e-6** — **세 값이 그대로 맞는다.**

> 🔴 **즉 축에 그려진 양은 mA cm⁻² 인데 라벨은 µA cm⁻² 다 (10³ 오류).**
> Table S3 는 자기 각주 공식(σ_e = IL/VA)으로 σ_e 를 정확히 재현하므로 **틀린 쪽은 Fig 4b 의 축 라벨**이다.
> (신규 불일치 #17)

---

### 21.9 신규 — **Table S3 가 자기 문장("완벽한 선형 = 일정한 전자저항")을 반증한다**

SI Fig 4 캡션: *"The perfect linearity confirms that the electronic conduction … obeys Ohm's law (U=IR) …
indicating a **constant electronic resistance** and no non-linear electrochemical side reactions."*

| V (mV) | I (nA) | σ_e 재계산 (S/cm) | 인쇄값 | **chord R = V/I (Ω)** |
|---:|---:|---|---|---:|
| 300 | 1.554 | 1.072e-9 | 1.07e-9 ✓ | 1.93e8 |
| 400 | 2.424 | 1.254e-9 | 1.25e-9 ✓ | 1.65e8 |
| 500 | 3.363 | 1.391e-9 | 1.39e-9 ✓ | 1.49e8 |

- I(V) 선형회귀: 기울기 9.045e-9 mA/mV, **절편 −1.171 nA**, R² = 0.99952 → **x절편 129.5 mV**
- **chord 저항은 300 → 500 mV 에서 23 % 감소**(= σ_e 30 % 증가)
- **기울기(미분) 기준 σ_e = 1.87e-9 S/cm** — 논문이 인용하는 최저값(1.07e-9)의 **1.75배**

> 🔴 **"선형"과 "옴 법칙"은 같은 말이 아니다.** 직선은 맞지만 **원점을 지나지 않는다(x절편 129.5 mV)** —
> 이건 오히려 **직렬 계면/문턱 거동의 서명**이지 "일정한 전자저항"의 증거가 아니다.
> ✅ **우리에게 중요한 건 결론이 안 바뀐다는 것**: σ_e 는 어느 정의로도 **10⁻⁹ S/cm 대**이고
> σ_ion/σ_e ≈ 10⁷ 이라 **전자 누설은 무시 가능**하다 — 다만 **"1.07×10⁻⁹" 을 유효숫자로 인용하지 말 것**
> (전압 정의에 따라 1.07–1.87 사이에서 움직인다). ✏ §10 SI Table 3 행의 "미묘한 긴장" 을 이 정량으로 교체.

---

### 21.10 Table S4 재검산 — 자기정합은 통과, 정련 품질은 검증 불가

| 검산 | 결과 |
|---|---|
| 셀부피 | a²c = 8.70078² × 12.59562 = **953.53 Å³** → ✅ **교정 7 확정** (본문 Fig 1c figure-read 951.5 는 −0.21 %) |
| Li 총수 | 16×0.474 + 4×0.89 + 8×0.72 + 4×0.77 = **19.984 /cell** → Li₉.₉₉ ≈ Li₁₀ ✅ (−0.08 %) |
| 4d 점유 합 | P1 0.5 + (Ge·W·Sn·Si·Ti 각 0.1) = **1.00** ✅ |
| **U_iso 산포** | S3 **0.00150** ↔ S2 **0.03546** — **같은 8g S 자리끼리 24배**. Li3 **0.07247**(B = 5.7 Å²) |
| **R-인자** | **SI 에 없다.** R_wp 3.58 % / R_p 2.27 % 는 **본문 Fig 2c 안의 값**이고 SI 는 GOF·χ² 도 안 준다 |
| 양이온 점유 | 저자 각주 — *"constrained according to the **nominal** stoichiometric ratios"* (§3c 주의 1 재확인) |

> 🟠 **화학적으로 같은 세 S 자리의 U_iso 가 24배 벌어지는 것은 정상적인 정련 결과가 아니다.**
> (음이온 U 를 자유롭게 풀고 배경/흡수를 덜 잡으면 흔히 생긴다.) 확정은 못 하지만,
> **"R_wp 3.58 % 니까 구조가 정확하다"는 논증에 반례로 붙일 수 있는 내부 지표**다.
> ⇒ §10 의 "배경이 큰 패턴의 낮은 R_wp 는 강한 증거가 아니다" 에 **U_iso 산포**를 근거로 추가.

---

### 21.11 신규 — **SI Fig 12b: 대조군 LGPS 대칭셀이 230 h 에서 분극이 붕괴한다**

SI Fig 12b(Li|LGPS|Li, 0.1 mA cm⁻² · 0.1 mAh, 25 °C, 300 h)는
**0–230 h 를 ±0.010 V 로 안정**하게 돌다가 **230 h 부근에서 진폭이 ±0.003 V 로 ~3배 급감**하고
그대로 300 h 까지 간다. 캡션은 *"Electrochemical performance of the symmetric … cell at 0.1 mA cm⁻²"* 한 줄뿐이다.

> 🔴 **정전류에서 분극 진폭이 계단으로 떨어지는 것은 soft-short 의 교과서적 서명**이다.
> §20.5 는 **LM₀.₂PS 셀(Fig 6b)** 에서 "분극이 단조 감소한다"를 근거로 soft-short 가능성을 제기했는데,
> **같은 논문의 대조군에서 더 노골적인 버전이 나온다** — 그리고 논문은 이 그림을
> **"LGPS 는 0.1/0.1 조건에서만 버틴다"의 근거로 쓴다.**
> ⇒ 🔑 **대칭셀 수명 비교(1200 h vs LGPS)의 해석 신뢰도가 한 단계 더 내려간다.**
> §18 "방어 가능" 목록의 대칭셀 항목에 **§20.5 + 이 항목을 함께** 병기해야 한다.
> (⚠ 단정 아님: 저 계단이 접촉 개선일 가능성도 배제 못 한다. 그러나 **논문이 둘을 구분할 데이터를 안 준다.**)

---

### 21.12 신규 — **SI Fig 14: 대조군 LGPS 풀셀은 "서서히" 죽지 않는다. 45→46 사이클에서 계단으로 죽는다**

| 사이클 | LGPS 풀셀 방전용량 (mAh/g) |
|---:|---|
| 1 | **111** (충전 151, **CE ≈ 76 %**) |
| 3 | ~92 |
| 12 → 14 | 80 → 91 (측정 중단 흔적) |
| 45 | ~28 |
| **46** | **~16 — 한 사이클 만에 계단 하락** |
| 46–80 | 14–20 에서 평탄 |

- 축은 **80 사이클**까지다(본 시료는 100 사이클) — **대조군을 더 짧게 돌렸다**
- **CE 는 붕괴 후에도 97–100 % 를 유지**한다

> 🔑 **CE 가 멀쩡한 채 용량만 계단으로 죽는 것 = 활물질 전기적 고립(접촉 상실)의 서명**이지
> 연속적 부반응이 아니다. ✏ §10 의 "초기 ~110 → 50 cyc 만에 ~15" 는 **"45→46 사이클 계단 하락"** 으로 교정.
> ✅ **비교의 방향성은 그대로 유효하다**: 대조군 로딩 12.73 < 본 시료 15.28 mg cm⁻² 이므로
> **불리한 조건에서 이긴 비교**라는 §10 판정은 유지된다.

---

### 21.13 ✅ SI 실물에서 **확인된** 것 (positive — 인용해도 되는 것)

1. **Table S2 12행 전값이 §6a 와 완전 일치** (두께·σ_RT·Ea·문헌행 "5−9; 12(sintered pellet)/0.25/[8,9]") ✓
2. **Table S1 ΔS_config 5행 전값 일치** (1.0986 / 1.3863×3 / 1.6094 R), 각주가 −R Σxᵢlnxᵢ 임도 확인 ✓
   → §4 의 "= ln n 정확히" 판정 유지
3. **Table S3 σ_e 3점이 각주 공식으로 정확히 재현** (1.072/1.254/1.391 ×10⁻⁹ vs 인쇄 1.07/1.25/1.39) ✓
4. **Table S4 자기정합**(Li 19.98, 4d 합 1.00, V 953.53) ✓
5. **SI Fig 3-12 사진의 마이크로미터가 "1.362" 를 표시** — Table S2 의 H-시료 두께와 일치 ✓
   (밀도는 여전히 없다)
6. **σ 정의의 R = total** — 21.1 의 0.2 % 일치로 정량 확정 ✓
7. **인쇄 Ea 0.313 eV 가 전체창 σ-형식으로 재현** ✓ (창 의존은 별개 문제)
8. **SI Fig 1b 안내 점선이 LGPS 자기 (203) 피크(29.49°) 위에 있다** ✓ — 이동 판단의 기준선은 정당
9. **SI 참고문헌 19건 전건 확인** — Table S5 의 [10]–[19] 가 실제 고엔트로피/LGPS 계열 논문들이다 ✓
   (단 [9] Zhou/Nazar 2019 는 **argyrodite thioantimonate** 논문인데 **LGPS σ 문헌값 출처**로 붙어 있다 — 🟠 #18)

---

### 21.14 교정 목록 (§20 회차 → 이번 SI 회차)

| # | 위치 | 기존 | **교정** |
|---|---|---|---|
| 10 | §20.7 · §12-9 | Sn 3d 485.0 → "Sn⁰/Sn²⁺ 쪽" | 🔴 **철회.** SI Fig 8e 는 **486.57 eV = 정상 Sn⁴⁺**. 문제는 **본문 전사 오류 1.6 eV** |
| 11 | §12-9 | "**금속 Ti 존재** — 논의 없음" | 🔴 **하향.** "Ti⁰" 쌍의 간격 4.46 eV 는 Ti 2p 이중항(5.7–6.1)이 아니다 → **과적합 라벨** |
| 12 | §10 SI Fig 15 행 | "첫 충전에서 크게 증가 후 **유지 중엔 안정**" | 🔴 **유지 중에도 단조 증가**(369→405 Ω, 50 h, 미포화) |
| 13 | §10 SI Fig 14 행 | "초기 ~110 → **50 cyc 만에** ~15" | 🟠 **45→46 사이클 계단 하락**, 축은 80 cyc, CE 는 붕괴 후에도 97–100 % |
| 14 | §5c | 대칭셀 CCD 조건을 **SI Methods** 출처로 표기 | 🟠 SI Methods 에는 **25 °C·10 MPa 뿐**. 계단표·면적용량은 본문/그림 주석 출처 |
| 15 | §7a | AIMD "D = 총 MSD/시간 방식" | ✅ **확정** — SI 정의식의 t 는 **시뮬레이션 시간**. 적합창 개념이 아예 없다 |
| 16 | §3c | V ≈ 951.5 Å³ | ✅ **953.53 Å³ 확정**(교정 7 재확인, SI Table S4) |
| 17 | §12-3 | "Table S5 가 **열간 σ + 냉간 Ea** 를 섞었다" | 🟠 **재해석**: 0.27 은 **실온창 Ea**(21.1)일 가능성이 더 크다. 결함은 "**어느 창인지 안 쓴다**" 쪽 |
| 18 | §10 SI Fig 8 행 | BE 값들을 SI 출처처럼 기재 | 🔴 **SI Fig 8 에는 숫자가 하나도 없다.** 그 값들은 전부 **본문** 출처 |

---

### 21.15 §12 내부 불일치 표 확장 — **14건 → 18건**

| # | 항목 | 어디 | 내용 | 채택 |
|---|---|---|---|---|
| 15 | **Sn 3d BE** | 본문 ↔ SI Fig 8e | 본문 485.0 / 그림 **486.57** | **486.6 (그림)** |
| 16 | **Si 2p "dominant"** | 본문 ↔ SI Fig 8d | 본문 "~102.5 dominant" / 그림의 큰 성분은 **101.05** | **101.05 가 주성분** |
| 17 | **SI Fig 4b 축 단위** | SI 내부 | 축 "µA cm⁻²" ↔ 값은 Table S3/0.785 = **mA cm⁻²** | **mA cm⁻² (10³ 오류)** |
| 18 | **LGPS σ 문헌 출처** | SI Table S2 각주 | "5−9; 12(sintered)" 를 **[8,9]** 로 — [9]는 **argyrodite** 논문 | **[8] Kamaya 만 유효** |

(기존 #1–#14 는 §12·§20.10 유지. #2 CCD 1.35 vs 2.5, #4 bulk vs total, #6 상호참조 3건 —
**Table S3 캡션의 "Fig. 2"**, **Fig 4 캡션 본문의 "Fig. 3a"·"Fig. 3b"** — 모두 SI 실물에서 재확인했다.)

---

### 21.16 이번 회차가 §17·§18 에 미치는 영향

- **§17-6 (AIMD 미교정)**: **최대 강화.** 창 문제가 아니라 **창 개념 부재**(21.4) + **축 왜곡**(21.0-②).
- **§17-9 (Ti 산화상태)**: **성격 변경.** "금속 Ti 불순물"이 아니라 **"노이즈 위 과적합 + Ti⁴⁺가 산화물 위치"**.
  후자는 남고, 전자는 내린다.
- **§17-12 (오차막대 전무)**: **강화.** σ 16점·Ea·σ_e·Rietveld 어디에도 반복이 없다. Table S4 는 R-인자도 없다.
- **§18 "방어 가능" 목록**: **대칭셀 1200 h 항목에 21.11(대조군 soft-short 서명)을 §20.5 와 함께 병기.**
  **고전압 4.2 V 항목에는 21.6(50 h 유지 중 계면저항 미포화 증가)을 병기.**
  **CCD 2.5 vs 1.6 과 풀셀 대조는 그대로 방어 가능**하고, 21.12 로 오히려 **대조군 조건이 유리했음**이 재확인됐다.
- **§18 한 문장 판정**: **바뀌지 않는다.** 다만 이제 σ 헤드라인(30 °C)·Ea(창 의존)·AIMD(창 부재)·
  XPS(숫자 부재) 네 축이 **전부 SI 원자료로 확인된 상태**다.

---

### 21.17 남은 열린 질문 (SI 로도 못 닫은 것)

- **Q2′** — AIMD 슈퍼셀 배수·원자수·5원소 배열: **영구 판독 불가**(저자 문의 외 방법 없음). 최소 250원자(21.3).
- **Q5** — 본문 Fig 6b inset 대칭셀 EIS 의 셀·시점: **SI 에 없음.** §20.5 의 모순 진단은 미해결로 유지.
- **Q6(신규)** — SI Fig 8 (a) W 4d · (b) Ge 2p 는 **피팅이 아예 없다.** W⁴⁺/Ge⁴⁺ 주장은 **생스펙트럼 눈대중**이다.
- **Q7(신규)** — 10조성 중 **격자상수가 표로 나온 것은 LM₀.₂PS 하나뿐**(Table S4). 나머지 9개의 셀부피는
  **본문 Fig 1c 그림점**으로만 존재한다 → **§9a("격자 팽창 없음 → dynamic lattice 배제")의 원자료가 표가 아니다.**
  SI Fig 1b 의 (203) 이동으로 교차확인을 시도했으나, 색 분리 임계값에 따라 일부 행이 안내선으로 붕괴해
  **강건한 것은 Sn −0.183° · (Si,Ge,Sn,Ti) −0.142° · 5원소 +0.029° 세 값뿐**이다.
  게다가 (203)은 1/d² = 4/a² + 9/c² 이라 **a·c 가 반대로 움직이면 이동이 상쇄**된다 —
  **단일 반사로는 부피를 논증할 수 없다.** ⇒ §9a 의 결론(방향)은 유지하되 **"근거는 그림점 9개"** 라고 밝혀 쓸 것.

---

## 22. ★★ 2026-10-13 세미나 판 대조 — 🎤 사용자 논문 세미나 발표 논문 (2026-10)

> **대상**: 세미나 때 받은 두 PDF — 본문 10 pp (`litdb/inbox/Zhou2026 ChemEngJ A high-entropy … batteries.pdf`, SHA-256 `eeb3bece…7ff30228`) ·
> SI **28 pp** (`litdb/inbox/Sup) Zhou2026 ChemEngJ … batteries.pdf`, SHA-256 `021077b0…7c3504a`). inbox 는 git 밖이다.
> **범위**: ① 판 대조 ② 본문·SI 전문 ↔ digest §1–21 — PDF 텍스트의 숫자(본문 112 · SI 146 고유값)를 전부 digest 에서 찾아 **안 나오는 것만** 골라 읽었고,
> 본문 서론·결과·결론 절은 다시 통독했다 ③ 그림 폴더 점검·교정 ④ 그림을 새로 봤다.
> ⚠ **절 번호**: 요청은 '§21' 이었지만 §21 이 이미 SI 실물 검증(2026-08-04)이라 **§22** 로 붙였다. 기존 절은 고치지 않았고 틀린 곳은 22.3 에 정정으로 적었다.
