Repository: yonghoon7153-source/Yonghoon-DEM-DFT

# 📚 LITDB — 문헌 단일 시스템 (**SE·DFT 축 + DEM·MPM 축, 두 트랙**)

> **앞으로 논문은 여기서만 본다.** 여러 곳(db/literature, kb/papers, db/properties, Excel)에 흩어진 문헌을 한 곳에서 생각·참고·비교하기 위한 통합 MD 시스템.

## 왜 트랙이 둘인가
`INDEX.md` 는 argyrodite 전해질 축이라 접촉역학·MPM·건식전극 digest 가 들어갈 자리가
없다. 그래서 한때 64편이 **어느 인덱스에도 없었다**(open_items #7). 축을 나눠 그 구멍을
닫았고, 한 분모로 세면 “159편 중 98편 미언급” 같은 **가짜 미결**이 나온다
(`comparison_vs_ours.md:8`). 분리는 실측 근거가 있는 결정이다 — 합치지 말 것.

⚠ 이 표의 **편수는 적지 않는다.** 손으로 쓴 수는 반드시 낡는다(README 자신이 세 번 틀렸다).
현재값은 `python3 tools/litdb/build_index.py --check` 로 본다.

File: litdb/papers/cardenasbarrantes2021_soft_pentagons_compaction_micromechanics_nscd.md (part 3 of 3)
**(a) 그림 2 — 압밀 곡선 φ(P/E), 모양 · 마찰별** (표식 사이를 log(P/E) 로 보간한 값 · 원 표식은 `digitized.csv`)
| P/E | 오각형 μ 0 | μ 0.1 | μ 0.2 | μ 0.4 | μ 0.8 | 원판 μ 0 | 원판 μ 0.2 | 원판 μ 0.4 | 원판 μ 0.8 |
### 8-0. 나란히 표

| 축 | 이 논문 | 우리 DEM (D0) | 우리 MPM (지금) |
|---|---|---|---|
| 차원 · 기하 | **2D** 정오각형 / 원판 · 벽 상자 · N_p 500 | 3D 구 · 주기 + 판 · 수만 | 3D 격자 (MLS-MPM) |
| 무른상 | **초탄성** neo-Hookean · ν 0.495 · E 미기재 | SE 구 · E_eff 1.35 GPa (실제 ~22–24 의 ~18× 연화) · ν 0.30 · 겹침 | **J2 소성** · E 1.53 GPa · ν 0.49 · σ_y 0.30 GPa |
| 입자 모양 | 정오각형 ↔ 원판 (변수) | 구 (고정) | 구 씨앗 (변형은 자유) |
| 강체상 | 없음 | NCM 구 (움직임) | 얼린 장애물 |
| 접촉 | 비관통 + Coulomb μ 0–0.8 · 겹침 0 · 면접촉 | hooke/hysteresis 벌칙 · 점접촉 | 격자 암묵 (붙음 — 미끄럼 · 분리 없음) |
| 하중 | **등방** · 일정 속도 · I ≤ 10⁻⁴ | 일축 판 · 300 MPa | 일축 판 (servo / hold) |
| 출발 | 강체로 jammed (σ0 · 0.05 %) → 메시 | 느슨한 삽입 → 압축 | DEM 끝 상태 씨앗 |
| 해상도 | 입자당 삼각형 92 개 (수렴 시험 없음) | (해당 없음) | SE ⌀1 µm ≈ 7 셀/지름 (n_grid 384 · dx 0.141 µm) |
| 관측 | φ · K · Z · P_c · θ̂ · R̂ · f_n 분포 · Γ · 입자 응력 SD | φ · CN · 접촉망 σ · 입자 응력 | φ · 형상 · 소성 변형 · 응력장 · 복셀 σ |
| 탈압 | 없음 | 진행 중 | 부분 |

### 8-1. 같은 점

- **무른상 비압축**: 이 논문 ν 0.495 · 우리 MPM ν 0.49.  치밀화가 재료의 부피 감소가 아니라 **모양 바꿔 공극 채우기**로 일어난다는
  모델링 선택이 같다 (재료 값 정합이 아니라 방법 수준).
- **φ(P) 를 두 점근 (φ0 · φmax) 으로 읽는 형식** · **Z − Z0 가 φ − φ0 의 제곱근 꼴로 는다** · **K 가 포화 근처에서 발산** — PRL 판
  카드와 같은 공통 형식 (우리 압밀 곡선에 아직 이 형식으로 적합해 보지 않았다).
- **조밀해질수록 계가 고르게 된다** (힘 분포 · 입자 응력 분포가 좁아짐): 우리 MPM 의 조밀 SE 가 연속체처럼 보이는 것, 3D 판의
  von Mises 분포 좁아짐과 같은 방향이다.
- **"접촉 변형만으로는 조밀 영역을 못 따라간다"**: 식 (10) 의 mismatch — 우리 DEM 이 실제 영률로는 300 MPa 에서 실험 기공률에 못 가고
  영률을 고쳐 써야 하는 사정과 같은 방향의 문헌 진술 (§8-5 · 한정어 필수).

### 8-2. 다른 점 — 그리고 왜 (방법 인공물 vs 실제 차이)

| 차이 | 종류 | 설명 |
|---|---|---|
| 초탄성 vs 소성 | **구성식 차이 (실제)** | 이 논문 입자는 φ 0.998 (거시 체적 변형 0.20) 까지 탄성으로 버틴다.  분말 재료는 그 훨씬 전에 항복한다 → 같은 형상 변화가 훨씬 낮은 P/E 에서 일어난다 — P/E 축을 옮기지 않는 이유.  이 논문의 "비가역" 은 재배열에서만 온다 (재료 소성 없음) |
| 2D vs 3D | **차원 (실제)** | φ0 0.81–0.83 · ξ · 1/4 · Z0 · 모양 인자 · 끝 상태 접촉 수 6 은 2D 의 수.  2D 오각형 ↔ 3D 다면체의 대응 (면 접촉 · 맞물림) 은 이 논문으로 말할 수 없다 |
| 등방 vs 일축 | **경계조건** | 일축 (다이) 에서는 벽 마찰 · 응력 비등방이 더해진다 — 재배열 지표의 기준 방향도 달라진다 |
| 강체 · 크기비 없음 | **범위 밖** | 우리 침대의 핵심 (AM 골격 · SE ≪ AM) 이 없다.  저자가 과제로 든 것이 바로 크기비다 ("stronger coupled effects between applied pressure, particle rearrangement, and particle size ratio") |
| 마찰이 있는 미끄럼 접촉 vs 단일 속도장 | **표현 차이 (우리 MPM 의 결손)** | 이 논문에서 재배열은 접촉의 미끄럼으로 일어나고 μ 0 → 0.1 에서 1/2–1/3 로 준다.  우리 MPM 의 SE–SE 는 닿으면 붙어 미끄럼이 없다 = 재배열 몫이 없는 쪽 [카드 추론] |
| 입자 500 개 · 시료 수 불명 | **통계 (크기 추정 불가)** | 같은 그룹 PRL 판 (원판 1500 개) 과 같은 P/E 에서 φ 가 최대 0.019 (μ 0) · 0.021 (μ 0.8) 다르다 (§8-3) — 준비 · 하중 방식 · 계 크기의 차가 섞여 있다 |
| 메시 92 요소 | **방법 인공물 (이 논문에 평가 없음)** | PRL 판의 단일 입자 시험에서 92 요소는 968 요소보다 7–28 % 덜 눌렸다 (그 카드 판독 + 산술).  오각형 모서리의 응력 집중은 원판보다 메시에 더 민감할 것 [카드 추정] — 시험 없음 |

### 8-3. ★ 원판 원전 ↔ 이 논문 ↔ 3D 판 한 표 (같은 그룹 · 같은 틀)

| 양 | PRL 2020 (2D 원판 · 원전) | **이 논문 — 원판** | **이 논문 — 오각형** | Soft Matter 2022 (3D 구) | 출처 (다른 판의 값) |
|---|---|---|---|---|---|
| 입자 수 × 요소 | 1500 × 삼각형 92 | **500** × 92 | **500** × 92 | 50 · 100 × 사면체 808 | `cantor2020_…` §3-1 · `cardenasbarrantes2022_soft_spheres_…` §3-1 |
| 재료 | neo-Hookean "incompressible" · plane strain | neo-Hookean · ν 0.495 | 〃 | "elastic" · ν 0.495 | 〃 |
| 마찰 | 0 · 0.2 · 0.4 · 0.6 · 0.8 | 0 · 0.1 · 0.2 · 0.4 · 0.8 | 〃 | 0.3 | 〃 |
| 출발 · 하중 | 침적 (닿지 않은 조밀 배치) → 응력 단계 (안정 판정 0.05 %) | 강체로 jammed (0.05 %) → 메시 → **일정 속도** (I ≤ 10⁻⁴) | 〃 | 일정 속도 | 〃 |
| 자료 범위 [판독] | P/E 10⁻⁴ – 0.5 · φ ≤ 0.985 | P/E 10⁻³ – 0.27 · φ ≤ **0.970** | P/E 5.5 × 10⁻⁵ – 0.93 · φ ≤ **0.998** | P/E\* 2 × 10⁻⁴ – 0.7 | 〃 |
| jammed φ0 | 본문 미기재 · 판독 0.808 (μ 0) → 0.795 (μ 0.8) | 본문 **0.808** · 선 0.810 / 0.809 | 본문 **0.817** · 선 0.826 (μ 0) / 0.817 | 0.50 · 0.51 | `cantor2020_…` §3-3 (a) |
| jammed Z0 | 본문 미기재 · 역산 ≈ 3.9 (μ 0) · 3.75 (μ 0.8) | 본문 "≃ 4" · 선 **3.1** / 3.6–3.7 | 본문 "≃ 4" · 선 **3.1** / 3.7 | ≃ 3.5 | `cantor2020_…` §3-3 (c) |
| Z − Z0 법칙 | k ≃ 5.1 · 선 5.20·x^0.5 · 자료 끝 2.29 (φ − φ0 0.178 · μ 0) | ξ ∼ 5.1 · 선 0.35 + 5.6·√x · 자료 끝 **2.77** (0.158 · μ 0) | 〃 · 자료 끝 **2.85** (0.178 · μ 0) | ψ ≈ 8.5 | `cantor2020_…` §3-3 (c) · §5-2 |
| 국소–거시 변형 | ε_v = 2ε_v,ℓ (선형 접촉 변형 기준 4) | 본문 1/4 · 판독 기울기 0.21–0.28 | 본문 1/4 · 판독 0.28–0.30 | Γ ∼ 4.4 | 〃 |
| 큰 변형 닫음 | **단일 입자 상자 법칙** (b) | **작은 변형 극한과의 연속 조건** | 〃 (+ 모양 인자) | 연속 조건 + Hertz | `cantor2020_…` §4-5 · `…3d…` §8-3 |
| b (또는 그에 해당하는 값) | 본문 0.12 · 선 0.15 | 유효 **0.10** [카드 산술] | 유효 0.14 [카드 산술] | — | `cantor2020_…` §3-3 (c) |
| φmax | 본문 0.998 (μ 0) · 0.968 (μ 0.8) · 선 0.998 / 0.978–0.982 | 본문 없음 · 선 **0.980 / 0.968** | 본문 없음 · 선 **0.9995 / 0.985** (그림 3 은 0.980) | 0.95 | 〃 |
| 같은 P/E 의 φ (μ 0 · P/E 0.05 · 0.1 · 0.25) [판독] | 0.887 · 0.914 · 0.966 | 0.897 · 0.933 · 0.970 | 0.909 · 0.945 · 0.983 | — | `cantor2020_…` §3-3 (a) |
| 〃 (μ 0.8) | 0.870 · 0.896 · 0.949 | 0.882 · 0.915 · 0.959 | 0.881 · 0.915 · 0.959 | — | 〃 |
| 메시 · 해상도 시험 | 단일 입자 (92–968 요소) | **없음** | **없음** | 구 하나 (444–14,688 요소 · Hertz 대조) | 〃 |
| DEM 과의 직접 대조 | 없음 (K1 로 간접) | 없음 (식 10 으로 간접) | 〃 | 있음 (YADE Hertz DEM) | `…3d…` §5-1 |

⇒ **같은 그룹 · 같은 코드의 "무른 원판 · 마찰 0" 곡선이 판마다 다르다**: PRL (1500 개 · 응력 단계) ↔ 이 논문 (500 개 · 일정 속도) 이
P/E 0.05–0.1 에서 φ 로 **+0.010 – +0.019**, 0.25 에서 +0.004 [두 카드의 판독].  μ 0.8 은 +0.010 – +0.021 인데 대부분 출발점의 차다
(jammed φ0 0.795 ↔ 0.809).  원판 μ 0 의 φmax 도 PRL 본문 0.998 ↔ 이 논문의 선 0.980 으로 다르다 (이 논문의 원판 자료는 0.970 에서
끝나 어느 쪽인지 가리지 못한다).  ⇒ **상수를 어느 한 판에서 뽑아 "그 그룹의 값" 으로 쓰지 않는다** (PRL 판 카드와 같은 결론 +1) —
출발 상태 (준비 방법 · 마찰을 켠 시점) 와 계 크기가 곡선을 0.01–0.02 옮긴다.

### 8-4. 압밀 식 계열을 우리 Heckel 과 나란히 놓으면

| 식 | 꼴 | 점근 | 맞춘 값 |
|---|---|---|---|
| Heckel (우리 DEM 적합) | ln[1/(1 − D)] = K·P + A | φmax = 1 고정 · 출발값은 A 가 흡수 | 2 (K · A) |
| Heckel–Secondi · Platzer (이 논문 refs [42] · [73]) | P = −A ln[(φmax − φ)/(φmax − φ0)] | φ0 · φmax | 2 (A · φmax) |
| PRL 2020 식 (6) | P = −(bEφ/2π)·Z(φ)·ln[(φmax − φ)/(φmax − φ0)] | φ0 · φmax | φmax (+ b · k 는 보조 자료) |
| **이 논문 식 (11)** | P = −E[(φmax − φ0)/(4φ0·모양 인자)]·Z(φ)·φ·ln[(φmax − φ)/(φmax − φ0)] | φ0 · φmax | φmax (+ ξ 는 보조 자료) |

- 식 (11) = PRL 식 (6) 의 b 를 **(π/모양 인자)·(φmax − φ0)/(2φ0)** 로 바꾼 것 [카드 풀이].  ⇒ 상수 하나가 줄었지만, φmax 를 올리면
  포화 위치와 함께 **전 구간의 강성이 같이 오른다** — 두 가지를 따로 맞출 수 없다.  마찰 0 오각형에서 선이 자료보다 뻣뻣한 것
  (압력 1.1–1.4 배) 과 μ 0.8 에서 무른 것 (0.85–0.95 배) 이 그 묶임의 흔적으로 보인다 [카드 해석].
- Heckel–Secondi 꼴의 계수로 보면 A(φ) = 0.04–0.07E (jammed) → 0.09–0.12E (φmax) [카드 산술] — PRL 판과 같은 자릿수.
- 우리 쪽 함의: 우리 압밀 곡선을 다시 적합한다면 **φ0 와 φmax 를 둘 다 남긴 꼴**이 먼저다 (PRL 판 · 3D 판 카드의 권고와 같음).
  이 논문이 더하는 것 하나 — **닫힌 꼴의 계수를 작은 변형 쪽 (탄성 영역의 기울기) 에 묶는 방법**이 있다는 것.  소성 재료에서는 그
  "작은 변형 극한" 이 탄성 접촉이 아니라 항복이 시작되는 자리가 될 것이다 (카드 추론 · 논문 밖).

### 8-5. ★ 우리 DEM 이 도는 자리를 이 논문의 그림 2 에 놓으면 (유비 · 산술 — 논문 주장 아님)

- 이 논문에서 "작은 변형 (접촉 변형) 닫음" 식 (10) 이 맞는 구간과 틀리는 구간 [판독 + 카드 산술 · 마찰 0 오각형]: P/E ≤ 0.04
  (φ ≤ 0.90) 에서 0.7–1.3 배 안, 그 위에서 과소 — P/E 0.11 (φ 0.95) 에서 1/2 · P/E 0.23 (φ 0.98) 에서 1/3.2 · P/E 0.47 에서 1/5.9.
- [카드 산술] 300 MPa ÷ E: 실제 SE (E 22–24 GPa) → **0.013** (오각형 μ 0 의 φ ≈ 0.86 · 식 (10) 이 0.84 배로 맞는 구간 · 충전율은 jammed
  에서 +0.035 뿐) · 우리 DEM 연화 영률 (1.35 GPa) → **0.22** (φ ≈ 0.98 · 식 (10) 이 압력을 1/3 로 과소 예측하는 구간).
- 읽는 법 (PRL 판 카드 §8-5 와 같은 결론을 다른 그림으로): 실제 영률의 **탄성** 입자라면 300 MPa 는 접촉 변형 닫음이 맞는 구간이지만
  충전율이 거의 안 오른다 (⇒ 실제 치밀화는 소성 · 재배열); 영률을 연화해 충전율을 맞추면 접촉 변형 가정이 깨진 P/E 구간으로 옮겨
  간다.  한 압력에 맞춘 연화 영률은 **그 압력의 대리**일 뿐이다 [카드 추론].
- 이 논문이 더하는 것: **마찰이 있으면 그 닫음은 처음부터 어긋난다** (μ 0.8 에서 1.4 배 → φ 0.98 에서 6.6 배) — 식에 마찰이 들어갈
  자리가 φ0 뿐이기 때문이다.  우리 DEM 의 겹침 → 변형 대응에도 마찰은 들어 있지 않다.
- ⚠ 한정: 2D · 초탄성 · 등방 · 식 (10) 은 DEM 계산이 아니라 해석 닫음 · 우리 접촉은 Hertz 가 아니라 hooke/hysteresis · 우리 치밀화의
  주 기전은 소성 · 복합 침대에서는 AM 골격이 하중을 가린다.  **수치 대응이 아니라 방향의 해석**이다.  DEM 을 실제로 겹쳐 그린
  그림은 `cardenasbarrantes2022_soft_spheres_3d_compaction_nscd` §8-5.

### 8-6. frame 규율 재확인

- **frame[4]**: 이 논문의 식 (11) 은 **같은 시뮬레이션 안에서** 잰 φ0 · Z0 와 맞춘 ξ · φmax 로 닫힌다 — 실험 앵커가 없다.  우리는 각
  후보를 **실험** 에 따로 보정하고, 이 논문의 형식 (P = φZσ_ℓ/모양 인자 · Z(φ) · K(φ)) 과 관측량 (θ̂ · Γ · SD) 은 비교 축으로만 쓴다.
- **frame[5]**: 접촉 (입자 경계 · 미끄럼) 과 형상 변화를 한 이산화에 담은 2D 실물이다.  우리 분업 (DEM = 패킹 · 수송, MPM = 소성
  형상) 을 반박하지 않는다 — 한 이산화에 담으면 2D 500 입자 · 탄성 · 비용 미기재라는 범위가 된다는 것을 다시 보여 준다.  그리고
  "재배열 (DEM 쪽 몫) 이 재밍 뒤에도 계속된다" 는 결과는, 재배열을 못 내는 쪽 (단일 속도장 MPM) 과 형상을 못 바꾸는 쪽 (구 DEM) 이
  **서로의 빈 곳**을 갖고 있다는 우리 틀의 2D 근거다.

---

## 9. 깊은 통찰 (deep insights)

1. **모양의 효과는 "식" 이 아니라 "입력과 재배열" 에 있다.**  식 (9) – (12) 에 모양이 들어오는 자리는 넓이 인자
   (n_s/2) sin(2π/n_s) 하나뿐이다 (오각형 2.38 ↔ 원 π).  모서리 · 면 접촉 · 맞물림 · 미끄럼은 식에 없고, φ0 · Z0 · φmax 와 재배열의
   크기로 나타난다.  ⇒ 구로 계산한 결과를 각진 입자에 옮길 때 고칠 것은 접촉 법칙의 꼴이 아니라 **출발 패킹과 재배열 (마찰)** 이다
   (2D · 탄성 한정).
2. **모양 차는 마찰이 작을 때만 보인다.**  마찰 0: 오각형이 +0.011–0.015 더 조밀 · 재배열 2 배.  μ 0.8: 충전율 차 ±0.003 · 재배열
   1.4 배 (둘 다 작다).  ⇒ "SE 가 구가 아니라서 생기는 오차" 는 입자 간 마찰이 클수록 작다 — 우리 계의 유효 마찰 (점착 포함) 이
   크다면 구 가정의 값은 덜 틀린다는 방향 [카드 추론 · 2D · 탄성].
3. **재배열은 마찰에 계단처럼 반응한다.**  θ̂_φ 가 μ 0 → 0.1 에서 1/3 (오각형) · 1/2 (원판), 그 뒤 0.1 → 0.8 은 완만.  충전율도
   오각형은 0 → 0.1 에서 0.010–0.016 내려가고 (P/E 0.005–0.15 · 그 위는 0.005) 0.4 → 0.8 은 0.004 이하.  ⇒ 후보 모델을 견줄 때 "마찰 0" 은 특이점이다 — 작은 마찰이라도
   넣은 상태를 기준으로 삼아야 표현 차이가 마찰 차이에 묻히지 않는다.
4. **탄성 입자여도 압밀은 비가역이다 (저자 문장).**  재료가 가역이어도 접촉의 미끄럼 · 재배열이 경로를 되돌릴 수 없게 한다.
   ⇒ 탈압 뒤 남는 치밀화 = 재료 소성 + **재배열 몫**.  우리 MPM (단일 속도장) 은 뒤쪽을 못 내고, 우리 DEM (구 · 무른 영률) 은
   앞쪽을 못 낸다.  이 논문은 그 몫의 크기를 주지 않는다 (탈압 계산 없음).
5. **닫음을 바꿔 상수를 줄이면 다른 곳이 묶인다.**  b 를 없애고 계수를 (φmax − φ0)/(4φ0) 에 묶자 φmax 가 포화 위치와 강성을 겸하게
   됐다.  결과: 선 ÷ 자료 = 1.1–1.4 (마찰 0 오각형) ↔ 0.85–0.95 (μ 0.8) — 마찰에 따라 부호가 바뀌는 어긋남.  "매개변수 하나" 는
   자유도가 모자라다는 뜻이기도 하다.
6. **"Z0 ≃ 4" 같은 문헌값은 계산의 값이 아니다.**  그림의 선이 쓰는 Z0 는 3.1 (μ 0) · 3.6–3.7 (μ 0.8) 이고, 그림 8 의 jammed 점은
   접촉 3 개짜리 입자가 28–47 % 다.  식의 계수 "4" 는 Z0 ≃ 4 · ε_ℓ = ε_v/4 를 전제로 굳힌 숫자인데 둘 다 판독값과 다르다 (3.1–3.7 ·
   0.21–0.30).  ⇒ 출발 상태 (φ0 · Z0) 는 **잰 값을 표로** 남겨야 한다 (PRL 판 카드의 교훈 +1).
7. **조밀해질수록, 그리고 마찰이 클수록 계가 고르다.**  Γ 0.55–0.58 → 0.84–0.90 · 입자 응력의 상대 표준편차 0.44–1.02 → 0.07–0.14 ·
   같은 φ 에서 마찰이 Γ 를 +0.08–0.10 올린다.  마찰이 재배열을 막아 (통찰 3) 힘이 한 사슬로 몰리지 못하게 한다는 그림과 맞는다
   [카드 해석].  ⇒ 힘 사슬로 읽는 해석 (응력 집중 · 전류 쏠림) 은 조밀 · 고마찰 영역에서 덜 맞는다.
8. **같은 그룹 · 같은 코드 · 같은 재료의 원판 곡선이 판마다 0.01–0.02 다르다** (§8-3).  입자 수 · 준비 · 하중 방식이 다르고 시료
   수 · 오차막대가 없다.  ⇒ 2D 소형 계산을 외부 대조로 쓸 때는 **곡선의 꼴과 순서**를 보고, 0.01 수준의 값 차이를 모델 차이로 읽지
   않는다.

---

## 10. [DEM 우선 (수영)] 트랙 — 후보별 함의 + 구체 행동

### 10-1. 후보별 판정

| 후보 | 이 논문이 지지 / 불리 | 이유 |
|---|---|---|
| **D0** (지금의 DEM · 구 · 연화 영률) | **한계의 2D 근거 둘 (간접)** | ① 접촉 변형만으로 세운 닫음이 조밀 영역에서 압력을 2–6 배 과소 (식 10 ↔ 자료 · 판독) ② 입자 모양을 구로 둔 것의 오차는 마찰이 작을 때 크다 (마찰 0 에서 충전율 0.011–0.015 · 재배열 2 배).  DEM 을 직접 돌린 대조는 아니다 |
| **B** (입자별 FE + 접촉) | **2D 실례 = 이 논문 · 500 입자 · 두 모양** | 형상 변화 · 입자 경계 · 마찰 · 임의 다각형을 한 번에 풀지만 2D · 탄성뿐 · 비용 미기재 · 메시 시험 없음 |
| **A′** (MPM · 입자별 속도장) | **기준 문제를 준다 (2D)** | 원판 / 오각형 · 마찰 없는 벽 · μ 0–0.8 · ν 0.495 초탄성의 φ(P/E) · K(φ) · Z(φ) · θ̂ · Γ · SD (`digitized.csv`) = 2D 코드 검증용 (보정 아님 · 판독값).  특히 **마찰 접촉의 표현**을 가르는 관측량 (θ̂ 의 μ 의존 · 모양 차가 μ 에 따라 사라지는가) 이 있다 |
| **C** (큰 변형 접촉 법칙 DEM) | **시험대를 준다** | K(φ) 의 발산 (그림 3) · 각진 입자를 구로 둘 때의 오차가 마찰에 따라 어떻게 변하는가 (2D · 탄성 한정) |
| **C′** (항복 캡 탄소성 접촉 DEM) | 중립 | 항복이 없는 계 |
| **A** (MPM · 강체 AM + SE 단일 속도장) | **결손을 짚는다 (간접)** | SE–SE 가 붙어 미끄럼이 없다 = 이 논문에서 재배열이 사라지는 쪽 (고마찰) 의 극한 [카드 추론].  재배열 몫 (같은 압력의 충전율 0.014–0.031 · 2D 탄성 오각형) 이 빠질 수 있다 — 방향만 |
| **M0** (균질화 압밀 모델) | **형식 한 줄** | 두 점근을 남긴 로그 꼴 + 계수를 작은 변형 쪽 기울기에 묶는 닫음 (§8-4).  묶으면 자유도가 모자랄 수 있다는 반면교사 포함 |

### 10-2. 계획의 자리 (단계 · 단위 시험 · 조건)

| 자리 | 이 논문에서 가져올 것 |
|---|---|
| **단계 0** (기공률을 세는 연산자 · 판정 기준) | 출발 상태를 적는 형식 — jammed 판정 (φ 변화 < 0.05 %) · 하중 속도 규칙 (관성수 I0 와 그 기준 압력) · φ0 · Z0 를 **마찰별로 표로** (이 논문은 모양마다 φ0 하나만 적고 Z0 는 문헌값만 적어 식을 다시 계산할 수 없다 — 반면교사) |
| **단계 3** (2D 에서 접촉 표현만 바꿔 견주는 시험) | 2D 외부 대조 자료 (원판 · 오각형 · μ 0–0.8 · 판독 ±0.0005) 와 **접촉 표현을 가르는 관측량**: 재배열 지표 θ̂ · 힘 망 균질도 Γ · 입자 응력의 상대 표준편차.  한 속도장 ↔ 입자별 속도장의 차는 충전율보다 이 지표들에서 먼저 보일 것 (이 논문에서 μ 0 ↔ 0.1 의 차가 충전율 0.005–0.016 · θ̂ 2–3 배) |
| **U2** (경사면 마찰 접촉 회귀) · **U5** (다물체 충돌) | 값 없음.  마찰 0 과 작은 마찰 (0.1) 을 따로 시험해야 한다는 근거 (재배열이 그 사이에서 계단처럼 변한다) |
| **U1 · U6** (입자 하나 압축 · 작은 조밀 충전의 해상도) | 이 논문은 메시 시험을 **하지 않았다** (PRL 판의 단일 입자 시험이 사라졌다) — 가져올 것 없음.  각진 입자는 모서리 해상도가 더 문제라는 점만 적어 둔다 [카드 추정] |
| **단계 4 · 5** (3D) | 해당 없음 — 2D 값을 3D 로 옮기지 않는다 |
| **단계 6** (탈압) | 계산 없음.  문장 하나: 재밍 뒤 압밀은 재배열 때문에 비가역 (p. 4) → 탈압 계산의 결과를 읽을 때 "되돌아오지 않는 양 = 재료 소성 + 재배열" 로 나눠 적는 틀 |
| **조건 R2** (미끄럼 · 분리) | 미끄럼 표현이 결과를 바꾸는 크기의 2D 예 — 마찰 0 ↔ 0.8 에서 충전율 0.014–0.031 (오각형) · 0.005–0.017 (원판) |
| **조건 R3** (SE 입자 경계 기억) · **R6** (SE 형상 변형) | 둘 다 만족하는 2D 계산의 실례 (단 탄성) · R6 의 관측량 = 원형도 R̂ (3D 는 구형도) |
| **조건 R4** (탈압) · **R1** (AM 하중 분담) · **R7** (AM 파괴) | 다루지 않음 |
| **조건 R5** (맞추는 값은 모델마다 하나) | 이 식도 "미지 매개변수는 φmax 하나" — 단 ξ 를 같은 계산의 보조 자료에서 정하고, 값이 인쇄되지 않았다 |
| **결과 전 대조 항목** | 값은 없음 (2D · 탄성 · 무차원).  방향만: ① 마찰을 올리면 같은 압력의 충전율이 내려가는가 ② 그 내림이 각진 입자에서 더 큰가 ③ 조밀해질수록 Γ ↑ · 입자 응력 폭 ↓ 인가 ④ Z − Z0 가 √(φ − φ0) 꼴인가 |

### 10-3. 구체 행동 (비용 낮은 것부터)

1. **[보고 · 원고 문장]** "입자 형상 변형을 이산요소 계산에 넣는 것은 기술적으로 어렵고 계산 시간으로 나타난다 → FE / meshless
   결합" 의 근거로 p. 1 문장을, "접촉 변형 닫음은 조밀해질수록 어긋난다" 의 근거로 p. 8 문장과 그림 2 를 인용한다 (§11 · 한정어 =
   2D · 초탄성 · 등방 · 해석 닫음 · 크기는 카드 판독).
2. **[D0 · 새 런 0]** 기존 LIGGGHTS 압축 궤적에서 (a) 재배열 지표 (일축 판: 균질 일축 변형의 속도에서 벗어난 각 · 정의는 결과 전에
   적는다) (b) Γ (c) 입자 응력의 상대 표준편차 (d) ⟨δ/d⟩ ÷ 판 변형 을 잰다 — 조밀해질수록 고르게 되는지 · 재배열이 압축 끝까지
   남는지가 정보다 (2D 값은 기대값으로 쓰지 않는다).
3. **[후보 비교의 마찰]** 후보끼리 견줄 때 입자 간 마찰 계수를 같은 값으로 두고 결과 전에 적는다.  마찰 0 을 기준으로 삼지 않는다
   (통찰 3).  단일 속도장 MPM 은 "미끄럼 없음" 이라는 것을 비교표에 따로 적는다.
4. **[MPM · 입자 번호 승계 뒤]** 입자별 구형도 (이 논문의 원형도의 3D 판) 와 입자 평균 압력의 상대 표준편차를 같은 정의로 낸다
   (조건 R6 의 관측량).
5. **[단계 3 등록 때]** 2D 대조 자료로 이 카드의 `digitized.csv` (원판 · 오각형 × 마찰 다섯) 를 적어 둔다 — 견줄 것은 꼴과 순서
   (마찰 · 모양) 이고 0.01 수준의 값이 아니다 (통찰 8).
6. **⛔ 하지 말 것**: P/E 값을 300 MPa 로 환산해 LPSCl 기공률을 읽기 · φ0 0.81–0.83 · ξ 5.1 · 1/4 · φmax 를 3D 나 우리 재료의 수로
   옮기기 · 식 (11) 을 인쇄 그대로 (`−` 부호 · Z0 = 4) 쓰기 · "parameter-free 압밀 법칙" 으로 인용하기 · "오각형이 원판보다 조밀하다"
   를 마찰 조건 없이 쓰기 (μ 0.8 에서는 같다) · 탈압 · 소성의 근거로 쓰기 (비가역 문장은 재배열에 대한 것이고 계산이 아니다).

---

## 11. 인용 가능 문장 (deck · paper 용 — 원문 그대로, 쪽 표기)

- (p. 1, 초록) *"We analyze the isotropic compaction of assemblies composed of soft pentagons interacting through classical Coulomb
  friction via numerical simulations. The effect of the initial particle shape is discussed by comparing packings of pentagons with
  packings of soft circular particles."*
- (p. 1, 초록 — **모양 · 마찰 · 재배열**) *"Soft pentagons experience larger particle rearrangements than circular particles, and such
  behavior decreases proportionally to the friction. Interestingly, the friction between particles also contributes to a better
  homogenization of the contact force network in both systems."*
- (p. 1, 서론 — **강체 계와의 차이**) *"They can also fill the void space in a better way than the rigid particle assemblies do. Such
  remarkable properties, essentially due to the shape change, represent an important distinction with regard to rigid particle systems."*
- (p. 1, 서론 — **★ DEM 에 형상 변형을 넣기 어렵다**) *"On the other hand, introducing the correct particle shape deformations in
  numerical simulations with discrete element methods gives rise to various technical difficulties, mainly seen in the increase of the
  computational time. Regarding this, different discrete element strategies have been proposed, such as the bonded-particle method
  [32,33] and couplings between classical finite element or meshless methods [34–39]. The latter methods, although computationally
  expensive, have the advantage of closely representing the geometry of the particles."*
- (p. 2 — **접촉 정칙화 없음**) *"The CD method considers a contact law with nonpenetrability and no regularization of the friction law
  between the particles for the determination of contact forces."*
- (p. 3 — **K 의 발산**) *"This divergence is expected since the system tends to oppose its own compression due to the progressive
  filling of the void space and the intrinsic incompressible behavior of the particles. In other words, the assembly of soft particles
  begins to behave as a rigid body."*
- (p. 4 — **재배열은 재밍 뒤에도**) *"In other words, the particle rearrangements, although small, occur even after the jamming point and
  at each stage of the deformation."*
- (p. 4 — **★ 비가역**) *"From these measures we can deduce that the differences in the evolution of the compaction curves observed in
  Fig. 2 are related to the small local rearrangements in the system. This observation also highlights the irreversible nature of the
  compaction beyond the jamming, confirming recent works [46,47]."*
- (p. 4 — **각진 입자가 더 조밀해지는 이유**) *"This, along with intruding-corner effects into free space, are some of the facts that
  contribute to pentagons achieving higher packing fraction compared to assemblies of disks."*
- (p. 7 — **모델은 미시역학 위에**) *"a proper model that pictures the compaction of deformable packings should stand on its
  micromechanics, which means, on the physics at the scale of the particles and the contacts."*
- (p. 8 — **★ 작은 변형 닫음의 한계**) *"As expected, we see a fair approximation of the compaction evolution in the small-strain domain
  but an increasing mismatch as the solid fraction increases."*
- (p. 8 — **기존 압밀 식**) *"All of them are based on different macroscopic assumptions that neglect the micromechanical fundamentals
  revealed by Eq. (9), and thus fitting parameters are needed to adjust the proposed theoretical expressions to the data."*
- (p. 8 — **미지 매개변수**) *"In contrast to previous models, the only unknown parameter in this model is the maximum packing fraction
  φmax; all other constants are determined from either the initial state, the mapping between the packing fraction and the coordination
  number, and the number of sides of the particles."*
- (p. 8, 결론 — **마찰과 모양**) *"The main differences between the two systems come from the effect of friction. Basically, φmax declines
  as the friction is increased, but it decreases faster in assemblies of pentagons than in assemblies of disks."*
- (p. 9, 결론 — **크기비는 과제**) *"A perspective to this work concerns the study of the effects of polydispersity of systems composed of
  highly deformable particles. In this case we would expect stronger coupled effects between applied pressure, particle rearrangement,
  and particle size ratio on the measured quantities."*

⚠ 인용 때 붙일 한정어: **2D · 초탄성 (가역) 오각형 / 원판 · 등방 · 입자 500 개 벽 상자 · 실험 대조 없음** — "DEM 일반" 이나 "소성
분말" 의 결론으로 쓰지 않는다.  p. 8 의 한계 문장은 **해석 닫음 (식 10)** 에 대한 것이지 DEM 계산 결과에 대한 것이 아니다.  p. 4 의
"irreversible" 은 재배열에서 끌어낸 진술이고 **탈압 계산이 아니다**.  저자는 한계의 **수치 문턱**을 적지 않았다 (배수 1.3 · 2.0 · 3.2 ·
5.9 는 카드 판독 + 산술).

---

## 12. 주의 / 한계 / PDF 가 말하지 않는 것

### 12-A. 우리에게 옮길 때의 한계

- **2D** — φ0 · 끝 상태 접촉 수 · ξ · 1/4 · 모양 인자가 차원에 묶였다.  2D 다각형의 면 접촉은 선분이고 3D 다면체의 면 · 모서리 ·
  꼭짓점 접촉과 다르다.
- **초탄성 (가역)** — 재료의 소성 잔류 · 가공 경화 · 하중 이력이 없다.  우리 공정 (냉간 가압 뒤 탈압) 의 핵심이 범위 밖.
- **P/E 무차원 · E 미기재** — 300 MPa 로 옮길 축이 없다.
- **무른 입자만 · 크기 [0.8, 1.2]⟨d⟩** — 강체 · 크기비 · 점착 · 파쇄 없음.  **등방** — 다이 (일축) 아님.  **정오각형 하나** — 불규칙
  파쇄 입자가 아니다.
- **하중 쪽만** — 탈압 없음.
- **실험 대조 없음** · 시료 반복 · 오차막대 없음 · 입자 500 개.

### 12-B. ★ 이 논문 자체의 약점 · 불일치 (비판적으로)

1. **식 (11) 의 부호**: 인쇄는 `{Z0 − ξ(φ − φ0)^α}` — 식 (6) · (12) 와 어긋나고 그림 2 의 선은 `+` 로만 재현된다 [판독 맞춤].  오식이
   고쳐지지 않은 채 3D 판 식 (8) 로 이어졌다.
2. **"유일한 미지 매개변수" φmax 의 값 · 정한 방법이 없다.**  선에서 읽으면 0.9995 / 0.985 (오각형) · 0.980 / 0.968 (원판) [판독 맞춤].
   그 가운데 **오각형 μ 0.8 의 0.985 는 같은 계의 마지막 자료점 (φ 0.9866 · P/E 0.70) 보다 낮다** — "최대 충전율" 을 자료가 넘는다
   (PRL 판의 μ 0.8 에서도 같은 일이 있었다 — 그 카드 §12-B).
3. **Z0**: 본문은 문헌값 "≃ 4" 를 쓰고 식의 계수 "4" 도 거기서 나오는데, 그림의 선은 Z0 ≈ 3.1 (μ 0) · 3.6–3.7 (μ 0.8) 로 그려졌다
   [판독 맞춤 — 그림 2 와 3 에서 따로 얻어 같다].  Z0 = 4 로는 선이 다시 나오지 않는다 (그림 3 에서 ln K 의 rms 0.07–0.18).
4. **그림 7 의 실선이 캡션 식이 아니다** — 캡션 5.1·(φ − φ0)^0.5 ↔ 선 ≈ 0.35 + 5.6·(φ − φ0)^0.5 [판독 맞춤].  자료는 캡션 식보다
   0.4–0.7 높다.  그런데 식 (11) · (12) 의 선은 ξ ≈ 5.1 로 그려졌다 — **Z(φ) 를 그림 7 과 식 (11) 에서 다르게 썼다**: 식 쪽은
   Z0 + 5.1·√(φ − φ0) (Z0 3.1–3.7) 이고 그림 7 의 선은 Z0′ + 0.35 + 5.6·√(φ − φ0) 다.  Z0 = Z0′ + 0.35 로 두어도 두 표현은 조밀 쪽에서
   0.2 (φ − φ0 0.17) 어긋난다 [카드 산술] — 본문에는 설명이 없다.
5. **φmax 가 그림마다 다르다 (오각형 μ 0.8)**: 그림 2 의 선 0.985 ↔ 그림 3 의 선 0.980 [판독 맞춤].  그림 3 의 자료 두 점이 선의
   발산점 근처 · 바깥에 있다.
6. **"good agreement" · "perfectly fitting"** — 같은 φ 의 압력으로 선 ÷ 자료 = 1.1–1.4 (마찰 0 오각형) · 0.85–0.95 (μ 0.8 오각형) ·
   0.93–0.99 (마찰 0 원판) · 0.83–0.90 (μ 0.8 원판); K 로 자료 ÷ 선 = 0.78–1.5 (마찰 0) · 1.1–1.4 (μ 0.8) [판독].  마찰에 따라
   어긋남의 부호가 바뀐다 — 식이 "마찰의 효과를 잡는다" 는 것은 φ0 · Z0 · φmax 를 마찰마다 바꿔 넣었기 때문이다.
7. **φ0 가 모양마다 하나만 인쇄**돼 있다 (0.808 · 0.817) — 마찰 0 오각형의 자료 · 선은 0.826 에서 출발한다 [판독].
8. **작은 변형 닫음의 "1/4"**: 그림 13 의 자료는 비가 0.11–0.33 으로 퍼져 있고 원판은 마찰 · 변형에 따라 체계적으로 변한다 [판독] —
   식 (10) · (11) 의 계수에 굳어 들어간 숫자의 근거가 기울기로 0.83–1.2 배 · 점별로 0.46–1.3 배의 어림이다.
9. **로그 꼴은 유도가 아니다** — "taking advantage of the proportionality of P with φ, together with Eq. (9), it is easy to show that
   σ_ℓ = −α ln[…]" 의 과정이 없다.  기존 거시 식들의 공통 꼴을 빌린 것이다 (PRL 판은 단일 입자 응답에서 가져왔다).
10. **메시 · 해상도 시험이 없다** — 오각형 모서리를 삼각형 92 개로 푼 결과의 수렴이 확인되지 않았다 (PRL 판에는 단일 입자 시험이
    있었다).
11. **검증이 닫힌 고리다** — 식의 입력 (φ0 · Z0 · ξ · φmax) 을 정한 계산과 식을 검증한 계산이 같다.  실험 · 다른 코드 · 다른 시료와의
    대조가 없다.  시료가 조건마다 하나인지도 적혀 있지 않다 ("a large number of tests").
12. **원판을 덜 눌렀다** — 원판 자료는 φ 0.960–0.970 에서 끝나 "φmax 로의 점근" 과 "φmax 가 오각형에서 더 빨리 준다" 는 결론을 원판
    쪽에서는 선 (모델) 으로만 보여 준다.  같은 그룹 PRL 판의 원판 μ 0 은 0.985 까지 갔고 본문 φmax 가 0.998 이었다 — 이 논문의 선
    0.980 과 다르다 (§8-3).
13. **재배열 지표가 방향만 잰다** — θ̂ 는 속도의 크기를 버린다.  조밀해져 균질 속도가 작아지면 작은 요동도 큰 θ̂ 가 된다 (마찰 0
    오각형이 0.5 = 무작위에 가까워지는 것).  "재배열이 크다" 를 이동 거리로 읽을 수 없다.  θ̂_φ 는 본문 정의 (점근값) 와 달리 전
    구간 평균이다 [카드 산술].
14. **"P_c 는 μ 와 거의 무관"** — 원판의 한 계열 (소거로 마찰 0 · §3-3 (f)) 은 φ 0.93–0.96 에서 P5 · P6 가 0.08–0.15, P4 가 0.04–0.09
    따로 간다 [판독].
15. **계산 비용이 없다** — 시간 · 코어 · 반복 수 · 시간 간격이 하나도 없어 재현 · 비용 추정이 안 된다.
16. 식 (7) 의 제곱 누락 · 식 (12) 의 k · 캡션 · 기호 잔결함 (그림별 절 끝).

### 12-C. [미확인] 목록 (PDF 에 없음)

**보충 자료 (Supplemental Material) — 미수령 · 존재 여부 미확인** · φmax 의 값과 정한 방법 · Z0 의 계산값 (모양 · 마찰별) · 마찰별
φ0 · 그림의 선에 넣은 상수 · 계산 시간 · 코어 수 · 메모리 · E · ρ · ⟨d⟩ · σ0 · v · L0 의 절대값 · 크기 분포의 꼴 · 평면변형률 /
평면응력 · 요소 차수 · Δt · 반복 수 · 허용오차 · 수치 감쇠 · 접촉 탐색 · 시료 수 · 반복 · rattler 판정 · 벽 접촉의 Z 산입 · jammed 를
만들 때 마찰을 켰는지 · 메시를 입힌 직후의 응력 상태 · K 의 수치 미분 방식 · 그림의 압력이 벽 반력인지 응력 텐서인지 · θ̂_φ 를
정한 방법 · 원판을 P/E ≈ 0.27 에서 멈춘 이유 · 그림 2 삽도 · 그림 11 에 빠진 계열의 사유 · 그림 8(b) 에서 따로 가는 원판 계열 (소거로 마찰 0) 이
φ 0.959 에서 끝나는 사유 · 그림 7 의 선에 쓴 식 · 그림 3 빨강 선의
φmax 가 그림 2 와 다른 이유 · 자금 · 탈압 거동 · refs [46,47] (재밍 뒤 비가역) 의 내용 (우리 미열람) · ref [72] 의 Γ 정의 원문 ·
이 논문의 원판 계산이 PRL 판 · PRE 2020 판 (κ = 1) 과 어떤 관계인지 (입자 수가 다르므로 새 계산으로 보인다 — 카드 추정).

---

## 13. 기법 미니 용어집 (이 카드 안에서만)

| 용어 | 뜻 |
|---|---|
| **NSCD** (non-smooth contact dynamics) | 접촉 동역학 (CD) 을 유한요소 변형체로 확장한 것.  접촉을 벌칙 강성으로 정칙화하지 않고 비관통 + 건조 마찰 조건으로 풀며 접촉 매개변수는 μ 하나 |
| **LMGC90** | Montpellier 의 오픈소스 접촉 동역학 플랫폼 |
| **neo-Hookean (ν 0.495)** | 큰 변형에서도 탄성 (가역) 인 고무류 구성식 — Ψ = (E/4(1 + ν))(I1 − 3) |
| **φ0 · Z0** | jammed 상태 (강체 입자를 작은 응력으로 눌러 φ 변화 < 0.05 %) 의 충전율 · 배위수 (본문 φ0 0.808 원판 · 0.817 오각형 · Z0 는 문헌값만) |
| **φmax** | 압력이 무한대로 갈 때의 점근 충전율 — 식 (11) 의 "유일한 미지 매개변수" (값 미기재) |
| **ξ · α** | Z − Z0 = ξ(φ − φ0)^α 의 계수 · 지수 (본문 5.1 · 0.5).  PRL 판은 ξ 를 k 로, 3D 판은 ψ 로 쓴다 |
| **n_s · 모양 인자** | 정다각형의 변의 수 · (n_s/2) sin(2π/n_s) = 넓이 ÷ (d/2)² (오각형 2.378 · 원 π) |
| **σ_ℓ** | 평균 접촉 응력 ⟨f^c · ℓ^c⟩/⟨d⟩² |
| **ε · ε_v · ε_ℓ** | 거시 체적 변형 −ln(φ0/φ) · 결합 (중심 사이 거리) 의 평균 로그 변형 ⟨ln(ℓ^c/d)⟩.  본문: ε_ℓ ≃ ε_v/4 |
| **θ̂_i · θ̂ · θ̂_φ** | 재배열 지표 — 입자 속도와 "시료 중심을 향하는 방향" 사이 각의 크기 ÷ π · 그 평균 · 마찰마다의 대표값 (판독으로는 전 구간 평균) |
| **nonaffine motion** | 균질 변형이 주는 변위에서 벗어난 운동 = 재배열 |
| **R̂** (circularity index) | 원형도 ⟨4πV_i/a_i²⟩ — 원 1 · 정오각형 0.865 |
| **P_c** | 접촉이 c 개인 입자의 비율 (Z = Σ c P_c) |
| **Γ** (participation number) | 힘 망의 균질도 — 모든 접촉이 같은 힘이면 1 (식 (7) 은 q_i² 로 읽어야 한다) |
| **SD/⟨P_p⟩** | 입자 평균 응력 분포의 상대 표준편차 — 응력 불균일의 전역 지표 |
| **작은 변형 닫음 (식 10)** | 접촉 응력 = E × 결합 변형 · 결합 변형 = 거시 변형의 1/4 · Z = Z0 ≃ 4 로 닫은 압밀 식 (포화 없음) |

---

## 14. 관련 카드 (중복 서술 금지 — 겹치면 넘김)

- **같은 그룹 · 같은 틀**: `cantor2020_compaction_model_highly_deformable_particles` (2D 원전 · 무른 원판 · 단일 입자 상자 법칙 b) ·
  `cardenasbarrantes2020_rigid_deformable_mixture_compaction_nscd` (2D 강체 + 무른 혼합 · φmax(κ)) ·
  `cardenasbarrantes2021_soft_rigid_mix_compaction_proceedings` (그 학회 단편 · φ0 · Z0 표) ·
  `cardenasbarrantes2022_soft_spheres_3d_compaction_nscd` (3D · 이 논문의 연속 조건 닫음을 가져감 · Hertz DEM 대조) ·
  `cardenasbarrantes2022_soft_hard_grains_compaction_experiment_dic` (2D 실험 · 일축 확장 — 그 보충 자료가 이 논문을 ref [8] 로 인용).
- **★ 형제 카드가 이 PRE 를 가리켜 적은 곳과 원문의 대조** (형제 카드는 고치지 않았다 — 읽을 때 참고):
  `cardenasbarrantes2022_soft_spheres_3d_compaction_nscd` §5-4 · §8-3 의 인용 — p. 8 *"ε_ℓ ≃ (1/4)ε_v (Fig. 13)"* · *"Z → Z0 ≃ 4"* ·
  식 (11) 이 `−` 로 인쇄되고 식 (12) 가 `{Z0 + k…}` 인 것 · 원판 극한의 앞 계수 (φmax − φ0)/(4πφ0) · 일정 속도 하중 — **전부 원문과
  맞는다**.  `cardenasbarrantes2022_soft_hard_grains_compaction_experiment_dic` §4-4 의 "식 (11) 의 원판 극한 = (1/(πΓ))·(φmax − φ0)/φ0,
  Γ = 4" 도 맞는다.  `cantor2020_…` 는 이 PRE 의 값을 옮겨 적지 않았다 (카드가 따로 들어온다고만 적었다).  덧붙일 것 둘 (원문을
  판독해 새로 본 것 · 형제 카드의 오류는 아니다): (1) 3D 판 카드 §8-3 의 2D 열 "Γ = 4" 는 본문 값이고, 이 논문 그림 13 의 자료는
  기울기 0.21–0.30 (Γ 3.3–4.8) 으로 퍼져 있다 (2) 같은 표의 2D "jammed Z0 3.3–3.7" (학회판 표) 은 이 논문의 선에서 역산한 3.1–3.7 과
  겹친다 — 본문의 "≃ 4" 가 아니라.
- **같은 문제의 다른 방법 (이 논문이 인용)**: ref [37] Nezamabadi 외 2019 와 같은 저자 무리의 후속 =
  `nezamabadi2022_mpm_cd_plastic_particle_compaction` (입자별 격자 MPM + CD · 2D · **소성** 입자) ·
  `nguyen2017_mpm_bpm_deformable_particle_compaction` (MPM vs BPM — 이 논문의 ref [32] Nezamabadi 외, Granular Matter 19, 8 을 그 카드가
  BPM 의 방법 원 논문으로 적었다).
- **입자별 속도장 · 마찰 접촉 MPM (후보 A′) 의 원전**: `homel2017_mpm_field_gradient_partitioning_fracture_self_contact` ·
  `hu2018_mls_mpm_cpic_two_way_rigid_coupling`.
- **후보 B (MPFEM) 형제 · 3D 비용**: `demirtas2021_mpfem_hollow_sphere_die_compaction` · `pycompact2025_dem_mpfem_workflow` ·
  `zunker2025_dem_large_deformation_compaction`.
- **점접촉의 한계 · 보정**: `giannis2021_stress_based_multicontact_dem` · `zunker2024_mdr_contact_model_partI` ·
  `zunker2024_bulk_elastic_partII` · `gonzalez2012_nonlocal_contact_confined_granular`.
- **우리 소재 Heckel 실측**: `lee2025_heckel_argyrodite_powder_densification_nanoindentation`.

---

## 🗨️ Q&A 로그

- (2026-11-10 digest — 아직 질문 없음)
