Repository: yonghoon7153-source/Yonghoon-DEM-DFT

# 📚 LITDB — 문헌 단일 시스템 (**SE·DFT 축 + DEM·MPM 축, 두 트랙**)

> **앞으로 논문은 여기서만 본다.** 여러 곳(db/literature, kb/papers, db/properties, Excel)에 흩어진 문헌을 한 곳에서 생각·참고·비교하기 위한 통합 MD 시스템.

## 왜 트랙이 둘인가
`INDEX.md` 는 argyrodite 전해질 축이라 접촉역학·MPM·건식전극 digest 가 들어갈 자리가
없다. 그래서 한때 64편이 **어느 인덱스에도 없었다**(open_items #7). 축을 나눠 그 구멍을
닫았고, 한 분모로 세면 “159편 중 98편 미언급” 같은 **가짜 미결**이 나온다
(`comparison_vs_ours.md:8`). 분리는 실측 근거가 있는 결정이다 — 합치지 말 것.

⚠ 이 표의 **편수는 적지 않는다.** 손으로 쓴 수는 반드시 낡는다(README 자신이 세 번 틀렸다).
현재값은 `python3 tools/litdb/build_index.py --check` 로 본다.

File: litdb/papers/li2026_na_sulfide_halide_interface_review.md (part 3 of 3)
<!-- digest 표준 양식 (paper-level STANDALONE). 깊이 기준 = papers/nolan2021_garnet_cathode_coating.md
| **Kinetic self-passivation** | 산물이 절연이고 얇으면 전자터널링이 두께에 지수감쇠해 반응이 스스로 멎는 것 | 우리 부동태 논의 |
| **SCL** (space charge layer) | 화학퍼텐셜 차로 계면 근처 캐리어가 재분포해 생기는 고갈층 | 우리 계면 논의(미계산 축) |
| **BVEL** (bond valence energy landscape) | 결합원자가 합에서 유도한 이온 에너지 지형 — 저에너지 등치면의 **연결성**으로 전도 경로 판정 | **우리 BVSE** (`tools/comp1_v3`, BVSE=(BVS−1)²) — 같은 도구 |
| **VRH** (Voigt–Reuss–Hill) | C_ij 로부터 다결정 평균 탄성률을 내는 표준 평균법 | **우리 `E_VRH`** — 같은 후처리 |
| **Pugh ratio B/G** | >1.75 면 소성(연성) 경향 | 우리 기계 축에 미도입 — 도입 후보 |
| **Paddle-wheel** | 폴리음이온(PS₄·SbS₄·PO₃)의 저진동수 회전이 양이온 도약과 결합 | 우리 `fang2022_…beyond_paddlewheel` digest |
| **DRT** (distribution of relaxation times) | 임피던스를 이완시간 분포로 분해해 계면/벌크 기여를 분리 | 실험 기법 — 우리 축 아님 |
| **Diffusion couple** | 두 상을 밀착시켜 열처리 후 조성 프로파일로 상호확산 상도를 얻는 고전 야금 실험 | §4.3 이 제안하는 검증법 |
| **Topotactic** | 골격을 유지한 채 이온만 드나드는 (비)변환 | 우리 `xiao2020` digest 의 "최선 시나리오" |
| **Self-pressurization** | 양극의 사이클 부피변화가 무른 전해질을 눌러 접촉을 스스로 개선하는 효과 | 신규 — DEM 축 후보 |
| **Presodiation** | Na 재고를 미리 넣어 초회 비가역을 보상 | (Li 계 prelithiation 의 Na 판) |

---

## 12. 우리에게 남는 것 — 실행 가능한 3+1

### 12-1. ★★★ **`ref 146` 을 직접 들여와야 한다** (가장 구체적인 후속)
`Fig. 13e–g` 는 **우리 `Li₆PS₅Cl` 이 O 치환 Zr 할라이드(`Li₄ZrCl₄O₂`)와 만나 `Li₃PO₄`(Li–P–O) + `Li₂S`(Li–S) 계면상을
만든다**는 실측이다. 이건 **우리 계·우리 산물군**이고, 이 리뷰는 그걸 **재인용으로만** 싣는다.
⇒ **`H. Zhang et al., *Adv. Funct. Mater.* 2025, e10497 (ref 146)` 를 litdb inbox 에 넣어 별도 digest 를 만들어야 한다.**
그래야 두께·XPS 성분비·σ 를 **원문 기준으로** 인용할 수 있다.
그리고 우리 `interface_reactivity` 로 **`Li₆PS₅Cl` + `Li₄ZrCl₄O₂` pseudo-binary 를 지금 바로 계산**할 수 있다 —
예측 산물이 `Li₃PO₄`·`Li₂S`·`LiCl` 로 나오면 **우리 DFT 가 남의 실험을 맞힌 지점**이 하나 더 생긴다
(우리 `comparison_vs_ours.md` §G 에 들어갈 자리).

### 12-2. ★★ **리뷰가 "필요하다"고 적은 것을 우리는 이미 갖고 있다**
§5 전망 (4): *"1차원리 계산 + 고속 열역학 스크리닝 + MD + **머신러닝 힘장** + 실험 확산쌍 데이터를 결합해
안정 계면상·양립 혼합음이온 조성·저장벽 Na⁺ 경로를 예측하라"*.
⇒ **우리 스택이 정확히 그 조합이다**: grand-potential ESW(`tools/oxidation`) + `interface_reactivity`(pymatgen)
+ UMA MLIP-MD(`tools/modelc_v3`, `tools/ionic`) + BVSE(`tools/comp1_v3`) + cascade.
**차이는 무대(Li vs Na)뿐이다.** ⇒ 원고 서론에서 *"이 조합은 Na 계에서 아직 미이행으로 지목돼 있고(Li et al. 2026),
우리는 Li 계에서 그것을 수행한다"* 는 **포지셔닝 문장**을 쓸 수 있다.
⚠ 단 **우리가 Na 계로 확장한다는 말은 하지 않는다** — 우리 UMA 검증은 LPSCl 계열에만 서 있다.

### 12-3. ★★ **`Fig. 6a` 의 음이온 동결 대조를 우리 UMA 로 재현** (§4f)
- **보고량**: `R_freeze ≡ D(600 K, PS₄ 동결) / D(600 K, free)` — **비율**이라 우리 절대값 인용 금지 규율에 안 걸린다.
- **순서**: ① `kb/templates/estimand_card.md` §1–3 작성 (동결이 이 계에서 잘 정의되는가) → ②
  `db/governance/decisions.json` 에 proposed 등록 → ③ 검증 게이트를 **결과 보기 전에** 고정 → ④ 기존 도구 확장
  (새 파일 금지 — `tools/ionic` 에 플래그) → ⑤ MSD 창 **2–50 ps 고정** 유지, 멀티시드.
- **예상 가치**: 우리 comp1↔modelc 의 D 차이(2.6배)가 **골격 동역학에서 오는지 공공/무질서에서 오는지**를 가른다.
  이건 지금 우리가 답을 못 하는 질문이다.

### 12-4. ★ **공백이 일치하는 자리 — ASR 예산**
저자들이 *"Na 계에서 황화물-할라이드 접합의 허용 ASR 을 정의한 실험적·계산적 기준이 **없다**"* 고 적는다.
**Li 계에도 없다.** 그리고 그 문턱이 **보편적일 수 없다**(면적용량·전류·온도·스택압 의존)는 저자들의 지적은
우리 **"보고량을 먼저 정의한다"** 규율과 정확히 같은 사고다.
⇒ 우리가 `Li₆PS₅Cl`\|할라이드 접합의 ASR 을 **조건 명시형 보고량**(`ASR(0.5 mA/cm², 25 °C, 100 MPa)` 같은 형태)으로
정의하면, **Li 계에서 먼저 그 자리를 채우는** 일이 된다. ⚠ 다만 지금 우리 슬랩 W_ad 축이 2026-08-28 에 보류돼 있으므로,
**그 축이 풀리기 전에는 제안으로만** 둔다.

### 12-5. 인용 가능 문장 (deck/paper 용 — Na 단서 필수)
- *"In sodium systems, sulfide and halide solid electrolytes fail on **opposite** sides of the electrochemical
  window — sulfides oxidize below ~2.5 V because of the high-lying S 3p valence band, halides reduce near the
  metal anode because of low-lying empty d/s states on high-valent cations — which has motivated
  **functionally partitioned electrolyte architectures** that assign ion transport, oxidation resistance,
  reduction protection, and mechanical accommodation to distinct components [Li et al., *Chem. Sci.*, 2026,
  Accepted Manuscript]."*
- *"The same authors note that **no sodium-specific experimental or computational benchmark defines the maximum
  allowable area-specific resistance of a sulfide–halide junction**, and that such a threshold cannot be universal
  because it depends on areal capacity, current density, temperature, stack pressure and target voltage efficiency."*
- *"A comparable decoupling is reported in sodium thioantimonates: Br⁻ substitution raises conductivity and lowers
  the activation energy while leaving the thermodynamic window essentially unchanged (~1.83–1.90 V vs Na⁺/Na)
  [ref 57 in Li et al. 2026]."*  ← **우리 comp1→modelc 결과와 나란히 쓸 때는 반드시 "sodium" 과 "vs Na⁺/Na" 를 남긴다**
- ⛔ **쓰면 안 되는 문장**: *"우리 2.256 V 는 Na₃PS₄ 의 2.5 V 와 잘 일치한다"* / *"우리 E_VRH 22 GPa 는 문헌 할라이드
  15–30 GPa 범위에 든다"* / *"Cl-rich 는 산화한계를 3.8 V 로 올린다"*.

---

<!-- MERGE-BLOCK  ⛔ 공유 파일(litdb/INDEX.md · litdb/comparison_vs_ours.md)은 이 digest 에서 수정하지 않았다.
     아래 세 블록을 **그대로 복사해** 각 목적지에 붙이면 된다. 열 수는 목적지 표에 맞춰 두었다. -->

## MERGE-BLOCK (공유 파일 미수정 — 아래를 그대로 붙일 것)

### (a) `litdb/INDEX.md` → **`## ⚠ EXTERNAL (argyrodite 아님 · [우리 그룹] 아님 · 물성 4축에 *수치로* 비교 제외)`** 절에 추가 (**3열**)

> 📌 **왜 ✅ Digest 완료 절이 아니라 EXTERNAL 절인가**: 이 절의 정의가 *"argyrodite/배터리 **물성** 논문이 아님 …
> 전이 가능한 개념/어휘/방법 때문에만 보관 · comparison_vs_ours 물성축에 **수치로 넣지 않음**"* 인데,
> **Na 계 리뷰가 정확히 그 경우**다. 물성값은 많지만 **전부 Na 값이라 우리 4축에 수치로 못 들어간다.**

```
| `papers/li2026_na_sulfide_halide_interface_review.md` | **[EXTERNAL · Na 계 · 리뷰]** Lin Li/W.Tian/**Siwu Li\***/M.Deng/Z.Lu/**Chuang Yu\*** (Xidian Univ. + HUST), "Interfacial Chemistry of Sulfide and Halide Solid Electrolytes in All Solid-State Sodium Batteries: From Single Electrolytes to Functionally Partitioned Architectures" — ***Chem. Sci.* 2026, Accepted Manuscript** (온라인 2026-09-08, CC-BY, ⛔ **DOI 미발급**: AM 자리표시자 `10.1039/x0xx00000x`). 본문 36 pp · **refs 147** · Fig 1–13 · Table 1–2 · SI 없음. **자체 계산 0 · 자체 실험 0** (본문 데이터가용성 문구가 명시). 크로핑 15장 중 **7장 실독**(`Fig. 1`·`3`·`4`+4a확대·`6`·`8`·`9`+9c,9d확대·`13`) | **⛔⛔ 나트륨(Na) 계 — 우리 Li 계 `Li₆PS₅Cl` 과 다른 무대.** 전압은 전부 **vs Na⁺/Na** 라 우리 2.256 V 와 **눈금이 다르다**. **수치 전이 전면 금지**(σ·Ea·전압창·탄성·D·산물갭). **전이 가능한 것은 방법·프레임·질문뿐** — ① **기능 분할 4기능 분해**(수송/산화저항/환원보호/기계수용) ② **분해산물 갭 → 자기부동태 vs MIEC 판별 규칙**(`Li₃P` 0.70 ↔ `Na₃P` ≈0.4 eV 대응) ③ **음이온 동결 대조 MD**(`Fig. 6a`, 우리 UMA 로 재현 가능) ④ 음극 중간층 사양 체크리스트(σ_ion>10⁻⁴ · σ_e<10⁻⁸ S/cm) ⑤ BVEL=우리 BVSE · DFT+VRH=우리 E_VRH 용법. ★ **`Fig. 13e–g` 가 우리 `Li₆PS₅Cl`**(할라이드 `Li₄ZrCl₄O₂` 와 접합 → `Li₃PO₄`+`Li₂S` 계면상) — 단 **재인용**이므로 원출처 **ref 146 = H. Zhang et al., *Adv. Funct. Mater.* 2025, e10497** 을 별도 digest 해야 한다. 🔴 **`Fig. 9d` 가 리뷰 자기 주장을 부분 반증**(3족·란타나이드 염화물 환원한계 ≈0.55 V < `Na₃PS₄` 1.15 V) |
```

### (b) `litdb/comparison_vs_ours.md` → **`### J-7. 🔧 방법 원전 — *물성값이 없어서 표에 못 넣는 편*`** 절에 블록 추가

> 📌 **왜 물성 4축(A–D)이 아니라 J-7 인가 — 두 가지 이유를 합친 것이다.**
> ① **J-7 의 기존 사유**(*"σ·ESW·탄성·gap 이 0건이라 행을 만들면 전부 `n/a` 로 채워져 표가 무의미해진다"*)는
>    이 편에 **절반만** 맞는다 — 이 리뷰에는 σ·ESW·탄성이 **많다**. 다만 **전부 재인용이고 전부 Na 값**이다.
> ② 그래서 진짜 이유는 **§K(수계 Zn) 와 같은 것**이다: *"⛔ 물성 4축과 **수치로** 섞지 않는다."*
>    A–D 표에 행을 만들면 **Na 숫자가 우리 Li 숫자 옆에 물리적으로 놓이고**, 6개월 뒤 누군가 그 표를 복사할 때
>    단서가 따라가지 않는다(우리 화면규율: *"근처에 ⛔ 표지를 두는 것은 결속이 아니다"*).
> ③ **대안 제안**: Na 계 논문이 2편 이상 들어오면 **`## M. 🧂 Na 계 축 — ⛔ 물성 4축과 수치로 섞지 않는다`** 를
>    §K 와 같은 양식으로 신설하는 것이 맞다. **지금은 1편뿐이라 절을 새로 파면 반쯤 빈 절이 된다** → J-7 블록으로 둔다.

```
**[Li26NaRev] `li2026_na_sulfide_halide_interface_review` — ⛔⛔ Na 계 리뷰 · 물성 4축 진입 금지 · 방법/프레임만**
(*Chem. Sci.* 2026 Accepted Manuscript, DOI 미발급 · Xidian+HUST · refs 147 · **자체 계산 0 · 자체 실험 0**)

> ⛔ **이 블록의 값은 전부 나트륨(Na) 값이고 전압은 vs Na⁺/Na 다.** 우리 comp1/modelc 와 **같은 표에 놓지 않는다**.
> 여기 있는 것은 *"그 양을 어떻게 정의하고 어떻게 재는가"* 뿐이다. 값 대조가 필요하면 **그 자체가 금지 신호다.**

| 항목 | [Li26NaRev] 가 쓰는 정의 | 우리 정의 | 판정 |
|---|---|---|---|
| 전압-상평형 staircase | `Na uptake per f.u.` vs `Voltage` + 전압구간별 상평형 (`Fig. 3a`·`8a`; ref 48 Ong / ref 94 Qie) | `get_element_profile` μ_Li 스캔 staircase | 🟢 **같은 양** — 축이 그대로 겹친다. ⛔ 값은 기준전극(vs Na⁺/Na)·hull 세대·제외상 정책이 달라 대조 불가 |
| 계면 반응에너지 | *"chemical compatibility as a screening criterion"* 로 산화물 버퍼층 선별 (`Fig. 10e`; **ref 48 = Tang/Ong 2018**) | `interface_reactivity` = pymatgen `InterfaceReactions` (Richards 2016 계보) | 🟢 **같은 양의 계보**(Ong 판 vs Ceder 판, 같은 구현). ⛔ **리뷰가 ΔE_D 수치를 하나도 인쇄하지 않는다** — 순서 정보만 |
| 2변수 화학퍼텐셜 상도 | **(μ_Na, μ_S) 2D 상도** (`Fig. 4a`; ref 73 Jalem) — μ_Na 와 μ_S 를 **둘 다 연다** | μ_Li **1변수**만 스캔(나머지는 hull 이 고정 = 폐쇄계) | 🟡 **우리에게 없는 양.** 틀린 게 아니라 **질문이 다르다** — S 가 교환되는 무대(Li–S 전환형 양극)에선 우리 2.256 V 가 μ_S 고정 하의 값임을 상기시킨다 → **질문으로만 전이** |
| MD 확산 + **음이온 동결 대조** | `D₈₀₀K` AIMD, **`Unrestricted Cl-motion` vs `Frozen Cl-motion` 두 계열**(`Fig. 6a`; ref 17 Wu/Ong) | UMA MLIP-MD, MSD 창 2–50 ps, 600/800/1000 K 3점 | ⭕ **이식 후보 (T1)** — 동결 대조 설계를 `tools/ionic` 플래그로. 보고량은 **비율** `D(frozen)/D(free)` (절대값 금지 규율 회피). ⛔ D 값 전이는 이온·온도·엔진 **삼중 불일치** |
| BVEL / BVSE | *"bond valence energy landscape"* 로 **경로 연결성** 판정 (`Fig. 6c`; ref 96) | `tools/comp1_v3` BVSE=(BVS−1)², softBV R₀ S 2.105/Cl 2.249/O 1.466, b=0.37, ~0.25 Å voxel, 채널%=above-min ≤ iso | 🟢 **같은 도구·같은 질문.** ⛔ 리뷰에 R₀·b·voxel·iso 가 없어 **정량 대조 불가** |
| 탄성 | DFT C_ij → **Voigt–Reuss–Hill** + K-means 군집, Na 이온전도체 ~40종 (`Fig. 8d`; **ref 46 Torii 2026**) | `E_VRH` (DFT elastic C_ij) + `B₀`(EOS BM3) | ⚠⚠ **후처리가 문자 그대로 같고 값 범위도 겹쳐서 제일 위험하다.** `NaTaCl₆` 15.31 · `Na₂ZrCl₆` 21.65 · `NaAlCl₄` 17.68 · `Na₃ErCl₆` 29.57 GPa ↔ 우리 22.06/27.66 GPa. **Na 염화물 vs Li 황화물이다.** 🟢 쓸 수 있는 최대치 = *"황화물·할라이드는 산화물(100–150 GPa)보다 한 자릿수 무르다"* 는 **정성 계열** |
| 산물 갭 → 부동태 판별 | `NaF` ≈11 eV = 자기부동태 / `Na₃P` ≈0.4 · `Na₃Sb` ≈0.68 eV = **MIEC 부식** | `sei_products` 갭: `LiCl` 6.65 ≫ `Li₂S` 3.90 · `Li₃P` = **`conductor-LEAK`, 0.70 eV** | 🟢 **규칙 전이 가능** (터널링 지수감쇠는 원소 무관). ★ **`Li₃P` 0.70 ↔ `Na₃P` ≈0.4 eV 가 같은 역할** = 이 편에서 가장 직접적인 대응. ⛔ 값은 각자 계산본 사용 |
| 계산 파라미터 | ⛔ **전편 0건** — functional·cut-off·k-mesh·supercell·무질서 처리·DFT+U 하나도 없다 | (우리는 전부 기록) | 🔴 **인용한 DFT 값의 비교가능성을 독자가 판정할 수 없다.** 이 리뷰를 통해 값을 인용하지 말고 **원출처로 내려가야 한다** |
| ASR 기준 | ⛔ **저자들이 "존재하지 않는다"고 명시** + *"보편적일 수 없다(면적용량·전류·온도·스택압·전압효율 의존)"* | 우리도 없다 (슬랩 W_ad 축은 2026-08-28 보류) | 🟢 **공백이 일치한다.** 저자들의 "보편적일 수 없다" 논거는 우리 **보고량 카드** 규율과 같은 사고 → `estimand_card.md` 작성 시 인용 가능 |

**🔴 이 편에서 발견한 것 중 우리 축 E(환원/음극)에 직접 걸리는 것**
`Fig. 9d`(ref 116, `Na₃MCl₆` 26종) 를 **직접 읽으면** 리뷰 본문의 *"할라이드는 음극에 더 나쁘다"* 가 **양이온 족에 따라 뒤집힌다** —
3족(`Sc`·`Lu`·`Y`) **0.55–0.75 V** · 란타나이드 6종 **0.50–0.55 V** 는 `Na₃PS₄` **1.15 V** 보다 **낮다**(= 더 버틴다).
3d TM(`Cr`·`V`) 2.10 V, 13/15족(`Al`·`In`·`Bi`) 1.50–2.25 V 만 더 높다. 리뷰는 이 족 간 분화를 **한 줄도 언급하지 않는다**.
⇒ 우리 §E 의 *"Cl-rich 유불리 문헌 충돌"* 은 **"열역학 onset" 과 "산물의 전자전도성" 이라는 서로 다른 축을 섞어서** 생긴다.
**환원 논의에도 축 명명이 필요하다** (산화 4축 규율의 환원판). ⛔ 단 위 V 값은 **figure-read · Na · vs Na⁺/Na** 라 인용 금지.

**⛔ 이 블록에서 인용하면 안 되는 것**: 모든 σ·Ea·전압창·탄성 GPa·D·산물갭·셀 성능값 · **특히**
*"우리 2.256 V ↔ `Na₃PS₄` 2.5 V"*, *"우리 1.242 V ↔ `Na₃PS₄` 1.2–1.5 V"*(우연 일치 — **부인을 선언**한다),
*"우리 E_VRH 22/27.7 GPa ↔ 할라이드 15–30 GPa"*, *"Cl-rich 가 산화한계를 3.8 V 로 올린다"*
(⛔⛔ 리뷰의 Cl 은 **골격**, 우리 Cl 은 **S 골격에 부분치환** — 끌어오면 우리 S²⁻-limited 판정을 스스로 부정한다).
```

### (c) `litdb/comparison_vs_ours.md` → **`## 📑 Reference key (출처 약칭)`** 표에 추가 (**4열**)

```
| **[Li26NaRev]** ⛔⛔ **Na 계 — 물성 4축 진입 금지** · ⭐ *"functionally partitioned architecture"* 어휘의 출처 · ★ `Fig. 13e–g` 에 **우리 `Li₆PS₅Cl`** 이 나온다(단 재인용) | **Lin Li**^{a,b}/Wenqian Tian^b/**Siwu Li\***^a/Miao Deng^b/Ziyu Lu^b/**Chuang Yu\***^{a,b} (^a 西安电子科技大 **Xidian University** 信息机电工程学院 · ^b 华中科技大 **HUST** 化学与化工学院) 2026 ***Chem. Sci.* Accepted Manuscript** (온라인 2026-09-08 · CC-BY 4.0 · ⛔ **DOI 미발급** — AM 자리표시자 `10.1039/x0xx00000x` · 본문 36 pp · **refs 147** · Fig 1–13 · Table 1–2 · **SI 없음**) — "**Interfacial Chemistry of Sulfide and Halide Solid Electrolytes in All Solid-State Sodium Batteries: From Single Electrolytes to Functionally Partitioned Architectures**". **⛔ 무대가 나트륨이다** — 전압은 전부 **vs Na⁺/Na**, 캐리어는 Na⁺(1.02 Å vs Li⁺ 0.76 Å). **자체 계산 0·자체 실험 0**(데이터가용성 문구 명시) ⇒ 모든 수치가 **재인용**. **핵심 명제**: 단일 무기 골격이 *"산화저항용 깊은 VBM 과 환원저항용 높은 CBM"* 을 동시에 못 가지므로 → **기능을 공간에 분할**(수송·산화저항·환원보호·**기계수용** 4기능). 근거 3편 = **ref 53 Goodwin 2024 ACS AMI**(같은 양극에 황화물 7–15 mAh/g vs 할라이드 이론용량 근접) · **ref 17 Wu 2021 *Nat. Commun.* 12, 1256**(NYZC0.75 1000+ 사이클) · **ref 51 Deysher 2022 ACS AMI**(염화물 계면상 ≈90 μm vs `Na₃PS₄` ≈10 μm). ★ **`Table 2` 19행 전부가 이미 분할구조**(음극쪽 황화물/NASICON 중간층 + 합금음극, 순수 Na 직접접촉 0건) ⇒ 리뷰의 기여는 발명이 아니라 **명명·원리화**. 🟢 **전이 가능**: 4기능 분해 · **산물 갭→자기부동태 vs MIEC 규칙**(`NaF` 11 / `Na₃P` 0.4 / `Na₃Sb` 0.68 eV ↔ 우리 `LiCl` 6.65 / `Li₂S` 3.90 / `Li₃P` 0.70 `conductor-LEAK`) · **음이온 동결 대조 MD**(`Fig. 6a`) · 중간층 사양(σ_ion>10⁻⁴ · σ_e<10⁻⁸ S/cm) · BVEL=우리 BVSE · DFT+VRH=우리 E_VRH · *"접합은 경계가 아니라 계면상 영역"*. 🔴 **전이 금지**: 모든 σ·Ea·전압창·탄성 GPa·D·산물갭·셀성능 — **특히 `Na₃PS₄` 1.2–2.5 V 를 우리 2.256/1.242 V 옆에**(우연 일치는 면제가 아니라 **부인 선언** 대상)와 **할라이드 15.31–29.57 GPa 를 우리 22.06/27.66 GPa 옆에**(⚠ 후처리가 VRH 로 같아서 제일 위험). ⛔⛔ *"Cl-rich 가 산화한계를 3.8 V 로 올린다"* **절대 금지** — 리뷰의 Cl 은 **골격**, 우리 Cl 은 **S 골격 부분치환**(우리 VBM 은 Cl 증가에도 S 3p, onset 2.256 V 불변). 🔴 **자기 그림이 본문을 부분 반증**: `Fig. 9d` 에서 3족·란타나이드 염화물 환원한계 **≈0.50–0.75 V < `Na₃PS₄` 1.15 V** 인데 리뷰는 족 간 분화를 언급하지 않는다(§10-6). ⚠ **본문↔그림 불일치 4건**(§10): `Y`↔`Yb` 혼동 · `Fig. 4a` 캡션이 2D 화학퍼텐셜 상도를 "stability window" 로 호명 · α-`Na₃PS₄` "impedance 10⁻⁶ Ω cm⁻¹" 단위오류 · ref 53 양극조성 2가지. ★ **후속 필수**: `Fig. 13e–g` 의 원출처 **ref 146 = H. Zhang et al., *Adv. Funct. Mater.* 2025, e10497**(`Li₄ZrCl₄O₂`\|`Li₆PS₅Cl` → `Li₃PO₄`+`Li₂S` 계면상) 을 **별도 digest** 해야 정량 인용 가능 | ✅ `papers/li2026_na_sulfide_halide_interface_review.md` (2026-09-13, 크로핑 **15장 중 7장 실독** — `Fig. 1`·`3`·`4`(+4a 1100 dpi 재렌더)·`6`·`8`·`9`(+9c·9d 재렌더)·`13`; ⛔ 안 본 것 `Fig. 2`·`5`·`7`·`10`·`11`·`12` · `Table 1`·`2` 는 **PDF 좌표 판독으로 전 셀 복원**) | **[외부]** 리뷰 · **Na 계** · 자체 계산 0 · 자체 실험 0 · **⛔ 물성 4축 수치 비교 제외** |
```
