Repository: yonghoon7153-source/Yonghoon-DEM-DFT

# 📚 LITDB — 문헌 단일 시스템 (**SE·DFT 축 + DEM·MPM 축, 두 트랙**)

> **앞으로 논문은 여기서만 본다.** 여러 곳(db/literature, kb/papers, db/properties, Excel)에 흩어진 문헌을 한 곳에서 생각·참고·비교하기 위한 통합 MD 시스템.

## 왜 트랙이 둘인가
`INDEX.md` 는 argyrodite 전해질 축이라 접촉역학·MPM·건식전극 digest 가 들어갈 자리가
없다. 그래서 한때 64편이 **어느 인덱스에도 없었다**(open_items #7). 축을 나눠 그 구멍을
닫았고, 한 분모로 세면 “159편 중 98편 미언급” 같은 **가짜 미결**이 나온다
(`comparison_vs_ours.md:8`). 분리는 실측 근거가 있는 결정이다 — 합치지 말 것.

⚠ 이 표의 **편수는 적지 않는다.** 손으로 쓴 수는 반드시 낡는다(README 자신이 세 번 틀렸다).
현재값은 `python3 tools/litdb/build_index.py --check` 로 본다.

File: litdb/papers/tu2026_diffusion_descriptor_ml_li_sse_interface.md (part 3 of 3)
# A diffusion descriptor integrated machine learning approach toward the discovery of solid-state electrolytes for lithium metal batteries — Junye Tu / Ningbo Liao (JMST 2027)
| **Li₆PS₅Cl** | **7.36** | **8.13** (comp1_v3, **relaxed-ion**) | **차이 9.5 %** ✅ |
| — | | 20.1 (comp1_v3, **clamped-ion**) | ❌ 2.7배 어긋남 |
| Li₃PS₄ | 12.51 | (우리 계에 없음) | n/a |
| (참조) Li 금속 | 4.2 (논문 인용값) | — | Monroe–Newman 2× 기준의 분모 |

🔑 **이 논문의 G 는 우리 relaxed-ion 값과 10 % 안에서 맞고, clamped-ion 과는 2.7배 어긋난다.**
논문은 계산법을 **한 줄도 안 적었지만**, 이 정합이 **relaxed-ion(또는 그에 상당하는 완화 허용) 계산**
임을 강하게 시사한다.
⇒ **우리 "clamped-ion 은 argyrodite 탄성률을 계통적으로 과대평가한다" 는 판정의 3번째 외부 정합**이다.
⚠ 단 **논문이 방법을 안 밝혔으므로 이건 정합이지 검증이 아니다.** 인용할 때 그 단서를 붙인다.

⭕ **부수 소득**: LPSCl G/G_Li = 7.36/4.2 = **1.75 < 2** ⇒ 논문 자신의 기준으로 **LPSCl 은 덴드라이트
억제 기준 미달**이다. 우리 comp1 8.13/4.2 = **1.94** 로도 미달, modelc 10.61/4.2 = **2.53** 으로 통과.
⇒ **Cl-rich(modelc)가 Monroe 기준을 넘기는 첫 계**라는 서술이 가능해진다.
⚠ 단 Monroe–Newman 기준 자체가 논쟁적이고(등방 탄성 가정), 우리 값도 0 K relaxed-ion 이다.

### 10-D. 축 D (전자구조) — ⭕ **"같은 구간" 수준의 정합**

| 물질 | 이 논문 (CASTEP-PBE, ultrasoft, 380 eV) | 우리 (QE-PBE, fixed-occ nscf 고유값) | 차이 |
|---|---:|---:|---:|
| Li₆PS₅Cl | **2.293 eV** (간접, Γ→Q — 800 dpi 확인) | **comp1 2.066 eV** | **+0.227 eV** |
| Li₆PS₅Cl (Cl-rich) | — | **modelc 2.099 eV** | — |
| Li₃PS₄ | 2.164 eV | (우리 계에 없음) | n/a |

⇒ **차이 0.227 eV 는 우리 baseline 이 명시한 ±0.2–0.3 eV 흔들림 창 안**이다.
코드·의사퍼텐셜·컷오프·**무질서 배열**이 전부 다르므로 **real difference 가 아니라 method-dependent** 다.
✅ **말할 수 있는 것**: *"독립 그룹이 다른 코드로 계산한 Li₆PS₅Cl PBE 갭도 2.3 eV 대이고,
우리 2.066–2.099 eV 와 같은 구간에 있다 — 둘 다 wide-gap 절연체다."*
⛔ **말하면 안 되는 것**: *"우리가 0.23 eV 낮다"*, *"Cl 이 갭을 낮춘다"* 류의 방향성 주장.

★ **PDOS 관찰 (figure-read, `Fig. 1d` 650 dpi)**: LPSCl 의 발란스 상단에서
**S(teal) 봉우리가 −1.8·−0.9 eV 에 크게 서고, Cl(yellow) 이 −0.3 eV 에 뾰족하게 하나 선다**(≈41 electrons/eV).
총 무게는 **S 가 압도적**이라 본문의 *"the Fermi level of sulfide electrolytes is dominated by the S atom"*
은 맞다. 다만 **E_F 에 가장 가까운 뾰족한 봉우리는 Cl** 이다.
우리 판정(VBM = S 3p)과 **모순은 아니지만 강조점이 다르고**, 그 차이가 **S/Cl 배열 규약의 차이**에서
올 수 있다 — 이 논문은 무질서 규약을 안 밝힌다.

### 10-E. 축 J (ML 방법론) — ★★ **여기가 이 논문의 진짜 자리**

§7 이 이 축의 본문이다. 요약 행:

| 항목 | 이 논문 | 우리 | 판정 |
|---|---|---|---|
| 분할 | 랜덤 90/10 | LOOCV/LODO/L2DO | 🔴 우리가 더 가혹 |
| 보고 R² | γf 0.99 · E_B 0.93 | LODO **−0.1805** | 🔴 **비교 금지** (범주 다름) |
| 라벨 잡음 | ≈0 | 시드 분산 있음 | 🔴 상한이 다름 |
| prospective | n=4 (닫음) | 0/270 (미실행) | ⭕ **이 논문이 낫다** |
| enrichment | 분모 미상 → 계산 불가 | 1.22, p=0.426 | ⭕ 우리가 낫다 |
| 데이터 공개 | 없음 | CSV+provenance | ⭕ 우리가 낫다 |
| 축 공선성 | \|r\|=1.00 쌍 2개 (미제거) | \|ρ\|≤0.32 (4축) | ⭕ **우리가 낫다** |
| 빈 축 | Freeze W_ad = 정보 0 | σ·W_ad **0 % 채움** | 🔴 **양쪽 다 병** |

---

## 11. ★★ 우리 이동도 기술자 vs 이 논문 기술자 — 정면 비교

> 사용자 요청 항목. **우리 것이 더 싼가 비싼가, 겹치는가.**

### 11a. 정의 대조

| | **우리** | **이 논문** |
|---|---|---|
| 이동도 기술자 | `migration_volume_fraction` · `bvs_li_proxy_score` (합성 `li_mobility_score = 3×mvf + bvs`) | `Freeze Barrier`(#5) · `Work Function`(#19) · `SSE Band Gap`(#20) |
| `migration_volume_fraction` 정의 | 셀에 **20³ 균일 격자**를 뿌려 각 점을 가상 Li 로 보고 BVS 를 계산 → **BVS ∈ [0.8, 1.2]** 인 격자점 비율 | — (대응물 없음) |
| `bvs_li_proxy_score` 정의 | 실제 Li 자리 BVS 분포에서 `std × (1 − \|mean − 1.0\|)` — **넓은 분포 = 평평한 PES = 빠름** | — (대응물 없음) |
| `Freeze Barrier` 정의 | — (대응물 없음) | 전해질을 고정한 계면 슬랩에서의 **CI-NEB 장벽** |
| 물리적 대상 | **벌크 통로의 기하 + 자리 에너지 균일도** | **계면 관통 경로의 실제 안장점 높이** |

### 11b. 비용 — ★ **우리가 압도적으로 싸다**

| 기술자 | 필요 입력 | 계산 | 1건당 비용 |
|---|---|---|---|
| **우리 `migration_volume_fraction`** | **완화된 구조 하나(xyz)** | KD-tree + 8000 격자점 BVS | **초 단위, DFT 0회** |
| **우리 `bvs_li_proxy_score`** | **완화된 구조 하나** | Li 자리 BVS 통계 | **밀리초, DFT 0회** |
| 이 논문 `Freeze γf` | 계면 슬랩 구축 + **동결 DFT 1회** | SCF | **DFT 1회** (full 의 1/10) |
| 이 논문 `Freeze E_B` | 계면 슬랩 + **동결 CI-NEB** | SCF × 이미지 5–7 | 🔴 **DFT 5–7회** |
| 이 논문 `Work Function` | 동결 SCF 의 후처리 | 퍼텐셜 평균 | **≈ 0** (SCF 가 이미 있으면) |
| 이 논문 `SSE Band Gap` | 벌크 DFT | nscf | **SSE 종당 1회** (실질 0) |

⇒ **우리 두 기술자는 DFT 를 한 번도 안 돌린다.** 이 논문의 대표 기술자 두 개는 **DFT 를 돌린다.**
⇒ **스크리닝 규모가 커질수록 우리 쪽이 유리하고, 정확도는 이 논문 쪽이 유리하다** — 정확히 그 상충이다.

### 11c. 겹치는가 — **거의 안 겹친다** (그래서 상보적이다)

- **물리적 대상이 다르다**: 우리 = **벌크 통로 기하**, 이 논문 = **계면 관통 장벽**.
- **입력이 다르다**: 우리 = 완화 구조 좌표만. 이 논문 = 계면 슬랩 + 전자구조.
- **`Freeze Barrier` 는 `Fig. 3` 에서 최대 |r| 0.39** 로 30개 중 가장 독립적이다.
  우리 4축도 |ρ| ≤ 0.32 로 독립적이다. ⇒ **양쪽 다 독립성은 확보한 기술자들**이고,
  **서로 겹칠 이유가 없다** (측정 대상이 아예 다르므로).

### 11d. ⚖ 판정 — 우리가 나은 점 / 이 논문이 나은 점

**우리가 나은 점**
1. ⭕ **비용이 3–4 자릿수 싸다** (DFT 0회 vs 5–7회).
2. ⭕ **구조만 있으면 된다** — 계면 모델을 만들 필요가 없다.
3. ⭕ **축 독립성을 정량 보고한다** (|ρ| ≤ 0.32, `axis_corr_csv.py --pareto` 재현 가능).
4. ⭕ **퍼콜레이션 개념이 있다** — `migration_volume_fraction` 은 **통로가 이어지는가**를 본다.
   이 논문에는 기하 기술자가 `Cell Volume`·`Model Density` **둘뿐**이다.

**이 논문이 나은 점**
1. ⭕ **`Freeze Barrier` 는 실제 안장점 높이**다. 우리 BVSE 는 **정전기 근사**라
   공유결합성·분극·격자 완화를 못 본다. 물리적 충실도는 이 논문이 위다.
2. ⭕ **계면을 본다.** 우리 이동도 축은 전부 벌크다 — **Li 금속과의 계면 이동도 축이 우리에겐 없다.**
3. ⭕ **델타 러닝 구조가 영리하다.** "싼 버전을 기술자로" 는 우리가 아직 안 쓰는 발상이다.
   ⇒ **우리 판 = "BVSE 값을 기술자로 넣고 MLIP-MD D 를 라벨로"** — 이미 하고 있는 구조와 같지만,
   **베이스라인(BVSE 만으로의 R²)을 보고한 적이 없다.** 이건 즉시 채울 수 있는 구멍이다(§12-T3).

### 11e. 🎤 발표 — 기술자 비교 슬라이드 대본

**이렇게 말한다**:
> "저희도 이동도를 미리 가늠하는 기술자를 씁니다. 두 개인데요.
> 하나는 **이동 가능 부피 비율** 입니다. 셀 안에 격자점을 촘촘히 뿌려 놓고,
> 각 점에 리튬을 가상으로 놓았을 때 결합원자가 합이 적절한 범위에 들어오는 점이 몇 퍼센트인지를 셉니다.
> 리튬이 실제로 지나갈 수 있는 공간이 얼마나 되느냐를 보는 거죠.
> 다른 하나는 **결합원자가 분포의 폭** 입니다. 자리마다 에너지가 고만고만하면 이온이 잘 움직이니까요."

(비교로 넘어가며)
> "이 논문 기술자와 비교하면 성격이 꽤 다릅니다.
> 저희 건 **DFT 를 한 번도 안 돌립니다.** 완화된 구조 파일 하나만 있으면 초 단위로 나와요.
> 반면 이 논문의 동결 확산 장벽은 **넵 계산이라 단일점 계산의 대여섯 배**가 듭니다."

(공정하게)
> "대신 정확도는 반대입니다.
> 저희 결합원자가 방식은 **정전기 근사**라서 공유결합성이나 격자가 벌어져 주는 효과를 못 봅니다.
> 이 논문 건 실제 안장점 높이고요.
> 그러니까 **싸고 거친 것 대 비싸고 정확한 것** — 전형적인 상충입니다.
> 그리고 저희는 **벌크**를 보고 이 논문은 **계면**을 봅니다. 겹치는 부분이 거의 없어요."

(마무리 — 우리가 배울 점)
> "제가 이 논문에서 가져오고 싶은 건 숫자가 아니라 **설계 하나**입니다.
> '싼 계산을 기술자로 넣고 비싼 계산을 정답으로 쓴다' 는 구조인데,
> 저희도 사실상 그 구조로 하고 있으면서 **'싼 계산만 썼을 때 얼마나 맞나'를 보고한 적이 없습니다.**
> 그 베이스라인이 있어야 머신러닝이 얼마나 보탰는지 말할 수 있거든요.
> 이건 저희가 바로 채울 수 있는 구멍입니다."

---

## 12. 채택 / 실행 항목

| # | 항목 | 근거 | 비용 | 우선순위 |
|---|---|---|---|---|
| **T3-a** | 🔑 **"싼 기술자만 썼을 때의 R²" 베이스라인을 우리 cascade 에 추가.** 지금 우리는 `bvs_li_proxy_score`+`migration_volume_fraction` 을 기술자로 쓰고 MLIP-MD D 를 라벨로 쓰는데, **BVSE 만으로의 R² 를 보고한 적이 없다.** 이 논문의 최대 공백(§6.1-ⓕ-1)을 우리가 먼저 메운다 | §7.2-④ | **계산 0회** (기존 CSV 재분석) | **대** |
| **T3-b** | **Dummy/최근접이웃 베이스라인 사다리 보고.** `kauwe2021` J-4 가 이미 지적했고 이 논문도 안 했다. 우리가 하면 두 선례 대비 우위 | §7.4 | 계산 0회 | 대 |
| **T3-c** | **도펀트 one-hot → 원소 물성(CBFV) 교체 실험.** 이 논문의 원소 기술자 6종(반경·전기음성도·원자번호·질량·밀도·녹는점)이 E_B 예측에서 22 % 를 차지한다. 우리 one-hot 을 이걸로 바꾸면 **LODO 가 개선될 가능성**이 있다 (one-hot 은 원리적으로 새 도펀트에 0 벡터) | §6.7·§6.9 | 계산 0회 | **대** |
| **T3-d** | **축 절제 실험** — 유효 4축 각각을 빼고 Pareto front 가 얼마나 바뀌는지. 이 논문은 시도했고(수치는 없지만) 우리는 아직 안 했다 | §7.3-3 | 계산 0회 | 중 |
| **T3-e** | **학습곡선 보고**(n vs CV score). 우리는 낸 적이 없다 | §7.3-2 | 계산 0회 | 중 |
| **T1-확장** | **계면 MD 는 반드시 z-구역 분해 + 잔류 필터.** 이 논문이 안 해서 Li 금속 몫이 섞였을 가능성이 크다(§4e-②). `wang2026` §4f 규약을 그대로 쓴다 | §4e·§10-A | 규약만 | 대 |
| **T-새** | **일함수를 계면 캠페인 기술자로 추가.** 슬랩 SCF 가 이미 있으면 후처리라 **추가 계산 0**, 이 논문에서 E_B 예측 2위(18.91 %) | §6.4 | ≈0 | 중 |
| **T16-보강** | **회전 자유도가 이 논문 기술자 30종에 없음을 확정** → 우리 T16(PS₄ 흔들림 원뿔, +O 가 −0.5° 좁힘)이 **문헌 공백 기여**임이 재확인됨. `shin2026` 에 이은 **두 번째 근거** | §6.11 | 완료 | — |
| ⛔ **미채택** | 이 논문의 **D·Ea·σ 값** — §4e 의 네 가지 이유로 전부 인용 금지 | §4e | — | — |
| ⛔ **미채택** | 이 논문의 **γf 절대값** — 우리 W_ad 축이 2026-08-28 보류 상태이고, 이 논문 γf 는 정의(벌크 기준·E_str 포함)가 우리와 다르다 | §10-A | — | — |

---

## 13. 인용 가능 문장 (deck/manuscript용) + ⛔ 인용 금지

### ✅ 쓸 수 있는 것

1. *"Li 금속/SSE 계면 스크리닝에서 **전해질 층을 고정한 '동결' 계면 모델**로 형성에너지·부착에너지·
   확산장벽을 미리 계산해 기술자로 쓰는 설계가 제안되었다 (Tu et al., **J. Mater. Sci. Technol. 280
   (2027) 18–26**). 저자들은 이 동결 계산이 완전 계산의 **약 1/10 시간**이라고 보고한다."*
   — ⚠ 1/10 은 **저자 주장이고 근거 데이터가 없다**는 단서를 붙인다.
2. *"같은 연구에서 계면 형성에너지 예측의 **36.5 %**, 확산장벽 예측의 **28.7 %** 가 이 동결 기술자에서
   나왔다 (릿지 회귀 기준 중요도)."* — ⚠ **"릿지 회귀 기준"** 을 반드시 붙인다(SHAP/permutation 아님).
3. *"독립 그룹의 CASTEP-PBE 계산에서 Li₆PS₅Cl 의 밴드갭은 **2.293 eV**(간접, Γ→Q)로,
   우리 QE-PBE fixed-occupation 값 2.066–2.099 eV 와 **같은 구간**에 있다 — 둘 다 wide-gap 절연체다."*
   — ⚠ **"같은 구간" 이상으로 쓰지 않는다.**
4. *"독립 그룹의 계산에서 Li₆PS₅Cl 의 전단탄성률은 **7.36 GPa** 로, 우리 **relaxed-ion** 값 8.13 GPa 와
   10 % 이내로 정합하고 clamped-ion 값(≈20 GPa)과는 2.7배 어긋난다."*
   — ⚠ **논문이 계산법을 안 밝혔다**는 단서 필수. 정합이지 검증이 아니다.
5. *"Tu et al. 이 사용한 기술자 30종에는 **다원자 음이온의 회전·재배향 자유도가 포함되어 있지 않다.**"*
   — 전수 대조로 확정한 사실. **우리 T16 의 신규성 논거로 사용 가능.**
6. *"이 연구의 R² 0.99 는 **랜덤 90/10 분할** 하에서, **DFT 결정론적 라벨**(오차 10⁻³–10⁻⁴)에 대해,
   **폭 26 eV/Å² 의 라벨 범위** 위에서 얻은 값이다."*
   — ★ 이 문장은 **네 조건을 모두 붙여서만** 쓴다.

### ⛔ 인용 금지

1. ⛔ **`Table 3` 의 D 절대값** 전부 — 300 K 에서 실험 대비 ~3자릿수 빠르고, MSD 가 원점부터
   완전 직선이며, Li 금속 슬랩 몫이 분리되지 않았다(§4e-②).
2. ⛔ **`Table S6` 의 Ea (0.0196–0.0340 eV)** — 자기 NEB 값(0.069–0.30 eV)과 5–10배 어긋나고,
   `Table 3` 과 **6/8 계에서 정확히 10배 불일치**한다(§3d).
3. ⛔ **`Table S7` 의 σ (8.78×10⁻⁴ ~ 5.61×10⁻³ S/cm)** — 식·캐리어밀도 미기재, `Table 3` D 로
   재현 불가, **σ 순위가 D 순위와 다르다**(§3g).
4. ⛔ **"21개 신규 후보"** — 3개가 학습셋이다. **"18개"** 로 고쳐 쓴다(§5.5).
5. ⛔ **"낮은 계산 비용의 기술자"** 를 `Freeze Barrier` 에 적용하기 — NEB 라 오히려 가장 비싸다(§6.2-ⓔ).
6. ⛔ **"동결 기술자가 정확도에 필수임이 절제 실험으로 확인되었다"** — γf 만 했고 수치가 없으며,
   **E_B 쪽은 절제 자체가 없다**(§6.2-ⓕ-1).
7. ⛔ **`Table S3` 의 문헌 MAE 비교** — 단위·타깃이 다른 값을 한 열에 놓았다(§5.4-①).
8. ⛔ **"전단탄성률이 높아 덴드라이트를 억제한다"** 를 LPSCl 에 적용 — 논문 자신의 2× 기준 미달(§17-6).
9. ⛔ **"이 방법은 다른 응용으로 쉽게 확장된다"** — one-hot 때문에 새 SSE 로 나가면
   입력 6칸이 전부 0 이 된다(§6.7-ⓕ-2).
10. ⛔ **이 논문의 0.99 와 우리 LODO −0.18 을 나란히 놓기** — 다른 자로 잰 값이다(§7).

---

## 14. 기술 용어 미니 사전 (이 논문을 읽는 데 필요한 것만)

| 용어 | 뜻 | 이 논문에서 |
|---|---|---|
| **동결 모델 (frozen model)** | 원자 일부를 고정하고 나머지만 완화하는 계산 | 전해질 층 전체 고정 → full 의 1/10 시간 |
| **델타 러닝 (Δ-learning)** | 싼 계산과 비싼 계산의 **차이**만 ML 로 배우는 방식 | 논문은 이 용어를 안 쓰지만 구조가 정확히 이것 |
| **γf (계면 형성에너지)** | 벌크 기준으로 계면을 만드는 데 드는 단위넓이당 에너지. 변형에너지 `E_str` 을 뺀다 | 식 (2), eV/Å², 라벨 ① |
| **W_ad (부착일)** | 붙은 두 물질을 떼는 단위넓이당 일 | 식 (3) — ⚠ 부호가 뒤집혀 인쇄됨. 실제로는 `\|E_ads\|/(2A)` |
| **E_ads (흡착에너지)** | `E_AB − (E_A + E_B)`. 음수면 붙는 게 유리 | 식 (1), eV |
| **CI-NEB** | 시작·끝 사이 이미지를 스프링으로 잇고 최소에너지 경로를 찾되, 최고점 이미지를 정상점으로 밀어 올리는 방법 | 라벨 ②. 경로 P1(관통)/P2(면방향) |
| **one-hot 인코딩** | 범주형 변수를 0/1 열 여러 개로 | 기술자 #25–30 (SSE 6종) |
| **다중공선성** | 입력끼리 강하게 상관된 상태. 중요도 해석이 망가진다 | `Fig. 3`. \|r\|=1.00 쌍 2개 |
| **R² (결정계수)** | `1 − Σ(y−ŷ)²/Σ(y−ȳ)²`. **분모가 라벨 분산**이라 범위가 넓으면 올라간다 | 0.99 / 0.93 |
| **group CV** | 같은 그룹을 통째로 한쪽에만 넣는 교차검증. 새 그룹 일반화를 재는 유일한 방법 | ⛔ 이 논문에 없다 |
| **prospective 검증** | 모델을 만든 뒤 라벨 없는 대상을 예측하고, 그 다음에 계산·측정해 확인 | `Table 2`, n=4 |
| **enrichment (농축률)** | 무작위 대비 몇 배 좋은 것을 골랐나. **분모와 기저율이 있어야** 계산됨 | ⛔ 분모(876) 미분해라 계산 불가 |
| **릿지 회귀 중요도** | 선형 릿지 모델의 계수 크기로 중요도를 매기는 것 | ⚠ 실제 모델은 트리 앙상블. **다른 모델의 중요도** |
| **Hirshfeld 전하** | 원자 밀도를 프로몰레큘로 나눠 전하를 배분하는 방식 | 기술자 #11. Bader 아님 |
| **CDD (Δρ)** | 붙인 뒤 밀도 − 각각의 밀도. 어디서 전자가 옮겼는지 본다 | `Fig. 5e`–`h`. 면평균 곡선의 **봉우리값**을 "전하이동 e" 로 보고 |
| **Monroe–Newman 기준** | SE 의 전단탄성률이 Li 의 2배를 넘으면 덴드라이트가 억제된다는 선형탄성 판정 | 논문이 인용(ref 22). Li = 4.2 GPa |
| **Nernst–Einstein** | `σ = n q² D / (k_B T)`. **n 을 뭘로 잡느냐가 값을 지배** | `Table S7` — n 미기재라 재현 불가 |
| **패들휠 / 회전 자유도** | 다원자 음이온(PS₄³⁻ 등)의 재배향·흔들림이 양이온 이동을 돕는 기구 | ⛔ 이 논문 기술자 30종에 **없다** |

---

## 15. 이 digest 가 남긴 열린 질문

| # | 질문 | 왜 미결 | 어떻게 풀 수 있나 |
|---:|---|---|---|
| Q1 | **"876 datasets" 이 정확히 무엇인가?** | 174 = 6×29 는 떨어지는데 876 은 어떤 곱으로도 안 떨어진다 | 저자 문의 외에 방법 없음. **분모 없이는 enrichment 계산 불가** |
| Q2 | **`Table S6` D₀ 와 `Table 3` D 의 10배 불일치는 어느 쪽이 오류인가?** | 두 표 모두 원자료 미공개. LLZO 2계만 자기일관적 | ⛔ 논문만으로 판정 불가. **양쪽 다 인용 금지**로 처리 |
| Q3 | **`Fig. 6e` MSD 에 Li 금속 슬랩의 Li 가 포함됐는가?** | 구역분해 MSD 가 없다. 500 K 는 Li 융점(453.7 K) 위 | ⛔ 논문만으로 불가. 정황(선형 MSD·작은 Ea·과대 D)은 강하게 시사 |
| Q4 | **본문·표가 보고한 E_B 는 P1 인가 P2 인가?** | 자리마다 다르다 (B-LLZO 0.063 vs 0.069 / B-LPS 0.136 vs 0.155) | `Fig. 6` figure-read 로 **P1≈0.070·P2≈0.063 (B-LLZO)**, **P1≈0.155·P2≈0.138 (B-LPS)** 확인 ⇒ **표=P1, 본문=P2 로 추정**. 확정 불가 |
| Q5 | **학습에 실제로 쓴 기술자는 30개인가, 중복 제거 후 몇 개인가?** | *"redundant features … are excluded"* 라 했지만 `Fig. 3` 은 30개 전부, 개수 미기재 | ⛔ 불가 |
| Q6 | **`Dopant Energy` 의 정의는?** | γf 예측 2위(18.58 %) 기술자인데 정의가 없다 | ⛔ 불가. **이식하려면 우리가 정의를 새로 정해야 한다** |
| Q7 | **동결값만으로의 R² 는 얼마인가?** | 델타 러닝의 베이스라인. 논문에 없다 | ⛔ 이 논문에서는 불가. **우리 계에서는 T3-a 로 우리가 직접 낸다** |
| Q8 | **LPSX 계열 도펀트의 전하보상은?** | 양이온 원소를 S²⁻ 자리에 넣는데 보상 논의 0 | ⛔ 불가. 학습셋 116/174 의 화학적 타당성이 미결로 남는다 |
| Q9 | **`Fig. 5d` 에서 Al 이 P 자리처럼 그려진 것과 방법의 "S 자리 치환"이 어긋나는가?** | 그림 해상도 한계. 단 `Fig. 6d` 의 *"P–Al Bond Break"* + *"PS₃ 형성"* 은 **S 자리 치환과 정합** | figure-read 로는 S 자리가 유력. **경미한 미결** |

---

## 16. 주의 / 한계 (over-claim 방지) ★ — 비판적으로

### 1. 🔴🔴 **황화물 계열 도펀트 배치가 화학적으로 성립하지 않는다**
LPS·LPSCl·LPSBr·LPSI = **6종 중 4종**, 데이터 **174개 중 116개**가 **S²⁻ 자리 치환**이다.
그런데 도펀트 28종에는 **Ba·Sr·Rb·Na·Mg·Fe·Mn·Y·Ga·Al·Ta·Nb·W·Sn** 처럼
**양이온만 되는 원소**가 들어 있다. **전하보상 논의가 한 줄도 없다.**
⇒ 학습셋의 상당 부분이 **존재하지 않는 화학**이고, 그것이 `Fig. 4a` 의 γf −16 eV/Å² 나
`Fig. 4e` 의 E_B 3 eV 같은 극단값을 만든다. **R² 의 상당 부분이 "물리적/비물리적 구분"** 일 수 있다.

### 2. 🔴 **식 (3) 의 부호가 틀렸다 — 그리고 그 결과가 정보 0 인 기술자다**
적힌 대로면 `W_ad = (1/2A)(E_Li/SSE − E_Li − E_SSE) = E_ads/(2A) < 0` 인데 `Table 1` 은 전부 양수.
그리고 §6.3 검산 결과 **`W_ad = |E_ads|/(2A)` 가 소수 4자리까지 성립**한다
⇒ **신규 기술자 3종 중 하나가 다른 기술자의 상수배**이고, `Fig. 3` 이 **r = −1.00** 으로
그것을 보여 주는데도 본문은 이 쌍을 언급하지 않는다.

### 3. 🔴🔴 **AIMD 층 전체가 자기 NEB 와 5–10배 어긋나고, 두 표가 10배 불일치한다**
- `Table S6` Ea = 0.0196–0.0340 eV vs CI-NEB 0.069–0.300 eV → **5–10배**
- `Table S6`(Ea, D₀)로 되짚은 D(300 K) vs `Table 3` → **6/8 계에서 정확히 10배**
- `Fig. 6e` MSD 는 **8계 × 3온도 전부 원점부터 완전 직선** (케이지 고원 없음)
- `Table 3` LPSCl D(300 K) = 8.43×10⁻⁶ cm²/s → 실험 대비 **약 3자릿수 과대**
- **500 K 는 Li 금속 융점(453.7 K) 위** — 슬랩이 액체다
- **AIMD 조건(앙상블·dt·셀·시드·MSD 창)이 본문·SI 어디에도 없다**
⇒ 논문은 이 충돌을 **한 번도 언급하지 않는다.**

### 4. ⚠ **같은 물리량이 두 자리에서 다르게 적힌다 (3건)**
| 계 | 본문 §3.3 | `Table 2` | `Fig. 6` figure-read (P1 / P2) |
|---|---:|---:|---|
| Li/B-LLZO | **0.063** | **0.069** | ≈0.070 / ≈0.063 |
| Li/B-LPS | **0.136** | **0.155** | ≈0.155 / ≈0.138 |
| Li/Al-LPSCl | 0.206 | 0.206 | ≈0.222 / ≈0.208 |
⇒ **경로 2종을 섞어 보고한 것**으로 보이나 논문이 밝히지 않는다.
그리고 §3.3 첫 문단은 *"lowest diffusion barrier of **0.069** eV"*, 셋째 문단은
*"lowest diffusion barrier of **0.063** eV"* 로 **같은 절 안에서 두 값을 쓴다.**

### 5. ⚠ **γf 값이 한 문단 안에서도 흔들린다**
§3.3: *"the highest formation energy of **10.36** eV/Å²"* ↔ 같은 절 뒤: *"increase … to **10.27**
eV/Å²"* ↔ `Table 2`: **10.269**. 10.36 은 어디서도 재현되지 않는다.

### 6. ⚠ **"전단탄성률이 높아 덴드라이트를 억제한다"가 자기 숫자와 어긋난다**
본문은 Monroe–Newman 2× 기준(Li 4.2 GPa → 8.4 GPa 필요)을 인용한 **직후에**
8종을 뭉뚱그려 *"strong ability to inhibit lithium dendrites"* 라고 쓴다.
그런데 **LPSCl 7.36 GPa 는 1.75× 로 미달**이다. 개별로 보면 통과는 LLZO·Ta-LLZO·LiPON·C-LiPON·
LPS·Sn-LPS·Sn-LPSCl(2.05×)이고 **LPSCl 만 탈락**이다.

### 7. ⚠ **중요도를 트리 모델이 아니라 릿지 회귀로 뽑는다**
예측은 GBRT/RF(비선형 트리)로 하고 중요도는 **ridge regressor** 로 낸다.
SHAP·permutation·tree gain 어느 것도 안 쓴다. 그리고 릿지 계수는 **공선성이 있으면
임의로 갈라지는데**, 이 데이터에는 |r| = 1.00 쌍이 둘 있다.

### 8. ⚠ **계면 밴드갭이 0 인데 그 함의를 다루지 않는다**
`Fig. 5` 에서 Li/B-LLZO 와 Li/Al-LPSCl 의 계면 밴드갭이 **0 eV** 다.
갭이 0 = **계면이 전자를 통한다** = 그 계면은 부동태화가 아니라 **혼합전도(MCI)** 후보다.
전고체 음극 계면에서 이건 **핵심 위험 신호**인데, 논문은 이것을
*"strong adsorption effect"* 의 증거로만 해석하고 넘어간다.
(참고: 논문이 *"only reflect local characteristics … rather than the properties of bulk"* 라고
단서를 달긴 한다 — 하지만 위험 논의는 없다.)

### 9. ⚠ **"고형성에너지 = 좋다" 의 방향이 논증되지 않는다**
선별 기준이 **γf > 1 eV/Å²** 인데, γf 가 크다는 것은 **계면을 만들기 어렵다**는 뜻이다.
논문은 이걸 *"suppressing growth of lithium dendrites and excess consumption"* 으로 해석하지만,
**계면 접촉이 나쁘면 저항이 커진다**는 반대 효과를 다루지 않는다.
그리고 Li/Ta-LLZO γf = 9.91 이 Li/LiPON 0.27 보다 **36배 크다** — 방향만으로 순위를 매기면
LiPON 계열은 원리적으로 후보가 될 수 없다.

### 10. ⚠ **초록이 회귀 모델을 "classifier" 라고 부른다**
*"a high accuracy … gradient-boosted regression tree **classifier** is developed"* — 회귀 모델이다.

### 11. ⚠ **본문이 자기 `Fig. 3` 의 상관계수를 잘못 인용한다**
본문 0.98 / 0.99 ↔ 그림 실측 **0.96 / 1.00**.

### 12. ⚠ **조성·라벨 오타가 여러 곳**
- **`Li7L3Z2O12`** (초록·서론) → Li₇La₃Zr₂O₁₂
- **`8.7 × 104 S/cm`** (서론, ref 26 인용) → 10⁻⁴ 여야 한다. **10⁴ S/cm 는 금속 이상**
- `Fig. 5` 캡션 *"(g) Li/LPS and Li/**B-LiPON**"* → B-LPS
- 본문 *"Li/**Al-LPSC**"* → Al-LPSCl
- 본문 §3.3 *"Li/B-LLZO, Li/Sn-LiPON, **Li/LPS**, and Li/Al-LPSCl"* → B-LPS
- `Fig. 3` 범례 *"Freeze **Adhension** Energy"* → Adhesion
- ASSLB / ASSLIB 약어 혼용

### 13. ⚠ **`Table S1`·`Table S2` 수렴시험이 신뢰하기 어렵다**
컷오프를 340→500 eV 로 160 eV 흔들었는데 값이 **7.4×10⁻⁴ eV/atom** 만 변한다.
그리고 열 이름이 *"Interfacial energy (eV/atom)"* 인데 값이 **−320.99** — 총에너지/원자다.
**열 이름이 틀렸다.**

### 14. ⚠ **표면에너지를 근거로 면을 골랐다면서 값이 하나도 없다**
*"The calculated surface energies of these facets were lower than those of LLZO (110) …"*
— 비교했다고만 하고 **숫자가 0개**다.

### 15. ⚠ **문헌 비교표 7행 중 3행이 자기 그룹 논문이다**
`Table S5` 의 refs [8](Xu/Xue/**Liao**) · [9](Xu/**Tu**/Yang/Xue/**Liao**) · [11](Xie/…/**Liao**).
그리고 그 표에서 자기 값(γf 10.269)이 다른 계면(LTO/Ta-LLTO 1.83, SiCO/Al-LiPON 0.0293)보다
**300배 크다** — 계면 종류와 정의가 다른 값을 "성능 비교"로 놓았다.

### 16. ⚠ **무질서를 한 번도 언급하지 않는다**
Li₆PS₅X 의 **S²⁻/X⁻ 4a·4c 자리 무질서**와 **Li 부분점유(48h)** 는 이 물질군의 정의적 특징인데,
본문·SI 전문에서 `disorder`·`occupancy`·`SQS`·`configuration` 검색 **0건**.
⇒ **어떤 배열 하나를 골랐는지도 알 수 없다.**

### 17. ⚠ **오차막대가 ML 쪽에 하나도 없다**
`Table 1`·`Table 3` 의 DFT/AIMD 에는 ± 가 있는데, **ML 성능에는 시드 반복도 신뢰구간도 없다.**
`Fig. 4i,j` 막대는 단일 실행값이다.

---

## 17. 📷 그림 판독 기록 — **무엇을 실제로 봤나 (정직 목록)**

> `tools/litdb/extract_figures.py --slug tu2026_diffusion_descriptor_ml_li_sse_interface` 로
> **7장**(본문 6 + SI 1)을 크로핑했고 — 이 논문은 그림이 그게 전부다 —
> **7장 전부를 `Read` 로 실제로 봤다.** 미판독 그림 **0장**.

### 실제로 본 것 (7/7) — 이 digest 의 figure-read 값은 전부 여기서 나왔다

| 파일 | 무엇을 읽었나 |
|---|---|
| `fig_1.png` | 밴드갭 8종(인쇄값) · 밴드구조 k-경로가 8종 전부 G–F–Q–Z–G 로 동일 · LPSCl PDOS 에서 S 봉우리 −1.8/−0.9 eV, **Cl 뾰족 봉우리 −0.3 eV ≈41 electrons/eV** |
| `fig_2.png` | **도펀트 28종 전수**(7×4 격자) · 워크플로 5단 상자 이름 · 되먹임 화살표 |
| `fig_3.png` | ★ **기술자 30종 범례 전수** · 상관행렬 30×30 판독 → \|r\|≥0.90 쌍 9개 표 작성(§5.3) · **(6,9) = −1.00**, **(22,25) = −1.00**, (15,16) = 1.00, (1,2) = **0.96**(본문은 0.98) |
| `fig_4.png` | ★★ **중요도 파이 인쇄값 14개**(합 100.00 % 검산 통과) · **parity 축 범위 γf −16~+10 · E_B 0~3** · (i,j) Train/Test 막대 4모델×4지표 판독 |
| `fig_5.png` | 계면 DOS 4장 · CDD Δρ 축(±50/±40 e, 거리 0–30 Å) · `Fig. 5d` 에서 **Al 이 다면체 중심처럼 렌더**(Q9) |
| `fig_6.png` | ★ **NEB 프로파일 P1/P2 정점 8개 판독**(§16-4 표) · 정점 위치 path≈0.6 · 채널폭 3.19→4.08 / 3.02→3.10 / 2.78→3.27 / 4.13→5.02 Å · **MSD 8곡선 × 3온도가 전부 원점부터 직선** |
| `fig_S1.png` | ★ 학습곡선 8장 → **γf CV 0.56–0.67 → 0.98–0.99**, **E_B CV 0.62–0.67 → 0.90–0.94**(n=140) · 절제 parity 4장 → **GBRT 는 육안 차이 거의 없음** |

### 추가 고해상도 재렌더 (2건)

| 대상 | dpi | 왜 | 결과 |
|---|---:|---|---|
| `Fig. 1d` LPSCl+Sn-LPSCl PDOS | 650 | Cl 이 VBM 에 있는지 확정하려고 | S 총 무게 압도적, **E_F 최근접 뾰족 봉우리는 Cl**. 본문의 "S 지배"와 모순 아님 |
| `Fig. 1d` LPSCl 밴드구조 | 800 | 2.293 eV 화살표와 실제 밴드가 맞는지 | ✅ **Q 점에 CBM 이 2.3 eV 로 내려온다** — 간접갭, 화살표와 정합. **inconsistency 없음** |

### 그림과 본문이 어긋난 곳 (3건 — 전부 §16 에 기록)

1. **`Fig. 3` (1,2) = 0.96 vs 본문 "0.98"** · **(15,16) = 1.00 vs 본문 "0.99"** (§16-11)
2. **`Fig. 6a` P2 정점 ≈0.063 vs `Table 2` 0.069** — 본문과 표가 다른 경로를 인용 (§16-4)
3. **`Fig. S1j`(절제 GBRT)가 `Fig. 4b`(전체 GBRT)와 육안 차이가 거의 없다** ↔ `Fig. 4k` 의 36.52 % (§5.4-②)

### 픽셀 캘리브레이션으로 수치화한 것 (`figure-read ≈`)

- `Fig. 4i,j` 의 MAE/MSE/RMSE/R² **32개 막대** → §3f 표 (RMSE² = MSE 로 **자체 검산 통과**)
- `Fig. 4a,e` 축 범위 (γf 폭 26, E_B 폭 3) → §7.2-③ 의 근거
- `Fig. 6a`–`d` NEB 정점 8개 → §16-4
- `Fig. S1` CV 점수 시작·끝값 → §7.1 표
- `Fig. 1d` Cl PDOS 봉우리 높이 ≈41 electrons/eV → §10-D

### 표(`tab_*.png`)는 만들지 않았다

이 논문의 표는 전부 PDF 텍스트로 깨끗하게 추출돼 §3 에 전수 전사했다
(`Table 1` 8행 × 4열 · `Table 2` 4×6 · `Table 3` 8×3 · `Table S1`–`S7`).
CLAUDE.md 규율대로 **표는 PDF 텍스트가 더 정확하다.**
