Repository: yonghoon7153-source/Yonghoon-DEM-DFT

# 📚 LITDB — 문헌 단일 시스템 (**SE·DFT 축 + DEM·MPM 축, 두 트랙**)

> **앞으로 논문은 여기서만 본다.** 여러 곳(db/literature, kb/papers, db/properties, Excel)에 흩어진 문헌을 한 곳에서 생각·참고·비교하기 위한 통합 MD 시스템.

## 왜 트랙이 둘인가
`INDEX.md` 는 argyrodite 전해질 축이라 접촉역학·MPM·건식전극 digest 가 들어갈 자리가
없다. 그래서 한때 64편이 **어느 인덱스에도 없었다**(open_items #7). 축을 나눠 그 구멍을
닫았고, 한 분모로 세면 “159편 중 98편 미언급” 같은 **가짜 미결**이 나온다
(`comparison_vs_ours.md:8`). 분리는 실측 근거가 있는 결정이다 — 합치지 말 것.

⚠ 이 표의 **편수는 적지 않는다.** 손으로 쓴 수는 반드시 낡는다(README 자신이 세 번 틀렸다).
현재값은 `python3 tools/litdb/build_index.py --check` 로 본다.

File: litdb/papers/zhou2026_high_entropy_lgps_multicationic.md (part 3 of 3)
# A high-entropy multicationic substituted Li₁₀GeP₂S₁₂ solid electrolyte enabling stable all-solid-state batteries — Shiqiang Zhou (Chem. Eng. J. 2026)
> **예외 하나**: 머리의 `elements` / `methods` 태그는 웹사이트 링크를 직접 바꾸므로 고쳤다(옛 값은 22.3-5 에 남김).
> **본 그림**(Read 로 직접): 새 SI 판 Fig. S1 · Fig. S2 · Fig. S12 · Fig. S15 · SI 그림 3-1 · 3-4 · 3-5 · 3-11 · 3-12 전체, SI 그림 3-2 · 3-6 · 3-10 의 30/20 °C(3-10 은 40/10 °C 도) 패널,
> 본문 Fig. 6, 옛 크롭 `fig_S1.png` · `fig_S12.png` · `fig_S13.png` · `tab_S5.png`.
> **안 본 그림**: 본문 Fig. 1–5 · 7 (같은 판이라 §20 판독 유지), SI Fig. S4–S11 · S13 · S14, SI 그림 3-3 · 3-7 · 3-8 · 3-9.

### 22.0 결론 먼저

| | 결론 |
|---|---|
| 판 | **같은 판이다.** 본문은 동일판(그림 7장 재렌더가 픽셀 단위로 일치), SI 는 **같은 내용을 다른 PDF 로 내보낸 것**(28 pp = 표지 1쪽 + '항목 하나에 한 쪽' 재조판). **새 내용 없음** |
| 그림 폴더 | **오류 2 + 누락 13 을 고쳤다** — `fig_S1.png` 는 실제로 Fig. S2, `fig_S12.png` 는 실제로 Fig. S13(그래서 `fig_S13.png` 와 중복)이었고, Fig. S2 · SI 그림 3-1…3-12 는 없었다 (25 → 38장) |
| 교정 | **5건** — D 추출 서술(본문 '선형 적합' ↔ SI 정의식) · Fig. S15 는 본문이 논의한다 · Table S5 [15] **S₁₁.₁** · [15] 1저자 **Y. Li**(Kanno 그룹) · 머리 태그 오태깅 |
| 신규 핵심 | ① **CCD 대칭셀 분극이 LM₀.₂PS 셀에서 LGPS 대조군의 15–26배** ② 반주기 시간이 **0.5 mAh(절대) = 0.637 mAh cm⁻²** 를 확정(불일치 #12 종결) ③ **Table S2 의 'σ_RT' 도 30 °C 값** |
| 신규 기타 | W 4d 248.4 eV 'W⁴⁺' 플래그 · XPS 이송조건 미기재 · 저자 스스로 'aliovalent' · 저자 자인 문장 3개 · 서론 문헌값 ↔ Table S5 · Table S4 전문 · 인용 오류 · 캡션 오식 · 인입 후보 1편 |

### 22.1 판 대조 — 근거

| 항목 | 이번 PDF | digest 가 읽은 판 (inbox #49) | 판정 |
|---|---|---|---|
| 본문 서지 | DOI 10.1016/j.cej.2026.177014 · *Chem. Eng. J.* 539, 177014 · 투고 01-15 / 수정 04-04 / 수리 05-03 / 온라인 05-04 · 10 pp | 같음 (머리 메타) | ✅ |
| 본문 그림 | 그림 7장을 옛 `figures.json` 의 **같은 쪽 · 같은 bbox** 로 300 dpi 재렌더 → 옛 PNG 와 평균 화소차 **0.14–1.39 / 255** (Fig. 5 · 7 은 1 px 정렬 뒤 1.1 · 0.6) | — | ✅ **동일판** (렌더러 차이 수준) |
| 본문 텍스트 | §20 이 인용한 문장 · 숫자(0.1C 165 · 125/130 · "statistically averaged" · "strict separation" · 485.0 · 458.5 …) 전부 그대로 | — | ✅ |
| SI 쪽수 · 파일 | **28 pp** · PDF 메타 = Microsoft Word LTSC 내보내기 **2026-10-08** (Author "Shiqiang ZHOU") | **27 pp** | ⚠ 다른 PDF 파일 |
| SI 내용 | Methods 전문 · **Table S1–S5 전값** · 캡션 27개(S1–S15 + 3-1…3-12) · 참고문헌 19건(오인용 2건 포함) | §5 · §6a · §11 · §21 기록 | ✅ **동일** (digest 쪽 전사 오류 1건 → 22.3-3) |
| SI 그림 | 같은 그림을 **약 4.2 % 크게 다시 샘플링**: 3-11 **816×694** ↔ 784×666 · S6 **1353×831** ↔ 1298×798. 옛 크롭 ↔ 새 내장 이미지 썸네일 상관 **0.96–0.999** (S4 · S6 · S9 · S10 · S11 · S14) | — | ✅ 같은 원본 그림 |

**28 vs 27 쪽의 정체 = 쪽 배치뿐이다.** 새 판은 p1 이 **표지**(제목 · 저자 · 소속 · 이메일만)이고, Methods p2–4 뒤로 **그림 · 표가 하나에 한 쪽**(캡션은 그림 아래),
참고문헌이 **한 쪽**(p28)이다. 옛 판은 Methods 가 p1–4, 그림과 캡션이 **쪽넘김으로 갈라졌고**(§21 판형 주의) 참고문헌이 두 쪽(p26–27)이었다. **순증 1쪽 = 표지.**
누가 언제 Word 로 다시 내보냈는지는 PDF 만으로는 알 수 없다 (출판사 SI 가 docx 면 받는 쪽에서 변환했을 수 있다).

**쪽 대응표** — digest 의 "SI p10" 같은 쪽 언급은 전부 **옛 판** 기준이다:

| 항목 | 옛 판 (27 pp) | **새 판 (28 pp)** |
|---|---|---|
| 표지 | — | **p1** |
| Methods | p1–4 | p2–4 |
| Fig. S1 / Fig. S2 | p4 하단 / p5 하단 (캡션은 다음 쪽 머리) | p5 / p6 |
| Table S1 | p6 | p7 |
| SI 그림 3-1…3-12 | p7–10 (3-11 = p10) | p8–11 (3-11 = p11) |
| Table S2 · Fig. S4 · Table S3 · Table S4 | p11 · 12 · 13 · 14 | p12 · 13 · 14 · 15 |
| Fig. S5–S11 | p15–21 | p16–22 |
| Fig. S12 · Fig. S13 | p21–22 | p23 · p24 |
| Fig. S14 · Fig. S15 · Table S5 | p23 · 24 · 25 | p25 · 26 · 27 |
| 참고문헌 | p26–27 | p28 |

> ⚠ **재현 코드 주의**: `tools/litdb/zhou2026_si_verify.py` 는 옛 파일 이름(`49. Sup) …pdf`)과 **xref 106**(옛 판의 3-11 그림)을 박아 뒀다. 새 판에서 3-11 은 **xref 91** 이고 화소 좌표도 4 % 다르다.
> 그래서 **새 SI 를 옛 이름으로 두지 않았다** — 그렇게 두면 스크립트가 다른 객체를 읽는 조용히 틀린 경로가 된다. 새 판으로 재현하려면 xref · 패널 격자 상수부터 다시 잡아야 한다.

### 22.2 그림 폴더 교정 — 웹사이트에 뜨던 SI 그림 두 장이 다른 그림이었다

| 파일 | 그동안 화면에 뜬 것 | **지금** | 원인 |
|---|---|---|---|
| `fig_S1.png` | **Fig. S2 (등고선)** — 캡션은 Fig. S1 | **진짜 Fig. S1** (Kapton 홀더 도식 + (203) 확대) | 옛 판에서 S1 그림(p4 하단)과 캡션(p5 머리)이 갈라져, 도구가 캡션 **아래** 그림(= S2)을 잘랐다 |
| `fig_S2.png` | 없음 | **Fig. S2** 등고선 (x축 제목까지) | 위와 같은 이유로 S2 는 번호를 못 받았다 |
| `fig_S12.png` | **Fig. S13 (풀셀 도식)** — `fig_S13.png` 와 사실상 같은 그림 | **진짜 Fig. S12** (Li\|LGPS\|Li CCD + 0.1 mA cm⁻² 장기) | 같은 쪽넘김 문제 |
| `fig_S3-1.png` … `fig_S3-12.png` | 없음 (12장) | **SI 그림 3-1…3-12** (`manual_crop`) | 도구의 캡션 정규식이 `Fig. 3-1.` 의 하이픈 번호를 못 읽는다 → `fS3` 번호 공백 |

- 처리 방침: 요청이 "같은 판이면 다시 자르지 않는다" 였으므로 **본문 7장 · 표 5장 · 나머지 SI 그림은 옛 크롭 그대로** 두고, **틀린 것 · 빠진 것만** 새 판에서 잘라 넣었다(전체 재추출 아님).
  `figures.json` 은 항목별 `src` 로 출처 판을 구분하고(옛 항목은 옛 쪽번호 유지), 교체분은 `recrop`, 추가분은 `manual_crop` 표지를 달아 `--clean` 가드가 지키게 했다.
  `missing_labels` = [] · `--audit` 경고 없음 · 중복 크롭 0.
- 키: SI 그림 3-11(열간가압 16패널)을 **`fS3`** 로 두어 본문의 **"Fig. S3-11"** 표기가 그 그림으로 링크된다. 나머지 11장은 `fS3-1` … `fS3-12`(라벨은 모두 `S3`) —
  웹앱 정규식이 `S3-1` 같은 하위번호를 못 가르므로 **텍스트 링크는 3-11 만** 걸린다. 그래서 이 절에서 나머지는 "SI 그림 3-n" 으로 적었다(잘못된 링크 방지).
- ⚠ 기존 절의 `SI Fig 3-11` · `SI Fig 12b` 표기는 웹앱이 **본문 Fig. 3 · Fig. 12** 로 읽는다 (옛 문제 — 기존 절이라 고치지 않았다).

### 22.3 digest 교정 (기존 절은 그대로, 여기서 정정)

1. ✏ **§7a · §13 · §21.4 — "D = 총 MSD ÷ 총 시간 (확정)" 은 과했다.**
   본문은 *"Based on the **linear fitting of the MSD curves**, the corresponding diffusion coefficients were extracted"* 라고 쓴다.
   SI 정의식(D = ⟨Δr²⟩/2dt, t = simulation time)과 **서술이 갈린다.** 어느 쪽이든 **적합창은 없다.**
   → Q3 판정을 **"창 미기재 + 본문 · SI 서술 불일치 (방식 판정 불가)"** 로 내린다.
   §20.3 의 창 의존성(250 K 곡선 절단점 하나가 Ea 를 0.064 ↔ 0.16 eV 로 움직임)은 그대로이고, '선형 적합' 이 맞다면 **창이 Ea 를 정한다**는 진단이 오히려 더 직접적이 된다.
   **홉 수 검산** (`tools/sei/collect_neb.py::hop_check`, ν₀ 10¹³ s⁻¹ **가정**, 장벽 = 자기 NEB 최대 0.165 eV, 창 15 ps):
   250 K Γ ≈ 4.7×10⁹ s⁻¹ → N ≈ **0.07** 회 · 300 K Γ ≈ 1.7×10¹⁰ s⁻¹ → N ≈ **0.25** 회 · 350 K Γ ≈ 4.2×10¹⁰ s⁻¹ → N ≈ **0.63** 회 (Li 하나 · 한 경로 기준).
   **15 ps 동안 Li 하나가 평균 한 번도 못 뛴다** — 250 K MSD 에 계단이 하나뿐인 것(§20.3)과 차수가 맞고, 이 창으로는 D 가 통계적으로 수렴할 수 없다. (차수 검산이지 확산계수가 아니다.)
2. ✏ **§21.6 — "본문은 이 그림(Fig. S15)을 논의하지 않는다" 는 틀렸다.** 본문 원문:
   *"The impedance increases noticeably upon the first charge to 3.8 and 4.2 V, and continues to rise during the second charge, especially in the high-frequency semicircle region …
   After holding the cell at 4.2 V for 10, 20, and 50 h, however, the impedance variation becomes **less pronounced**, which is qualitatively consistent with the relatively stable cycling behavior shown in Fig. 7c."*
   §21.6 의 복원값으로 다시 보면 — 4.2 V 첫 도달부터 유지 시작까지 306 → 369 Ω (**+63**) vs 유지 50 h 동안 369 → 380 → 392 → 405 Ω (**+36**, 시간당 1.1 → 1.2 → **0.43** Ω/h).
   ⇒ 저자의 'less pronounced' 는 **문자 그대로는 맞다.** 우리 판정은 **"안정은 아니다 — 증가가 감속하지만 50 h 까지 멈추지 않는다 · 포화 여부는 이 데이터로 알 수 없다"** 로 다듬는다
   (§21.6 의 "포화하지 않는다" → "50 h 안에 포화가 보이지 않는다"). Fig. S15 를 직접 봤다 — 7개 Nyquist 의 고주파 절편은 모두 ≈70–80 Ω 로 같고 호만 커진다(§21.6 과 같음).
3. ✏ **§11 Table S5 [15] 조성 전사 오류** — Li₉.₅₄(Si₀.₆Ge₀.₄)₁.₇₄P₁.₄₄**S₁₁.₇**Br₀.₃O₀.₆ → **S₁₁.₁**.
   옛 판 크롭 `tab_S5.png` · 새 SI · 본문 [37] 이 모두 **S11.1** 이고, 음이온 합 11.1 + 0.3 + 0.6 = **12** 로 맞는다. 바로 아래 행(Cl 계 S₁₁.₇)에서 옮겨 적은 오류다.
4. ✏ **§11 · INDEX 의 "[15] Song 2023 Science"** → 1저자는 **Y. Li** 다 (Y. Li, S. Song, … R. Kanno, *Science* 381, 50 (2023); 본문은 *"Kanno et al. [37]"* 이라 부른다). 덱에는 *Science*, 381, 50 (2023).
5. ✏ **머리 태그 오태깅 (이번에 고침)** — 옛 값 `arrhenius, bader, bvse, cohp, dft, dos, elf, esw, functional, kpoint, md, mlip, msd, neb, pdos, phonon, pseudo` 에는
   이 논문이 **하지 않은** bader · bvse · cohp · dos · pdos · mlip · phonon 이 들어 있었다 (digest 가 "없는 것: Bader · PDOS/DOS · COHP …" 라고 쓴 문장을 백필 도구가 긁은 것 —
   `tools/litdb/backfill_element_tags.py` 주석이 2026-09-09 에 기록한 오염 유형). 옛 원소 태그 `Br Cl Ge I Li O P S Sb Si Sn Ti W` 의 **Br · Cl · I · O · Sb** 는 Table S5 의 남의 조성에만 나온다.
   → 원소 태그 `Li, Ge, Si, Sn, Ti, W, P, S` · 기법 태그 `dft, aimd, neb, elf, msd, arrhenius, esw, xps, raman, functional, kpoint, pseudo` 로 바꿨다
   (웹앱 Glossary 의 Bader · BVSE · COHP · DOS · PDOS · MLIP · phonon 페이지와 Br · Cl · I · O · Sb 원소 페이지에서 이 논문이 빠진다).

### 22.4 신규 ① — CCD 대칭셀: **LM₀.₂PS 셀의 분극이 LGPS 대조군보다 15–26배 크다**

본문 Fig. 6a 는 y축이 **±6 V**, 대조군 Fig. S12a 는 **±0.09 V** 다 — 축 범위부터 약 67배 다르다. 두 그림의 축을 화소로 교정하고 빨간 선의 위 · 아래 끝을 같은 시간창에서 읽었다
(figure-read ≈; Fig. 6a 는 1 px ≈ 0.024 V 라 저전류 쪽은 거칠다). 두 셀은 같은 프로토콜(0.1 mA cm⁻² 에서 시작해 0.1 씩 증가, 반주기 0.5 mAh)이라
**같은 시간창 = 같은 전류 계단**이다 (22.5 의 전환 시각으로 확인: 0.2 mA cm⁻² 시작이 14.53 h ↔ 14.74 h).

| 시간창 (h) | 전류 계단 (mA cm⁻²) | **Li\|LM₀.₂PS\|Li** (Fig. 6a) | **Li\|LGPS\|Li** (Fig. S12a) | 배 |
|---|---:|---:|---:|---:|
| 15–17.5 | 0.2 | ≈ +0.07 V | +0.010 V | ≈7 |
| 29–31 | 0.5 | **±0.36 V** | **±0.024 V** | **15** |
| 35–37 | ≈0.8 | ±0.61 V | ±0.040 V | 15 |
| 40–42 | ≈1.2 | ±1.17 V | ±0.055 V | 21 |
| 43–44.5 | ≈1.5 (LGPS 단락 직전) | **±1.69 V** | **±0.064 V** | **26** |
| 47–49.5 | ≈1.9–2.3 (LM₀.₂PS 단락 전) | ±4.0–4.4 V | (이미 단락) | — |

0.5 mA cm⁻² 에서 면적비저항으로 바꾸면 **LM₀.₂PS ≈ 720 Ω cm² vs LGPS ≈ 48 Ω cm²** 다.
(벌크 SE 몫을 두께 ~1.4 mm · σ ~5 mS cm⁻¹ 로 잡으면 ~28 Ω cm² — LGPS 셀의 분극은 거의 벌크로 설명되고 LM₀.₂PS 셀은 **계면이 지배**한다. 두께 · σ 는 Table S2 수준으로 잡은 우리 가정이다.)

> 🔴 **"CCD 2.5 vs 1.6 mA cm⁻²" 는 계면 저항이 한 자릿수 다른 두 셀의 비교다.** 본문은 이 차이를 한 줄도 쓰지 않고 *"a markedly enlarged stable current window"* 라고만 쓴다.
> 해석은 둘 다 가능하고 **이 논문 데이터로는 가를 수 없다**:
> (a) LM₀.₂PS 쪽에 **이온 저항은 크지만 전자는 막는** 계면상이 생겨 수지상 침투를 늦췄다 — 그렇다면 CCD 이득은 '엔트로피' 가 아니라 **계면상 화학**(Sn · Ti · W 환원 생성물)에서 온다.
> (b) LGPS 대조군의 낮은 분극 자체가 **혼합전도 계면상(Li–Ge 합금 등)을 통한 부분 전자 누설**일 수 있다 — Fig. S12b 의 230 h 분극 급감(§21.11)과 같은 방향의 단서다
>     (LGPS–Li 계면상의 성질은 이 논문 밖의 일반 지식이다).
> ⇒ §18 "방어 가능" 목록의 **CCD 항목에도 단서를 단다**: *"CCD 는 높지만 같은 전류에서 과전압이 15–26배"*. Fig. 6b 의 초기 ±1.8 V(§20.5)도 같은 맥락이다.

### 22.5 신규 ② — 반주기 시간이 **'0.5 mAh (절대)' 를 확정**한다 (불일치 #12 종결)

주석의 "0.5 mAh" 가 면적당인지 아닌지를 **시간축**으로 가렸다. 빨간 선의 수직 전환점을 화소로 찾았다 (figure-read ≈).

| 그림 | 전류 (mA cm⁻²) | **실측 반주기 (h)** | 0.5 mAh **절대**면 | 0.5 mAh **cm⁻²** 면 |
|---|---:|---:|---:|---:|
| Fig. S12a (LGPS) | 0.1 | **6.36 · 6.35** | **6.37** | 5.00 |
| | 0.2 | **3.18 · 3.21** | **3.18** | 2.50 |
| | 0.3 | **2.11** | **2.12** | 1.67 |
| Fig. 6a (LM₀.₂PS) | 0.2 | **3.20 · 3.17** | **3.18** | 2.50 |
| | 0.3 | **2.12** | **2.12** | 1.67 |

> ✅ **반주기 용량은 0.5 mAh (Φ10 mm = 0.785 cm²) = 0.637 mAh cm⁻² 다.** 본문의 *"a fixed areal capacity of 0.5 mAh cm⁻² per half-cycle"* 와
> *"an areal capacity of 0.5 mAh cm⁻² (Fig. 6b)"* 는 **틀린 서술**이다 (1.27배).
> 덤: 계단이 **0.1 mA cm⁻² 씩** 오른다는 것도 확인된다 — 첫 전환(≈2 h) + 12.74 h × Hₙ (Hₙ = 조화수) 가 LGPS 단락(1.6 → ≈44–45 h) · LM₀.₂PS 단락(2.5 → ≈50 h)의 그림 위치와 맞는다.
> ⇒ 인용은 **"CCD 2.5 mA cm⁻² (반주기 0.637 mAh cm⁻², 10 MPa, 25 °C)"**.

### 22.6 신규 ③ — **Table S2 의 'σ_RT' 도 30 °C 값이다** (냉간가압)

§20.1 · §21.0 은 헤드라인 13.24(열간가압)가 30 °C 데이터점임을 보였다. 냉간가압 행도 같은지, SI 그림 3-n 의 30 °C · 20 °C 패널에서 R(커브 최저점)을 읽어
σ = d/(R·0.785) 로 되돌렸다 (figure-read ≈, 두께 d 는 Table S2).

| 조성 (SI 그림) | 인쇄 σ_RT (mS cm⁻¹) | 30 °C 패널 → σ | 20 °C 패널 → σ | 판정 |
|---|---:|---:|---:|---|
| LGPS (3-1) | **3.0** | R ≈ 61.8 Ω → **3.07** | R ≈ 96 Ω → 1.97 | ✅ **30 °C** |
| Li₁₀TiP₂S₁₂ (3-4) | **0.054** | R ≈ 3000–3500 Ω → **0.051–0.059** | R ≈ 6200 Ω → 0.029 | ✅ 30 °C (저주파 산포 큼) |
| Li₁₀WP₂S₁₂ (3-5) | **0.52** | R ≈ 390 Ω → **0.50** | R ≈ 790 Ω → 0.25 | ✅ 30 °C |
| LM₀.₂PS 냉간 (3-10) | **5.73** | 최저점 42.5 Ω → 4.87 · 스파이크를 −Z″ = 0 으로 외삽 ≈37 Ω → **5.6** | (더 낮다) | 🟠 R 정의 의존 — 외삽이면 30 °C |
| LM₁ᐟ₃PS (3-6) | **4.53** | 최저점 52 Ω → 3.8 · 외삽 ≈28.5 Ω → 6.9 | 최저점 77 Ω → 2.6 | ⬜ 판정 불가 (스파이크가 −Z″ ≈ 56 Ω 에서 시작) |

- 본 7개 그림(3-1 · 3-2 · 3-4 · 3-5 · 3-6 · 3-10 · 3-11)에 **25 °C 패널은 없다** — 전부 **10 °C 격자**다 (3-2 · 3-6 · 3-10 은 전체가 아니라 30/20 °C 이웃 패널과 패널 수로 확인).

> 🔑 **이 논문의 'RT' 는 일관되게 30 °C 로 보인다** (명확 3행 + 정의 의존 1행 + 판정 불가 1행). 3.0 → 5.73 → 13.24 의 **비율은 같은 온도라 유효**하고,
> 25 °C 문헌값과 맞대는 절대 비교만 약 5 °C 어긋난다.
> ⚠ 냉간가압 스펙트럼은 **스파이크가 실축에 닿지 않는 것이 많아** R 정의(최저점 / 외삽 / ZView 피팅)에 따라 σ 가 ±40 % 움직인다. 저자는 ZView 등가회로를 밝히지 않았다 →
> **Table S2 냉간 σ 는 유효숫자 2자리 이상으로 인용하지 않는다.**

### 22.7 신규 — XPS · 구조정련 · 용어에서 빠졌던 것

1. 🟠 **W 4d "248.4 eV, W⁴⁺" (본문)** — §20.7 의 결합에너지 교차검산 표에 **W 가 빠져 있었다.**
   W 4d₅/₂ 참고값(일반 문헌값 · 우리 기억 · 원 DB 미대조)은 금속 W ≈ 243.5, WO₃(W⁶⁺) ≈ 247.5–248 eV 라 **248.4 는 W⁶⁺ / 산화물 쪽**이다.
   Fig. S8a(W 4d)는 피팅도 숫자도 없다(§21.2). → **플래그(확정 아님)** — Ti(TiO₂ 위치, §21.2)와 같은 방향이다.
2. 🟠 **XPS 시료 이송 조건이 없다.** SEM 은 *"transferred … under argon protection using an airtight transfer device"* 라고 쓰고, Raman 은 에폭시 밀봉 후 **대기 중** 측정이라고 쓰는데,
   **XPS 는 이송 언급이 없다.** Ti(TiO₂ 위치) · W(W⁶⁺ 쪽)가 둘 다 산화물 쪽인 것과 **표면 산화**가 정합한다 — 가능성으로만 적는다. "전부 4가" 주장은 XPS 로는 약하다.
3. 🟠 **본문이 스스로 'aliovalent' 라고 쓴다** — 서론 끝: *"a series of LGPS-based solid electrolytes with varying ΔS_config were designed by introducing **multiple aliovalent cations**."*
   그런데 설계는 **전부 M⁴⁺ → Ge⁴⁺ 자리 = isovalent** 다(§3a). digest 의 'isovalent' 서술이 맞고 **논문 문장이 틀렸다** — 세미나 질문거리.
4. 🔑 **저자가 스스로 물러선 문장 3개** (수정본 단계에서 들어간 것으로 보인다 — 투고 01-15 → 수정 04-04; 확인 불가):
   - *"the high-entropy effect in the present system **does not arise simply from multicomponent substitution itself**, but from the entropy-driven increase in **local structural heterogeneity** [40]"* —
     저자도 효과를 '엔트로피' 에서 '국소 불균일' 로 바꿔 정의한다. **그런데 그 양은 재지 않았다**(Bader · PDOS · COHP 분산 없음 — §13). §9 의 '제3 기구' 판정을 저자가 문장으로 인정한 셈이다.
   - *"ΔS_config … providing a **useful predictive metric** before synthesis"* — 자기 Table S2(ΔS 같은 사원 3종의 σ 2.5배 차, §6a)가 반증한다.
   - *"this co-occupancy represents an **averaged structural model** derived from XRD refinement, rather than a direct determination of local atomic configurations"* — §3c 주의 1 을 저자가 본문에서 자인.
5. 🟢 **Rietveld 출발 모델**: *"the established LGPS structural model (**ICSD No. 04–020-5216**, P4₂/nmc) [41]"*, [41] = Kuhn, Köhler, Lotsch, *Phys. Chem. Chem. Phys.* 15 (2013) (단결정 LGPS).
   ⚠ `04-020-5216` 은 **ICDD PDF-4 카드 번호 형식**이지 ICSD 수집번호 형식이 아니다 (라벨 오기 의심).
6. 🟢 **Table S4 전문** — digest 에는 점유만 있었다. 우리가 구조를 만들 때 쓸 값이다 (P4₂/nmc, a = b = 8.70078 Å, c = 12.59562 Å, 298 K):

| Atom | Wyckoff | x | y | z | Occ. | U_iso (Å²) |
|---|---|---:|---:|---:|---:|---:|
| Li1 | 16h | 0.257000 | 0.289280 | 0.186150 | 0.474 | 0.0113 |
| Li2 | 4d | 0 | 0.5 | 0.946900 | 0.89 | 0.00688 |
| Li3 | 8f | 0.230230 | 0.230230 | 0 | 0.72 | 0.07247 |
| Li4 | 4c | 0 | 0 | 0.251000 | 0.77 | 0.00284 |
| Ge / W / Sn / Si / Ti | 4d | 0 | 0.5 | 0.690960 | 각 0.1 | 0.03258 |
| P1 | 4d | 0 | 0.5 | 0.690960 | 0.5 | 0.03258 |
| P2 | 2b | 0 | 0 | 0.5 | 1 | 0.00733 |
| S1 | 8g | 0 | 0.188580 | 0.409700 | 1 | 0.02133 |
| S2 | 8g | 0 | 0.277000 | 0.092400 | 1 | 0.03546 |
| S3 | 8g | 0 | 0.701360 | 0.795460 | 1 | 0.00150 |

   4d 혼합자리 6종은 **좌표 · U_iso 가 모두 같다**(제약). 🟠 Li1 x · Li4 z · S2 y · z 가 **0.257000 · 0.251000 · 0.277000 · 0.092400** 처럼 세 자리에서 끝난다 —
   출발 모델 값에 **고정**했을 가능성이 있다. SI 는 어떤 변수를 정련했는지 밝히지 않는다 (R 인자도 SI 에 없다, §21.10).

### 22.8 신규 — 문헌 · 인용 · 캡션

1. 🟠 **서론 문헌값과 Table S5 가 같은 논문을 다르게 적는다.** 서론: *"Lin et al. … Li₆.₆₆(P₀.₁₆₇**Si₀.₅**Ge₀.₁₆₇Sb₀.₁₆₇)S₅I and Li₆.₅(P₀.₂₅Si₀.₂₅Ge₀.₂₅Sb₀.₂₅)S₅I achieving **17.9** and **12** mS cm⁻¹, respectively [32,33]"*.
   Table S5 는 **같은 Lin 2024 *Angew.***(본문 [32] = SI [13])을 **Li₆.₆₇(P₀.₁₆Si₀.₁₆**Ge₀.₅**Sb₀.₁₆)S₅I · 14.05** 로 적는다 (Si-rich ↔ Ge-rich, 다른 조성).
   Li₆.₅(P₀.₂₅…)S₅I 는 서론 12([33] Lin, *Small*) ↔ Table S5 ~13([10] Lin 2022 *ACS Mater. Lett.*) — 서로 다른 논문이라 이건 모순이 아닐 수 있다.
   어느 쪽이 원문인지는 Lin 논문 대조가 필요하다. **서론의 17.9 가 맞다면 Table S5 는 더 높은 고엔트로피 argyrodite 를 빠뜨렸고**, §11 의 "σ 12종 중 6위권" 은 **7위권**이 된다 → 본문 "upper range" 는 더 약해진다.
2. 🟠 **본문 인용 오류 추가** (§21.7 의 SI 2건에 더해): LiNbO₃ 유동층 코팅 문장의 **[60, 61]** 은 Li–In 수지상(Luo 2021 *Nat. Commun.*)과 염화물 SE 4 V 셀(Zhou/Nazar 2022 *Nat. Energy*) 논문이라
   코팅 공정과 무관하다. W 4f / Ge 3d 중첩 문장의 **[46]** 도 Li–Al 음극 Li–S 셀 논문이라 주제가 맞지 않아 보인다.
3. 🟠 **Fig. S12 캡션 오기** — *"Electrochemical performance of **high-entropy LGPS** at 25 °C"* 인데 두 패널 주석은 **Li/LGPS/Li (pristine 대조군)** 이다 (그림 직접 확인).
4. 🟢 사소: 본문 Fig. 4 캡션 *"(d-h) pristine LGPS and (h-k) LM₀.₂PS"* — h 가 두 번 나온다(d–g 여야). SI 그림 3-1 · 3-4 · 3-5 의 패널 라벨이 **"Li₁₀GePS₁₂ · Li₁₀TiPS₁₂ · Li₁₀WPS₁₂"**(P 아래첨자 2 누락).
   SI Methods 의 σ = A·e^(−Ea/RT) 는 **R = 기체상수**라고 쓰면서 Ea 를 eV 로 보고한다(그 단위면 k_B 여야 한다; 같은 문단에서 R 은 저항이기도 하다).
   Raman *"520 nm Ar ion laser"* — Ar⁺ 의 표준선(488 / 514.5 nm)이 아니다 (오기 의심, 일반 지식).
5. 🟠 **TEM 시료를 무수 에탄올에 분산했다** — 티오인산염 SE 는 에탄올과 반응 · 용해하는 것으로 알려져 있다(액상 합성 용매로 쓰일 정도 — 일반 지식).
   Fig. 5 · Fig. S10 의 '나노결정 도메인' 이 시료 전처리 영향을 받았을 수 있는데 대조 실험이 없다 → 정황으로만.
6. 🟢 **Fig. S2 는 범주형 축의 등고선 그림이다** — y축 10개 조성은 연속 변수가 아닌데 등고선으로 **행 사이를 보간**했다. 행 사이 띠는 물리적 의미가 없다.
   이동 정보는 **Fig. S1b 의 10개 곡선에만** 있고, 그 S1b 에는 **범례가 없다** — 색과 조성의 대응은 S2 의 y축 라벨 색(같은 순서)으로만 읽힌다.

### 22.9 기타 — 우리에게 쓸모 있는 것

- 🔑 **인입 후보**: 본문 [34] **He et al., *J. Am. Chem. Soc.* 2026 (doi 10.1021/jacs.5c20920)** — Cl-rich argyrodite **Li₅.₅₁₅Ag₀.₀₁W₀.₀₂₅P₀.₉₇₅S₄.₅Cl₁.₅**
  (Ag · W 이중 양이온, >10 mS cm⁻¹, 음극 쪽 'pre-functionalization'). **우리 Cl-rich argyrodite 계열에 W 를 넣은 사례**인데 litdb 에 없다 — 인입 권고 (이 논문에는 서론 한 문장뿐이라 수치는 원문으로).
- ⚠ **Nd**: 이 논문에 Nd 는 **없다.** Nd 가 나오는 곳은 서론의 Li₃(La,Pr,**Nd**)₃(Te,W)₂O₁₂ 인용 한 문장뿐이다 (Nd 서베이 기록도 `n_not_discussed: 1`).
  머리의 "Nd 서베이 032번" 은 계 분류(황화물 Li) 뜻이지 Nd 치환 논문이라는 뜻이 아니다.

### 22.10 §12 내부 불일치 표 확장 — **18건 → 23건**

| # | 항목 | 어디 | 내용 | 채택 |
|---|---|---|---|---|
| 19 | **D 추출 방식** | 본문 ↔ SI Methods | 본문 "linear fitting of the MSD curves" / SI D = ⟨Δr²⟩/2dt (t = simulation time) | 판정 불가 — 창은 둘 다 없음 (22.3-1) |
| 20 | **Fig. S12 캡션** | SI 내부 | 캡션 "high-entropy LGPS" / 패널 Li/LGPS/Li | **pristine LGPS** (22.8-3) |
| 21 | **Lin 2024 인용값** | 서론 ↔ Table S5 | 17.9 (Si-rich 조성) / 14.05 (Ge-rich 조성), 같은 논문 | 원문 대조 필요 (22.8-1) |
| 22 | **치환 성격** | 서론 ↔ 설계 | "multiple aliovalent cations" / 전부 4+ | **isovalent** (22.7-3) |
| 23 | **Fig. 4 캡션** | 본문 내부 | "(d-h)" 와 "(h-k)" 가 h 를 공유 | d–g / h–k (22.8-4) |

> #12(대칭셀 면적용량)는 22.5 로 **종결** — "0.5 mAh = 0.637 mAh cm⁻²" 가 시간축으로 확정됐고 **본문 서술이 틀렸다.**

### 22.11 Figure set 보강 (이번에 보거나 새로 넣은 그림)

| Fig | 내용 | 우리 활용 |
|---|---|---|
| 6a | LM₀.₂PS CCD — y축 ±6 V, 0.5 mA cm⁻² 에서 ±0.36 V, 단락 직전 ±4.4 V | 🔴 대조군(Fig. S12a)보다 분극 15–26배 (22.4). 반주기 3.20 / 2.12 h → 0.5 mAh 절대 (22.5) |
| S1 | (a) Kapton PI 밀봉 · 석영 홀더 도식 (b) 28–32° 의 10개 곡선, 점선 = LGPS (203) 29.49° | 이동 판단의 원자료. **범례 없음** — 색은 Fig. S2 y축 라벨로 읽는다 |
| S2 | (203) 부근 등고선 — y축 = 조성 10개 (범주형) | 🟢 행 사이 보간 띠는 의미 없음 (22.8-6) |
| S3 | SI 그림 3-11 — H-LM₀.₂PS Nyquist 16패널, −50…100 °C 10 °C 격자, 25 °C 없음 | 🔑 헤드라인 σ 의 원자료 (§21.1). 냉간 3-1…3-10 · 마이크로미터 3-12(1.362 mm)는 같은 폴더 `fig_S3-n.png` |
| S12 | (a) Li\|LGPS\|Li CCD, ±0.09 V 축, 1.6 mA cm⁻² 단락 (b) 0.1 mA cm⁻² · 0.1 mAh, 230 h 분극 급감 | 🔴 분극이 LM₀.₂PS 의 1/15–1/26 (22.4) · 반주기 6.36 / 3.18 / 2.11 h (22.5) · 캡션 오기 (#20) |
| S15 | (a) 1차 충방전 → 2차 충전 → 4.2 V 유지 50 h 프로토콜, 전류 ≈ ±0.2 mA (b) 7개 Nyquist | 본문이 논의함("less pronounced") — 증가 감속 · 미정지 (22.3-2) |

### 22.12 세미나에서 짚을 것 (발표용 요약)

1. **질문과 답** — LGPS 4d 자리에 4가 원소 5개를 등몰로 섞으면 σ 가 3.0 → 5.73(냉간) → 13.24 mS cm⁻¹(열간가압)로 오른다. 그러나 ΔS 가 같은 사원 3종의 σ 가 2.5배 갈리고(Ge 유무),
   열간가압 이득(×2.3)은 pristine 대조군이 없다 → **'엔트로피' 보다 원소 정체성과 치밀화**.
2. **'RT' = 30 °C** — 헤드라인과 Table S2 가 30 °C 데이터점이다. 비율은 유효, 25 °C 로는 ≈11 mS cm⁻¹.
3. **ΔS 는 ln n** — 4d 를 함께 쓰는 P1 을 넣으면 1.498 R < 1.5 R. 저자도 본문에서 효과를 '국소 불균일' 로 다시 정의했지만 그 양을 재지 않았다.
4. **계산은 정성까지만** — AIMD 250–350 K · 15 ps · 단일 시드 · 셀 크기 · 배열 미기재(등몰 5원소면 최소 250원자). SI Fig. S6 의 'Ea = 0.15 eV' 는 등간격 커스텀 눈금 위에 그린 선의 라벨이고
   데이터 3점의 최소제곱은 0.078 eV. D 추출 방식은 본문 · SI 가 다르게 쓴다. 자기 NEB 장벽(0.165 eV)으로 홉 수를 세면 15 ps 동안 Li 하나가 0.07–0.63 회 — 수렴할 수 없는 창.
   NEB 개선 16 meV 는 힘 수렴 0.03 eV/Å 수준이고 봉우리 수는 3 대 3.
5. **Li 금속 쪽** — CCD 2.5 vs 1.6 mA cm⁻² 는 맞지만 **같은 전류에서 과전압이 15–26배** 큰 셀이다. 반주기 용량은 0.637 mAh cm⁻²(본문 0.5 는 틀림). 대조군 LGPS 셀은 230 h 에 soft-short 서명.
6. **풀셀** — 1C 100 사이클 유지율 61 %(127 → 78 mAh g⁻¹). 대조군은 로딩이 더 낮은데도 45 → 46 사이클에서 계단 붕괴(활물질 고립 서명). 4.2 V 유지 중 계면 저항은 감속하지만 50 h 까지 계속 오른다.
7. **XPS 'all 4+' 는 약하다** — Ti 는 TiO₂ 위치, W 4d 248.4 eV 는 W⁶⁺ 쪽(플래그), 본문 Sn 값은 전사 오류, XPS 이송조건 미기재.
8. **Table S5 에서의 위치** — σ 는 중위권(6–7위), 진짜 1등은 CCD 와 4.2 V 상한. 그리고 저자 스스로 'aliovalent' 라고 쓴 문장은 설계(isovalent)와 모순.
