Repository: yonghoon7153-source/Yonghoon-DEM-DFT

# LLM Wiki — Yonghoon-DEM-DFT mothership

Karpathy LLM Wiki 패턴 킷(`llm-wiki-kit_260730`, 커맨드스페이스 구요한 배포)을
이 모노레포 root 로 이식·적응한 위키. **규칙 원본은 `SCHEMA.md`** — 콘텐츠를
만들거나 고치기 전에 반드시 읽는다.

## 구성

| 경로 | 역할 |
|---|---|
| `SCHEMA.md` | 규칙 원본 (frontmatter, 품질 3축, update policy, 이 모노레포 특칙) |
| `CLAUDE.md` / `AGENTS.md` | 에이전트 스키마 (Parity Contract 미러) |
| `raw/` | 불변 원본 (전사·논문·저장소 감사·세션 기록) — sha256 봉인 |
| `concepts|entities|comparisons|queries|guides|questions|syntheses/` | 컴파일된 위키 |
| `inbox/` | ingest 대기 큐 (`/wiki-inbox` 가 처리) |
| `index.md` / `log.md` | 카탈로그 / append-only 로그 |
| `tools/` | `lint.py` `status.py` `new-page.py` + `hooks/` (Python stdlib, 의존성 0) |

File: wiki/concepts/assb-pressure-reapplication-separation-test.md
---
title: 압력 재인가 분리 시험 — ASSB 겉보기 용량 손실의 가역/비가역 가르기
description: "Pressure re-application as the second separation operator in ASSB: rate erases the kinetic term η(i), stack pressure (partially) restores the geometric term θ_AM, and what is left is true LAM_PE (Shi 2020 measured instance)"
created: 2026-09-16
updated: 2026-11-17
type: concept
tags: [assb, battery, degradation, research]
sources: [raw/papers/tian2017_contact-area-loss-assb-simulation.md, raw/papers/barai2021_cathode-llzo-delamination-lattice-spring-capacity-fade.md, raw/papers/schmidt2024_nitsche-contact-delamination-resolved-ssb-cathode.md, raw/papers/zhang2024_all-electrochem-active-si-li21si5-anode-assb.md, raw/papers/li2025_si-anode-fracture-size-threshold-stack-pressure-assb.md, raw/papers/kim2023_argyrodite-coated-ncm-normal-pressure-assb.md, raw/papers/xu2024_pressure-effects-countermeasures-ssb-review.md, raw/papers/zhang2017_in-situ-pressure-electrochemical-expansion-assb.md, raw/papers/masias2019_elastic-plastic-creep-mechanical-properties-lithium-metal.md, raw/papers/zhang2025_pressure-free-si-li21si5-double-layer-anode-assb.md, raw/papers/li2025_stack-pressure-critical-importance-perspective.md, raw/papers/sakka2022_pressure-3d-structure-composite-cathode-xct.md, raw/papers/shi2020_mechanical-degradation-assb-cathode.md, raw/papers/doux2020_stack-pressure-room-temperature-assb-li-metal.md, raw/papers/clausnitzer2023_optimizing-composite-cathode-structure-resolved.md, raw/papers/liu2024_grain-level-chemo-mechanics-composite-cathode-degradation.md, raw/papers/lee2020_ag-c-anode-free-assb.md, raw/papers/yu2024_drt-time-resolved-aging-sulfide-assb-fullcell.md, raw/papers/oh2025_maxwell-protocol-nondestructive-assb-health.md]
confidence: low
explored: false
verificationStatus: unverified
claimType: interpretive
evidenceScope: multi-source-primary
---

# 압력 재인가 분리 시험 — ASSB 겉보기 용량 손실의 가역/비가역 가르기

> `assb` 축의 **세 번째** 개념 페이지다. 닻은 [[assb-contact-loss-vs-lampe]],
> 앞의 둘은 [[composite-cathode-percolation-utilization]] (`θ_AM`) 과
> [[assb-apparent-capacity-decomposition]] (`Q_apparent = θ_AM · η(i) · Q_material`).
> 수치의 정본은 원문 PDF 이고 이 페이지의 값은 **사본**이다 — 인용 근거로 쓰지 않는다.
>
> **`confidence: low` 인 이유**: 실측 사례가 **1 편 · 1 셀 · 압력 1 점**뿐이고,
> 그 한 사례에서도 회복분의 귀속이 양극이 아닐 수 있다 (§"네 개의 경고" 2).

## 정의

[[assb-apparent-capacity-decomposition]] 의 3 항 분해에는 **각 항을 지우는 조작**이
하나씩 필요하다. 율(rate)이 동역학 항을 지운다는 것은 이미 있었다. **압력이 기하
항에 대해 같은 일을 한다**는 것이 이 페이지다.

```
Q_apparent(i, P)  =  θ_AM(P, N) · η(i) · Q_material(N)

  i → 0   (저율)      ⇒  η(i) → 1                     … 2호 추론 · 3호 율 스윕이 확인
  P ↑     (재가압)    ⇒  θ_AM → (부분적으로) 회복      … ★ 4호가 실측으로 준 것
  둘 다 하고 남는 것  =  Q_material  =  진짜 LAM_PE
```

**연산자 정의** (우리 표기, 원문의 식이 아니다):

```
ΔQ_mech(N)  ≡  Q(i, P_high ; N)  −  Q(i, P_low ; N)
```

`[해석]` `ΔQ_mech` 는 **기하 접촉 손실의 용량 등가에 대한 상한**이다. 하한이 아니라
상한인 이유: 재가압이 접촉을 **완전히** 되돌리지 못하기 때문(아래 경고 1).
따라서 **진짜 재료 손실의 하한**이 따라 나온다:

```
LAM_PE(진짜)  ≥  Q(초기)  −  Q(i, P_high ; N)
```

## 실측 사례 하나 — Shi et al. 2020 (`assb` 4호)

`raw/papers/shi2020_mechanical-degradation-assb-cathode.md`.
NMC532(LZO 코팅) / 비정질 LPS / CNF 60:35:5 wt%, **In 금속 음극**, 8 mm 펠릿,
사이클 스택 압력 **~2 MPa (스프링)**, `[재현]` 율 **≈C/15**, 1.4–3.7 V vs In.

| | 값 | 층위 |
|---|---:|---|
| 첫 사이클 방전 용량 | **129 mAh g⁻¹** | `[인쇄]` |
| 사이클 50 잔존 | `figure-read ≈` **2 mAh g⁻¹** (본문은 "less than 20") | `[도표]` |
| **50 사이클 후 300 MPa 재가압** → 회복 | **80 mAh g⁻¹** | `[인쇄]` |
| **`ΔQ_mech` (초기 대비)** | **≈60.5 %p** | `[재현]` |
| 같은 시점 접촉 손실 **면적** 분율 | **10.4 %** | `[인쇄]` |

★ **`assb` 계보에서 "접촉 손실만 되돌리는 조작" 의 첫 실측**이다.
논리의 뼈대: **rock-salt 화·구조 붕괴 같은 진짜 재료 손실은 눌러도 안 돌아온다.
닿지 않던 활물질은 돌아온다.**

★★ **그리고 같은 사례가 곧바로 반례가 된다**: `θ_AM` 이 **곱셈 인자**이고 면적
분율이 그 자리에 그대로 들어간다면 용량은 **10 %** 만 줄어야 하는데, 압력으로
되돌아온 몫이 **60 %p** 다. **≈6 배 어긋난다.**
→ **면적 분율을 `θ_AM` 자리에 선형으로 넣으면 안 된다.**
(원문이 그 간극을 계산하지 않는다 — 4호 digest §13.2, D9.)

## 왜 중요한가 — 닻 질문의 우회로

[[assb-contact-loss-vs-lampe]] 는 **"OCV 적합이 `LAM_PE` 와 접촉 손실을 가를 수
있는가"** 를 묻는다. [[composite-cathode-percolation-utilization]] 이 이미
**곱셈이므로 OCV 는 곱만 본다**는 닫힌 형태 답을 줬다.

`[해석]` 이 페이지가 여는 것은 **다른 문이다**: OCV **모양**으로는 못 갈라도,
**압력이라는 외부 축을 하나 더 걸면 같은 셀 안에서 분해가 된다.**
액체셀에는 없던 축이고 (닻의 미결 항목 4: "압력이 상태변수다"), 우리가 계속 찾던
**독립 라벨**의 후보다 — DEM 이 줄 수 있는 것(접촉 수)보다 **직접적**이다.
[[near-optimal-set-width-measurement]] 로 물어야 할 질문은 이제:

> **압력 2 점(저압·재가압)에서 같은 파라미터를 적합하면 `a_PE` 의 근최적 폭이
> 얼마나 줄어드는가?**

## 네 개의 경고 (전부 4호 자신이 준다)

1. **완전 회복이 아니다.** `[인쇄]` 재가압 후에도 `R_MF` 가 3283 → **2755 Ω**
   (`[재현]` **22.7 %** 만 회복). `[인쇄]` "not all contact can be restored" ·
   "chemical degradation … also play a role".
   → **`ΔQ_mech` 는 상한이고, 등호가 아니다.**
2. ★★ **양극 전용 조작이 아니다.** `[도표]` Fig. 1(c) 에서 회복률은
   **`R_LF`(음극 쪽) ≈65 %** · `R_HF` ≈46 % · **`R_MF`(양극 쪽) ≈23 %** 다.
   그리고 사이클 50 에서 `R_LF ≈110 kΩ` 가 전체 저항의 **≈93 %** 다.
   → **용량 회복률(≈61 %p)과 가장 잘 맞는 것은 양극이 아니라 음극이다.**
   `ΔQ_mech` 를 양극 접촉 손실로 읽으면 **과대**가 된다.
   (원문 초록·결론은 양극으로 돌린다 — 4호 digest D8.)
3. **비가역 부작용이 있다.** `[도표]` 재가압 후 5–6 사이클에 80 → **≈64 mAh g⁻¹**
   (`[재현]` ≈3 mAh g⁻¹/cycle = 초기 감쇠율의 **3 배**). 원문은 언급하지 않는다.
   → **연산자를 반복 적용하면 측정 대상이 바뀐다.**
4. **압력–회복 곡선이 없다.** 사이클 압력 1 점(2 MPa), 재가압 1 점(300 MPa).
   "얼마나 눌러야 얼마나 돌아오나" 를 모른다. 그리고 `[인쇄]` 저자들 스스로
   "such a large stack pressure **may not be practical** for large format cells".
   → **2026-09-16 부분 해소 + 새 경고**: 5호(Doux 2020)가 **저항 축에서는** 곡선을
   줬다 (P→임피던스 6 점, P→단락시간 6 점, P→과전압 5 점). **용량 축의 곡선은
   여전히 `assb` 5/5 편이 0 이다.** 아래 §"5호가 붙인 것" 참조.

## ★ 5호(Doux 2020)가 이 연산자에 붙인 것 — 상한과 전극 귀속

`raw/papers/doux2020_stack-pressure-room-temperature-assb-li-metal.md`.
자세히는 [[assb-stack-pressure-operating-window]].

1. ★★★ **연산자에 상한이 생겼다.** Li 금속 / Li₆PS₅Cl(상대밀도 ≈82 %) / 75 µA cm⁻²
   에서 `[인쇄]` **75 MPa 는 도금 전에 이미 기계적으로 단락**하고, **25 MPa 는 48 h**
   만에 죽는다. **4호가 쓴 300 MPa 는 이 상한의 4 배다.**
   → 처방을 `P_low < P_high < P_short(음극 재료, 전해질 공극률, 전류밀도)` 로 고친다.
   ⚠ 모집단 차이: 4호는 **In 음극**(크리프 문턱이 Li 보다 훨씬 높다), 5호는 **Li 금속**.
   **상한은 보편 상수가 아니라 음극 재료의 함수다.**
2. ★★ **경고 2(양극 전용이 아니다)가 강하게 보강됐다.** 5호의 Fig. 4c 셀은
   **Li | SE | Li 대칭셀 — 양극이 아예 없다.** 그런데 압력 1 → 25 MPa 에서 임피던스가
   `[인쇄]` **>500 → 32 Ω (>15 배)** 움직인다. → **압력이 음극 계면에 작용한다는 것이
   독립 논문에서 확인된다.** `ΔQ_mech` 를 통째로 양극 `θ_AM` 회복으로 읽으면 **과대**다.
3. ★★ **경고 3(비가역 부작용)의 형제 — 이력이 정량됐다.** 처녀 5 MPa **110 Ω** ↔
   25 MPa 를 찍고 내려온 5 MPa **≈50 Ω**. `[재현]` 계면 과잉의 **77 % 가 영구 제거**.
   → **`θ(P)` 는 함수가 아니라 경로 의존 상태다.**
4. ★ **연산자의 정보량이 저압에 몰려 있다.** `[재현]` 계면 과잉이 15 MPa 에서 8 Ω,
   20 MPa 에서 3 Ω → **20 MPa 위는 벌크가 전부**. 압력 2 점을 고른다면
   **(5, 25) 가 아니라 (1–2, 10–15)**.
5. ⚠ **율 연산자와 직교하지 않는다.** 5호의 `[도표]` Fig. S4 에서 **과전압 자체가
   압력 함수**다 (5 MPa 7.0 mV ↔ 25 MPa 4.5 mV, 같은 전류밀도) → `η = η(i, P)`.
   **`i→0` 처방은 압력을 고정한 채로만 성립한다.**

## ★★ 6호(Lee 2020)가 붙인 것 — **이 셀에는 연산자를 쓸 수 없다**

`raw/papers/lee2020_ag-c-anode-free-assb.md` (무음극 Ag–C / Li₆PS₅Cl / Ah 급 파우치).

1. ★★★ **상한이 또 한 자릿수 내려왔다.** `[인쇄]` "the probability of short-circuiting
   increased upon application of high pressures **exceeding 4 MPa**."
   → **4호가 쓴 300 MPa 는 이 셀 운전 상한의 75 배**이고, 5호의 Li 금속 75 MPa 의
   **1/19** 이다. `P_short` 가 **음극 재료 + 셀 형상**의 함수임이 세 번째 표본으로 확인된다
   (In 펠릿 ≫ Li 금속 펠릿 ≫ **무음극 Ah 급 파우치 적층**).
   ⚠⚠ **단 6호의 4 MPa 는 주장이지 측정이 아니다** — 4 MPa 초과 실험이 본문·SI
   어디에도 없다 (6호 digest D3).
2. ★★★ **그리고 이 셀에서는 `ΔQ_mech` 자체가 거의 0 이다.** `[도표]` 운전 압력
   2 → 4 MPa 에서 율특성이 **94.0 → 95.5 %** (폭 1.5 %p) 이고, **무압 0.1 C 곡선이
   2 MPa 와 구별되지 않는다** (SI Fig. 12). `[해석]` **제작 때 490 MPa 등방압(WIP)
   으로 이미 눌러 놓았기 때문에 운전 압력이 되돌릴 `θ` 가 남아 있지 않다.**
   → **이 연산자는 "제작 압력이 낮은 셀" 에서만 신호를 준다.**
   창의 아래 벽이 `f(제작 압력 이력)` 이라는 것 → [[assb-stack-pressure-operating-window]].
3. ★ **경고 3(비가역)이 기하 채널에서 확인됐다.** `[인쇄]` Table S2: WIP 전후 셀 두께
   644.5 ± 2.9 → **609.0 ± 2.4 µm** (`[재현]` **−5.51 %**), **7 일 무압 방치 후
   609.8 ± 2.6** — 복원 **+0.8 µm** 로 산포 안이다. `[인쇄]` "the microstructural
   relaxation **did not occur**". → **압축은 상태에 영구히 남는다.**

## ★★★ 11호(Yu 2024)가 붙인 것 — **연산자가 직교하지 않는다** (2026-09-22)

`raw/papers/yu2024_drt-time-resolved-aging-sulfide-assb-fullcell.md`
(Schaeffler + Ohio State, *J. Power Sources* 597, 234116). **이 연산자를 쓴 두
번째 실험 논문**이고, 4호를 `[인쇄]` "agree with previous report by **Ceder et
al. [21]**" 로 명시 인용한다 (ref. [21] = 우리 4호). 세 가지를 붙인다.

**(1) ✅ 압력 → 용량 점이 5 개로 늘었다 — 그리고 4호의 효과 크기가 재현되지 않는다.**

| | 4호 (Shi 2020) | **11호 (Yu 2024)** |
|---|---|---|
| 셀 | In 음극 · NMC532 · 50 사이클 | In–Li 반쪽 / graphite 완전지 · NMC622 · **>500 사이클** |
| 제작 / 운전 압력 | 100–300 / **~2 MPa** | **>500** / **20 MPa** |
| 재가압 | 300 MPa (1 점) | **150 · >500 MPa** (2 점) |
| 회복 | `[도표]` ≈2 → `[인쇄]` **80 mAh g⁻¹** = `[재현]` **+60.5 %p** | `[인쇄]` 165.0 → 166.9 → **173.1** = `[재현]` **+1.15 % / +4.91 %** |
| 완전지 | 없음 | `[인쇄]` 169.9 → **171.7** = `[재현]` **+1.06 %** |

`[해석]` **한 자릿수 이상 다르다.** 6호(Lee 2020)의 논리가 그대로 적용된다 —
**11호의 제작 압력이 `[인쇄]` ">500 MPa" 로 4호(100–300)보다 높고 운전 압력도
20 MPa 로 10 배**라서, **계면이 애초에 좋아서 되돌릴 것이 적다.**
⇒ **`ΔQ_mech` 의 크기는 셀 고유값이 아니라 제작·운전 압력 이력의 함수다.**
⚠ 그리고 **11호는 이 크기 차이를 언급하지 않고 "agree with" 로만 적는다.**

**(2) ⚠⚠⚠ 이 페이지의 핵심 가정에 반례가 붙었다 — `P` 가 `θ_AM` 에만 들어가지 않는다.**

11호는 재가압 전후의 **DRT 스펙트럼 전체**를 준다. `[도표]` (세로 판독 오차 ±1):

| 봉우리 | 논문의 귀속 (`[인쇄]` Table 1) | 재가압 >500 MPa 의 Δ |
|---|---|---:|
| 160 kHz (P1) | SE 벌크·입계 **and/or 케이블** | **−11 %** |
| 8 kHz (P2) | **화학적** 접촉 (SEI/CEI) | **−10 %** |
| 1.3 kHz (P3) | **기계적** 접촉 | **−16 %** |
| 무표기 ≈0.03 Hz | (라벨 없음) | **−27 %** |
| 0.25 Hz (P4, 완전지 Fig. 7d) | **graphite 전하이동** | **−25 %** |

★★★★ **기계적 조작이 "화학" 항과 "전하이동" 항을 같이 줄인다.** 그리고 상대
감소가 가장 큰 것은 **P3 가 아니라 무표기 저주파 봉우리(−27 %)** 다.
⚠ `[인쇄]` 본문은 "Particularly discernible change was the reduction of **P3**
intensity" 라고 적는다 — **그림이 지지하지 않는다** (digest D3).
⇒ **`Q_apparent = θ_AM(P,N) · η(i) · Q_material(N)` 에서 `P` 가 `θ_AM` 에만
들어간다는 이 페이지의 분해가 이 데이터에서 성립하지 않는다.**
`[해석]` 최소한 **`η = η(i, P)`** 까지 가야 하고(5호가 이미 그 방향을 줬다 —
[[assb-stack-pressure-operating-window]]), **화학 항도 압력 의존일 수 있다.**
**→ 이 페이지의 `confidence: low` 를 유지한다. 올릴 근거가 아니라 내릴 근거가
들어왔다.**

**(3) ⚠ 압력 계측 수단이 없다 — 5호에서 후퇴.**
`[도표]` Fig. S1(b) 의 고정구는 **볼트·너트**다. 로드셀·스프링·토크 규격·교정
**전부 없다**. 그런데 `[인쇄]` "the operating pressures of the cells **remained
constant at 20 MPa**". `[해석]` **볼트·너트는 정변위 구속이지 정하중이 아니다** —
스택 두께가 변하면 압력이 변한다. 5호(Doux)가 **Instron 교정 로드셀**로 0–220 MPa
를 실계측한 것과 정반대다. ⇒ **11호의 "20 MPa" 는 측정값이 아니라 설계 의도다.**

★ 그럼에도 **11호가 이 연산자에 더한 진짜 값**: **되돌림의 결과를 용량 한 점이
아니라 주파수 분해된 스펙트럼으로 읽은 첫 편**이다. 그것이 없었다면 (2) 의
비직교성을 볼 수 없었다. 봉우리 개수가 조작으로 **4 → 3** 으로 줄어드는 것도
여기서 나왔다 → [[drt-peak-count-nonidentifiability]].

## 율 연산자와의 짝 — 두 조작의 성질이 다르다

| | **율 `i → 0`** | **압력 `P ↑`** |
|---|---|---|
| 지우는 항 | `η(i)` (동역학) | `θ_AM` (기하) |
| 근거 | 2호 두 문장에서 추론 → 3호 율 스윕 20 곡선에서 확인 | **4호 실측 1 사례** |
| **비파괴인가** | ✅ (율만 바꾼다) | ❌ **셀을 되돌릴 수 없게 바꾼다** (경고 3) |
| 오염 | ⚠ `Q_material` 도 율 의존 (3호 Fig. 5e: 12 µm 활물질 손실 0.25C 0.093 → 5C 0.185) | ⚠ **음극 회복이 섞인다** (경고 2) |
| 적용 순서 | 먼저 (싸고 가역) | 나중에 (한 번뿐) |

`[해석]` **처방**: ① 저율 쌍으로 `η` 를 먼저 죽이고(또는 3호 권고대로 기준 율
왕복으로 이력을 뺀 뒤), ② **마지막에 한 번** 재가압해 `ΔQ_mech` 를 읽는다.
순서를 바꾸면 경고 3 때문에 ①의 기준선이 없어진다.

⚠ 그리고 4호의 셀은 **율이 이미 ≈C/15 로 낮다** → `η ≈ 1` 이어야 하는데 겉보기
용량이 98 % 날아갔다. `[해석]` **저율에서도 살아남는 손실**이므로 `η` 로는 설명되지
않고, 압력으로 60 %p 가 돌아왔으므로 **그 대부분이 기하 쪽**이다.
★ **2호의 율 스윕 분리 시험을 실험이 간접 검증한 첫 사례**다.
⚠ 단 4호는 **율 스윕을 하지 않았다** — 직접 증명이 아니다.

## ★★ 14호(Oh 2025)가 붙인 것 — **이 연산자의 소신호 판** (2026-09-22)

`raw/papers/oh2025_maxwell-protocol-nondestructive-assb-health.md` → [[assb-maxwell-ocv-derivative-channels]].

| | **대신호 `P↑`** (4호 Shi · 11호 Yu) | **소신호 `ΔP`** (14호 volumetry) |
|---|---|---|
| 조작 | 300 / >500 MPa 재가압 | `[인쇄]` **−5 MPa (10→5) · −10 MPa (20→10)**, ≤0.01 MPa, 원압 복귀 |
| 읽는 것 | `ΔQ_mech = Q(P_high) − Q(P_low)` (용량) | `F(∂E/∂P)_T` (**OCV 기울기**, 0.4 mV 급) |
| 가역성 | ❌ 비가역(경고 3) | ✅ 가역·반복 가능 — 단 `[도표]` S16 재가압 뒤 **+0.4 mV 오프셋**(5호 이력의 그림자) |
| 실측 | 4호 +60.5 %p · 11호 +4.91 % | `[인쇄]` 신품 2.2 mV → 50 사이클 뒤 1.8 mV(**−18 %**, 3 셀 18–20 %); XRM 공극률 4.5 → 9.8 % |
| 전극 귀속 | 음극이 섞인다(경고 2) | `[인쇄]` "10 MPa → Li creep → 음극 pore 무시" — ⚠ 식 (10) 의 Li 몰부피 **상수항 13 cm³ mol⁻¹** 은 이 논거 밖(`[재현]` 실측 2.2 mV 의 30 %) |
| 상한 | 5호 75 MPa(Li 금속) — 4호 300 MPa 는 그 4 배 | 운전 압력 안에서 움직인다 — 상한 문제 없음 |

★ `[해석]` **같은 물리 `θ_AM(P)` 의 적분(대신호) ↔ 미분(소신호)** 이다. 소신호는 셀을 안
망가뜨리므로 **먼저** 쓸 수 있고, 대신호는 마지막에 한 번 — 위 "적용 순서" 표에 세 번째
행이 생긴다: **① 율 `i→0` → ② 소신호 `ΔP`(반복) → ③ 대신호 `P↑`(1 회)**.
⚠ 그러나 소신호 계수가 상수가 아니다 — `[재현]` 신품끼리 **0.44 mV/MPa (5–10) ↔ 0.23
(10–20)**, `E(P)` 오목 비선형; 전·후 측정 SOC 도 171 mV 다르다. **`E(P, x)` 면 없이는
`ΔQ_mech` 와 같은 좌표에 못 놓는다.**
★★ 그리고 14호가 이 연산자의 **필요성**을 뒤집어 보인다: `[인쇄]` void 2 배 셀(86.0 %)과
+0.9 %p 셀(84.0 %)의 **용량이 같다** — 문턱 아래에서는 되돌릴 `ΔQ_mech` 자체가 **0** 이고,
void 는 소신호로만 보인다. 4호(60 %p)와 14호(0)가 사상의 양 끝이다.
⚠ 14호는 ">300 MPa recondition" 을 **처방만 하고 수행하지 않는다**, 그리고 4호를 인용하지
않는다.

## ★★★ 39호(Sakka 2022)가 붙인 것 — **가압 분기의 구조 측정, 그리고 연산자가 곱의 여러 인자를 같이 움직인다는 실측** (2026-09-23)

`raw/papers/sakka2022_pressure-3d-structure-composite-cathode-xct.md` — SPring-8 CT(화소 0.5 µm) + 동시 EIS, NCM111(LiNbO₃)/LGPS/In–Li, **제조 가압 0 → 단조 0 · 6 · 12 · 50 · 100 MPa**, 신품.

1. **`θ_AM(P)` 가 아니라 `φ(P)` 다.** `[인쇄]` 접촉 면적 분율 = NCM 표면 중 LGPS 와 닿은 몫(표면 피복). `[도표]` ≈0.75–0.78(≤12 MPa) → ≈0.83–0.84(≥50 MPa). 위 식의 `θ_AM`(용량에 곱해지는 연결 분율)과 다른 양이고, 37호 원형 모델에서는 **용량에 없다**(`A_eff` 쪽). ⇒ `ΔQ_mech` 가 되돌리는 것을 이 측정으로 **직접 대응시킬 수 없다**.
2. ★★ **연산자가 곱의 인자 넷을 같이 움직인다**(`[도표]`, 6 → 100 MPa): 공극률 42 → 23 % · 겉보기 전도도 +24 % · `φ_CT` ×1.10 · `R_ct` ×14(2전극 — 상대극 계면 포함) · 첫 방전 ×1.6(다른 셀). 11호가 붙인 "연산자가 직교하지 않는다" 의 **구조 측정판**이다.
3. **가압 분기뿐이다 — 되돌림은 정성 한 장.** `[인쇄]` SI Fig. S14: 50 → 0 MPa 로 풀어도 "No clear changes … with respect to the void". `[해석]` µm 척도에서 구조가 **최대 압력을 기억**한다(5호 이력 · 14호 재가압 오프셋과 같은 방향). 그러나 `R_ct` · 용량의 되돌림은 0 점이고, 0.5 µm 아래 틈은 이 방법에 안 보인다 — **되돌림 연산자의 가역성 문제를 이 편은 풀지 않는다.**
4. 이 편의 "압력" 은 `[인쇄]` **제조 압력에 해당**한다 — `P_high` 를 "제조 압력 이하의 재가압" 으로 설계하는 이 페이지의 연산자에는 **위쪽 끝(≥50 MPa 에서 `φ` 포화)** 만 참고가 된다.

## ★★★ 설계 조건 — 2026-09-23 사용자 결정 (바)

33·39·52호가 드러낸 것을 이 연산자를 **쓸 때의 설계 조건**으로 올린다. 전부 `[추론]` 이고, 이
조건들을 지킨 실측은 아직 0 편이다.

| ID | 조건 | 왜 (assb 호) |
|---|---|---|
| **D1** | **셀마다 스택 압력을 사이클 해상으로 계측한다** (로드셀 · 정압 지그 여부 명시). 공칭 설정값(토크·스프링)만으로 "압력 X" 라고 쓰지 않는다 | 33호: 합금·Si 상대극이 만드는 **사이클당 압력 진동 ≈0.7–2.3 MPa** 가 산업 운전 압력 요구치(≤2 MPa 급)와 **같은 크기** — 조작 변수와 같은 크기의 교란이 상대극에서 온다(`[해석]`, 기저 20–45 MPa 정변위 지그에서 잰 값). 11호: 볼트·너트 정변위인데 "constant 20 MPa" 인쇄. 52호: 토크 3.5 N·m → "3 MPa" 교정 근거 0 |
| **D2** | **기준셀이 같은 압력 이력을 받는다 (이중차분)** — 같은 상대극·같은 적층·같은 가압/감압 순서. 기준셀 전후 차가 "압력 조작 자체" 의 몫이다 | D1 의 상대극 진동과 재가압의 비가역 부작용(4호 경고 3)은 **양극 `θ` 와 무관하게** 생긴다 — 그 몫을 지울 대조가 필요하다 |
| **D3** | **압력만 바꾼다** — 양극 적재·N/P·음극·전류밀도를 고정한 채 압력 점을 둔다 | 52호: 두 압력 점(20 ↔ 3 MPa)이 적재(20 ↔ 6 mg cm⁻²)·N/P(0.15 ↔ 0.66)와 교락 → 압력 효과 분리 불가 |
| **D4** | **제조 압력과 운전(재인가) 압력을 따로 적는다** | 33호: "저압 ASSB" 는 전부 "고압 제조 · 저압 운전". 39호 Sakka 의 압력은 제조 압력이다 |
| **D5** | **연산자가 움직인 인자를 채널별로 같이 신고한다** — 용량만이 아니라 저항 성분·`C`·공극률 등. 압력이 `θ` 하나만 움직였다고 가정하지 않는다 | 39호: 6 → 100 MPa 에서 `φ` ×1.10 인데 `R_ct` ×14 · 공극률 42 → 23 % — 여러 인자가 같이 움직임. 11호: 재가압이 모든 DRT 봉우리를 줄임 |

⇒ 이 조건들은 [[assb-synthetic-truth-contact-loss-requirements]] 의 **R4(θ-전용 조작)** 를 실측 쪽에서
만족시키려는 시도다. D1–D5 를 다 지켜도 연산자가 θ-전용이 된다는 보장은 없다(D5 가 그 확인 수단).

## ★★ 59호(Li Q. 2025)가 붙인 것 — **CSP 측정법은 이 연산자의 가압 분기를 CE 한 스칼라로 읽는 판이다** (2026-09-28)

`raw/papers/li2025_stack-pressure-critical-importance-perspective.md` — *Nat. Energy* 10, 1064 · Perspective, 1차 측정 0 · 13호 [23].

`[인쇄]` "By continuously measuring the Coulombic efficiency values of batteries while gradually increasing the stack pressure, the minimum stack pressure that
yields the highest Coulombic efficiency can be identified as the CSP" — 같은 셀에서 `P` 를 올리며 출력 하나를 보는 조작이다. 이 페이지의 연산자(`P↑` 로
`θ_AM` 을 되돌려 가역 몫을 뗀다)와 **같은 조작, 다른 출력**이다. 설계 조건 D1–D5 와 대조:

| ID | 59호 CSP 측정법 | 판정 |
|---|---|---|
| **D1** 사이클 해상 압력 계측 | 언급 0 — "gradually increasing" 이 설정값인지 계측값인지 없다 | ❌ |
| **D2** 기준셀 이중차분 | 0 | ❌ |
| **D3** 압력만 바꾸기 | 한 셀 · 한 조건에서 압력만 — 원리상 | ✓ (원리) |
| **D4** 제조 ↔ 운전 분리 | `[인쇄]` "fabrication pressures … (~100–500 MPa), this Perspective specifically focuses on operating stack pressures" · 동적 프로토콜 "25 MPa SSE/Li interfacial formation pressure before reducing to 5 MPa for cycling"[36] | ✓ |
| **D5** 채널별 신고 | **CE 하나** | ❌ |

- `[해석]` **가압 분기만 정의한다** — 5호 이력 아래서 "CE 최대의 최소 압력" 은 분기에 따라 다르다. 이 연산자처럼 `P_high` 로 올렸다 내린 뒤의 상태는 CSP 측정법의 대상이 아니다.
- `[해석]` **CE 는 이 연산자가 가르려는 가역 `θ` 몫과 Li 재고 손실 · 누설(41 · 52호)을 한 비로 합친다** — CE 로 읽은 "되돌림" 은 `ΔQ_mech` 가 아니다. 압력으로 CE 가
  오르는 것이 접촉 복원인지 누설 억제인지 CE 는 말하지 않는다.
- **Fig. 2d**(활물질 ↔ SE void — 무압에서 입자 전체를 두른 void, 가압에서 서로 붙어 SE 에 묻힌 입자)는 이 연산자의 전제("압력이 접촉을 되돌린다")를
  **그림으로** 적는다. 그러나 해당 문장 `[인쇄]` "Stack pressure minimizes this effect, thereby preventing disengagement between the SSE and active materials"
  는 **인용 0** 이고 앞 문장 [17](= 23호 Koerver 2017)은 운전 압력 고정 편이다 — 33호 G4 와 같은 형태의 두 번째 종설 층 표본. 이 연산자의 실측 사례는
  여전히 4호(Shi 2020) 하나다.

## ★ 60호(Zhang 2025)가 붙인 것 — **"무외압 운전" 실측은 이 연산자를 쓰기 가장 좋은 셀인데 쓰지 않았고, 설계 조건 D1–D5 중 D4 만 만족한다** (2026-09-28)

`raw/papers/zhang2025_pressure-free-si-li21si5-double-layer-anode-assb.md` — *Nat. Commun.* 16, 1013 · Article · 13호 [45] · 3차 묶음 파일 22.

Li₂₁Si₅/Si–Li₂₁Si₅ 이중층 음극 ‖ Li₆PS₅Cl ‖ Li₃InCl₆ ‖ LCO 를 **외부 프레임 없이** 1000 사이클(2.5 mA cm⁻² · 45 °C) 돌린 편이다. 운전 압력이 (명목상) 0 이므로 `P↑` 를 걸면 되돌아올 것이
가장 많은 셀 — 그러나 재가압 시험은 없고, 압력 대조군도 없다.

| ID | 60호 | 판정 |
|---|---|---|
| **D1** 사이클 해상 압력 계측 | 본편 셀 0 · 별도 정변위 지그(S14) 5 사이클만 — 첫 충전 +1.51 MPa · ≈1–1.2 MPa/사이클 | ❌(본편) / ⚠(별도 셀) |
| **D2** 기준셀 이중차분 | 0 | ❌ |
| **D3** 압력만 바꾸기 | 바뀐 것은 **음극 설계**(Si · Si–Li₂₁Si₅ · Li₂₁Si₅ · Li 금속 · 이중층) — 압력 축 0 | ❌ |
| **D4** 제조 ↔ 운전 분리 | 제조 600/370/350 MPa · 운전 "free from external pressure" — 명시 | ✓ (단 운전 중 구속 미명시, G1) |
| **D5** 채널별 신고 | 압력 조작이 없어 해당 없음; 있는 채널(용량 · CE · EIS 3 저항 · 두께 · 분극)은 서로 대질되지 않음 | — |

- `[해석]` **이 연산자의 전제("`P↑` 가 접촉을 되돌린다")를 시험할 자리가 비어 있다** — 무압에서 1000 사이클 뒤 재가압으로 용량 · 임피던스가 얼마나 돌아오는지 재면 4호(Shi 2020, 300 MPa)와
  11호(Yu 2024)에 이어 세 번째 실측이 됐을 것이다. 지면은 사후 SEM(정성)으로 대신한다.
- `[해석]` **Li 과잉 상대극(재고 10.5×)에서 이 연산자의 출력을 CE 로 읽으면 안 된다** — 60호의 CE 는 145/1000 사이클에서 > 100 % 다. D5 의 채널 목록에 "상대극 Li 재고비(M2)" 를 앞에 둔다
  (카드 새 제약 3).
- S14 의 자체 압력(정변위 +1.51 MPa)은 **D1 계측이 요구하는 바로 그 신호**이고, "압력을 걸지 않아도 셀이 스스로 압력을 만든다" 는 것은 이 연산자의 영점(`P_low`)이 셀 구속에 따라 0 이
  아닐 수 있음을 뜻한다 — 설계 조건 D4 에 "운전 중 구속 형식(정하중/정변위)" 을 명시하는 것이 필요하다(카드 새 제약 1).

## ★ 61호(Masias 2019)가 붙인 것 — **재가압 뒤 유지 시간은 압력의 6.56 제곱으로 갈리고, 회복의 시간 상수가 음극/양극 몫을 가를 수 있다** (2026-09-28)

`raw/papers/masias2019_elastic-plastic-creep-mechanical-properties-lithium-metal.md` — *J. Mater. Sci.* 54, 2585 · 벌크 Li 재료 실측 · 셀 0 · 21호 ref 49 · 5호 ref 15 · 3차 묶음 파일 23.
수치의 정리는 [[li-metal-yield-creep-vs-stack-pressure]].

이 편에는 셀이 없어 D1–D5 를 대조할 조작이 없다. 붙는 것은 **이 연산자의 음극 쪽 재료 시간 상수**다.

- `[인쇄]` 인장 creep 0.2–0.6 MPa(항복 0.73–0.81 아래)에서 power-law `n` = 6.56 · 압축 0.8–2.4 MPa 의 시간 의존 변형은 12 · 60 · 120 분("a LMSSB charged or discharged in 12, 60, and 120 min")에서
  속도 ×1/15–1/21 감소(마찰 · 배럴링 지배 — 응력 순서 역전, 저자 인정). `[재현]` 멱법칙으로 1 % 변형에 0.2 MPa ≈14 h · 0.6 MPa ≈26 s(측정값) · 1 MPa ≈1 s(외삽).
- `[해석]` **D1 에 유지 시간이 붙어야 한다** — `P_low` → `P_high` 로 올린 뒤 음극 Li\|SE 계면의 응답은 `P_high` 의 6.56 제곱에 걸린 시간 상수를 가진다. 두 압력 점의 유지 시간을 같게 두면 복원 몫이
  같지 않다. 계측(D1)에 "압력을 건 뒤 잰 시각" 을 적는다.
- `[해석]` **회복의 시간 곡선이 전극을 가를 수 있다** — 재가압 뒤 초–분 안에 돌아오는 임피던스 · 용량 몫은 이 편의 눈금으로 Li\|SE creep(≥1 MPa 에서 초 단위)이고, 양극 복합체(취성 SE · CAM,
  creep 0)의 복원은 탄성 접촉(즉각) 아니면 안 돌아온다. 4호(300 MPa 재가압) · 11호(Yu 2024)의 회복이 어느 시간 척도였는지 두 digest 에 기록이 없다 — 3전극(16호 형)에서 시간 곡선을 찍으면
  직접 확인된다. **이것은 제안이고 실측 0** — 설계 조건 D1–D5 에 올리지 않는다(결정은 사용자 몫).
- ⚠ 옮길 때 빠지는 것(61호 (c)): 벌크 AR 1–4.6 ↔ 셀 ≈10⁻⁴ · 마찰 · 접착 계수 미지 · 온도 1 점 · 반복 하중 0 · 도금 Li 미세구조 0 · 계면 void 의 경계값 문제 ≠ 단축 시험.

## ★ 62호(Zhang W. 2017)가 붙인 것 — **"사이클 해상 압력 계측(D1)" 을 실제로 한 계보 첫 편 — 그리고 그 신호의 원시값 · 기저선 · 전극 몫이 D1 에 같이 붙어야 한다는 것** (2026-09-28)

`raw/papers/zhang2017_in-situ-pressure-electrochemical-expansion-assb.md` — *J. Mater. Chem. A* 5, 9929 · 실험(In ‖ LGPS ‖ LCO + LTO 대조) · 22호 ref 18 · 33호 [89] · 3차 묶음 파일 24.
신호의 분해는 [[assb-operando-pressure-signal-attribution]]. 이 편에는 재가압 조작이 없다(압력 스윕 0) — 대조할 것은 **계측 쪽 D1** 과 **대조 설계 D2 · D3** 이다.

| ID | 62호 | 판정 |
|---|---|---|
| **D1** 사이클 해상 압력 계측 | hot-press 바닥 전자 게이지 · 11 사이클 연속 — 그러나 본문 그림은 **기저선 보정본**, 기저 `[도표]` ≈61.8 MPa 는 ESI 축에만, 구속 형식은 "fixed volume" 한 구절 · 강성 0 | ⚠ 계측 있음 · 신고 불완전 |
| **D2** 기준셀 이중차분 | LTO 셀은 다른 케이스(air-tight casing · 25 °C 캐비닛 — 본문 "both setups") — 같은 압력 이력이 아니다 | ❌ |
| **D3** 압력만 바꾸기 | 무가압 대조(딜라토 · X-CT)는 SE 두께 · In 지름 · 전류 · 장치가 같이 다르다 | ❌ |
| **D4** 제조 ↔ 운전 분리 | 제조 3.5 t · 1.5 t · 4000 bar(힘 · bar 단위) · 운전 값 본문 0 | ⚠ |
| **D5** 채널별 신고 | 같은 셀에서 압력 + 용량(Fig. 1b) — EIS · CT · XRD 는 다른 셀 | ⚠ |

- `[해석]` **D1 에 붙일 것 셋(후보 — 결정은 사용자 몫)**: (i) **원시 압력**(기저 제거 전) — 62호 원시 첫 충전 +1.07 ↔ 보정 1.25 MPa, 원시 110 h 표류 −1.2 MPa 는 한 사이클 진폭과 같은 크기 (ii) **기저선 규약** —
  방전 말 골을 잇는 선을 빼면 방전 말 잔류(상대극에 남은 Li · 압밀)가 구성상 0 이 된다 (iii) **전극 몫** — 평탄 · 합금 상대극이면 신호의 ≈90–95 % 가 상대극(`[재현]` LTO 교체). 이 연산자의 출력(`ΔQ_mech`)을
  압력 신호와 짝지을 때 셋이 없으면 압력 쪽 값은 셀의 성질이 아니라 지그의 성질이다(`[재현]` 셀 탄성만으로는 유효 길이 ≈22–36 mm).
- `[해석]` 61호 절의 "유지 시간" 과 같은 방향 — 62호 원시 기저의 시간당 표류(≈0.02 → 0.009 MPa h⁻¹, 율을 올린 구간에도 시간에 따라 준다)는 **압력을 건 뒤의 시간**이 신호를 움직인다는 셀 안 표본이다
  (재료는 In · LGPS — Li 가 아니다).

## ★ 81호(Xu 2024)가 붙인 것 — **4호 재가압의 종설 전사가 D5 를 어긴 형태로 퍼진다: MF 만 인쇄 · LF · HF "불변"** (2026-09-29)

`raw/papers/xu2024_pressure-effects-countermeasures-ssb-review.md` — *Adv. Energy Mater.* 14, 2303539 · Review(1차 측정 0) · 8 · 25 · 33호 지목 · 3차 묶음 파일 43.
이 연산자의 유일한 양극 실측(4호 = 이 편 [81])을 종설이 어떻게 옮기는지의 표본이다. 이 편에 새 재가압 조작은 없다 — 실측 표본은 4호 한 편 그대로다.

| 항목 | 4호 원전(4호 digest) | 81호 본문 | 81호 재수록 그림(Fig. 7c,d) |
|---|---|---|---|
| 셀 | NMC532(LZO)/비정질 LPS/CNF · In 음극 · ~2 MPa 스프링 | "LLZO-based SSBs" | 분할 범례 NMC · CNF · LPS · Void |
| 재가압 뒤 EIS | `[인쇄]` MF 3283 → 2755 Ω · LF(음극 계면 배정) "decreases after pressing" | "mid-frequency … 3283 to 2755 Ω **while the low-frequency and high-frequency regions remain unchanged**" | `[도표]` LF **108.3 → 38.6 kΩ** · HF 4.5 → ≈2.75 · MF 3.27 → 2.75 kΩ(인쇄 MF 값을 ±0.02 kΩ 로 재현 — 눈금 검증) |
| 결론 | 초록 · 결론 = 양극 접촉 손실(4호 D8) · 본문은 음극 몫 인정 | "the primary cause of deterioration is primarily attributed to the loss of contact between the SSE and cathode" | — |

- `[재현]` 재수록 그림에서 LF 감소 −69.7 kΩ(−64 %)는 MF 감소(−0.53 kΩ)의 **≈132 배** — 이 편 자신이 실은 그림이 본문의 "불변" 을 반박한다(81호 D1).
- `[해석]` **D5(채널별 신고)를 어긴 전사**: 연산자가 움직인 채널 셋 중 MF 하나만 인쇄되고, 가장 크게 움직인 LF(음극 배정)가 "불변" 으로 바뀌었다 — 경고 2(회복의 대부분이 음극일 수 있다)가 종설 층에서
  **지워진다**. 33호 D1/G4(원전 없는 재활성) · 59호 D7(인용 0 "Stack pressure minimizes this effect")에 이은 **셋째 종설 층 표본** — 종설을 거치며 "압력 → 양극 접촉 되돌림" 이 원전보다 강해진다.
- 설계 조건 쪽 재수록 근거(보류 (하) 근거 — 결정 안 함): **D1 · D4** — Lee 2021 [45] 개방 회로에서 30 MPa 가 20 h 에 `[도표]` 27.6(LPSC) · 24.8 MPa(LSPS)로 내려간다(구속 형식은 이 편 · 캡션 모두 미인쇄) — 걸어 둔 압력은
  상수가 아니다. **유지 시간** — Zhang X. [8] 모형 4.5 MPa 에서 접촉 영역이 0 → 1 → 5 h 에 넓어진다(61호 절의 "유지 시간" 과 같은 방향 · Li 금속 · 모형). **D1 의 전극 몫** — 62호 두 패널을 떼어 싣고
  LTO 패널을 "LCO + In-Li" 로 적어 상대극 몫(62호 `[재현]` ≈90–95 %)이 전사에서 사라진다.

## ★ 86호(Kim J.T. 2023)가 붙인 것 — **"무외압" 표본 둘째(60호 뒤): 코인셀이라 이 연산자의 가압 분기를 걸 수 없고, 되돌림 · 계측 · 구속 형식이 0 이며, 유일한 압력 축은 성형 3 점(300–500 MPa)이다** (2026-09-29)

`raw/papers/kim2023_argyrodite-coated-ncm-normal-pressure-assb.md` (25호 ref 17 · 3차 묶음 파일 48).

- 설계 조건 D1–D5 대조: **D1**(사이클 해상 압력 계측) 0 · **D2** 0 · **D3** 0 · **D4**(운전 중 구속 형식 — 정하중 / 정변위) 0(2032 코인 · 스프링 · 스페이서 미인쇄 → 형식 자체가 미상) · **D5**(채널별 신고) 0 → 만족 **0/5**(60호는 D4 하나).
- 되돌림 대신 있는 것: 성형 압력 스윕(S13 — 제조 압력 축 · 500 MPa 균열 사진) · 사이클 중 EIS 세 점(충전 상태 · R 만) · 100 사이클 뒤 단면 SEM(시야 하나) — `P↑` 연산자 0.
- `[해석]` 코인셀의 스프링은 정하중에 가까운 구속이라(80호) 되돌림을 걸려면 셀을 열어야 한다 — 이 연산자의 가압 분기를 코인셀 표본에 요구할 수 없다는 형식상의 제약 · 대신 "무외압" 셀은 아래 벽(접촉) 쪽의 자연 표본이 되는데, 이 편은 그 하중 값조차 0 이다.

## ★ 88호(Li M. 2025)가 붙인 것 — **정변위가 인쇄된 셀이지만 되돌림 분기는 0 이고, "해체(압력 해제) 뒤 틈을 셀 안 상태로 읽지 말라" 를 저자가 스스로 인쇄한 음극 판 표본이다 — 압력 축은 셀 사이(200 ↔ 460 MPa)와 분말 전처리뿐이다** (2026-09-29)

`raw/papers/li2025_si-anode-fracture-size-threshold-stack-pressure-assb.md` (13호 [35] · 60호 후속 ★★★ · 3차 묶음 파일 49-2).

- 설계 조건 D1–D5 대조: **D1**(사이클 해상 압력 계측) 0 — 사이클 중 변동은 `[인쇄]` [15] "within 2 MPa" 인용뿐 · **D2** 0 · **D3** 0 — 200 MPa 세트는 제조 절 미인쇄(Si-0.3 · Si-1 셀 하나씩) · **D4** 부분 — 제조(SE 380 · 양극 920 · Si 380 MPa) ↔ 운전(460 MPa)을 따로 적고 구속 형식 **정변위**를 `[인쇄]` "the distance between the top and bottom punches was fixed" 로 적었다(운전 = 조립 마지막 압착 명목 · 계측 0) · **D5** 0(EIS 0) → 만족 **D4 하나(부분)**.
- **되돌림 분기 0**: 같은 셀에서 압력을 내렸다 올리는 조작이 없다 — 압력 축은 **셀 사이**(200 ↔ 460 MPa)와 **분말 전처리**(Si-5 764 · 1070 MPa 압착 — `[인쇄]` "intentionally create cracks")뿐.
- ★ **해체 뒤 상태 ≠ 셀 안 상태 — 저자 인쇄**: `[인쇄]` "Under a stack pressure of 460 MPa, it was impossible to have a gap as wide as that shown in Figure S20 … inside the battery" — 해체(압력 해제) 뒤 Si \| SE 틈을 운전 중 접촉 상태로 읽지 말라는 문장이 원전 쪽에 있다(같은 문장이 "but crack generation in the electrode/electrolyte interfaces was frequently observed in ASSBs.[14]" 로 이어진다 — 틈의 폭은 부정하고 계면 균열은 인정). 반면 자기 모식(그림 S21)은 정변위 셀에서 탈리튬 때 **셀 안** 계면 틈 h 를 그린다 — `[해석]` 정변위 구속에서는 음극 수축이 계면 압력을 0 으로 보낼 수 있고, 이것이 가압 분기가 겨누는 "가역 접촉 손실" 의 음극 판 기구다(측정 0).
- `[해석]` 이 연산자로 옮기면: ① 가압 수준 차의 용량 차(무파괴 Si-0.3 `[도표·화소]` 44 ↔ 72 · 59 %)는 **셀 사이 비교**라 D2 · D3 없이 연산자 값이 되지 않는다 ② 전처리 압착(764 · 1070 MPa)이 Si-5 입자에 균열을 만든다(그림 S13) — 가하는 압력을 높일수록 `θ` 말고 **입자 파괴 채널**이 같이 움직일 수 있다는 음극 판 표본이다(분말 전처리이지 셀 재가압이 아니다 · 39호의 공극률 · `R_ct` 동반 이동에 이은 다른 채널 — D5 · R4 쪽).


## ★ 89호(Zhang Z. 2024 *EES*)가 붙인 것 — **운전 압력 · 구속 형식이 지면에 없는 셀이고, 사이클 중 설명 없는 용량 계단 회복이 두 셀에 있다 — 되돌림 분기 0 · 사건 기록 0** (2026-09-29)

`raw/papers/zhang2024_all-electrochem-active-si-li21si5-anode-assb.md` (60호 후속 ★★★ · 3차 묶음 파일 50).

- 설계 조건 D1–D5 대조: **D1**(사이클 해상 압력 계측) 0 · **D2** 0 · **D3** 0 · **D4**(제조 ↔ 운전 · 구속 형식) — 제조(400 · 370 · 350 MPa)만 인쇄 · 운전 값 · 구속 형식 0(60호 표 S2 가 사후 50 MPa) · **D5** 0(EIS 1 사이클 뒤 한 점) → 만족 **0/5**.
- ★ **설명 없는 계단 회복**: 그림 6g(55 ℃ · 21.1 mg cm⁻² · 1 C) 사이클 ≈555–600 에서 88.8 → 100.2 mAh g⁻¹(`[도표·화소]`) 뒤 ≈610 까지 복귀 · 그림 6d(143.7 mg cm⁻² · 0.1 C) 사이클 ≈22 · ≈38 에 계단 상승 — 본문은 "The capacity curve was much fluctuated when the mass loading was higher." 한 문장. `[해석]` 휴지 · 온도 · 재조임 가운데 무엇인지 사건 기록이 없어, 이 연산자의 가압 분기(되돌림 회복분)와 같은 모양이라도 값으로 쓰지 않는다 — (하) ② D6("압력을 건 시각 · 회복 시간 곡선")의 사건 기록이 없는 셀의 표본이고, 인쇄된 "80.1 % after 599 cycles" 가 그 꼬리에 있다.

## ★★ 94호(Schmidt · Sinzig · Wall 2024 *JES*)가 붙인 것 — **이 연산자의 모형 쪽 기준판: 접촉 법칙에 기억이 없는 3D 해상 모형에서 압력은 `θ_AM` 이 아니라 표면 피복 `φ` 를 되돌리고, 그 효과는 `η(i)` 경로로 용량에 보인다 — "율 먼저, 재가압 나중" 처방이 왜 필요한지의 forward 표본** (2026-10-02)

`raw/papers/schmidt2024_nitsche-contact-delamination-resolved-ssb-cathode.md` (27호 후속 ★★★ · 4차 묶음 파일 54 · 모형 편 · 실험 0).

- **법칙**: `[인쇄]` 식 (17) "g_n ⩾ 0, p_n ⩽ 0, g_n p_n = 0"(무접착 · 무마찰 · 인장 강도 0) · 식 (27) "p_n < 0 일 때만 BV" — 이력 · 손상 변수 0 ⇒ **구성상 완전 가역**: 틈이 닫히고 압축이 서면 같은 i₀ 로 돌아온다. 실측 쪽의 기억(39호 50 → 0 MPa 공극 불변 · 5호 이력 · 14호 +0.4 mV · 23호 50 사이클 방전 상태 틈 지속 — digest 전사)을 못 내는 **기억 없는 끝**이다.
- **압력 축**: 예압 50 / 60 / 70 MPa(단순 기하 · 0.1 C 첫 충전) → 4.2 V 도달 87.18 / 91.26 / 94.81 % · 박리 시작 SoC 13.2 / 14.9 / 16.4 % · 끝 박리 몫 97.1 / 90.5 / 87.8 % `[도표·벡터]` — 꼴은 `ΔQ_mech` (+7.6 %p)지만 **셀 사이 예압 비교**(같은 셀의 되돌림 아님)이고, 되돌린 것은 `φ`(부분 표면)다.
- ★ **회복분의 정체 = `η(i)`**: `[재현·가정]` 남은 면 BV ≈6 mV ↔ 전압 차 24–46 mV · 입자 안 농도 분극 67 mV · (평균 − 표면 χ)/0.596 = 4.78 % ↔ mesh tying 대비 결손 4.5 %p — 압력으로 "돌아온" 용량은 컷오프 순간 입자 안에 남던 Li 다. ⇒ `[해석]` 위 §"율 연산자와의 짝" 처방(① 저율로 `η` 를 먼저 죽이고 ② 마지막에 재가압)을 지키지 않으면, `φ → η` 경로의 회복이 **`θ_AM` 회복으로 읽힌다** — 이 순서의 첫 forward 표본.
- 설계 조건 대조: **D1**(압력 계측) — 모형에서도 반력 이력 인쇄 0 · `[재현·가정]` 같은 스프링 강성(k 10¹³ Pa m⁻¹ "assumed")으로 반 사이클 +13 / +53 / −58 MPa · **D4**(구속 형식) — 정하중 / 정변위가 아닌 **유한 강성 스프링**(셋째 형식 · 원장 (하)) · **D5**(무엇을 움직였나) — OCV · i₀ 응력 의존을 무시(0.2–0.72 mV · 1.4 %)했으므로 압력은 **구성상 접촉만** 움직이는 손잡이 — 합성 truth R4 의 모형판이되 움직이는 것은 `θ` 가 아니라 `φ`(R7).
- 이 편은 같은 셀의 되돌림(재가압 · 감압)을 계산하지 않았다 — 방전 상태 조립 셀의 다음 방전(재팽창 → 재접촉)도 0(94호 G14).

## ★★ 105호(Barai · Rojas · Narayanan · Ngo · Curtiss · Srinivasan 2021 *Chem. Mater.*)가 붙인 것 — **'율 먼저' 의 영역 조건: 면적형 박리 몫이 계면 BV 의 Tafel 이동이면 율을 낮춰도 η 가 안 죽는다 — 선형 영역(i ≪ i₀·A_f/A₀)까지 내려가야 ① 단계가 성립한다** (2026-11-17)

`raw/papers/barai2021_cathode-llzo-delamination-lattice-spring-capacity-fade.md` (53 · 75 · 83 · 94호 지목 · 5차 묶음 #1 · 모형 편 · 실험 0).

- **모형**: 2D 격자 스프링 · 계면 요소가 변형 에너지 문턱(DFT 2.0 J m⁻²)을 넘으면 **비가역 제거** · 결손은 식 (1) R_ct = (A₀/A_f)·RT/(i₀F) 의 η 형 — 94호(가역 · 압력이 `φ` 를 되돌림)의 반대 끝(기억이 끝까지 남음 · 압력 손잡이 0 · 구속은 x 양끝 정변위).
- ★ **율 연산자의 문턱**: `[재현·대수]` NMC(i₀ 0.2 A m⁻² · 1–7 A m⁻² → i/i₀ 5–35)에서 박리 몫 Δη ≈ (2RT/F)·ln(A₀/A_f) 는 전류와 무관 — 그림 8(a) 분율로 86.8 · 49.0 · 55.4 · 44.1 mV · 감쇠 ×1.14 / 전류 ×7. 위 §"율 연산자와의 짝" 처방 ①(저율로 `η` 를 먼저 죽인다)은 **Tafel 영역 안에서는 성립하지 않는다** — `[재현·가정]` d 0.82 면 선형 문턱 ≈0.036 A m⁻²(100 nm 판 · ρ 4.75 g cm⁻³ 외부 값 → ≈0.4 C 상당) · C/10 이면 Δη ≈4.8 mV(1 A m⁻² 의 1/18). ⇒ 설계 조건에 **'율 단계의 i/i₀(남은 면적 기준)'** 를 적어야 율 무관 결손이 `θ_AM` · `Q_material` 로 잘못 넘어가지 않는다(`[해석]` — 실셀 i₀ · 접촉 분포는 지면 밖).
- 비가역 끝의 함의: 이 모형에서는 압력을 되돌려도(구성상 손잡이 0) 끊긴 요소가 다시 붙지 않는다 — 실측의 '재가압 부분 회복'(4호 300 MPa 등)이 가역 `φ` 몫인지 비가역 몫인지는 두 모형(94 · 105호) 사이 어딘가에서 정해진다(`[해석]`).

## ★ 106호(Tian · Qi 2017 *JES*)가 붙인 것 — **이 연산자의 모형 쪽 첫 판(1D Newman + Persson): 기억 없는 탄성 접촉이라 압력은 구성상 가역이고, 접촉 손실을 물질 손실로 정의했으므로 이 모형에서 '압력으로 돌아오는 것' 은 LAM_PE 까지다 — 97호가 옮긴 'not sufficient' 와 반대 방향** (2026-11-17)

`raw/papers/tian2017_contact-area-loss-assb-simulation.md` (원장 L173 · 5차 묶음 #2 · 모형 편 · 실험 0).

- **법칙**: `[인쇄]` "the contact is considered to be elastic without adhesion" · P(σ, ξ) = 0 (σ < 0 · σ → ∞) · 이력 · 손상 변수 0 ⇒ **구성상 완전 가역**(94호와 같은 '기억 없는 끝' · 1D 판).
- **되돌림 경로**: `[인쇄]` "if the initial condition for the film-type battery is under 20 MPa, as starting from point A … the contact area is around 70%. After cycling, it may decrease to point B … to get the original contact area and the capacity back, it needs to follow the pink line, for instance, increasing the contract pressure to 60 MPa will recover the contact area to 70% again" · `[도표·화소]` A (22.3 MPa · 0.705) → B (22.6 · 0.490) → C (57.4 · 0.708) · `[해석]` 같은 압력 재가압이면 B 에 머문다(문장 0) — **97호(Koerver 2018)의 "re-tightening a cell is not sufficient to recover capacity fade due to contact loss" 는 이 편 명제와 반대 방향**('더 높은 압력이면 회복').
- **무엇을 되돌리나(D5)**: 압력은 γ 하나만 움직이고(OCV · i₀ 응력 의존 0), γ 는 '최악의 경우 물질 손실' 로 정의돼 용량 채널에 들어간다 → **이 모형에서 압력은 정의상 LAM_PE 까지 되돌린다** — 실측 쪽 경고 1(부분 회복 · 4호)과 정반대 끝의 가정이다.
- **설계 조건 대조**: D1(압력 계측) — 모형 · 이력 0 · D4(구속 형식) — 정적 경계값(정하중 · 정변위 구분 0) · Li 2016 [26](이 편이 비교한 남의 실험 — 제조 × 운전 압력 19 ↔ 228 MPa 로 읽힘)은 **제조 압력 ↔ 운전 압력의 이력 효과**를 줄 수 있는 실측 후보(미열람 · 원장 신규 ★★) — 기억 없는 모형은 그 차이를 못 낸다.
- ⚠ 그림 6 의 압력 → 접촉 값은 인쇄 식 (26)(1제곱) 위에 있다 — 같은 편 식 (22)–(23)(제곱)을 따르면 같은 입력에서 20 → 60 MPa 의 접촉이 1.4 → 4.3 % 다(`[재현·가정]`). 회복 '크기' 를 이 연산자의 모형 기준값으로 쓰지 않는다.

## 이 페이지가 주장하지 않는 것

- **원문의 식이 아니다.** Shi 2020 은 `ΔQ_mech` 를 정의하지도, 10.4 % 와 60 %p 를
  비교하지도 않는다. 위 연산자는 **우리 구성**이다.
- **압력이 `θ_AM` 을 1 로 되돌린다고 주장하지 않는다.** 부분 회복이고(경고 1),
  회복의 대부분이 음극일 수 있다(경고 2).
- **이것이 OCV 축퇴를 해소한다고 주장하지 않는다.** 압력 축을 **추가로** 걸었을
  때의 이야기다. OCV 모양만으로는 [[composite-cathode-percolation-utilization]] 의
  결론이 그대로다.
- **일반화 근거가 없다.** 실측 사례 **1 편 · 1 셀 · 오차 막대 0 · 반복 0**.
  모집단은 NMC532+LZO / 비정질 LPS / In 음극 / ~2 MPa / ≈C/15 / 50 사이클이다.
- **압력이 열화 축이라고 주장하지 않는다.** 4호에서 압력은 **진단 조작**이지
  사이클 변수가 아니다. 압력 스윕 하에서의 `θ(N)` 은 `assb` **4/4 편이 안 줬다.**
- **종설의 재가압 서술을 이 연산자의 근거로 쓰지 않는다** (2026-09-29, 81호) — 81호 본문의 "LF · HF 불변" 은 자기 재수록 그림과 어긋나고, 4호 원전은 LF 감소를 인쇄한다.
  근거는 원전(4호)의 그림과 원문이다.
- **86호 코인셀에서 접촉 손실이 압력으로 되돌아온다고도 안 온다고도 하지 않는다** (2026-09-29, 86호) — 되돌림 · 계측 · 구속 형식이 0 인 무외압 표본이고, 성형 3 점은 제조 축이다.
- **88호의 200 ↔ 460 MPa 용량 차를 이 연산자의 값(가압 분기 회복분)으로 쓰지 않는다** (2026-09-29, 88호) — 같은 셀의 되돌림이 아니라 셀 사이 비교(각 셀 하나 · 200 MPa 세트 제조 절 미인쇄)이고, 해체 뒤 틈은 저자 스스로 셀 안 상태가 아니라고 인쇄했다.
- **89호의 계단 회복을 이 연산자의 가압 분기 값으로 쓰지 않는다** (2026-09-29, 89호) — 운전 압력 · 구속 · 사건 기록이 지면에 없고, 회복의 원인(휴지 · 온도 · 재조임)을 가를 수 없다.
- **94호의 예압 비교(+7.6 %p)를 이 연산자의 실측 값이나 `θ_AM` 회복으로 쓰지 않는다** (2026-10-02, 94호) — 모형(기억 없는 접촉 법칙) · 셀 사이 예압 비교이고, 회복분은 `[재현·가정]` 으로 `η(i)` 경로(입자 안 남은 Li)다; 이 연산자의 "율 먼저" 순서가 왜 필요한지의 forward 표본까지다.
- **105호의 Tafel 대수(박리 몫이 율 무관 · 선형 문턱 ≈0.036 A m⁻²)를 실셀 율 단계의 설계 값으로 쓰지 않는다** (2026-11-17, 105호) — 이 편 인쇄 i₀(0.2 A m⁻² — R_ct 산술의 ×1.93 포함) · 대칭 BV · 균일 계면 전류 · ρ 가정 위의 `[재현·대수]` · `[재현·가정]` 이고, 압력 연산자의 성분(재가압 · 감압)은 이 편에 0 이다.
- **106호의 A → B → C(20 → 60 MPa · 0.70 → 0.49 → 0.71)를 이 연산자의 가압 분기 값이나 θ_AM 회복으로 쓰지 않는다** (2026-11-17, 106호) — 기억 없는 탄성 모형 · 손으로 고른 거칠기 단계 · 1제곱 식 (26) 위의 접촉 비이고, 용량 회복은 계산 0 이다.

## 관련
- [[assb-stack-pressure-operating-window]] — **이 연산자의 사용 조건**: 압력의 2 측 구속과 상한(5호 Doux 2020).
- [[assb-apparent-capacity-decomposition]] — 3 항 분해. 이 페이지가 그 **두 번째 분리 연산자**를 준다.
- [[composite-cathode-percolation-utilization]] — `θ_AM` 의 정의. 이 연산자가 되돌리려는 양.
- [[assb-contact-loss-vs-lampe]] — 닻 질문. 이 페이지는 그 질문의 **우회로**다 (OCV 밖의 축).
- [[near-optimal-set-width-measurement]] — 압력 축을 하나 더 넣었을 때 폭이 얼마나 줄어드는지 잴 기계.
- [[anode-free-li-inventory-accounting]] — 같은 논문(6호)의 음극 축. **연산자를 못 쓰는 셀에서 무엇이 남는가.**
- [[thermo-kinetic-loss-partition]] — 액체셀 축의 같은 형식(외부 변수를 관측 축으로 쓰는 분해).
- [[assb-maxwell-ocv-derivative-channels]] — 이 연산자의 **소신호 판**(14호 volumetry, `F(∂E/∂P)_T`).
- [[li-metal-yield-creep-vs-stack-pressure]] — 이 연산자의 **음극 쪽 재료 시간 상수**(61호 Masias 2019, σ^6.56).
- [[assb-operando-pressure-signal-attribution]] — 이 연산자와 짝지을 **압력 관측 신호**의 분해(62호 Zhang W. 2017) — D1 계측에 붙일 원시값 · 기저선 규약 · 전극 몫.

File: wiki/concepts/capacity-normalization-li2s-vs-sulfur.md
---
title: 용량 정규화 — mAh g⁻¹(S) vs mAh g⁻¹(Li2S) vs 복합체 기준
description: "Li2S 문헌은 황 질량 기준(1672)과 Li2S 질량 기준(1166)을 섞어 쓴다 — 환산 0.6978, 2026-10-06 에 1675 의 자기모순을 정정, 1전자(583)/2전자(1166) 두 천장, 황 분광 전에 SE 유래 황 분율을 계산하는 규율"
created: 2026-09-11
updated: 2026-10-06
type: concept
tags: [units, li2s, composite-cathode]
sources: [raw/papers/kim2023_reinforced-electrical-networking-high-loading-li2s-cathode.md, raw/transcripts/2026-09-11-li2s-wiki-kickoff-session.md, raw/papers/kimjt2023_mixed-discharge-products-li2s2-li2s-asslsb.md, raw/papers/park2026_low-pressure-operation-carbon-coated-current-collector-asslsb.md]
confidence: high
explored: false
verificationStatus: unverified
claimType: definition
evidenceScope: multi-source-mixed
---

# 용량 정규화 — mAh g⁻¹(S) vs mAh g⁻¹(Li2S) vs 복합체 기준

## 정의

Li2S 양극의 비용량은 세 가지 분모로 보고된다. 분모를 적지 않은 숫자는 **비교 불가**다.

| 기준 | 이론용량 (2 전자) | 근거 (산술) |
|---|---|---|
| 황 질량 `(S)` | **1672 mAh g⁻¹** | 2 F / M(S) = 2 × 26801 mAh mol⁻¹ / 32.06 g mol⁻¹ = 1671.7 |
| Li2S 질량 `(Li2S)` | **1166 mAh g⁻¹** | 2 F / M(Li2S) = 53602 / 45.942 = 1166.6 |
| 환산 인자 | (Li2S) = (S) × **0.6978** | M(S)/M(Li2S) = 32.06/45.942 = 0.69783 |
| 복합체 질량 `(composite)` | 활물질 분율 × (Li2S) | 우리 30 wt% 조성: (composite) = 0.30 × (Li2S) |

### ⚠ 2026-10-06 정정 — "1675" 는 이 표 자신의 산술과 어긋났다

이 표는 2026-09-11 부터 **1675 (S)** 를 적어 왔는데, **같은 칸에 적힌 산술이 1671.7 을 준다.**
1675 는 **M(S) = 32.00** 을 쓸 때 나오는 값이고, 우리 환산 인자 0.6978 은 **M(S) = 32.06** 기반이다.
그래서 **1675 × 0.6978 = 1168.6 ≠ 1166** — 0.2 % 의 자기모순이 표 안에 있었다.
**M(S) = 32.06 · M(Li2S) = 45.942 로 통일**해 **1672 / 1166 / ×0.69783** 으로 고쳤다.
`[해석]` 0.2 % 는 우리 실험 산포보다 작지만, **이 페이지는 다른 페이지가 베껴 쓰는 정본**이므로
자기정합이 아니면 안 된다. 문헌이 "1675" 를 쓰면 **그대로 인용하고 괄호에 1672 를 적는다.**

### ★★ 전자수가 둘이다 — 천장이 하나가 아니다 (2026-10-06, Kim JT 2023)

지금까지 이 페이지는 **2 전자 완전 전환(S ↔ Li2S)** 만 천장으로 썼다. `kimjt2023_…` digest 는
ASSLSB 의 방전 생성물이 **Li2S 단독이 아니라 Li2S + Li2S2 혼합**이라고 주장한다. 생성물이
**Li2S2(1 전자)** 에서 멈추면 천장이 절반이 된다:

| 전환 | e⁻ | mAh g⁻¹(S) | **mAh g⁻¹(Li2S)** |
|---|---|---|---|
| Li2S ↔ **Li2S2** | **1** | **835.9** | **583.3** |
| Li2S ↔ S | **2** | **1671.7** | **1166.6** |

★★ **우리 목표 500–600 mAh g⁻¹(Li2S) 가 1 전자 천장 583.3 을 정확히 걸친다** —
500 = 1e⁻ 천장의 **85.7 %**, 583 = **100.0 %**, 600 = **102.9 %** (2e⁻ 기준으로는 42.9–51.4 %).
→ **지금까지 "절반쯤 활성화" 로 읽어 온 수가 "1 전자 분량을 거의 다 쓴 상태" 로도 읽힌다.**
그 두 독법을 가르는 것이 [[reference-cell-500-600-mahg]] 의 **H6(전자수 제한)** 이다.

**그러므로 이 위키의 규율이 하나 늘어난다**: 이용률을 적을 때
**`2e⁻ 기준 X % (1e⁻ 기준 Y %)`** 로 병기한다.

⚠ **단 1 전자 천장은 하드 리밋이 아니다.** 바로 그 Kim JT 2023 의 셀이 `[인쇄]`
933 → 1496.9 mAh g⁻¹(S) 로 **836 을 112 → 179 % 초과한다.** 1496.9/1671.7 = **89.5 %** 는
**2 전자 전환의 거의 완전 이용률**로 훨씬 단순하게 설명된다 — 즉 **그 논문의 간판 셀은 제목과
반대로 Li2S 를 거의 완전히 만들고 되돌린다.** 천장을 두 개로 적는 것은 **가능성을 열어 두기
위한 것**이고, 1 전자 천장이 실제 한계라는 근거는 아직 없다.

### ★ 이론 초과 용량 쪽에서는 Li2S2 가설이 설명이 되지 못한다 — 문제를 두 배로 키운다

digest 20편 중 **7편이 이론 초과**를 보고하고, 이 위키는 그것을 **SE 리독스**로 귀속해 왔다.
천장을 1672 → 836 으로 낮추면 `[재현]` 초과율이 **두 배가 된다**: Cronk 129 → **258 %** ·
Lee 101–107 → **202–214 %** · Yu 124 → **248 %** · Zhang 114 → **228 %** · Wang 2026 111 → **222 %** ·
Kim 2025 Φc 137.6 → **275 %** · Park 2026 105.6 → **211 %**.
→ **SE 리독스 귀속이 유지되고 오히려 강화된다.** 외부 눈금은 `[재현]` Wang Daiwei 2025 의
4–6 % 와 Gao 2024 의 28–52 mAh g⁻¹(composite) 이다.

### ★★ 측정 규율 — 황 분광을 찍기 전에 "SE 유래 황" 을 먼저 계산한다

Kim JT 2023 의 가장 무거운 결함이 우리에게는 규율이 된다. 그 논문은 S K-edge XANES 의
2471.3 eV 어깨를 Li2S2 로 귀속했는데, `[재현]` **복합체 황의 42.1 %가 LGPS 에서 온다**
(M(LGPS) = 588.7, S 65.35 wt% × SE 40 wt% = 26.14 wt% vs 원소황 36 wt%) — **그 기여를
차감하지 않았다.** 그러면 그 어깨가 Li2S2 인지 **SE 환원분해물**인지 가를 수 없다.

★ **우리 셀은 그 비율이 더 나쁘다.** `[재현]` Li2S 30 : LPSCl 50 : AB 20 에서
LPSCl(M = 268.37, S 59.73 wt%) 유래 황 **29.9 wt%** vs Li2S 유래 황 **20.9 wt%** →
**총 황의 58.8 %가 SE 에서 온다.**
→ **우리가 S 2p XPS 나 S K-edge XANES 를 찍으면 신호의 과반이 활물질이 아니다.**
찍기 전에 이 분율을 계산해 적고, 가능하면 **`LPSCl + AB` 대조 시료를 같은 조건에서 함께 찍는다**
(0번 실험이 전기화학뿐 아니라 분광에서도 필요한 이유다).

면적용량: `mAh cm⁻²` = 비용량 × 로딩. 로딩이 **Li2S 질량**인지 **S 질량**인지도 적는다
(15 mg cm⁻²(Li2S) = 10.47 mg cm⁻²(S)).

## Kim 2023 수치를 두 단위로 (`[재현]`, 원문은 전부 `(S)` 기준)

| 조건 | (S) | (Li2S) | 면적 (mAh cm⁻²) | 출처 |
|---|---|---|---|---|
| 반쪽셀 첫 방전, 0.1 C, 15 mg cm⁻²(Li2S) | `[도표]` ≈ 1150 | ≈ 800 | 11.5 `[인쇄]` | Fig. 4A, Table S1 |
| 반쪽셀 사이클, 0.5 C | 899.6 `[인쇄]` | **628** | 9.3–9.4 | p.8, Table S1 |
| Full cell 사이클, 0.2 C, 10 mg cm⁻²(Li2S) | ≈ 760 | **530** | 5.3 `[인쇄]` | Fig. 4D, Table S1 |
| Full cell 800 사이클 후 | ≈ 330 | ≈ 230 | ≈ 2.3 `[도표]` | Fig. 4D |
| 파우치 반쪽셀, 0.05 C | ≈ 915 | ≈ 640 | 6.7 `[인쇄]` | Fig. 8B, Table S2 |
| Lean 7 µL mg⁻¹, 0.2 C | ≈ 930 | ≈ 650 | ~9.7 `[인쇄]` | Fig. S11 |

주의: 원문 p.8 의 "899.6 mAh g⁻¹ (11.5 mAh cm⁻²)" 는 괄호 안이 0.1 C 값이다 (digest G3).

## 우리 목표 "500–600 mAh g⁻¹" 은 어느 기준인가 (미결 Q1)

| 목표가 이 기준이면 | (S) 환산 | (Li2S) 환산 | (composite, 30 wt%) |
|---|---|---|---|
| (Li2S) 기준 500–600 | 716–860 | 500–600 | 150–180 |
| (S) 기준 500–600 | 500–600 | 349–419 | 105–126 |

`[해석]` "문헌에서 주로 보고되는 값" 이라면 ASSB Li2S 논문은 대체로 **Li2S 질량 기준**으로
적는 경우가 많다고 알려져 있으나, 이것은 **다음 ingest 로 확인할 사항**이다. 확인 전에는
위키의 목표를 "500–600 mAh g⁻¹ (기준 미확인)" 으로만 적는다.

## 이 위키의 규율 (SCHEMA 특칙)

1. 비용량에는 항상 `(S)` / `(Li2S)` / `(composite)` 중 하나를 붙인다.
2. 면적용량에는 로딩과 그 로딩의 질량 기준을 붙인다.
3. 논문 digest 의 `compare:` 블록은 `_mAh_gS` 와 `_mAh_gLi2S` 두 필드를 **둘 다** 둔다
   (원문이 하나만 주면 다른 하나는 `[재현]` 으로 환산해 채운다).

## 관련

- [[li2s-assb-reference-cell]] — 목표 단위 확인이 첫 미결
- [[li2s-assb-composite-cathode]] — 복합체 기준 환산의 분모(30 wt%)
- [[kim2023-seminar-prep]] — 발표에서 단위를 어떻게 말할지

File: wiki/concepts/dc-polarization-conductivity-separation.md
---
title: DC 분극으로 σ_e⁻ 와 σ_Li⁺ 를 분리한다
description: "복합양극 하나의 전자 전도도와 이온 전도도를 따로 재는 방법 — ion-blocking / electron-blocking 셀의 적층, 인가 전압과 시간, 보정, 그리고 이 위키 digest 5편이 같은 레시피를 어떻게 다르게 썼는가. 우리가 쓸 프로토콜을 여기서 확정한다"
created: 2026-10-01
updated: 2026-10-06
type: concept
tags: [assb, sulfide-electrolyte, composite-cathode, units]
sources: [raw/papers/kwok2023_interfacial-redox-mediator-high-performance-asslsb.md, raw/papers/wangd2025_overcoming-conversion-limitation-tpb-mixed-conductors.md, raw/papers/huang2026_high-entropy-sulfides-kinetic-accelerators-assb.md, raw/papers/yu2024_nanocrystallite-cus-n-doped-carbon-host-all-solid-state-li2s.md, raw/papers/jeong2026_reconciling-triple-phase-boundaries-tortuosity-assb.md, raw/papers/hong2026_high-valence-cation-lattice-expansion-activating-li2s.md, raw/papers/wangx2026_dual-conductivity-optimization-high-rate-ultralong-life-asslsb.md, raw/papers/hao2025_nanosized-li2s-amorphous-matrix-asslsb.md, raw/papers/feng2026_anode-free-asslsb-fe-stabilized-polysulfides.md]
confidence: medium
explored: false
verificationStatus: unverified
claimType: prescriptive
evidenceScope: multi-source-primary
---

# DC 분극으로 σ_e⁻ 와 σ_Li⁺ 를 분리한다

## 정의

복합양극은 **혼합전도체**다 — 같은 펠릿이 전자와 Li⁺ 를 동시에 나른다. 그래서 EIS 로 잰
"전도도" 하나는 둘의 합이고, **어느 쪽이 병목인지 말해주지 않는다.** DC 분극은 셀의 양 끝을
바꿔 **한쪽 캐리어만 정상상태 전류를 흘릴 수 있게 만든 뒤** 그 전류를 재는 방법이다.

| 셀 | 적층 | 정상상태에서 흐르는 것 | 얻는 값 |
|---|---|---|---|
| **ion-blocking** | 차단금속 ¦ **시료** ¦ 차단금속 | Li⁺ 공급원이 없으므로 **전자만** | **σ_e⁻** |
| **electron-blocking** | 집전체 ¦ In/Li ¦ **SE** ¦ **시료** ¦ **SE** ¦ In/Li ¦ 집전체 | 전자는 SE 에 막히고 **Li⁺ 만** | **σ_Li⁺** |

σ = (d / A) · (1 / R), R 은 **다점 V–I 직선의 기울기**다.

**셀을 조립하지 않고 펠릿만으로 잴 수 있다** — 그래서 이 위키의 실험 순서에서
[[reference-cell-500-600-mahg]] 의 가장 값싼 측정 중 하나다.

## 왜 중요한가

이 위키의 논지 [[interface-quality-not-bulk-conductivity]] 는 2026-10-06 에 **σ_e 를 두 양으로
쪼갰다** — 복합체 퍼콜레이션 전도도(10⁻²–10⁻¹ S cm⁻¹, 고원 위에서는 방향조차 무관)와 **SE 상
자신의 전자 전도도**(10⁻⁸–10⁻³, 10⁻⁴ 부근이 최적이고 10⁻³ 이상은 유해)다.
**그 구분을 측정으로 떠받치는 것이 이 방법뿐이다.** 그리고 우리 30:50:20 펠릿이 **전자 고원
위인지 아래인지**가 이 위키 최대의 미검증 전제다 (그 논지의 반론 3).

## ★ 원전의 레시피 (Kwok 2023, *EES* 16, 610) `[인쇄]`

이 위키가 쓰는 DC 분극은 전부 이 논문에서 나왔다 — Huang 2026 이 셀 구성의 출처로 **이 논문을
인용**하고, 면적 **A = 0.785 cm²** 가 그대로 전해졌다.

| 항목 | 원전의 값 |
|---|---|
| **전자용 셀** | ion-blocking `(차단전극) ¦ 시료 ¦ (차단전극)` — ⚠ **차단전극 재질을 끝내 적지 않았다** (Fig. 4A 는 무명 회색 띠 두 장) |
| **이온용 셀** | electron-blocking **`Cu ¦ In/Li ¦ SSE ¦ 시료 ¦ SSE ¦ In/Li ¦ Cu`** — 7층 전부 라벨 |
| 시료 | 복합체 펠릿. **별도로 활물질 단독(SE 0 wt%)도 쟀다** |
| 두께 d | **500 µm**(LVS) / **600 µm**(대조군) — ⚠ 서로 다르다 |
| 면적 A | **0.785 cm²** = `[재현]` 직경 10.0 mm |
| **인가 전압** | **전자 ±20 mV 6점 · 이온 ±40 mV 6점** — **단일 전압이 아니라 다점 V–I 스캔** |
| 유지 시간 | **각 전압 1 h**, 전류가 평탄해질 때까지 |
| 보정 | **SE 벌크 저항 + 음극/SE 계면 저항을 차감** 한 뒤 시료 저항만 남긴다 |
| 성형압 | **미기재** |
| 오차 | **없음** (반복·s.d.·셀 개수 전무) |

`[재현]` 네 값을 σ = d/(A·R) 로 직접 검산하면 Table 1 의 인쇄값이 그대로 나온다
(0.12 Ω·500 µm → 5.31×10⁻¹ vs 인쇄 5.1×10⁻¹ 등). **레시피가 완결됐다는 증거다.**

## ★★ 같은 레시피를 아홉 편이 다르게 썼다 — 그래서 절대값을 비교할 수 없다

| 논문 | 전자용 셀 시료 정체 | 이온용 셀 시료 정체 | 인가 전압 | 성형압 |
|---|---|---|---|---|
| **Kwok 2023** (원전) | ⚠ 차단전극 재질 미표기 | **완전 명시** | **±20 / ±40 mV** 다점 | 미기재 |
| **Wang (Daiwei) 2025** | **`Cu ¦ 시료 ¦ Cu`** 명시 | **`Li ¦ LPSCl ¦ 시료 ¦ LPSCl ¦ Li`** 명시 | — | 명시 |
| **Jeong 2026** | 명시 (복합체 50 mg 펠릿) | 명시 (양면 LPSBI) | **±50 mV** | ⚠ **이온 700 / 전자 200 MPa — 서로 다르다** |
| **Yu 2024** | **미기재** | **미기재** | `[도표]` ±100/±50/±25 mV | 미기재 |
| **Huang 2026** | **미기재** (셀 구성 출처로 Kwok 인용) | **미기재** | ⚠ **본문에 없음** — `[재현]` 역산 **전자 ≈1 V** | 미기재 |
| **Hong 2026** | 시료 분말 **단독 펠릿** — 명시 | Li–In ¦ LPSC ¦ 시료 ¦ LPSC ¦ Li–In — 명시 | ⚠ **미기재** (dwell 120 min/step 은 적었다) | **625 MPa** |
| **Feng 2026** | 분말 자신(활물질 칸) — 세부 **SI 미확보** | 〃 | ⚠ **SI 미확보** | **SI 미확보** |
| **Hao 2025** | `[해석]` 분말 **단독 펠릿**(본문은 "cathode" 라 쓰지만 AB 10 wt% 전극이 2.5×10⁻¹¹ 일 수 없다) | `Li/In ¦ LPSCl ¦ 시료 ¦ LPSCl ¦ Li/In` | ⚠ **미기재** — "Based on Ohm's law" 뿐, Methods 전량 SI 미확보 | **미기재** |
| **Wang (XinXu) 2026** | ⚠ **Fig. S6 로 밀렸다 — 셀 구성조차 모른다** | `Steel ¦ Li ¦ SE ¦ 시료 ¦ SE ¦ Li ¦ Steel` — 그림으로 명시 | ⚠ **미기재.** 유지 **3600 s = 1 h** 는 원전과 일치, 단일 I–t 곡선(다점 아님) | **미기재** |

`[해석]` 넷이 읽힌다.

1. **원전은 반쪽만 명시했다.** electron-blocking 적층은 그림으로 완전히 적었지만 ion-blocking
   차단전극은 무명이다. → **Yu·Huang 의 공백 중 전자 쪽은 원전에서 물려받은 것이고, 이온 쪽
   공백은 두 후속이 스스로 지운 것이다.**
2. **그래서 이 위키의 "200배↓ / 14배↑ 를 비교할 수 없다" 는 반론은 Yu·Huang 에만 남는다.**
   Kwok·Wang Daiwei·Jeong 세 편은 시료 정체가 적혀 있어 **서로 비교 가능하다.**
3. ★★ **가장 위험한 한 줄 — 인가 전압이 계보를 타고 20 mV → 1 V 로 50배 커졌다.**
   1 V 는 황화물 SE 의 안정창을 넘긴다. 그러면 **분해 전류를 전자 전류로 읽는다** — 즉
   σ_e⁻ 가 실제보다 크게 나온다. **레시피를 이식할 때 이 한 줄이 가장 위험하다.**
4. **성형압이 두 셀에서 다르면 두 수치를 나눌 수 없다** (Jeong 700 vs 200 MPa). 압력이 바뀌면
   접촉과 기공률이 바뀌고, 그것이 두 캐리어에 같은 비율로 작용한다는 보장이 없다.
5. ★★ **인가 전압을 적은 논문이 아홉 편 중 넷뿐이다** (Kwok ±20/±40 · Jeong ±50 · Yu ±100/±50/±25 ·
   Huang 은 역산 ≈1 V). **Hong 2026 · Wang XinXu 2026 · Hao 2025 · Feng 2026 은 아예 없고**, Wang XinXu 는 **σ_e 측정
   셀 구성조차 SI 로 밀렸다** — 제목의 절반(dual-**conductivity**)을 뒷받침하는 측정이 본문에서
   가장 안 보이는 자리에 있다.
   → **규율**: 인가 전압을 모르는 σ 값은 **다른 논문의 σ 와 나란히 두지 않는다.** digest 에 그
   값을 쓸 때는 **"인가 전압 미상" 주석을 붙인다.**
5-a. ★★ **입자 칸만 재고 복합체 칸을 안 잰 논문이 둘이다** — **Hong 2026**(입자 > ×8500 vs
   복합체 ×1.36 — 두 칸을 다 쟀다) 과 달리 **Hao 2025 는 입자 칸만 쟀다**(σ_e ×88,000).
   `[해석]` Hong 의 결과대로라면 **그 ×88,000 도 복합체에서는 거의 사라졌을 것**이다.
   → **규율: 입자 칸 수치를 성능 설명에 쓰려면 복합체 칸을 같이 재야 한다.** 우리 스윕은
   **같은 재료에 대해 두 칸을 모두** 잰다 (분말 단독 펠릿 + 복합양극 펠릿).

6. `[해석]` **유지 시간 1 h 는 거의 모두 지킨다** — 일곱 편 중 어긋난 곳이 없다. 그러나
   **"정상상태" 의 판정 기준(전류 변화율 임계값)을 적은 논문은 0편**이고, Wang XinXu 처럼
   **단일 I–t 곡선 하나**로 끝내면 V–I 직선성을 확인할 길이 없다. **우리는 다점으로 간다.**

## ★ 우리가 쓸 프로토콜 (이 페이지가 확정한다)

원전을 쓰되 **원전의 한계 네 개를 고친다.**

| | 우리 값 | 왜 |
|---|---|---|
| 전자용 셀 | **`Cu ¦ 시료 ¦ Cu`** — 재질을 적는다 | 원전이 안 적은 자리다. Wang Daiwei 2025 를 따른다 |
| 이온용 셀 | **`Cu ¦ Li–In ¦ LPSCl ¦ 시료 ¦ LPSCl ¦ Li–In ¦ Cu`** | 원전 적층. 우리 음극이 Li–In 이라 그대로 맞다 |
| **인가 전압** | **전자 ±20 mV · 이온 ±40 mV, 각 6점 다점 스캔** | **1 V 를 쓰지 않는다** (위 해석 3) |
| 유지 시간 | 각 전압 **1 h**, 전류 평탄 확인 후 기록 | 원전 |
| **성형압·두께** | **두 셀을 같은 압력·같은 두께로** 만들고 그 값을 적는다 | 원전·Jeong 이 안 지킨 자리 |
| 보정 | SE 벌크 + 음극/SE 계면 저항 차감 | 원전 |
| **반복** | **최소 n=3**, s.d. 를 적는다 | 다섯 편 **전부 오차막대가 없다** |
| 스윕 | **AB 10 / 20 / 30 wt%** × **밀링 이력**(one-step / two-step) | 반론 3(고원 위냐 아래냐)과 H2b 를 한 번에 가른다 |
| **수명까지 본다** | 같은 조성으로 셀을 돌려 유지율도 본다 | σ_e 에 **상한이 관측됐다** — 첫 충전만 보면 최적점을 넘긴 것을 못 본다 |

⚠ **원전의 한계 하나는 우리도 못 고친다**: 측정 시료가 **500–600 µm** 인데 운전 양극은 수십 µm
급이다. **25배 두께의 펠릿에서 잰 전도도가 얇은 전극에서도 같다는 보장이 없다.**
그래서 이 측정은 **절대값이 아니라 조성 간 비(ratio)로만** 쓴다.

## 이 위키에서의 적용

- [[reference-cell-500-600-mahg]] — H2a(전자 퍼콜레이션)·H2b(밀링 겪은 SE 가 아직 superionic
  인가)를 가르는 측정이다. 실험 순서에서 **0번 대조셀 · 압력-EIS 스윕 다음**이다.
- [[interface-quality-not-bulk-conductivity]] — 논증 ①(σ_e 방향 무관)과 논증 ⑥(SE 상의 σ_e 는
  무관하지 않다)을 가르는 유일한 측정이다.
- [[composite-cathode-mixing-routes]] — 밀링 이력을 스윕 변수로 넣는 근거.

**참고로 활물질 단독(SE 0 wt%)도 잰다.** Kwok 의 core–shell 분말은 SE 를 섞지 않아도
`[인쇄]` σ_Li⁺ = **1.3×10⁻⁵ S cm⁻¹** 였다 (Li2S 자체는 10⁻⁹ 급). **활물질 표면에 Li⁺ 경로를
깔면 SE 부피분율을 늘리지 않고도 이온망이 생긴다**는 가장 직접적인 숫자다.

## 한계·불확실성

- **다섯 편 전부 단일 셀이고 오차막대가 없다.** 이 방법의 재현성이 문헌에서 확인된 적이 없다.
- **R_e⁻ 가 접촉저항과 같은 급일 수 있다.** Kwok 의 LVS 양극은 R_e⁻ = **0.12 Ω** 인데 이것은
  2단자 접촉저항과 구별되지 않는다 → **46배 라는 비가 과소평가일 수 있다.**
- **"정상상태" 판정이 전부 눈대중이다.** 어느 논문도 판정 기준(전류 변화율 임계값)을 적지 않았다.
- 우리가 이 프로토콜을 **아직 한 번도 돌리지 않았다** — 이 페이지는 처방이고 측정 기록이 아니다.

## 관련
- [[reference-cell-experiment-plan]] — 이 프로토콜이 전체 순서에서 어디에 놓이는가 (2단계)
- [[reference-cell-500-600-mahg]]
- [[interface-quality-not-bulk-conductivity]]
- [[composite-cathode-mixing-routes]]
- [[li2s-assb-composite-cathode]]
