Repository: yonghoon7153-source/Yonghoon-DEM-DFT

# LLM Wiki — Yonghoon-DEM-DFT mothership

Karpathy LLM Wiki 패턴 킷(`llm-wiki-kit_260730`, 커맨드스페이스 구요한 배포)을
이 모노레포 root 로 이식·적응한 위키. **규칙 원본은 `SCHEMA.md`** — 콘텐츠를
만들거나 고치기 전에 반드시 읽는다.

## 구성

| 경로 | 역할 |
|---|---|
| `SCHEMA.md` | 규칙 원본 (frontmatter, 품질 3축, update policy, 이 모노레포 특칙) |
| `CLAUDE.md` / `AGENTS.md` | 에이전트 스키마 (Parity Contract 미러) |
| `raw/` | 불변 원본 (전사·논문·저장소 감사·세션 기록) — sha256 봉인 |
| `concepts|entities|comparisons|queries|guides|questions|syntheses/` | 컴파일된 위키 |
| `inbox/` | ingest 대기 큐 (`/wiki-inbox` 가 처리) |
| `index.md` / `log.md` | 카탈로그 / append-only 로그 |
| `tools/` | `lint.py` `status.py` `new-page.py` + `hooks/` (Python stdlib, 의존성 0) |

File: wiki/concepts/assb-li-in-reference-potential-window.md (part 2 of 3)
---
- **③ ★★★ 표류 값이 처음 인쇄된다.** `[인쇄]` "There was a small potential shift of ca. **10 mV** (negative direction) seen in **both** the graphite and Li−In electrodes, which **could be caused by the change of the R-LTO reference electrode potential**, but the influence was limited"(333 K 가속 뒤, 298 K 0.05 C). `[도표]` Fig. 4d 흑연 dQ/dV 봉우리 **리튬화 · 탈리튬화 둘 다** −13 … −21 mV, Fig. 4a Li-In 중점 **0.609 → 0.593 V(−16 mV)**. `[재현]` 저항 증가는 두 방향을 반대로 민다 ⇒ **공통 모드 ≈−14 mV**. SI Fig. S8c(333 K 사이클 중)도 봉우리가 양방향 같이 왼쪽으로 진행 — **표류가 가속 사이클 동안 쌓였다**(정성).
  ⇒ 21호 ④(두 고정 전극 → 기준극 표류가 공통 모드로 보인다, < 3 mV / 28 일)의 논리를 **R-LTO 가지에서 값과 함께 처음 적용**한 표본이고, 값은 **열 스트레스 뒤**다. 40 · 18 · 19호의 "드리프트 0" 이 여기서 처음 깨진다.
- **④ 같은 지면 안의 긴장.** 안정성은 `[인쇄]` SI Fig. S2(d–f) 합 일치(흑연 + Li-In ≈ 셀)가 "**proves** the stability of the R-LTO reference electrode" — 합 일치는 기준극의 **DC 전위**를 보지 않는다(18호 K–K · 19호 진폭 비의존성과 같은 범주 오류, 이 연구실 세 번째). 그리고 3.5 절이 같은 셀에서 ≈10 mV 를 R-LTO 탓일 수 있다고 적는다.
- **⑤ 부호 오기, 계보 세 번째.** 2전극 입도 셀 컷오프 `[인쇄]` "0.60 and −0.40 V vs the Li−In counter electrode (0 and 1.00 V vs Li/Li⁺)" ↔ SI Fig. S4 축은 흑연 − Li-In(바닥 ≈−0.58) ⇒ −0.60 · +0.40 이어야 한다(40호 D1 "−0.60" · 41호 D2 컷오프 부호에 이어).
- **⑥ 평탄 조건 대조**: (1) Li-In 치수가 18호와 같다 — `[재현]` x_Li ≈37.7 at%, 흑연 0.6 mg 이론 0.22 mAh ↔ Li ≈4.0 mAh(재고 ≈18 배) ✓ · (4) 상대극 분극: `[도표]` Li-In 히스테리시스 ≈5 → ≈17 mV(가속 뒤), SI Fig. S2(f) Li-In 호 ×≈4 — **상대극도 열화했다**(원문 무언급) · 누설 · `drift` 낱말 0 — **누설 직접 측정 0/43**.
- ⇒ 계보: … → 상호 증언(40호) → 기준극 교체 대조(41호) → 다른 전해질의 원전(42호) → **공통 모드 표류 판독(43호)**. `[해석]` R-LTO 가지는 **값(1.55)을 한 번도 재지 않은 채 표류(≈10 mV)를 먼저 얻었다** — 증인 둘이 같이 움직이면 표류는 보이지만, 증인 값 자체(0.60 ↔ 0.62)가 ≈20 mV 흔들려 절대값은 여전히 못 정한다.

### ★★ `assb` 44호 (Jin et al. 2015) — **스무 번째 형태: GITT `ΔE_s` 분자 안의 상대극 평탄 가정** (20호 셀의 원전, 같은 연구실 4 년 전)

`raw/papers/jin2015_lithium-silicide-anode-electrode-design-assb.md`
(*Electrochim. Acta* **185** (2015) 242, 창원대 Lim — 20호의 ref [12]; Li₄.₄Si \| 70Li₂S·30P₂S₅ \| **In 박 상대극**(반쪽 Case 1 · 2), 30 MPa 제조, GITT).

- **① 상대극 전위를 한 번도 말하지 않는다.** `0.62` · `plateau` · `flat` · `assum*` **0 회**, `indium` 4 회는 전부 "indium (foil)" 이름뿐. 질량 · 두께 · 조립 리튬화 상태도 없다 — 조립 시 **비리튬화 In**(20호가 4 년 뒤 `[재현]` 부유 전위 ≈1.8–1.9 V 를 남긴 상태).
- **② 가정이 들어간 자리 = 식의 입력.** GITT 계단당 평형 전압 변화 `ΔE_s` 를 **전부 Li-Si 의 것**으로 Weppner–Huggins 식에 넣는다 ⇒ 상대극 평탄이 가정된다. `D ∝ ΔE_s²` 라 `[재현]` 상대극이 계단당 1 mV 만 움직여도 셋째 계단 `D` 가 ×0.72–1.35. 18호 "문장 속 가정" → 20호 "그림 축 속 가정" → **44호 "식 입력 속 가정"**.
- **③ `[도표]` 같은 화학 두 셀의 이완 전압이 ≈95 mV 다르다.** Fig. 6(원본 래스터 화소 판독, `ΔE_s` 인쇄값과 1 mV 안 검증): 첫 휴지 끝 (In − Li-Si) Case 1 **0.434 V** ↔ Case 2 **0.529 V** — Li-Si 조성이 같고 상대극이 평탄하면 같아야 한다. 원문 언급 0.
- **④ Li-Si 는 평탄 상대극이 아니다.** `[도표]` 이완 봉투 Case 2 ≈0.53 → ≈0.33 V(Li₄.₄Si 이론의 ≈5.7 % 참여 동안) · Case 1 ≈0.43 → ≈0.35 V(≈2.1 %). ⚠ "참여 분율이 작다 ↔ 곡선이 가파르다" 의 곱이라(20호 §5-4 (a)/(b)) 기울기 값 자체는 못 정한다 — 그러나 **α · β 이식 전제의 "평탄 음극" 후보에서 Li-Si 는 빠진다**. 20호 완전지에서 Li-Si 가 상대극일 때 그 전위 궤적을 따로 재야 하는 이유다.
- ⇒ 계보: … → 다른 전해질의 원전(42호) → 공통 모드 표류 판독(43호) → **GITT `ΔE_s` 안의 가정(44호, 시점으로는 41호보다 이르다 — 2015)**. 칸은 안 움직인다(논문의 명제 · 측정이 아니라 우리 판독).

### ★★★★ `assb` 45호 (Hertle et al. 2023) — **스물한 번째 형태: 셀 안 도금 Li — 영점을 상 정체로 정하고, 기준극을 소모품으로 인쇄했다** ("0 V 리튬화 금선" 관례의 원전)

`raw/papers/hertle2023_micro-reference-electrode-lithiated-gold-wire-assb.md`
(*J. Electrochem. Soc.* **170** (2023) 040519, JLU Giessen Janek + BASF, CC BY-NC-ND — 16호 ref [24] · 21호가 "0 V 관례의 출처" 로 지목; NCM851005 \| Li₆PS₅Cl \| Au 도금 W ∅10 µm μ-RE \| Li₆PS₅Cl \| In/InLi 또는 LTO, 63.7 MPa 운전).

- **① 0 V 는 인용이 아니라 상 정체다.** `[인쇄]` "After complete lithiation of gold to AuLi₃, lithium metal is plated on the μ-RE leading to another plateau of 0 V vs Li⁺/Li". 리튬화는 **In/InLi 상대**(`[인쇄]` "making use of the excess lithium and the stable potential") 1 µA × 8 h = 8 µAh(와이어 옆면 3.14 × 10⁻³ cm² → 2.55 mAh cm⁻²).
- **② 측정된 수는 차 하나 — 그러나 셀 안, 측정 축으로.** Fig. 7 `U_R-A` **−618 mV vs In/InLi** ⇒ In/InLi = **0.618 V vs 도금 Li**(ASSB 셀 안, 계보 첫 인쇄 수; 42호 액체 0.622 · 41호 SI 판독 ≈0.621). ⚠ 문장은 가정형 — `[인쇄]` "The In/InLi anode was assembled with the appropriate lithium/indium ratio and **therefore** exhibited a stable potential of 618 mV"(인용 · ± 없음).
- **③ `[도표]` 사다리 교차 검사 (우리 판독, 3.33 mV/px).** AuLi/AuLi₃ **개방회로** −0.485 V ↔ 도금 평탄 −0.618 ± 0.001 V ⇒ **0.133 V ↔ 문헌 E(AuLi/AuLi₃) 134 mV**(`[인쇄]` refs 20 · 33–35). **In/InLi 값에 기대지 않고** 마지막 평탄이 Li 임을 지지한다 — P6 "과잉결정 대조" 의 기준극 자신 판(자기 상 사다리 두 칸). Au/AuLi 는 전류 중 −0.365 … −0.375 V(→ +0.24–0.25, 문헌 0.215).
- **④ 안정성은 기간뿐.** `[인쇄]` "stable potential of 0 V vs Li⁺/Li **for at least 8 days**" · "typically stable for about 8 days" — 그림 0 · mV 기준 0 · `drift` 0. 지면의 유일한 개방회로 추적은 **AuLi/AuLi₃ 칸 ≈5 h**(`[도표]` −0.485 → ≈−0.48). 점검은 `[인쇄]` "controlled between the various experiments by measuring the voltage U_RE-A" — **실험 사이 개방회로 대조**(P10 의 절차), 결과 수치 없음 · 유지는 "refreshed"(재리튬화).
- **⑤ ★★★★ 기준 이동은 계단이다.** `[인쇄]` 얇은 Li 는 "reacts completely with the SE which then results in a **different potential**" · Au–Li 평탄은 "reductive degradation of the solid electrolyte … quick depletion of lithium". ⇒ `[해석]` 도금 Li 가 떨어지면 기준은 **+0.133 V(AuLi/AuLi₃) → ≈+0.215–0.25 V(Au/AuLi)** 칸으로 옮겨 간다 — 연속 표류가 아니라 **양자화된 오프셋**이라 완전지 분해에서 "왜 중요한가 1" 의 흉내(`LAM_PE`/`LLI`)를 **일정한 크기로** 만든다. 누설 직접 측정 **0/45**. `[재현]` 수명 = 소진이면 평균 소비 ≈39 nA(12.5 µA cm⁻², 21호 GWRE 간접 상한 < 4.3 nA 의 ≈9 배) ⇒ (5′) ≥ 10 은 **≤ ≈19 h** — 원전의 "refresh" 가 이 조건의 실무판이다.
- **⑥ ★★★★ 16호와의 대질 — 21호 ⑤ 의 가설을 좁힌다.** 16호 μ-RE(Au 도금 W **∅25 µm**, **NMC 상대** 5 µA × 30 min = 2.5 µAh → 0.27 mAh cm⁻² = 원전의 **1/9.6**)는 원전 조건 밖이다. `[재현]` 같은 Au 분율이면 AuLi₃ 를 채우는 전하 1.4–3.2 µAh ≈ 16호 전하 — 도금 여분 ≤1.1 µAh(Li ≤0.55 µm), 원전 소비율로 **≤ ≈9 h**. 16호 Fig. S1 에 평탄이 없던 것(560 mV 표류)과 양립. `[해석]` 기준극이 AuLi/AuLi₃ 칸에 있으면 In–Li 는 0.618 − 0.133 = **0.485 V** 로 읽힌다 ↔ 16호 한 셀 **0.47 V**. 다른 셀 0.58 V(기준극 +0.04 V)는 칸이 아니다 ⇒ **0.11 V ≈ 한 칸 − 23 mV**. 21호 후보(순수 Au 선 이완 0 → 0.31 V)는 **와이어 종류가 16호와 다르고**(순수 Au ↔ Au 도금 W), 21호 0.31 V 는 이 편 사다리의 어느 칸도 아니다 — 두 관례의 연결은 공통 조상 Solchenbach 2016(원전 ref 20 · 큐 48)에서 확인한다. ⚠ 21호 digest 의 `[추론]` "Schlenker 2020 → Hertle 2023" 계보는 원전 인용 목록에서 지지되지 않는다(Schlenker 인용 0, Giessen ≠ Marburg).
- **⑦ 합 일치의 자리.** `[인쇄]` 반쪽 합 ↔ 2E 잔차 "below 1% … real part … below 10% … imaginary" 로 "validating the results of the reference electrode concept and construction". `[해석]` 같은 셀이면 항등식 — **DC 전위 · 위치 artifact(재분배) 둘 다 합에서 안 보인다**(20 · 40 · 43호 계열). >10 kHz 편차 원인은 원문 0, 위치 artifact 는 합에서 상쇄되므로 후보에서 빠진다. `[재현]` 검증 셀(Fig. 10, 고주파 ≈49 Ω cm²) ≠ 분석 셀(Fig. 5 · 11 · S7, ≈97 Ω cm²).
- **⑧ 부수: LTO 평탄 vs 도금 Li** `[도표]` Fig. 13 0.1 C 충 · 방 모두 1.55 V 안내선 위(±≈10 mV) — R-LTO 가지 1.55 V 의 **ASSB 안 Li 금속 대비 첫 그림**, 그러나 **1.55 ↔ 1.57 을 못 가른다**(선 두께 수준).
- ⇒ 계보: … → 공통 모드 표류 판독(43호) → GITT `ΔE_s` 안의 가정(44호) → **셀 안 도금 Li · 소모품 기준극(45호)**. 칸 +0.5(Q5): 근거가 논문의 측정(Fig. 7 측정 축) + 명제(수명 · 실패 기구 · 유지 절차)다. 반 칸인 이유 — 표류 수 0 · 누설 0 · n 미기재 · 618 의 문장 지위 · 8 µAh 처방 곡선이 Fig. 7 어느 패널인지 불명.

### ★★★ `assb` 46호 (Schlenker et al. 2020) — **스물두 번째 형태: 영점이 들어가지 않는 자리 — 같은 금속 대칭셀의 AC 분할 전용** (그리고 "리튬화 금선" 계보의 최종 판정)

`raw/papers/schlenker2020_li6ps5cl-li-metal-lifetime-three-electrode.md`
(*ACS Appl. Mater. Interfaces* **12** (2020) 20012, KIT IAM + Bosch + **Marburg(Roling · Miß)**, 2019-12 투고 — 21호 ref 17; Li\|Li₆PS₅Cl\|Li 대칭셀, Au 도금 W 선을 SE 분말에 묻어 540 MPa 공동 압착, 운전 0.1 kN("about 6 MPa")).

- **① 기준극은 있다 — 영점은 없다.** `[인쇄]` "Initially, the reference wire is plated with lithium from both electrolytes [sic] to reach a constant potential of the reference". 리튬화 전하 · 전류 · 선 지름 · Au 두께 · 도달 전위 **전부 미인쇄**, 기준극 대비 전위 축 그림 0, `leak` · `drift` · `calibrat` 0 — **누설 0/46**. 기준극은 **EIS 분할(WE–RE)에만** 쓰였다.
- **② 왜 영점이 필요 없었나** (`[해석]`). WE · CE · RE 가 모두 Li 금속(도금 Li) 이고 측정량이 AC 임피던스라 기준극의 DC 값이 결과에 안 들어간다. 19호(4전극 — 두 기준극 차로 영점 **소거**)와 결과는 닮았고 기구가 다르다: 19호는 설계로 상쇄, 이 편은 측정량이 애초에 DC 를 안 본다. 대가는 같다 — **기준극 자신에 대한 정보가 0**. 이 자리에서는 P11 이 공짜였다: RE–WE · RE–CE 개방회로 ≈0 V 두 숫자.
- **③ 남은 흔적.** 도금 쪽 반쪽(Fig. 4c)에만 유도성 — `[인쇄]` "makes a separation of these resistances impossible". 기하가 대칭(선이 가운데)인데 한 반쪽에만 있다 → `[해석]` 45호 줄 "반쪽에만 있는 특징은 기준극 채널 artifact 부터" 의 후보, 원문 원인 무언급.
- **④ ★★★★ 계보 최종 판정 — 21호 `[추론]` "Schlenker → Hertle → 16호" 는 두 줄의 합류다.** (a) 인용: Hertle 참고문헌에 이 편 0(45호) ❌ · (b) 영점: 이 편 0 V 문장 · 값 0 ❌ — **0 V 의 원전은 Hertle(Giessen) 하나** · (c) 하드웨어: Au 도금 W 선 · 매립 · 제자리 Li 도금 — 이 편 · Hertle(∅10 µm) · 16호(∅25 µm) ✅, 이 편이 계보상 가장 이른 ASSB 사용 · (d) 저자: 이 편 Roling · Miß = 16호 Miß · Roling ✅(16호가 이 편을 인용했는지는 우리 16호 digest 에 기록 없음). ⇒ **하드웨어 · 저자 줄(Marburg) 과 영점 줄(Giessen) 이 16호에서 처음 만난다.** `[해석]` 16호는 영점이 필요 없던 자리(같은 금속 · AC)의 선을 영점이 필요한 자리(NMC 상대 리튬화 · DC 전위 축)로 옮기며 영점을 다른 연구실에서 빌렸다 — 45호 ⑥("16호 이식 = 조건 밖")의 **출처 쪽 절반**이다.
- ⇒ 계보: … → GITT `ΔE_s` 안의 가정(44호) → 셀 안 도금 Li · 소모품 기준극(45호) → **영점이 들어가지 않는 자리(46호)**. 칸 이동 없음(반 칸 검토 후 접음) — 기준 전위에 관한 측정 · 명제가 0 이고 계보 판정은 우리 대조다.

### ★★★ `assb` 47호 (Solchenbach et al. 2016) — **스물세 번째 형태: 원전 측정 — 영점을 Li 대비 개방회로로 수백 시간 추적하고, 그 영점을 쓸 조건을 같이 인쇄했다** (⚠ **액체셀** · 0.31 V 관례의 조상)

`raw/papers/solchenbach2016_gold-wire-micro-reference-electrode-liquid-t-cell.md`
(*J. Electrochem. Soc.* **163** (2016) A2265, TUM Gasteiger, CC BY — 21호 ref 11 · 45호 ref [20]; Swagelok T-셀 · LP57 · Au ∅50 µm + 폴리이미드 7 µm, **절단면만 노출**, 150 nA × 1 h = 150 nAh).

- **① 0.311 V 는 측정이다 — Li 금속 대비, 액체 Li\|Li 셀에서.** `[인쇄]` "shoots up to 0.318 V and then quickly relaxes to ∼0.311 V vs. Li/Li⁺, which corresponds to the OCV potential of a LixAu alloy with 0 < x < ∼1.2" — **Au-풍부 첫 단(2상)** 의 개방회로. 리튬화 중 ≈0.2 V(도금 칸에 닿지 않음). `[재현]` 단면 7.6 mA cm⁻² · 7.6 mAh cm⁻²; 평균 x ≤ 1.2 에는 끝에서 ≥ ≈24 µm 축 확산이 필요 — 저자의 "축 확산은 충분히 느리다" 와 크기 긴장(측정 0).
- **② 안정성에 수와 그림이 있다 — 계보 첫 Li 대비 장기 추적(단, 액체 · 셀 1 개).** `[인쇄]` "> 500 h, varying by less than 2 mV after the initial 20 h" · `[도표]` 2 h 317.7 → 21 h 314.3 → 200–300 h 311.3 → 545 h 311.8 mV — **20 h 뒤 ≈3 mV**, < 2 mV 는 ≈50 h 뒤부터.
- **③ ★★★ 영점의 사용 조건 넷이 인쇄된다.** (a) **초기 창 제외** — `[인쇄]` "might not be suitable for highly accurate potential measurements during initial cycles" (b) **리튬화 온도 = 운전 온도** — 25 °C 리튬화 → 40 °C 는 `[도표]` ≈60 h 에 +35 mV 이탈, 40 °C 리튬화는 안정하되 **−1–2 mV** (c) **절단면만 노출**(안정성의 일부를 여기에 돌림, "we further believe") (d) **재리튬화로 복원**(`[인쇄]` "restored a stable GWRE potential of 0.311 V") · 고전압(>4.7 V) 양극에서 수명 제한(ref 33, in prep.).
- **④ 누설 0/47** — 자기 탈리튬은 기구 서술. `[재현]` 25 °C 150 nAh ≈550 h → **< ≈0.27 nA**(단면당 < ≈14 µA cm⁻²; 21호 < 4.3 nA · 45호 ≈39 nA 와 면적당 같은 자릿수) · (5′) ≥ 10 을 550 h 에 보증하려면 < ≈0.03 nA — 지면에 없다 · 40 °C 이탈을 전량 소진으로 읽으면 ≈2.5 nA.
- **⑤ 사이클 중 확인 = LFP 2상 평탄 내부 표준** — `[인쇄]` 3.11 V vs GWRE 가 200 사이클 동안 일정 → 3.42 V vs Li ↔ 문헌 LFP. `[도표]` 분해능 ≈±20 mV(네 사이클 한 띠). **P10 의 액체 원형**(수 미인쇄) + Fig. 6 이 GWRE 축과 Li 축(+0.311 V)을 **병기** — P11 "측정 축 병기" 의 이른 표본.
- **⑥ ★★★ 0.31 V ↔ 0 V: 같은 선의 다른 칸.** 0.31 V = 사다리 **맨 위 칸**(약간 리튬화된 Au), 0 V = **맨 아래 칸**(AuLi₃ 넘어 도금 Li, 45호). 이 편은 도금 칸 · 0 V 를 논하지 않는다(`plat*` 7 회 전부 선행 연구). ⇒ 45호 ⑥ 의 "21호 0.31 V 는 사다리 어느 칸도 아니다" 는 **원전 사다리로 풀린다**(21호 `[재현]` x̄ ≈1.16 은 원전 창 0 < x < ∼1.2 안). ⚠ 두 편이 같은 원전(Bach 2015)에서 칸 값을 다르게 옮긴다 — 이 편 "첫 단 ∼0.3 · 둘째 단 ∼0.2 V" ↔ 45호 "215 / 134 mV", 45호가 [20](이 편)을 단 인용은 지면에서 지지되지 않는다(`134` · `215` 0 회). 16호 0.11 V 의 "한 칸 − 23 mV" 후보는 칸 값 표가 둘이라 판정 보류.
- **⑦ ★★★ 21호 "교정 이식" 판정.** 21호가 가져간 것은 **값(0.31, 두 자리) + 절차**이지 안정성 명제가 아니다(장기 안정성은 21호 자기 공통 모드 < 3 mV / 28 일). 원전 조건 넷 중 **둘을 벗어났다** — 노출 ×40(0.5 mm 원통) · **리튬화 2 h 뒤 판독**(원전이 뺀 초기 창 안; 원전 곡선의 2 h 값 0.318 = 장기값 +6–7 mV, 두 자리 반올림 안). 이완 방향도 반대(원전 0.318 → 0.311 위에서 · 21호 0.25 → 0.31 아래에서), 21호 리튬화 중 ≈−5 mV(도금 칸 문턱). ⇒ **이식이 틀렸다는 증거는 없고, 원전 조건이 ASSB 에서 검사되지 않았다.** ⚠ 21호의 교정 이식은 **ASSB 안**(3 MPa Li\|Li → 20 MPa InLi)이고 액체는 값의 조상이다.
- **⑧ "CE 거칠어짐" 은 추론이다** — `[인쇄]` "We believe", 셀 1 개 · 표면 관찰 0 · 대조군 0. `[재현]` 뺀 Li 균일 두께 ≈0.77 nm. `[도표]` 두 호 모두 꼭짓점 주파수 공통 → τ 보존 → **면적 서명**(`C` 비 ≈1.6)과는 양립.
- ⇒ 계보: … → 셀 안 도금 Li · 소모품(45호) → 영점이 들어가지 않는 자리(46호) → **원전 측정 + 사용 조건, 액체(47호)**. 칸 이동 없음(반 칸 검토 후 접음) — 측정 · 명제가 전부 액체, ASSB 로 옮긴 근거 0(28 · 31호 도구 칸 선례).

### ★★★ `assb` 48호 (Dugas et al. 2021) — **스물네 번째 형태: 같은 재료 기준극으로 상대극 창을 재고, 그 창을 용량 오차로 번역해 2전극의 허용 조건을 인쇄했다 — 축은 끝까지 "vs LiIn/In"** (21호 ref 16)

`raw/papers/dugas2021_engineered-three-electrode-cell-assb-li-in-reference-layer.md`
(*J. Electrochem. Soc.* **168** (2021) 090508, Collège de France Tarascon; WE(LTFS · NMC622 · TiS₂ : SE 70 : 30) \| SE 40 mg \| **Li₀.₅In : SE 60 : 40 전면 기준층** \| SE 45 mg \| Li₀.₅In : SE 60 : 40 CE(또는 Li 박), ∅8 mm, 제조 4 t cm⁻² · 운전 1 t cm⁻²(Li 셀 45 kg cm⁻²), β-Li₃PS₄ 또는 Li₆PS₅Cl).

- **① 기준극은 링이 아니라 전면층이다.** `[인쇄]` "This composite RE takes the form of a layer located between WE and CE and covering the whole cell" · 링은 15 µm Al **집전체**("contact … taken at the periphery of the RE"). 21호의 "circular … RE … around the outer perimeter" 묘사와 원장 "원형 InLi 기준극" 은 집전체 모양을 기준극으로 읽었다. `[해석]` **기준극이 전류 경로를 가로지른다** — 합금 부피분율 `[재현]` ≈28–32 %(퍼콜레이션 문턱 부근)라 층을 가로지르는 합금망이 있으면 층 iR 이 **쌍극 교환**을 구동하고 기준극은 망의 혼합 전위를 읽는다. 크기는 C/20–C/25 에서 mV 급 이하로 추정(층 두께 · 저항 미인쇄, 측정 0).
- **② 영점은 인용이고, 결과에 들어가지 않는다.** `[인쇄]` "the counter electrode is expected to remain at a constant voltage of 622 mV vs Li⁺/Li,17"(= 42호) — **2전극 셀에서 전압 특징을 양극에 귀속하는 전제**로 한 번. 3전극 그림 · 컷오프는 전부 **"V vs LiIn/In"** — 환산 0(P11 의 "측정 축 그대로" 를 지켰다, 교정은 없다).
- **③ ★★★ 상대극 창 → 용량 오차 → 2전극 허용 (계보 첫 인쇄 규칙).** `[인쇄]` Li₀.₅In CE 는 기준극 대비 "±160 mV"(β-LPS, "inhomogeneity of composite CE") → argyrodite 에서 "±20 mV so that a 2 electrodes configuration can safely be employed with this electrolyte (**20 mV correspond to ⩽2 mA h g⁻¹ at end of charge for NMC**)". ⇒ 이 페이지 "왜 중요한가 1"(기준 이동이 `LAM_PE`/`LLI` 를 흉내 낸다)의 크기 번역을 **원문이 스스로** 했다 — 단 창은 **전류 중 분극**이고 번역은 NMC 충전 끝 한 점. `[도표]` Fig. 5c 휴지 끝은 양방향 ≈0 ± 0.02 V(같은 재료 두 전극, **상대** 표류 상한 — 공통 모드 불가시).
- **④ 셀 안 Li 금속 증인 — 그려 두고 읽지 않았다.** Fig. 10a(Li 박 CE, 기준극 Li₀.₅In:β-LPS) `[도표]` 휴지 눈금 끝 도금 가지 −0.59 … −0.61 · 박리 가지 −0.62 … −0.63 V vs LiIn/In ⇒ **−0.62 ± ≈0.01 V** ⇒ `[해석]` 기준극 ≈0.62 V vs Li, **ASSB 셀 안(β-LPS)** — 41호 SI(2018, Li 금속 **기준극** · `[도표]` ≈0.621)에 이은 **두 번째 ASSB 안 그림 판독**(여기는 Li 금속이 **상대극**), 45호 인쇄 −618 mV(2023)보다 앞. 원문 명제 0 — **우리 판독**이라 칸에 안 올린다. **P8 의 상대극 판**(기준극 고정 · 상대극 재료 교체: Fig. 9a Li₀.₅In ↔ Fig. 10a Li)이 지면에 있다 — 셀 간 · 압력도 같이 바뀜(1 t ↔ 45 kg cm⁻²).
- **⑤ 표류 · 누설.** `[인쇄]` "stable RE voltage for hundreds of hours" — 근거 TiS₂ 5 사이클 >680 h 곡선 겹침("neatly superimposed", Fig. 8d 는 **사이클별 다른 패널**) · mV 수 0 · `drift` · `leak` 0 · 기준층 질량 미인쇄 ⇒ **누설 직접 측정 0/48**, (5′) 계산 불가.
- **⑥ 평탄 조건 대조**: (1) 기준극 Li₀.₅In `[재현]` 33.3 at% ✓(42호 창 한가운데) · TiS₂ 셀 CE Li₀.₉In = **47.4 at% — 창 끝**(첫 단계가 CE 탈리튬이라 안쪽으로) · (2) 전면 복합층이라 "분리막 면 LiIn" 문제는 설계로 없앴다(분말 복합) · (4) CE–RE 옴: `[도표]` Fig. 7 CE 쪽 SE ≈296 Ω cm² — 창 ±160 mV 의 일부 · (5) 재고비 계산 불가(질량 미인쇄).
- ⇒ 계보: … → 영점이 들어가지 않는 자리(46호) → 원전 측정 + 사용 조건, 액체(47호) → **같은 재료 기준극 · 상대극 창의 용량 번역 · 측정 축 그대로(48호, 2021)**. **칸 +0.5(Q5)**: 근거가 논문의 측정(두 전해질의 CE 창) + 명제(±160 → ±20 mV · "⩽2 mA h g⁻¹" · "can safely be employed"). 반 칸인 이유 — 창은 분극 · 번역 한 점 · 영점 인용 · Fig. 10a 는 우리 판독 · 표류 수 · 누설 · 산포 0.

### ★ `assb` 62호 (Zhang W. et al. 2017) — **스물다섯 번째 형태: 공칭 조성으로 창 안임을 계산한다 — 2상 공존을 "전위 일정" 의 근거로 인쇄하고, 전위는 재지 않는다** (22호 ref 18 · 3차 묶음 파일 24)

`raw/papers/zhang2017_in-situ-pressure-electrochemical-expansion-assb.md`
(*J. Mater. Chem. A* **5** (2017) 9929, JLU Giessen(Zeier · Janek) + HZB; In 박 125 µm × ∅8 mm ‖ LGPS 80 mg ‖ LNTO-LCO : LGPS 70 : 30 12 mg, ∅10 mm, hot-press 기저 ≈61.8 MPa(ESI 그림 축에만), 축 "V vs. In/InLi", 무 Li 조립).

- **① 영점은 인용이다.** `[인쇄]` "the Coulometric titration curve of In–Li shows a flat plateau at 0.62 V vs. Li/Li+ in the In-rich region.33"([33] Takada, Aotani, Iwamoto, Kondo 1996 *SSI* — 20호 [20] · 42호 [18] 과 같은 뿌리, **지목 3 회째**; 이 편 인쇄 권 "2738") · "When in equilibrium with In, the composition of the intermetallic phase corresponds to about InLi0.87.32" · InLi₁₋ₓ "−0.35 < x < 0.13". 셀 전압 축은 끝까지 "vs. In/InLi" — 환산 0.
  ↳ **2026-11-17 (108호)**: [33] 의 'Coulometric titration curve' 는 Takada 1996 그림 4 다 — 평탄 0.616–0.626 V(판독 · 숫자 인쇄 0) · 'In-rich' = 영역 'x ≤ 1' ✅ · 권 '2738' = ISSN 0167-2738 의 뒤 네 자리(정본 86–88, 877–882).
- **② 창 안임을 조성 계산으로 보인다.** ESI `[인쇄]` "89 mg In foil … 774.5 µmol, corresponding to a nominal composition of the lithiated In anode of InLi0.0736" · "The constant potential of the two-phase anode is maintained throughout the entire battery cycling, as In is in equilibrium with indium-rich InLi0.87". ⚠ 이 계산은 본문 압력 셀이 아닌 다른 셀(LCO 14 mg · 1.103 cm²)의 값이다(62호 D4). `[재현]` 본문 압력 셀로 다시 하면 In 125 µm × ∅8 mm = 400 µmol(인쇄 Vm 15.71) · 첫 충전 0.98 mAh → **InLi₀.₀₉₁ ≈8.4 at% Li** — 42호 창(≈1–47 at%) 안. 기준극 0 · 전위 측정 0.
- **③ 무 Li 조립의 첫 충전 앞부분.** ESI in situ XRD 셀(토모그래피 방식 조립 · C/33) `[도표]` 인셋: 1.0 V 에서 시작해 ≈4 h 에 ≈3.0 V, ≈6 h 부터 ≈3.3 V 평탄 — 명목 용량의 ≈18 % 가 평탄 전에 흐른다(설명 0). `[해석]` 무 Li In 상대극이 2상 평탄에 들어가기 전 구간과 부반응이 섞인 자리 — 조건 (1)(평탄 창 안)은 무 Li 조립의 **첫 충전 시작**에서는 성립하지 않을 수 있다(압력 셀 Fig. 1a 는 0.1 C 에서 ≈3.35 V 로 곧장 오른다 — 셀마다 다르다).
- **④ 상대극의 기계 몫.** 압력 신호의 `[재현]` ≈90–95 % 가 In(→ InLi 팽창)이다(LTO 교체) — In 상대극은 전위뿐 아니라 **부피**로도 셀 신호를 지배한다([[assb-operando-pressure-signal-attribution]]).
- ⇒ 계보: … → 같은 재료 기준극 · 상대극 창의 용량 번역(48호, 2021) · **공칭 조성 계산(62호, 2017-05 — 시점으로는 23호 2017-06 · 41호 2018 보다 앞, 44호 2015 보다 뒤)**. 칸 이동 없음(Q5): 전위 측정 0 · 계산은 다른 셀의 값 · 영점 인용.

### ★★ `assb` 63호 (Zhang W. et al. 2017 *ACS AMI*) — **스물여섯 번째 형태: 창 이탈을 "동역학 장애" 로 명명한 원전, 그리고 장기 셀에만 Li 를 보충한다** (23호 여덟 번째 형태의 원전 · 3차 묶음 파일 25)

`raw/papers/zhang2017_interfacial-eis-cathode-composition-lco-lgps-assb.md`
(*ACS Appl. Mater. Interfaces* **9** (2017) 17835, JLU Giessen(Zeier · Janek) + HZB + BASF + KIT BELLA; In 박 125 µm × ∅8 mm ‖ LGPS 80 mg ‖ LNTO-LCO : LGPS(40:60–80:20) 10 mg, PEEK ∅10 mm, 나사 10 N·m, 축 "V vs In/InLi", EIS · 율 셀은 무 Li 조립 · 장기 셀은 Li 박 1:60).

- **① 영점은 인용이다.** `[인쇄]` "The In/InLi anode itself exhibits a constant potential of about 0.6 V against Li/Li+, i.e., the potential range corresponds to about 2.6−4.2 V33"(+[36] Webb 2014) — [33] Takada 1996 **지목 4 회째**(권 · 쪽 "86-88, 877−882" 가 원장과 일치 — 62호 인쇄 "2738" 은 오기). 상전이 환산은 0.62 V(3.46 → 4.08 · 3.58 → 4.2 V). 전압축 표기는 셋("In/InLi" · "In/LiIn" · "Li/InLi").
  ↳ **2026-11-17 (108호)**: [33] 'about 0.6 V' ✅(Takada 1996 그림 4 — 숫자 인쇄 0) — 같은 편 LF 배정 인용(32, 33)은 [33] 쪽도 ❌(Takada 1996 에 In \| SE 임피던스 0 — 63호 D11 의 [32] 와 함께 두 인용 다 배정을 받치지 않는다).
- **② 창 이탈을 이름으로 덮는다 — 23호의 원전.** 방전 끝 R_LF `[도표]` 33.6 → 801 Ω 을 `[인쇄]` "leads to kinetic hindrance at low Li contents" · "results in an irreversible capacity loss" 로 부른다. 배정(LF = In/SE)은 거동 · 인용 · C 크기이고 기준극 0 · 대칭셀 S14(무 Li In, 본문 인용 0)는 운전 조성을 시험하지 않는다.
  `[재현]` 무 Li 셀이 Fig. 3b 첫 사이클(135.2 / 123.0 mAh g⁻¹ · LCO 7 mg · In 400 µmol)을 냈다면 첫 충전 끝 **InLi₀.₀₈₈(8.1 at%)** · 첫 방전 끝 **≈0.8 at%** — 42호 창(≈1–47 at%)의 **아래 끝 근처**.
- **③ ★ P13 서명이 아니다.** 방전 끝 `[도표]` C_LF 1.86 → **6.53 mF(오름)** · `[인쇄]` 표지 "2.000 V (3.265 V)"(30 분에 1.27 V 회복, LCO 평탄 근처) — 23호의 "저주파 화학 용량 두 자릿수 붕괴"(P13 평탄 이탈 서명)와 **반대 방향**이다. `[해석]` 방전 끝은 평탄 이탈보다 계면 동역학 · 분리막 면 국소 고갈 쪽 서명(21호 P4 와 양립) — 기준극이 없어 확정 불가.
- **④ 장기 셀에만 Li 를 보충한다.** `[인쇄]` "In the case of long-term cycling, an additional thin Li foil was attached to the indium foil with a weight ratio of 1:60 in order to compensate for lithium loss over time". `[재현]` In 45.9 mg + Li 0.766 mg ⇒ **InLi₀.₂₈ = 21.6 at%** · 재고 2.96 mAh = 양극(70:30) 0.959 mAh 의 **×3.1** — 조건 (1) 창 안 · 조건 (5)(≥10)에는 못 미친다. 붙인 면 · 시점 0 — 뒷면이면 P4(21호)대로 분리막 면에 바로 닿지 않는다.
  ⚠ 이 장기 셀이 **62호 S3 셀**이다(픽셀 동일) — 62호 절의 "무 Li 조립" 은 62호 압력 셀에만 해당한다.
- **⑤ 상대극 면 전류.** `[재현]` In ∅8 mm(0.503 cm²)에서 0.1 C = 0.19 mA cm⁻²(조건 (6) ≲0.1 의 ≈2 배) · 10 C = 19 mA cm⁻².
- ⇒ 계보: … → 공칭 조성 계산(62호, 2017-05) · **창 이탈을 동역학 장애로 명명 + 장기 셀만 Li 보충(63호, 2017-05 — 23호 2017-06 "여덟 번째 형태" 의 원전)**. 칸 이동 없음(Q5): 전위 측정 0 · 기준극 0.

### ★ `assb` 64호 (Koerver et al. 2017 *JMCA*) — **스물일곱 번째 형태: 영점 0.6 V 의 인용이 LTO 논문을, 음극 쪽 SE 안정의 실험 근거가 LTO 음극을 가리킨다 — 전압 그림은 전부 "vs Li" 환산 축** (22호 ref 12 · 3차 묶음 파일 26)

`raw/papers/koerver2017_redox-active-interphase-cutoff-voltage-ncm811-lps.md`
(*J. Mater. Chem. A* **5** (2017) 22750, JLU Giessen(Zeier · Janek); NCM811 : β-Li₃PS₄ 70 : 30 12 mg(∅10 mm) ‖ β-Li₃PS₄ 60 mg ‖ **순수 In 박 125 µm × ∅6 mm(무 Li, 양극 면적의 0.36 배)** — 23호와 같은 설계; 445 MPa 제조 · ≈70 MPa 운전; 상한 3.4 / 3.7 / 4.0 / 4.4 V vs In; 기준극 0).

- **① 영점의 인용이 다른 재료를 가리킨다.** `[인쇄]` "The In/InLix-anode delivers a constant potential (0.6 V vs. Li/Li+)25" · "The potential of the In/InLix negative anode corresponds to 0.6 V vs. Li+/Li metal" — [25] = **Zaghib, Simoneau, Armand, Gauthier 1999 *JPS* 81–82, 300**, 23호가 ref 44 로 **LTO 1.55 V** 에 단 편(제목은 이 PDF 에 없음 — 3차 묶음 파일 32 에서 확인). 같은 연구실의 23호는 0.6 V 에 Jung 2015 리뷰를 달았다. Takada 1996 은 이 편에 없다(지목 4 그대로).
  ↳ **2026-09-28 (70호 — [25] 열람)**: Zaghib 1999 에 In · indium · InLi · Li-In **0 회** · "0.6" 은 "0.6 µm"(1차 입자 크기) — **[25] 는 이 편의 내용을 가리키지 않는다**(맞는 원전은 추정하지 않는다). "제목은 이 PDF 에 없음 — 파일 32 에서 확인" 을 여기서 닫는다.
  ↳ **2026-09-28 (71호)**: 23호가 0.6 V 에 단 Jung 2015 리뷰는 0.62 V(재인용 Takada 1996 + Jung 2008) · 옮겨 실은 그림 축 0.600 V 를 싣는다 — **64호 참고문헌에는 그 리뷰가 없다**(64호 원문 전수 `Isr. J. Chem` 0 회). 64호가 그것을 의도했는지는 추정하지 않는다.
- **② 음극 쪽 SE 안정의 실험 근거가 LTO 다.** `[인쇄]` "theoretical calculations suggest that the SE is electrochemically stable at the anode interface within the applied voltage window.15,16 The stability on the anode side was experimentally shown for Li4Ti5O12 … 22,39" — 셀 음극은 In(0.6 V), 인용 실험은 LTO(1.55 V). `[해석]` In \| SE 쪽 SE 환원은 진짜 `LLI` 인데 이 편은 설계상 보지 않는다(음극 쪽 XPS 0).
- **③ LF 배정의 대칭셀 근거 중 하나가 63호다.** `[인쇄]` "experimentally supported by EIS measurements of symmetric In,LiInx/SE/In,LiInx cells conducted by Oh et al.6,7,37" — [7] = 63호의 대칭셀(S14)은 **무 Li In**(차단 거동 · 63호 본문 인용 0). 남는 근거는 [37] Oh 2016 *Chem. Mater.* 28, 2634(미열람) · [6] Kato 2016.
- **④ 조성 · 전류** (`[재현]`, In 25.8 mg = 225 µmol): 첫 충전 끝 **14.4 · 19.7 · 20.6 · 21.8 at%**(4.0 · 4.3 · 4.6 · 5.0 V) · 첫 방전 끝(첫 사이클 결손이 전부 In 에 남는다는 가정) **7.5 · 9.3 · 9.9 · 9.3 at%** — 42호 창(≈1–47 at%) 안 ⇒ 조건 (1) ✓. In 면 전류 **0.594 mA cm⁻²** ⇒ 조건 (6)(≲0.1)의 ×6 ✗. `[인쇄]` "approx. capacity = 7.7 mA h cm⁻²" 는 23호 D17 과 같은 값(기준 불명).
- **⑤ in situ 판 상대극 재고.** 탄소 : SE 복합체 ‖ SE ‖ **무 Li In**(외압 0), +10 V 3 h → −10 V 3 h: `[도표]`+`[재현]` 산화 ≈0.55 mAh(= In 에 Li 20.5 µmol, 8.4 at%) · 환원 ≈0.52 mAh 에서 전류가 무너진다 — **환원 전하의 상한을 상대극 재고가 정한다**(17호 함정의 in situ 판). 원문은 급감을 "less resistive species" 로의 전환으로 읽는다. OCV 0.61 → 2.11 → 0.20 V.
- **⑥ 축.** Fig. 1 · 2b 는 전부 "V vs Li/Li⁺" 환산 축(+0.6 V) — 원 측정 축(vs In) 그림 0. 하한 2.00 V vs In 은 그림 끝 `[도표]` 2.57–2.62 V ↔ 캡션 "2.7 V".
- ⇒ 계보: … → 창 이탈을 동역학 장애로 명명(63호, 2017-05) · 가정을 명시하고 깨지는 곳을 이름표로 덮음(23호, 2017-06) · **영점과 음극 안정의 인용이 LTO 를 가리킨다(64호, 2017-10)**. 칸 이동 없음(Q5): 전위 측정 0 · 기준극 0.

### ★ `assb` 65호 (Nam, Oh, Jung, Jung 2018 *JPS*) — **스물여덟 번째 형태: 환산 오프셋 값이 지면에 없다 — 전압 · 컷오프 · EIS 상태 · 흑연 반쪽 0 V 까지 전부 "vs Li/Li⁺" 이고, Li₀.₅In 분말의 근거 번호는 같은 편이 산화물 SE 하이브리드로 인용한 번호다** (22 · 39 · 57호 지목 · 3차 묶음 파일 27)

`raw/papers/nam2018_dry-vs-slurry-mixed-electrodes-binder-gitt-coverage.md`
(*J. Power Sources* **375** (2018) 93, UNIST(Jung) — 41호와 같은 제1 · 교신저자 · 다른 논문; NCM622 복합체 ‖ Li₆PS₅Cl 150 mg ‖ **Li₀.₅In 분말(공칭)**, ∅13 mm PEEK, 370 MPa 동시 압착, 운전 압력 미인쇄; 기준극 0).

- **① 오프셋 값 0.** `0.62` · `0.6 V` · `indium` **0 회** — 반쪽전지 창 "3.0 and 4.3 V (vs. Li/Li+)" · EIS 상태 "3.7 V (vs. Li/Li+)" · 흑연 반쪽(S9) 0–2 V "vs. Li/Li⁺" 전부 환산 축이고 환산값이 없다. 같은 연구실 41호(2018-04 접수)는 "0.62 V (vs. Li/Li+)" 를 Jung 2008 *AFM* 에 달았다 — 이 편(2017-09 접수)은 그 값을 싣지 않는다.
- **② 분말 근거 번호.** `[인쇄]` "Li0·5In (nominal composition) powders for the half-cells [12]" — [12] = Han … Wachsman, Hu 2017 *Nat. Mater.* 16, 572(제목 미인쇄 · 미열람). 같은 편 서론은 [12] 를 "[6,11–15]" · "[12,31–34]"(산화물 SE 하이브리드 전지)로 쓴다 ⇒ `[해석]` 번호 오류 가능성.
- **③ 조성 · 재고.** 공칭 x 0.5 = Li 33 at% — 42호 창(≈1–47 at%) 안에서 시작(조건 (1) 시작점 ✓). 분말 질량 0 ⇒ 충전 뒤 조성 · 조건 (5) 판정 불가(§2-1 M2 0).
- **④ In 면 전류** `[재현]`(1 C ≈175 mA g⁻¹ — GITT 계단 1.75 mAh g⁻¹/펄스): 0.1 C 0.24–0.49 mA cm⁻²(조건 (6) ×2.4–4.9) · GITT 0.6 C 펄스 **1.4–2.9 mA cm⁻²** — 17호가 Li-In 지배를 본 ≥2.8 mA cm⁻² 와 같은 자릿수 ⇒ 60 s 펄스의 ΔE_t 에 상대극 분극이 들어갈 수 있다(이 편 GITT 피복률의 오염 경로 — 3전극 0).
- **⑤ 흑연 반쪽 0 V.** S9 리튬화 "0.0 V vs Li/Li⁺" 컷오프는 Li-In 상대극이면 가정 오프셋 위의 ≈−0.62 V vs Li-In 이다(상대극 미기재).
- **⑥ 조립(§2-1 M1).** SE 선압 펠릿 → 양극 · 반대면 Li₀.₅In **분말** → 370 MPa 동시 압착 — 박이 아니라 21호의 "박의 어느 면이 분리막에 닿나" 물음이 없다(M1 부분 · M3 0).
- ⇒ 계보: … → 영점 0.6 V 의 인용이 LTO 논문(64호, 2017-10) · **오프셋 값 자체가 없고 분말 근거 번호가 어긋난다(65호, 2017-11)** → 같은 연구실이 0.62 V 를 인쇄하고 Li 금속 기준극으로 대조(41호, 2018-07). 칸 이동 없음(Q5): 전위 측정 0 · 기준극 0.

### ★ `assb` 70호 (Zaghib, Simoneau, Armand, Gauthier 1999 *JPS*) — **스물아홉 번째 형태: 하류가 '1.55 V' 로 인용한 원전에 그 숫자가 없다 — 있는 것은 60–80 °C · 무용매 SPE · C/12 · Li 금속 2전극의 '약 1.5 V' 부하 평탄이고, 같은 편을 'In 0.6 V' 에 단 인용은 내용이 없다** (23호 ref 44 · 64호 [25] · 3차 묶음 파일 32 — 1.55 V 수입 경로 셋 중 첫 열람)

`raw/papers/zaghib1999_lto-negative-electrode-spe-polymer-li-ion.md`
(*J. Power Sources* **81–82** (1999) 300–305, Hydro-Québec IREQ · Univ. de Montréal(Armand); Li 금속(−) ‖ SPE(POE 계 공중합체 + LiTFSI · 무용매) ‖ Li₄Ti₅O₁₂ 50 vol% in SPE(+) · 4 cm² 실험 셀 · **2전극** · 60 또는 80 °C · C/12 · 1.2–2 V; 3전극은 액체(1 M LiPF₆ EC+DEC · 25 °C)에서 확산계수에만 · 기준극 값 0 · ASSB 아님).

- **① 숫자가 없다.** `1.55` **0 회** — `[인쇄]` "It offers a stable operating voltage of **approximately 1.5 V** vs. lithium"(서론 · 인용 번호 없음 — [1–4] 는 앞 문장) · "until the voltage reaches **about 1.5 V**. The cell was cycled between 1.2 and 2 V" · "The ASI at 1.6 and 1.5 V". ⇒ 23호 ref 44 는 이 편의 "≈1.5" 를 "1.55" 로 좁혀 옮겼다(정밀도 · 조건 없이). 18 · 43호의 1.55 는 Colbow 1989 · Ohzuku 1995(이 편 아님 · Colbow 1989 = 이 편 [1] — 공통 뿌리) · 40호의 1.55 는 Costard 2017 — **읽은 범위에서 '1.55' 를 실제로 인쇄한 원전은 아직 0 편**.
- **② 값의 형태 — 부하 셀 전압.** `[도표]` Fig. 4(축 "V vs Li⁺/Li" · 2전극): 방전 평탄 중심 **1.542(20 mAh g⁻¹) → 1.504 V(110)**(−0.42 mV per mAh g⁻¹) · 충전 **1.666 → 1.600** · 차 **0.09–0.13 V** · 두 곡선 중점 ≈**1.56–1.58** · 선 두께 ±0.015 · 온도(60 / 80 °C) 미지정 · 1.2 V 도달 ≈159–162 mAh g⁻¹ · OCP · 휴지 · GITT · 3전극 LTO 전위 · dE/dT **0**. 1.55 와 1.575(40호 두 후보)는 **둘 다 이 이력 띠 안**에 있다 — 이 원전으로는 못 가른다.
- **③ In 은 없다.** `indium` · `InLi` · `In-Li` · `Li-In` **0 회** · `In`(낱말) 2 회 = "In principle" · "In this work" · `0.6` 1 회 = "0.6 µm"(1차 입자) ⇒ **64호 [25] 는 이 편의 내용을 가리키지 않는다** — 스물일곱 번째 형태(64호)의 "영점 0.6 V 의 인용이 LTO 논문을 가리킨다" 가 "내용 없는 인용" 으로 닫힌다. 맞는 원전은 추정하지 않는다.
- **④ "zero-strain" 도 여기서는 전제다.** XRD 는 `[인쇄]` "before intercalation" 한 장(a 8.36 Å — `[재현]` 여섯 봉우리 8.359 ± 0.009 Å) · "minimal dilation (<1%)" 인용 0 · 참고문헌 4 편에 Ohzuku 1995 없음. R-LTO 기준극의 "평탄 · 무변형" 두 성질 모두 이 편이 원전이 아니다.
- **⑤ `[해석]` 옮길 때 붙어야 할 조건 다섯** — (1) 값의 층위: 부하 셀 전압 ↔ OCP(Li 분극 + SPE IR 포함) (2) 온도: 60/80 → 25 °C 의 dE/dT 0 (3) 조성 창: 평탄 Q ≈15–140 mAh g⁻¹(x ≈0.26–2.4 of 3)에서 부하 아래 −0.04 V 기울기 · 끝에서 0.3–0.4 V 이탈 (4) 계면: LTO | SPE 60–80 °C ↔ LTO | 황화물 25 °C (5) 상대극: 2전극 ⇒ 이 편으로는 **"≈1.5 ± 0.05 V(부하 · 60–80 °C · SPE · vs Li 2전극)"** 이상으로 좁힐 수 없다. 처방 **P6** 의 "인용 2 건 + 순환 논증" 중 인용 하나가 원전에서 숫자 없이 끝났다.
- **⑥ 사이클 어휘.** `[도표]` ASI(60 °C · 1.5/1.6 V) ≈95–100 → 270–292 Ω cm²(1490 사이클 · ×3) · 용량 −44 % · Effic. Ah ≈101 % ↔ `[인쇄]` "very stable" · "long life" · "exceptional stability" — 원전의 결론 어휘는 그림으로 다시 읽어야 한다.
- ⇒ 계보: … → 영점 0.6 V 의 인용이 LTO 논문(64호, 2017-10) · 오프셋 값 자체가 없음(65호, 2017-11) · **하류가 1.55 V 로 단 원전에 그 숫자가 없고 In 도 없다(70호 — 1999, 계보에서 가장 이르다)**. 칸 이동 없음(Q5): 전위 측정은 2전극 부하 곡선뿐 · 기준극 0.

### ★★ `assb` 71호 (Jung, Oh, Nam, Park 2015 *Isr. J. Chem.*) — **서른 번째 형태: 종설이 영점을 한 지면에 두 값으로 싣는다 — 본문은 재인용 0.62 V(0<x<1 · Takada 1996 + Jung 2008), 옮겨 실은 이중 축 그림 두 장은 0.600 V — 그리고 같은 지면의 '0.6 V' 는 LGPS 환원 개시 전위다** (23호 ref 16 · 41호 ref 9 · 3차 묶음 파일 33 — In 가지 인용 사슬의 2015 마디)

`raw/papers/jung2015_sulfide-assb-bulk-type-issues-challenges-review.md`
(*Isr. J. Chem.* **55** (2015) 472–485, UNIST(Jung) · SNU; **종설 · 1차 측정 0** — 셀 · 기준극 없음; In 영점은 본문 한 문장 + 옮겨 실은 그림).

- **① 값은 재인용이다.** `[인쇄]` "Li-In alloy provides an excess lithium source, a flat voltage plateau at **0.62 V (vs. Li/Li+) for the range of 0<x<1 in LixIn**, and fast charge transfer kinetics.**[42b,62]**" — [42b] = **Takada · Aotani · Iwamoto · Kondo 1996 *SSI* 86, 877**(20 · 42 · 62 · 63호에 이어 **지목 5 회째** · 권 표기 "86") · [62] = **Jung · Lee · Kim · Kwon · Oh 2008 *AFM* 18, 3010**(= 41호 ref 33). 온도 · 전해질 · 측정법 · 평탄 폭 0. 역할 이름 "counter/reference electrode".
  ↳ **2026-11-17 (108호)**: [42b] Takada 1996 은 0.62 를 그림으로만 남겼고 평탄 끝은 x ≈0.9 다 · 'excess lithium source' · 'fast charge transfer kinetics' 는 그 지면에 0(그림 5 음 · 양 평탄 차 ≈0.11–0.21 V at 27 µA cm⁻² — Ag 선 기준 · 미교정) — [62] Jung 2008(미열람)에 그 두 전제가 있는지는 확인하지 않았다.
- **② 두 Jung 경로가 하나로 합쳐진다.** 41호 절 ① 의 "In 가지의 0.6/0.62 V 는 두 경로로 Jung 연구실에 닿는다" 는 → **Jung 2008 한 뿌리**(이 편은 Takada 1996 을 같이 단다). 23호 "0.6 V"(ref 16 = 이 편)는 이 편을 거쳐 같은 두 뿌리에 닿는다 — **읽은 범위에서 2019 년 이전 ASSB 편이 In 영점에 단 인용은 Takada 1996 · Jung 2008(둘 다 미열람)로 수렴**(예외 64호 [25] — 내용 없음; 인용 없이 쓴 4 · 5 · 44 · 65호와 측정 · 판독 편은 별도).
- **③ 한 지면에 두 관례.** 옮겨 실은 이중 축 그림: Fig. 8b([5a] Sakuda 2010 · LiCoO₂/Li₂S·P₂S₅/In · −30 °C) · Fig. 9c([14a] Nagao 2012 · Li₂S · 25 °C) — 왼쪽 "vs. Li-In" · 오른쪽 "vs. Li". `[재현]`(원본 래스터 · 눈금 선형 적합 · 1 px = 8.7 · 10.4 mV) 오프셋 **0.600 ± 0.001 · 0.600 ± 0.005 V** ↔ 본문 0.62. 20 mV = ① 평탄 폭 ±10 mV 의 두 배. `[재현]` 표 2 [14a] 전압 창 "0.6–3.6 V vs Li/Li⁺" = 0–3.0 V vs Li-In + 0.600 — 이 편이 모은 표에도 0.600 관례가 들어 있다. 온도(−30 · 25 °C)가 다른 두 그림에 같은 상수 — dE/dT 0.
- **④ "0.6 V" 는 In 이 아니라 LGPS 다.** `[인쇄]` "the structure of LGPS is altered even at 0.6 V (vs. Li/Li+) … significant degradation in the performance of TiS2/LGPS/Li-In solid-state batteries.[35]" — `[재현]` 두 관례로 Li-In 대비 **0.00 / −0.02 V = 상대극 자신의 전위**. `[도표]` Fig. 4a(Ti/LGPS/LiIn CV, "V vs. Li/Li⁺" 환산 축 — 오프셋 미서술) 환원 전류는 0.60–0.62 V 에서 +3.5 … −6.0 µA cm⁻²(두 주사 겹침) · 0.2 V −18 … −26 · ≈0 V ≈−190. `[해석]` LGPS | Li-In 셀(40 · 62 · 63호)의 상대극 계면은 이 편이 인쇄한 LGPS 변화 전위에 앉는다 — 상대극 쪽 SE 환원(진짜 `LLI` · 상대극 임피던스 ↑)이 영점과 같은 전위에서 시작한다(원전 [35] 미열람 · 판정 아님).
- **⑤ 암묵 환산 한 줄.** `[인쇄]` "intrinsically low oxidation onset potential (~3 V vs. Li/Li+) … as confirmed by the abnormal sloping plateau starting at ~2.3–2.4 V (vs. LiIn), shown in Figure 6a" — `[재현]` +0.62 → 2.92–3.02 · +0.600 → 2.90–3.00 V. 원 그림(Fig. 6a ← [42h])은 축 "Cell Voltage / V"(캡션 "LiCoO₂/SE/In") · `[도표]` 첫 충전 Q≈0 **≈0.4 V 에서 시작** → Q 1.2 mAh g⁻¹ 2.28–2.38 V. ⇒ 23호 여덟 번째 형태의 "조립 직후 상대극은 짝이 없다" 자리를 이 편은 영점 그대로 환산했다.
- **⑥ 평탄 전제 셋의 인쇄 원형.** 과잉 Li(조건 (5)) · 창 안 평탄 "0<x<1"(조건 (1) — 42호 측정 x ≈0.01–0.89 · 무 Li 조립은 x 0 출발) · "fast charge transfer kinetics"(조건 (3)(6) — 17호 ≥1 C 상대극 지배 · 21호 9 초). 이 페이지의 조건 목록은 이 문장의 세 전제가 각각 언제 깨지는지의 기록이다.
- ⇒ 계보: … → 하류가 1.55 V 로 단 원전에 숫자 없음(70호 — 1999) · **In 영점을 재인용으로 싣고 옮긴 그림 축은 0.600 인 종설(71호 — 2015-01 온라인, 23 · 62 · 63 · 64 · 65 · 41호보다 앞)**. 칸 이동 없음(Q5): 전위 측정 0 · 기준극 0.

### ★ `assb` 73호 (Minnmann, Quillman, Burkhardt, Richter, Janek 2021 *JES*) — **서른한 번째 형태: 영점은 42호(액체셀 측정 원전)를 단 0.62 V 한 값이고, 상대극 몫은 "같은 음극이면 같은 전류밀도에서 상쇄된다" 는 가정으로 뺀다 — 박 치수로 센 초기 조성은 인쇄 "x ≈0.3" 과 다르다** (24 · 50 · 56호 지목 · 3차 묶음 파일 35 — 차단 셀 + TLM 방법 편)

`raw/papers/minnmann2021_charge-transport-bottlenecks-tlm-ncm622-lpscl.md`
(*J. Electrochem. Soc.* **168** (2021) 040537, JLU Giessen(Janek); 무탄소 NCM-622 \| Li₆PS₅Cl 반쪽 셀 · In/(InLi)ₓ 음극 · 25 °C · ≈40 MPa · 2전극 · 기준극 0 · 전압 창 미인쇄 · SI 미수령).

- **① 영점 — 측정 원전 인용 한 값.** `[인쇄]` "The anode, an In/(InLi)x two-phase mixture, was prepared as described above and was attached to the opposite side of the SE layer to provide a stable anode potential of **0.62 V vs Li+/Li**.37" — ref 37 = **42호**(Santhosha 2019 · 액체셀 적정 원전 · 평탄 창 ≈1–47 at%). 0.600 관례 · 온도 · 창 서술 0. `reference` **0 회** — In/(InLi)ₓ 는 "lithium reservoirs"(전자 차단 EIS 셀 — "Because this electrolyte is not stable against lithium metal … to avoid low-frequency polarization") · "anode"(반쪽 셀)로만 불린다.
- **② 상대극 상쇄 가정이 인쇄된다.** `[인쇄]` "As the anode is the same in all full cell tests, differences in the kinetic limitations observed in cell tests at similar current densities must correspond to kinetic limitations originating from the cathode" — 조성 계열의 율 · 전류밀도 차를 전부 양극에 돌리는 전제. `[해석]` 17호(≥1 C 상대극 지배) · 21호의 조건에서는 같은 전류밀도라도 상대극 분극이 조성 계열 사이에서 같다는 보장이 없다(측정 0) — 이 편의 1 C 면적 전류는 `[재현]` 1.83–2.63 mA cm⁻² 로 조성마다 다르고, Fig. 5 는 그래서 전류밀도 축으로 다시 그렸다.
- **③ 초기 조성.** `[인쇄]` "In/(InLi)x alloys (x ≈0.3), prepared by pressing together indium foil (100 μm thickness, 9 mm diameter …) and lithium foil (120 μm thickness, 6 mm diameter)" — `[재현]` 박 치수로 In 0.405 · Li 0.261 mmol ⇒ **Li/In 0.64 · x_Li 0.39** — "x" 정의 미인쇄 · 어느 정의로도 0.3 이 안 나온다(D12). 반쪽 셀 음극은 "prepared as described above" — `[재현]` 충전 뒤 x_Li 0.437 · 0.444 · 0.455(60 · 70 · 86 wt%) — 42호 창(≈1–47 at%) 안 · 윗끝 가까이.
- **④ EIS 셀의 In 계면은 대칭셀로 "considered".** `[인쇄]` "Impedance contributions originating from the In/(InLi)x-LPSCl interfaces are considered based on impedance measurements in symmetric cells (In/(InLi)x ∣LPSCl ∣In/(InLi)x) as illustrated in Fig. S3" — 빼기 · 고정 · 초깃값 중 어느 방식인지 미인쇄(SI 미수령). `[재현]` 42 vol% 특성점에서 역산하면 `2R_In` ≈40 Ω(우리 값).
- ⇒ 계보: … → In 영점을 재인용으로 싣고 옮긴 그림 축은 0.600 인 종설(71호 — 2015) · **같은 연구망이 42호 측정 원전을 단 0.62 V 단일 표기 · 상대극 상쇄 가정 인쇄(73호 — 2021)**. 칸 이동 없음(Q5): 전위 측정 0 · 기준극 0.

### ★ `assb` 84호 (Orue Mendizabal, Cheddadi, Tron, Beutl, López-Aranguren 2023 *ACS Appl. Energy Mater.*) — **서른두 번째 형태: 기준극 대신 구성 교체 — 영점은 42호를 단 0.62 V 한 값이고, Li\|SE\|In 전위를 그 값으로 정규화하며, In 완전지 전압은 "vs Li/Li⁺" 축에 환산식 없이 실린다** (25호 ref 23 지목 · 3차 묶음 파일 46)

`raw/papers/oruemendizabal2023_multiconfiguration-geis-drt-nmc622-lpscl-li-interfaces.md`
(*ACS Appl. Energy Mater.* **6** (2023) 11030, CIC energiGUNE + AIT; NMC622 \| Li₆PS₅Cl · Li 박 200 µm ↔ In 박 100 µm 두 상대극 · 네 구성(Li\|Li · Li\|In · NMC\|Li · NMC\|In) · 2전극 · 기준극 0 · 운전 압력 · 온도 미인쇄).

- **① 영점 — 측정 원전 인용 한 값.** `[인쇄]` "with respect to the Li−In/Li+ potential (0.62 V)" · "(0.62 V vs Li/Li+).54" — ref 54 = **42호**(Santhosha 2019 · 액체셀 적정 원전). 73호와 같은 형식(42호를 단 0.62 V 단일 표기). `reference electrode` 본문 **0 회**.
- **② 상대극 몫은 기준극이 아니라 구성 교체로.** 대칭 · 비대칭 셀(Li\|SE\|Li · Li\|SE\|In) 기준선을 빼고, 상대극만 바꾼 두 완전지(NMC\|SE\|Li ↔ NMC\|SE\|In)의 용량 감쇠를 대조한다 — `[도표·화소]` −12.1 % ↔ −12.1 %(셀 하나씩 · C/20). ⚠ 셀 4(NMC\|SE\|In) EIS 0 — 교체 대조는 용량 축만.
- **③ 환산 미인쇄.** 그림 1b 가 NMC\|SE\|Li(실선)와 NMC\|SE\|In(점선)을 **"Potential (V) vs Li/Li⁺" 한 축**에 겹친다 — In 셀의 +0.62 V 환산 여부 미인쇄(84호 D15) · 실험 절 "2.7−4.2 V vs Li/Li+" 가 두 완전지 공통.
- **④ In 쪽 평탄이 깨지는 모습이 지면에 있다.** Li\|SE\|In(셀 2)은 사전 합금 `[인쇄]` "∼0.16 mAh·cm−2" 뿐이고, 탈리튬 끝에 전위가 급등한다(`[도표·화소]` 그림 3a ≈1.97 V 까지 · 탈리튬 스텝이 사이클마다 짧아진다). 저자 기구는 탈리튬 때 LiIn 이 In 층 뒤에 고립(그림 3f · 인용 [55]). `[해석]` 이 페이지의 평탄 조건 "분리막 쪽 LiIn 이 고갈되지 않는다" 가 깨지는 모습이다. 완전지 In 은 `[재현]` 첫 사이클 뒤 ≈0.66 mAh cm⁻² 여유(셀 2 의 ×4)라 같은 조건에 들지 않는다.
- `[도표·화소]` 1st ±전류 중점 ≈+0.003–0.006 V(0.62 기준 · 리튬화 −0.033 ↔ 탈리튬 앞 +0.038–0.044) — Li 쪽 스트리핑 ↔ 도금 비대칭이 섞여 **영점 측정이 아니다**.
- ⇒ 계보: … → 42호 측정 원전을 단 0.62 V 단일 표기 · 상대극 상쇄 가정 인쇄(73호 — 2021) · **같은 0.62 V 로 In 셀 전위를 정규화하고, 상대극 몫을 구성 교체로 떼며, In 완전지를 Li 축에 환산식 없이 싣는 편(84호 — 2023)**. 칸 이동 없음(Q5): 전위 측정 0 · 기준극 0.

### ★ `assb` 86호 (Kim J.T., Shin, Kim A.-Y., Oh, Kim H., Yu, Kim H., Chung, Kim J., Sun Y.-K., Jung H.-G. 2023 *J. Mater. Chem. A*) — **서른세 번째 형태: Li₀.₅In 분말 상대극(100 mg · 190 MPa · 출처 0) · 전압 전부 "vs Li⁺/Li–In" · 환산값 0 — 그리고 "액체셀의 92.7 %" 비교가 창(3.0–4.3 V vs Li ↔ 2.0–3.6 V vs Li–In)과 기준이 다른 두 셀 사이에서 이뤄진다** (25호 ref 17 지목 · 3차 묶음 파일 48)

`raw/papers/kim2023_argyrodite-coated-ncm-normal-pressure-assb.md`
(*J. Mater. Chem. A* **11** (2023) 20549, KIST + 한양대; NCM523(LPSCl 코팅) \| Li₆PS₅Cl 150 mg \| Li₀.₅In 분말 100 mg · ∅15 mm · 2032 코인 · 2전극 · 기준극 0 · 30 °C).

- **① 영점 — 0 회.** `0.62` · `0.6 V` 0 · "vs. Li⁺/Li–In" 축(그림 4a · d · f · S11 · S13) · 환산식 0 · 65호(같은 나라 다른 연구실 · Li₀.₅In 분말 · 전부 "vs Li/Li⁺")와 **반대 표기 관례**.
- **② 창의 대조.** 액체셀(S1 · "vs Li⁺/Li" · `[도표]` 3.0–4.3 V · 방전 ≈161) ↔ ASSB 2.0–3.6 V vs Li–In(0.62 규약이면 2.62–4.22 · 0.600 이면 2.60–4.20 V vs Li) → `[인쇄]` "92.7% of the capacity attained when using a liquid electrolyte" 는 아래 컷오프가 0.38 V · 위가 0.08 V 다른 두 창의 비 · 액체 조건(전해질 · 율) 미인쇄.
- **③ 재고 · 조성.** `[재현]` Li₀.₅In 100 mg = In 0.845 mmol · Li 11.3 mAh · 첫 충전 4.24 mAh 로 x 0.50 → 0.69(In + LiIn 2상 창 안 — 평탄 조건 "분리막 쪽 LiIn 고갈 없음" 충족) · 재고 ×2.7 → LLI 가 용량에 안 찍히는 셀.
- **④ 상대극 몫.** 2전극 EIS 의 Ra(저자 "between the anode and solid electrolyte") `[도표]` 0.5 → 28 Ω(bare) · 1.5 → 8 Ω(LP2) — 배정 방법 0 · 작다.
- ⇒ 계보: … → 구성 교체(84호 — 2023) → **Li₀.₅In 분말 · 환산 0 · 액체 대조 창 불일치 · 65호 관례의 반대 축(86호 — 2023)**. 칸 이동 없음(Q5): 전위 측정 0 · 기준극 0.

### ★ `assb` 90호 (Truong, Whang, Huang J., Sandoval, Zeier 2025 *J. Mater. Chem. A*) — **서른네 번째 형태: 조성 · 조립 방향 · 환산을 전부 인쇄한다 — In 50 mg + Li 1.2 mg = 28.42 at% · "In 이 SE 쪽 · Li 박은 집전체 쪽"(21호 InLi-(In) 형) · 컷오프 다섯을 Li⁺/Li 로 +0.62 V 환산 인쇄 — 그 0.62 의 출처 인용 0 · 기준극 0** (2026-10-02 사용자 공급 · 원장 밖)

`raw/papers/truong2025_calendar-vs-cycle-aging-protocols-drt-assb.md`
(*J. Mater. Chem. A* **13** (2025) 17261, Univ. Münster + FZ Jülich IMD-4(Zeier); NCM83 : Li₆PS₅Cl 7 : 3 \| Li₆PS₅Cl \| In/InLi 반쪽 · ∅1 cm · 알루미늄 틀 · 토크 10 Nm("~50 MPa") · 25 °C · 2전극 · 기준극 0).

- **① 영점 — 환산을 인쇄하되 출처가 없다.** `[인쇄]` "3.7 V, 3.8 V, 3.9 V, 4.0 V, and 4.1 V vs. In/InLi, which correspond to 4.32 V, 4.42 V, 4.52 V, 4.62, and 4.72 V vs. Li+/Li, respectively" — 오프셋 0.62 V · 인용 0(42호 등 측정 원전 0) · "4.62" 단위 누락. 형성 · RPT 창 2.0–3.7 V(`[재현]` 2.62–4.32 V vs Li). 73 · 84호(42호를 단 0.62)와 같은 값에서 인용이 빠진 형태이고, 축 · 열 이름은 본문 "In/InLi" ↔ S2 · 자료 "In/LiIn" 으로 갈린다(90호 D11).
- **② 조성 · 재고 · 조립 방향 — 전부 인쇄.** `[인쇄]` ESI "51.2 mg of In/InLi alloy (≈28.42 at% Li, prepared from 50 mg In foil (9 mm in diameter …) and 1.2 mg Li … ) was added to the other side of the separator such that the In foil was in contact with the solid electrolyte while the Li foil was in contact with the current collector" — `[재현]` Li 0.1729 · In 0.4355 mmol → **28.42 at% ✅** · 양극 이론 1.40 mAh 를 다 받아도 **34.08 at%**(LiIn 까지 여유 7.04 mAh) ⇒ 42호 평탄 창(≈1–47 at%) 안 · 이완 OCV 0.622–0.625 V 띠(1–40 at%) 안 — 단 42호 값은 **액체 3전극(DOL/DME) · 실온 · 0.5 h 이완 · 전기화학 리튬화 박**의 값이다. `[재현·외부 값]` 조성 기준으로 0.62 는 ±≈5 mV 안에서 정합하고, 고체 · 압착 박 · "~50 MPa" 로 옮겨 오는지는 이 편이 재지 않았다.
- **③ 원천 역할 — 미검사.** 조립 방향 = 21호(Sedlmeier 2023)의 **InLi-(In) 형** — 21호는 이 방향이 개방회로 0.62 V 는 지키지만 0.2 mA cm⁻² 탈리튬에서 0.39 ± 0.21 µAh cm⁻² 만 내놓았다고 인쇄했다(파우치 20 MPa · 다른 SE). 이 편의 방전 전류는 In 면 기준 `[재현]` 0.22 mA cm⁻²(0.1C) · 2.2 mA cm⁻²(1C). 공칭 재고 ×3.31(4.63 ↔ 1.40 mAh) — 뒷면 Li 가 접근 가능하면 LLI 는 용량에 안 보이고, 아니면 보인다 ⇒ 처방 P12(원천 역할 펄스 검사) 0 · 카드 Q7 판정 불가.
- **④ 64호와 같은 축** (`[해석]`). 64호 상한 3.4 · 3.7 · 4.0 · 4.4 V vs In(무 Li In 박 · 오프셋 0.6) = 4.0 · 4.3 · 4.6 · 5.0 V vs Li ↔ 이 편 4.32–4.72 V(오프셋 0.62) — 이 편 3.7 V ≈ 64호 3.7 V vs In(4.3 V vs Li) · 이 편 4.0 · 4.1 V ≈ 64호 4.6 V 근처. 같은 연구망(Zeier 공저)의 두 편이 "3.7 V vs In" 을 Li 축에서 0.6 ↔ 0.62 로 20 mV 다르게 환산 인쇄한다(64호는 무 Li In · 이 편은 28 at% InLi — 조성이 다르다).
- ⇒ 계보: … → Li₀.₅In 분말 · 환산 0(86호 — 2023) → **박 조성 · 조립 방향 · 환산 오프셋까지 인쇄하고 그 오프셋의 출처만 비운 편(90호 — 2025)**. 칸 이동 없음(Q5): 전위 측정 0 · 기준극 0 · 원천 역할 검사 0.

### ★ `assb` 97호 (Koerver, Zhang W., de Biasi, Schweidler, Kondrakov, Kolling, Brezesinski, Hartmann, Zeier, Janek 2018 *Energy Environ. Sci.*) — **서른다섯 번째 형태: In/InLi 상대극 기준 전위의 '압력 계수' 를 잰다 — 0.122 mV MPa⁻¹(In ‖ LTO · LTO 무변형 가정 · 25 °C · 셀 하나 · ≈49–235 MPa 오름 램프) = V̄′(Li, In/InLi) 11.81 cm³ mol⁻¹ ↔ 결정학 7.89(×1.5) — 영점 "0.6 V" 는 [113, 114](70 · 71호)를 단 가정 그대로** (2026-10-02)

`raw/papers/koerver2018_chemo-mechanical-expansion-molar-volume-ocv-pressure-stress.md`
(*Energy Environ. Sci.* **11** (2018) 2142, JLU Giessen + KIT BELLA + BASF; InLi \| LGPS \| LTO/LGPS · InLi \| LGPS \| LCO/LGPS(OCV–압력) · ∅6 mm In 박 · hot-press(Busche 2016 장치) · 2전극 · 기준극 0).

- **① 압력 계수 — 처음으로 잰 값.** `[인쇄]` 표 S1 "1.22 E-5 V/10⁵ Pa · 0.122 mV/MPa" · 식 (6)–(7) LTO 무변형 가정(V̄m(Li, LTO) ≈0 — Ohzuku 1995 · Ferg 1994) 아래 In ‖ LTO 기울기 전부를 In/InLi 몫으로 → V̄′ 11.81 · "higher than the value of +7.89 … by about +50%" — Li-In 상대극 영점이 **스택 압력의 함수**라는 것을 보인 계보 첫 편(두 상 평탄의 '반응 부피' 항).
- **② 크기 — 평탄 폭(±10 mV)과 같은 자릿수.** `[재현]` 운전 60–65 MPa 면 상압 대비 **+7.3–7.9 mV** · 압력 설정 20 MPa 차 **2.4 mV** · 결정학 값(7.89)이면 4.9–5.3 · 1.6 mV — 71호 두 영점 관례 차(0.62 ↔ 0.600 = 20 mV)의 ≈1/3 · 아래 평탄 조건의 ±10 mV 와 같은 자릿수 ⇒ **평탄 조건에 "압력 기준(측정 압력 · 운전 압력)" 칸이 붙을 자리**(결정은 사용자 몫 — §3-b (오)(초) 근거 약).
- **③ 영점 — 가정 그대로.** `[인쇄]` "The voltage of the negative anode was assumed to be 0.6 V vs. Li⁺/Li for indium foil, 1.55 V vs. Li⁺/Li for lithium titanate and 0.10 V vs. Li⁺/Li for graphite, respectively.113,114" — 23 · 64호와 같은 문장의 셋째 판 · [113] = 70호(In 0 회 · "1.55" 0 회) · [114] = 71호(0.62 / 0.600 · "1.55" 0 회) — 영점 출처 0 그대로((보)(소)).
- **④ 층위 단서.** 셀 하나 · 오름 램프만(내림 · 이력 0) · LTO 무변형 가정 위의 귀속(LTO 몫이 0 이 아니면 In 몫이 바뀐다) · 저자 인정 비이상(단축 하중 · LGPS 산화 Li 흡수 · 소성 · 공극) · 초록 "1 mV/100 MPa" 는 이 측정의 ≈1/12(97호 D1).
