Repository: yonghoon7153-source/Yonghoon-DEM-DFT

# LLM Wiki — Yonghoon-DEM-DFT mothership

Karpathy LLM Wiki 패턴 킷(`llm-wiki-kit_260730`, 커맨드스페이스 구요한 배포)을
이 모노레포 root 로 이식·적응한 위키. **규칙 원본은 `SCHEMA.md`** — 콘텐츠를
만들거나 고치기 전에 반드시 읽는다.

## 구성

| 경로 | 역할 |
|---|---|
| `SCHEMA.md` | 규칙 원본 (frontmatter, 품질 3축, update policy, 이 모노레포 특칙) |
| `CLAUDE.md` / `AGENTS.md` | 에이전트 스키마 (Parity Contract 미러) |
| `raw/` | 불변 원본 (전사·논문·저장소 감사·세션 기록) — sha256 봉인 |
| `concepts|entities|comparisons|queries|guides|questions|syntheses/` | 컴파일된 위키 |
| `inbox/` | ingest 대기 큐 (`/wiki-inbox` 가 처리) |
| `index.md` / `log.md` | 카탈로그 / append-only 로그 |
| `tools/` | `lint.py` `status.py` `new-page.py` + `hooks/` (Python stdlib, 의존성 0) |

File: wiki/concepts/assb-li-in-reference-potential-window.md (part 3 of 3)
---
- ⇒ 계보: … → 박 조성 · 조립 방향 · 환산 오프셋까지 인쇄(90호 — 2025) / **영점의 압력 의존을 잰 편(97호 — 2018 · 계보상 앞선 편)**. 칸 이동 없음(Q5): 영점 측정 0 · 기준극 0 · 압력 계수는 셀 하나.

### ★ `assb` 104호 (Ansah, Shin, Lee J.-S., Cho 2021 *Electron. Mater. Lett.*) — **서른여섯 번째 형태: 모형이 In/InLi 상대극을 '무한 원천 · 전위 0' 으로 두고 Li 기준 OCP 로 '셀 전압' 을 계산한 뒤 InLi 셀 실험과 비교한다 — 환산(0.62 · 0.600) 인쇄 0 · 비교 지표(Pearson R²)는 상수 이동에 불변** (2026-10-03)

`raw/papers/ansah2021_assb-fem-parametric-sweep-thickness-diffusivity.md`
(*Electron. Mater. Lett.* **17** (2021) 532, Hanbat National Univ. + Deep Solution Inc + Chonnam National Univ.; 1D FEM InLi \| Li₆PS₅Cl 700 µm \| LiCoO₂ 200 µm(COMSOL 5.4) · 실험 곡선 = 서울대 화학과 Lim 연구실 제공 미출판 자료(사사) · 2전극 · 기준극 0 · 4차 묶음 파일 64).

- **① 영점 — 모형에 없다.** `[인쇄]` 식 (1) InLi → In + Li⁺ + e⁻([31] = 42호 — 반응식의 출처로만) · "The anode served as an infinite source of the lithium-ions, therefore the boundary condition mainly affects the interface and the cathode" — 음극 전위 · 과전압 항 0. `[재현]` 식 (10)(= 99호 식 (22) = Fabre 유리함수 계수) θ 0.5 4.2908 · 1.0 3.310 V(단조) · 모형 시작 4.02 V = θ 0.665 ⇒ 모형 '셀 전압' = **Li⁺/Li 기준 양극 전위 + 과전압**(음극 0 V). 42호의 0.62 V 평탄은 지면 0.
- **② 실험 축 — 기준 미인쇄.** `[도표]` 그림 2 실험 점은 ≈4.05 V 에서 시작해 2.5 V 로 끝난다 — `[해석]` InLi 기준 4.05 V 면 Li 기준 4.67 V(LiCoO₂ 과충전 영역)라 **Li 기준으로 환산해 그린 값으로 읽히고**(2.5 V 차단 = InLi 1.88 V), 환산 값(0.62 · 0.600) · 방법 · 축 이름의 기준 표기는 지면 0. 그 밖의 셀 조건(InLi 조성 · 재고 · 압력 · 조립 방향)도 0.
- **③ 지표가 이 축을 못 본다.** `[재현·대수]` 검증 지표 "average R-squared (Pearson correlation) value, 0.96" — Pearson 상관은 각 변수의 아핀 변환(y → a·y + b, a > 0)에 불변이라 **0.62 V 를 더하든 빼든 0.96 은 그대로**다. 기준 환산이 맞았는지는 지표로도 확인되지 않는다.
- ⇒ 계보: … → 영점의 압력 의존을 잰 편(97호 — 2018) / **모형이 상대극 전위를 0 으로 두고 InLi 셀과 비교하면서 환산을 적지 않고, 그 비교의 지표가 상수 이동에 불변인 편(104호 — 2021)**. 칸 이동 없음(Q5): 전위 측정 0 · 기준극 0 · 상대극 평탄 · 조성 0.

### ★ `assb` 107호 (Ruess, Schweidler, Hemmelmann, Conforto, Bielefeld, Weber, Sann, Elm, Janek 2020 *J. Electrochem. Soc.*) — **서른일곱 번째 형태: 공칭 조성 계산(62호 형태)의 같은 연구망 반복 + 0.600 V 상수 환산 — 그리고 그 상수가 액체(Li) ↔ 고체(In/InLi + 0.6) '같은 전위' 대조의 축을 정한다** (2026-11-17 · 5차 묶음 #3)

`raw/papers/ruess2020_ncm-cracking-kinetics-liquid-vs-solid-electrolyte.md`
(NCM811 : Li₆PS₅Cl 70 : 30 무탄소 12 mg ‖ LPSCl 60 mg ‖ In 100 µm × ∅9 mm + Li 100 µm × ∅6 mm · ∅10 mm · 380 MPa 제조 · ≈70 MPa 운전 · 2전극 · 음극 = 기준).

- **① 창 안임을 조성 계산으로**: `[인쇄]` "The composition of the In/InLi alloy is calculated to be In0.67Li0.33 or In0.57Li0.43 in case of fully lithiated or de-lithiated NCM … within the two-phase region of In and InLi with a constant potential of around 0.6 V vs Li+/Li.54"(= 42호). `[재현·외부 값]` 박 치수로 In0.65Li0.35 → In0.57Li0.43 ✅(42호 창 ≈1–47 at% 안). 전위 측정 0.
- **② 영점 0.600 V 상수**: `[인쇄]` "4.3 V vs Li+/Li (3.7 V vs In/InLi)" · "2.6 V vs Li+/Li (2.0 V vs In/InLi)" — ASSB 의 모든 'vs Li+/Li' 축(그림 4 · 6 · 7 · 8 · SI-2–SI-4)이 이 상수 위. 같은 연구망 38호(2021)는 0.62 V — 영점이 2020 ↔ 2021 에 20 mV 다르다.
- **③ 같은 전위 대조의 민감도**: `[재현]` 3.6–3.8 V 에서 20 mV 는 겉보기 D ×2.0–2.3 — 이 편의 액체 ↔ 고체 비교(균열 시작 3.75–3.80 V)가 영점 선택에 걸린다.
- **④ 표류**: SI-1 의 f(V,t)(±I 이완 합 — 2f = 1.6 mV d⁻¹ · ≈3.9 V · 100 h)는 양극 자가방전과 In/InLi 영점 표류의 **합의 상한**(분리 0) · 음극 계면 임피던스 "would be expected at around 1 Hz" — 안 보임.
- ⇒ 계보: … → 모형이 상대극 전위를 0 으로 둔 편(104호 — 2021) / **같은 연구망이 공칭 조성 계산 + 0.600 V 상수로 액체(Li) ↔ 고체(In/InLi) '같은 전위' 를 대조한 편(107호 — 2020 · 영점 인용 42호)**. 칸 이동 없음(Q5): 전위 측정 0 · 영점 인용 · 상수 환산.

### ★★★ `assb` 108호 (Takada, Aotani, Iwamoto, Kondo 1996 *Solid State Ionics*) — **서른여덟 번째 형태: 측정 원전이 숫자를 문장에 남기지 않았다 — 고체(Li₃PO₄–Li₂S–SiS₂ 유리) 셀 In 박 \| Li 박 개회로 적정은 그림 하나 · 같은 지면 3전극 기준극(Ag 선)은 Li 대비 전위가 없다 · 완전지는 환산 0** (2026-11-17 · 5차 묶음 #4 · 20 · 42 · 62 · 63 · 71호 지목 · 계보에서 가장 이른 편, 1996)

`raw/papers/takada1996_oxysulfide-glass-solid-state-lithium-battery.md`
(*Solid State Ionics* **86–88** (1996) 877, Matsushita Battery Industrial 기술연구소; 0.01 Li₃PO₄–0.63 Li₂S–0.36 SiS₂ 유리 분말 펠릿 ∅10 mm · In 박 24 mg \| SE \| Li 박(2전극 · 개회로 적정) · In 박 17 mg WE · Ag 선 RE · In 박 + Li 조각 CE(3전극) · In 박 ≈70 mg \| SE \| LiCoO₂ : SE 2 : 3(완전지) · 압력 · 전기화학 온도 미인쇄).

- **① 영점 — 측정은 있고 숫자는 없다.** `[인쇄]` "The In electrode was reduced to form In-Lix, by intermittent current pulses of 50 µA for 4 h. The potential of the In-Lix was determined as the open circuit voltage of the cell after a 2-h rest period." · 영역 "x ≤ 1, 1 ≤ x ≤ 1.5 and x ≥ 1.5"([9] Thümmel · Klemm 1970 열분석과 일치) · "0 ≤ x ≤ 0.9 … almost constant". 전위로서의 '0.6' · '0.62' · 'vs. Li/Li⁺' · 'two-phase' · 'LiIn' **0 회** · 전위에 단 인용 0.
- **② ★★★★ 고체 셀 조성 창.** `[도표·화소]`(300 dpi 스캔 · 1 px ≈1.3 mV · 눈금 잔차 ≤1.8 mV): **0.6256(4.8 at%) → 0.6250(28.6) → 0.6233(33–39) → 0.6215(42.9) → 0.6197(44.4) → 0.6161 V(45.9)** · 끝 ≈47–47.5 at%(x 0.88–0.90) · InLi 단상 0.585 → 0.476 → 0.356 V(47.5 → 49 at%) · 0.357–0.347 V(49–52) · 0.34 → 0.12 V 기울기(52–61) · 0.11 → 0.07 V(61–69) · 끝 0.043 V(70 at%) · 첫 점(≈3.4 at%)부터 평탄. ⇒ 42호 액체 원전(0.625 → 0.610 · 끝 47 · 단상 0.61 → 0.35)과 **수 mV · 1 at% 안** · 처짐 ≈9 mV(2 h 이완) ↔ ≈15 mV(0.5 h) — 42호 ② 의 '0.5 h 이완 잔여분' 해석과 같은 방향(이완이 긴 쪽이 작다 — `[해석]` · 판독 대 판독 · 셀 · 전해질 · 온도가 다르다). 52 at% 위에서는 갈린다(42호 In₂Li₃ 0.122 평탄 · 60 at% 정지).
- **③ 3전극 기준극 — 읽은 범위에서 가장 이른 ASSB 매립 기준극(1996) · 교정 0.** `[인쇄]` "A silver wire was embedded in the solid electrolyte layer as a reference electrode" — Ag 선 전위 · 위치 · 리튬화 미인쇄 · 축 'Voltage / V'. `[도표·화소]` 음극(리튬화) ≈0.57–0.62 · 양극(탈리튬) ≈0.72–0.78 V · 중점 ≈0.65–0.70(그림 4 개회로 0.62 와 같은 축이 아니다).
- **④ 하류가 옮긴 것.** 20호 [20] '~0.62 V … 0 < x ≤ 1.0' · 42호 [18] 'about 0.6 V … wide stoichiometry range' · 62호 [33] '0.62 V … In-rich region'(이 편 그림 4 캡션을 정확히 가리킴) · 63호 [33] 'about 0.6 V' · 71호 [42b] '0.62 V … 0<x<1' — 값은 전부 그림 4 와 맞고(0.616–0.626), 조건(고체 유리 · Li 박 2전극 · 2 h 이완 · 무 Li 박 · 온도 미인쇄 · n = 1)은 전부 빠졌다. **'≤ 1.0' · '0<x<1' 의 상한은 이 편 그림에서 서지 않는다**(x 1.0 개회로 ≈0.356 V). 63호 LF 배정 인용 ❌(이 편에 In \| SE 임피던스 0).
- **⑤ 상대극 · 기준으로 고른 것이 아니다.** `[인쇄]` "lithium alloys have higher capacities than intercalation materials, with less possibility of dendritic formation" — 음극 재료 · 180 mAh/g. 완전지 · 코인 In 은 무 Li 박(첫 충전 ≈4.48 mAh = `[재현·가정]` x ≈0.27) · 첫 사이클 효율 ≈61.5 %(`[도표·화소]` — 본문 0) · 결손 위치가 방전 끝 In 조성(평탄 안 x ≈0.11 ↔ Li-poor 가지 x ≈0)을 정하는데 지면으로 못 가른다.
- ⇒ 계보: (시점 순 맨 앞) **숫자 없는 측정 원전(108호 — 1996, 고체 유리 셀)** → … → 종설 재인용(71호 — 2015) → 기준극 교체 대조(41호 — 2018) → 액체 원전(42호 — 2019). 칸(Q5): 층 하나 · **권고 +0.5 — 판단 대기**(카드 · 5차 묶음 13 편 뒤 §3-b 일괄 때) — 고체 셀 조성 분해 Li 대비 측정 첫 표본 · 권고가 반 칸인 이유: 그림만 · 온도 · 압력 미인쇄 · n = 1 · SE 가 argyrodite · LPS 아님.

### ★ `assb` 110호 (Zhang W., Leichtweiß, Culver, Koerver, Das, Weber, Zeier, Janek 2017 *ACS Appl. Mater. Interfaces*) — **서른아홉 번째 형태: 전위창 전체를 'vs In/InLi' 로 쓰고 Li 기준은 '0.6 V 상수' 한 줄로 환산하며 그 근거를 Takada 1996(108호)에 단다 — 원전은 '0.6' 을 문장으로 인쇄하지 않았고, 음극은 순 In 박(첫 충전 앞머리에 2상 영점이 아직 없다)** (2026-11-17)

`raw/papers/zhang2017_carbon-additives-lgps-ssb-decomposition.md`
(*ACS AMI* **9** (2017) 35888, JLU Giessen; In \| LGPS \| 코팅 LCO 2전극 · 기준극 0 · 5차 묶음 #6).

- **① 환산 — 상수 하나.** `[인쇄]` "Galvanostatic cycling of the cells was carried out in the voltage range of 2.0−3.6 V vs In/InLi,39 which corresponds to about 2.6−4.2 V vs Li+/Li" — 0.6 V(양 끝 같은 값) · [39] = Takada 1996 *SSI* 86–88, 877 = 108호. 108호 판정: Li 대비 In–Li 개회로는 원전 자신의 측정이지만 '0.6' · '0.62' 를 문장으로 인쇄하지 않고 값은 그림 4 에만(≈0.625 → 0.616 V) ⇒ `[해석]` 이 편의 '0.6' 은 원전 그림 값의 반올림을 문장으로 옮긴 형태다. 본문 · 그림의 다른 전위는 전부 vs In/InLi(그림 1 축 이름 'Cell voltage / V' 는 기준 미표기) · "sulfur … electrochemically active at lower voltages (e.g., 2.5 V vs Li+/Li)" 만 Li 기준.
- **② 음극 — 순 In 박.** `[인쇄]` "A thin indium foil with a diameter of 8 mm (Alfa Aesar, 99.99%, 0.125 mm in thickness)" · Li 사전 합금 · Li 박 보충 0(같은 장치 63호의 장기 셀은 Li 박 1:60 — 인쇄). `[해석]` 첫 충전의 처음 수 mAh g⁻¹ 동안 In 표면에 InLi 상이 아직 없어 'vs In/InLi' 영점이 서지 않는다 — 바로 그 구간에 탄소 셀의 '추가 경사' 가 있다; 무탄소 셀은 같은 음극 · 같은 구간에서 즉시 3.3 V 평탄이라 경사를 음극 탓으로 돌리기는 어렵다.
- **③ 저장고 — 대조와 시험 셀이 다를 가능성.** 무탄소 대조 곡선이 63호 그림 9 셀 C(Li 박 셀로 읽힘)와 수치 일치(`[도표·화소]` CE ±0.02 %p) — 상대극의 Li 재고 · 평탄 유지 조건이 대조 ↔ 시험에서 달랐을 가능성.
- ⇒ 계보: … → 숫자 없는 측정 원전(108호 — 1996) / **실험 편이 그 그림 값을 '0.6 V 상수' 한 줄 환산으로 옮기고 근거를 108호에 다는 편 · 순 In 박 · 대조 셀 저장고 미상(110호 — 2017)**. 칸 이동 없음(Q5): 전위 측정 0 · 기준극 0.

## ★★ 평탄이 유지되는 조건 (현재까지의 정리)

> **Li-In 기준 전위가 ±10 mV 안에서 평탄한 것은 다음 넷이 동시에 성립할 때뿐이다.**
>
> 1. **전체 조성이 In+LiIn 2상역 안** (17호: foil 은 ≈49 at% 가 상한, **50 at% 에서 깨진다**)
>    ★ **2026-09-23 (42호 — 원전 창)**: 액체 적정(0.5 h 이완, 실온)에서 평탄 **≈1–47 at% Li**(x ≈0.01–0.89), 그 안 ≈15 mV 처짐, 끝 너머 **1.9 at% 에 −280 mV**. 창 끝이 이론(50)보다 3 at% 이르다(불활성 In). ⚠ **공칭 조성은 질량 ↔ 치수로 5.6 at% 흔들린다**(42호 44.1 ↔ 49.6) — 조성에 오차 막대를 단다
>    ★ **2026-11-17 (108호 — 고체 창, 1996)**: Li₃PO₄–Li₂S–SiS₂ 유리 셀 Li 박 대비 개회로 적정(2 h 이완 · 온도 미인쇄)에서 평탄 **≈3.4–47 at%**, 그 안 ≈9 mV 처짐(0.6256 → 0.6161 V), 끝 ≈47–47.5 at% — 42호 액체 창과 같은 끝(그림 판독 · 숫자 인쇄 0). 창 끝은 x ≈0.9 로 적고 '0 < x ≤ 1.0' · '0<x<1'(20 · 71호)을 창으로 쓰지 않는다
> 2. **분리막 접촉면에 LiIn 상이 실제로 존재** (17호: 기계 압착 foil 은 LiIn 이
>    **집전체 쪽에 남는다** — `[인쇄]` "do not reach the separator side")
> 3. **율이 낮다** (17호: `[인쇄]` "already ≥ 1 C = 2.80 mA cm⁻²" 에서 음극이 지배)
> 4. **CE–RE 옴 강하가 보상됐거나 무시할 만하다** (17호: 0.1 C 에서 ≈9 mV = 관측
>    편차의 전부)
>
> ★★ **2026-09-22 추가 (18호) — 정량 조건 둘이 붙는다.** 18호는 위 넷을 다 만족하면서
> `[도표]` **전 사이클 평탄(≈0.60 V)** 을 보이고, 그 이유가 `[재현]` 계산된다:
> **(5) Li 재고 / 이동 전하 ≥ 한 자릿수** (18호 **9.5 배**; 17호 foil 은 ≈5 배) ·
> **(6) 전류밀도 ≲ 0.1 mA cm⁻²** (18호 0.1 C = **0.054 mA cm⁻²**, 17호 0.1 C 의 **1/5**).
> ⚠ **(1)–(6) 중 무엇이 지배적인지 가른 실험은 여전히 0 편이다** — 18호와 17호는
> **여러 축이 동시에 다른 두 표본**이지 통제 실험이 아니다.
>
> ★★★★ **2026-09-22 추가 (20호) — (5) 의 분모를 갈라야 한다.** (5) 는 상대극을
> 전제로 "Li 재고 / **이동 전하**" 였다. **참 기준극에서는 이동 전하가 0 이므로
> 분모가 *누설 전하*다**: **(5′) Li 재고 / (누설전류 × 실험시간) ≥ 10.**
> `[재현]` 20호의 매립 In 은 재고가 셀의 **1/675** 이고 190 h 실험이라
> **누설 < 10 nA** 를 요구한다. ⇒ **(5) 는 상대극 판, (5′) 는 기준극 판**이고,
> **계보 20/20 편이 누설을 안 쟀다.**
> ★ 그리고 **(7) 프로브가 리튬화돼 있을 것** 이 추가된다 — `[재현]` 비리튬화 In 은
> **1.15–1.31 V 어긋난다**(20호 ③).

> ★★★★ **2026-09-23 추가 (21호) — (2) 가 통제 실험을 얻고, (5) 가 약해진다.**
> **(2)** 는 방향만 바꾼 3셀×2 에서 지지된다 — 그리고 ★ **(8) 개방회로 0.62 V 는 (2) 의 검사가 아니다**:
> (2) 가 깨진 InLi-(In) 도 28 일 0.62 V(< 3 mV)다. (2) 는 **전류 펄스로** 확인한다.
> **(5)** 는: `[재현]` InLi-(Li) 가 **재고비 4.2–5.2**(17호 foil ≈5 와 같다)로 3.0 mAh cm⁻² 를 **15 h 평탄**하게 낸다
> ⇒ **17호를 깬 것은 (5) 가 아니라 (2)** 다(`[추론]`, 두 편 사이 SE·압력·전류가 다르다). 19호 절의
> "재고비 축이 지배적" 가설은 **이 표본에서 반례를 얻는다.**
> 그리고 `[인쇄]` 이 편의 ">0.1 mA cm⁻² 에서 접근 불가" 는 **0.2 하나에서 잰 것의 외삽**이다 — InLi-(In) 의
> `E_CE(i)` 는 `i = 0` 에서 0.62 V, 0.2 mA cm⁻² 에서 9 초 ⇒ **`i → 0` 과 `i = 0` 이 다른 극한**이다.

> ★★★★ **2026-09-23 추가 (45호) — (9) 도금형(리튬화 금선) 기준극은 Li 층이 남아 있을 것.**
> 영점 0 V 는 **도금 Li 의 상 정체**로만 성립한다(원전 Hertle 2023). 조건: 리튬화 곡선에서 사다리(Au/AuLi → AuLi/AuLi₃ → 도금 평탄) 도달을 보이고,
> **여분 전하 / (소비율 × 실험시간) ≥ 10** — (5′) 의 Li 금속 기준극 판. 원전 처방(∅10 µm · 8 µAh · 2.55 mAh cm⁻²)은 `[재현]` ≤ ≈19 h 까지만 보증하고,
> 원전은 "refresh"(실험 사이 재리튬화)로 메운다. **깨지면 기준은 칸 단위(+0.133 · ≈+0.215–0.25 V)로 옮겨 간다.** 16호(∅25 µm · 0.27 mAh cm⁻² · NMC 상대)는 조건 밖.

> ★★★ **2026-09-23 추가 (47호, ⚠ 액체셀 원전) — (10) 2상 칸 영점(리튬화 금선 0.31 V)은 원전이 인쇄한 사용 조건 안에서만.**
> (a) 리튬화 뒤 **초기 이완 창을 뺀다**(원전 "initial 20 h", `[도표]` < 2 mV 는 ≈50 h 뒤) (b) **리튬화 온도 = 운전 온도**(어기면 수십 시간에 이탈, 지키면 영점이 1–2 mV 옮는다)
> (c) **노출은 절단면만**(원전이 안정성 일부를 여기에 돌림) (d) 소진되면 **재리튬화**. 누설 간접 상한 < ≈0.27 nA(150 nAh / 550 h). ⚠ 전부 **액체 LP57** 에서다 — ASSB 판은 21호(Li\|Li 2 h, 조건 (a) · (c) 밖)뿐이다.

> ★★ **2026-09-23 추가 (48호) — (11) 전면 복합층 기준극(전류 경로 안)은 (5′) 분모에 "쌍극 교환" 이 더해진다** (`[해석]`).
> 기준극이 WE 와 CE 사이 단면 전체를 덮는 합금 : SE 층이면 전자 전도 합금망이 층 두께의 이온 iR 을 따라 한쪽 면에서 Li 를 받고 다른 면에서 낸다 — 순 전하 0 이라도 **면별 조성**이 움직이고 기준극은 혼합 전위를 읽는다.
> 구동력 ≤ 층 iR(48호 C/20–C/25 에서 mV 급 이하 추정). 조건: **층 질량 · 두께 · 합금 분율을 인쇄**하고 고율에서는 층 iR 을 따로 적는다. 48호는 층 질량을 인쇄하지 않았다.

⚠ **압력은 아직 이 목록에 없다.** 17호는 **50 MPa 한 점**, 16호는 **두 점(97/389 MPa,
다른 셀)** 이다. `E_CE(P)` 를 잰 편이 **0 편**이다.
(14호가 Li 금속에서 `E(P)` 를 쟀다 — [[assb-stack-pressure-operating-window]].)

## 무엇을 재면 이 축이 닫히는가 (처방)

| # | 측정 | 왜 |
|---|---|---|
| **P1** | **CA/고율 방전 직후 `E_CE` 이완 곡선** (수 시간) | **"과전압" ↔ "기준 전위 이동" 을 가르는 유일한 측정.** 17호가 셀 안에 RE 를 두고 안 했다 |
| **P2** | **개방회로 `E_CE`** 를 셀마다, 사이클마다 | 0.62 V 를 인용에서 실측으로. **16호의 0.11 V 셀 간 어긋남**이 재현되는지. ★ **2026-11-17 (108호)**: 개회로 `E_In(x)` 를 조성마다(50 µA × 4 h 펄스 · 2 h 이완) 잰 고체 셀 첫 표본(1996 · 셀 하나 · 그림만 — 숫자 인쇄 0) |
| **P3** | **`i·R(CE–RE)` 보상** — CE/RE 고주파 절편을 같은 셀에서 재서 빼기 | 17호에서 0.1 C 편차의 **전부**가 여기였다. 이것 없이 "과전압 10 mV" 는 무의미 |
| **P4** ✅ (2026-09-23, **21호가 실행**) | **Li 박 방향 뒤집기** (분리막 쪽 ↔ 집전체 쪽) + 3전극 | ③(국소 고갈)의 기원이 **제조**인지 **방전**인지 가른다. 17호 `[인쇄]` Sedlmeier(ref 21)가 시도했다. ★ **답: 둘 다** — Li 박 뒷면 조립은 **제조 시점부터** 분리막 면에 꺼낼 Li 가 없고(9 초), 방전은 **전기화학으로 넣은 몫**(98 % 가역)을 다 쓰는 순간 전위를 올린다. ⚠ 20 MPa 파우치 한 조건, 펠릿·압력 축은 미시험 |
| **P5** | **`E_CE(P)`** — 같은 셀에서 압력 스윕 | 0 편. 16호와 17호의 음극 임피던스가 **한 자릿수 다른** 이유의 후보 |
| **P6** ★ (2026-09-22, 18호에서) | **제 3 물질 기준극의 전위를 같은 셀에서 Li 금속 대비 실측** | 18호가 보인 **탈출로**(Li-In 을 기준에서 빼기)가 성립하려면 R-LTO 의 **1.55 V 가정**이 실측이어야 한다. 현재 근거는 **인용 2 건 + 순환 논증**(가정한 값으로 얻은 두 평탄값이 문헌과 맞는다 ⇒ 가정이 맞다) ★★★★ **2026-09-23 (40호 — 원전 확인)**: 원전의 근거가 정확히 이 순환이다 — 1.55 V 는 ref [11](액체) 수입, 검증은 두 평탄 ↔ 문헌 [5,17] "coincident". Li 대비 0 · 누설 0 · 시간 0. **LGPS 계에서는 Li 가 불안정해 셀 안 교정이 막힌다**(원전 서론) ⇒ P6 는 **Li 에 안정한 SE 를 쓴 교정 셀**(21호 식 이식) 또는 **알려진 2상 평탄 둘 이상에 대한 과잉결정 대조를 mV 분해능으로**(이 편의 구조를 ±10 mV 로) 가 현실적 경로다 ★★ **2026-09-28 (70호 — 인용 하나 열람)**: 23호 경로의 원전 Zaghib 1999 에 '1.55' 가 **없다** — "≈1.5 V" 부하 평탄(2전극 · SPE · 60/80 °C · C/12)뿐, OCP · 25 °C · 3전극 0. "인용 2 건" 중 하나가 원전에서 숫자 없이 끝났고, 남은 인용 원전 Costard 2017 · Colbow 1989 · Ohzuku 1995 는 미열람 |
| **P7** ★ | **재고비 · 전류밀도를 각각 독립으로 스윕** | 위 (1)–(6) 중 **무엇이 평탄을 지키는가**. 17 ↔ 18 ↔ 19호는 축이 전부 같이 움직인 세 표본이다. ★ 19호가 **(6)만 깬 점**을 주어 **재고비 축이 지배적이라는 가설**이 생겼다 — 그것을 가르는 실험이 P7 |
| **P8** ★★ (2026-09-22, 19호에서) | **기준극의 위치·개수·재료를 바꿔 스펙트럼·전위가 불변인지** | ★ **같은 그룹이 기준극 검증에 범주 오류를 두 번 썼다**: 18호 **K–K 잔차**(스펙트럼의 선형·인과·정상성 ≠ RE 의 DC 전위), 19호 **진폭 비의존성**(선형성 ≠ 기원 — 선형 artifact 는 진폭 무관). **올바른 검사는 섭동이고, 네 편 중 아무도 안 했다** ★★★★ **2026-09-23 (41호 — 원전이 이미 했다)**: Nam 2018 SI Fig. S2 가 **재료 축 · 전위 판**을 실행했다 — 같은 설계 셀의 기준극을 Li₀.₅In ↔ Li 금속으로 바꿔 `[도표]` 차 ≈2 mV. **셀 간 · 전류 중 · 수 미인쇄**라 계보가 못 봤다. 남은 것: **한 셀 안 교체 · 위치 · 개수 축 · 스펙트럼 판** ★★ **2026-09-23 (48호 — 상대극 판)**: Dugas 2021 이 기준극(Li₀.₅In:β-LPS 전면층)을 고정하고 **상대극을 Li₀.₅In 복합 ↔ Li 박**으로 바꿨다 — Li 박 셀의 휴지 끝 `[도표]` −0.62 ± ≈0.01 V vs LiIn/In = 기준극의 Li 대비 값(우리 판독, 원문 명제 0). 셀 간 · 압력(1 t ↔ 45 kg cm⁻²)이 같이 바뀌었다 |
| **P10** ★★★★ (2026-09-22, 20호에서) | **기준극 누설 전류를 재거나, 재고 예산을 보고하기** — 그리고 **기준극 표류를 볼 수 있는 배선으로 옮기기** | `[재현]` 20호의 매립 In 은 Li 재고가 셀의 **1/675**, 190 h 실험에서 **누설 < 10 nA** 를 요구한다. **3전극은 표류를 공통 모드로 상쇄해 원리적으로 못 본다** ⇒ 4전극(19호) 또는 **알려진 2상 평탄에 대한 주기적 개방회로 대조**가 필요하다. **20/20 편이 안 했다** ★★★ **2026-09-23 (45호)**: 원전 Hertle 2023 이 **절차로는** 했다 — "controlled between the various experiments by measuring the voltage U_RE-A"(In/InLi 대비 개방회로) + 소모 시 "refreshed". **결과 수치 · 누설 0** — 재고 8 µAh · 수명 "≥8 일" 만 인쇄, `[재현]` 소진 가정 소비 ≈39 nA |
| **P11** ★★★ (2026-09-23, 21호에서) | **기준 전위를 측정 셀 안에서 Li 금속 대비로 교정하고, 측정 축을 같이 인쇄하기** — 환산 축만 있는 그림 금지, 축 이름과 숫자 대조. ★ **2026-09-23 (42호)**: 원전 0.62 V 는 **액체셀** 값이다 — "측정 셀 안" 이 ASSB 안이라는 뜻임을 명시한다 | 21호는 Li\|Li 교정 셀(3 MPa, 2 h)의 0.31 V 를 20 MPa InLi 셀로 **옮겼고**, 유일한 셀 내 기록(Fig. A·1)은 축 이름과 숫자가 **0.62 V** 어긋난다. 낱말 지문에 **"calculated/converted based on"** 을 더한다. ★★★ **2026-09-23 (45호 — ASSB 안 첫 판)**: Hertle 2023 은 측정 셀 안에 Li 금속을 **도금**해 기준으로 삼고 차 **−618 mV vs In/InLi** 를 **측정 축 그대로** 인쇄했다. 남은 것: 도금 Li 의 존재를 측정 시점마다 보이는 것(사다리 · 여분 전하) · 문장 지위("therefore exhibited" 는 가정형) ★★ **2026-09-23 (48호 — 앞 절반만)**: Dugas 2021 은 모든 3전극 전위 · 컷오프를 **"V vs LiIn/In" 그대로** 인쇄하고 환산하지 않았다(가정이 결과에 들어갈 자리가 2전극 귀속 한 문장뿐). 교정(뒤 절반)은 없다 — Li 금속 상대극 셀의 휴지 끝이 그림에 교정값을 남겼지만 본문은 읽지 않았다 ★ **2026-09-28 (71호 — 옮겨 실은 그림)**: Jung 2015 종설이 옮겨 실은 Fig. 8b([5a] Sakuda 2010 · −30 °C) · 9c([14a] Nagao 2012 · 25 °C)가 **측정 축(vs Li-In)과 환산 축(vs Li)을 같이 인쇄**했다 — `[재현]` 오프셋 0.600 V. 40호 ④ 의 "계보 첫 표본" 은 읽은 1차 편 기준이고, 병기 자체는 2010 원전(미열람)에 이미 있다 — 환산 상수가 눈금에 드러나 관례 차(본문 0.62 ↔ 그림 0.600)를 그림에서 읽을 수 있었다 ★ **2026-11-17 (108호 — 1996 표본)**: 읽은 범위에서 가장 이른 ASSB 매립 기준극(Takada 1996 Ag 선)이 측정 축 그대로('Voltage / V' = WE–RE) 인쇄되고 기준극 전위 · 위치 · 교정이 0 — 측정 축 인쇄(앞 절반)만 있고 '측정 셀 안 교정'(뒤 절반)이 없는 원형(음 · 양 평탄 0.57–0.62 / 0.72–0.78 V 의 중점이 개회로 0.62 보다 높은 이유를 못 가른다) |
| **P12** ★★★ (2026-09-23, 21호에서) | **상대극의 원천 역할을 전류 펄스로 따로 검사하기** — 조립 방향 기록 + 짧은 정전류 탈리튬(예: 0.2 mA cm⁻² × 15 분) | 개방회로 0.62 V 는 기준 역할만 보증한다. 21호에서 같은 0.62 V 가 **0.39 µAh cm⁻² ↔ 3.0 mAh cm⁻²**. 없으면 `LLI` 가 상대극을 거쳐 `LAM_PE` 로 샌다. ★★★★ **2026-09-23 사용자 결정(사): ASSB 이식판 입력 메타데이터 요구로 격상** — `bms-balancing/docs/ASSB_TRANSFER_NOTE.md` §2-1 M1–M3. 근거 보강: 42호 대칭셀 저항 12 Ω cm² 가 SE 벌크 옴(`[재현]` ≈400–570)의 1/25–1/47 — 21호 creep(전자 경로) 가설과 양립 |
| **P9** ★ (2026-09-22, 19호에서) | **4전극 배선을 전극 셀로 옮기기** — RE 를 양극 쪽·음극 쪽에 하나씩 | 19호가 보인 소거는 **SE\|SE** 계면에서만 실증됐다. 완전지에서 **양극 RE ↔ 음극 RE** 차분을 쓰면 **상대극 분극을 구조적으로 제거**할 수 있는가. ⚠ 전극 셀에서는 RE 가 전류 경로를 막는 문제가 더 크다 |
| **P13** ★★★ (2026-09-23, 23호에서) | **2전극 EIS 의 저주파 `C` 를 상태축 위로 같이 인쇄하고, 두 자릿수 붕괴를 평탄 이탈 표시로 쓰기** | 기준극 없이 된다. 23호에서 In · LTO 두 무 Li 상대극 모두 방전 끝 `C_anode` ≈90–100 배 붕괴 — 그 구간의 컷오프는 상대극이 끊는다(17호 함정). ⚠ 판정 문턱은 아직 없다(표본 2) |

## ★ 16호 ↔ 17호 대질 — 같은 "In 박 음극" 인데 반대다 (`[해석]` → **2026-09-23 21호 P4 로 지지**)

| | 16호 | 17호 (foil) |
|---|---|---|
| 음극 출발 | **순수 In 박** | **Li 박 + In 박 압착** |
| LiIn 이 생기는 곳 | **분리막 쪽**(Li 가 전기화학적으로 들어온다) | **집전체 쪽**(기계적으로 눌린다) |
| `x_Li` | **0.05–0.28** (훨씬 Li-poor) | 0.40 |
| 음극 임피던스 | `[인쇄]` **4–9 Ω cm²** | `[재현]` **≥66 Ω cm²**, 100 mHz 에서 미폐 |
| 운전 압력 | 97 / 389 MPa | 50 MPa |

`[해석]` **17호의 논지(어디에 LiIn 이 있는가가 전부다)가 16호를 설명한다** —
Li-poor 인데도 잘 작동하는 것은 LiIn 이 **필요한 자리**에 생기기 때문.
⚠⚠ **압력이 2–8 배 다르고 SE·조성·전류·SOC 가 전부 다르다.**
**이것은 두 편을 가로지르는 가설이지 어느 편의 결론도 아니다.** 검증은 **P4**.

★★★★ **2026-09-23 판정 (21호 — P4 실행)**: **가설이 지지된다.** 같은 InLi 박에서 방향만 바꾼 3셀×2:
Li 박 뒷면(= 17호 foil) 은 **9 초 · 0.39 µAh cm⁻²**, Li 박 면이 분리막 쪽이면 **15 h · 3.0 mAh cm⁻²**, 그리고 순수 In
(= 16호)을 전기화학으로 50 µAh cm⁻² 리튬화하면 **임피던스가 Li 쪽 부류로 바뀐다**(Fig. 7e).
⇒ **"LiIn 이 분리막 면에 있느냐가 전부" 가 한 변수만 바꾼 데이터로 선다.** ⚠ 남는 것: **압력(20 MPa ↔ 50 /
97–389 MPa)** 과 **셀 형상** — `[인쇄]` 21호 스스로 원통 펠릿에서는 **Li creep** 가 Li 를 분리막 쪽에 보낼 수 있다고
적는다. 17호는 `[인쇄]` LiIn 이 분리막 쪽에 "do not reach" 라 했으므로 **17호에서는 creep 가 없었다** — 이전에 유리한 쪽.

## 이 페이지가 주장하지 않는 것

- **0.98 V 를 Li-In 물질의 성질로 주장하지 않는다.** 그것은 **조성 × 제조법 × 율** 의
  폭이다. **열역학 폭(①)은 ±10 mV 안이고 그보다 좁게 잰 편이 없다.**
- **"기준 전위가 1.35 V 로 옮겨 갔다" 고 단정하지 않는다.** 확실한 것은
  **"옴이 아니다"**(옴 몫 0.2 %)까지다. P1 이 없다.
- **이 값들이 열화(사이클)와 어떻게 움직이는지 모른다.** 17호는 **최대 5 사이클**이고
  16호는 **2 번째 사이클 하나**다. `E_CE(N)` 은 **0 편**이다.
- **Li 금속·무음극에 그대로 옮기지 않는다.** 이 페이지는 **Li-In(그리고 In) 음극**의 것이다.
  (Li 금속은 14호가 `[인쇄]` "potential can reasonably be assumed to remain constant"
  라고 쓰고, 그 가정의 상수항 검토가 없다 — 다른 페이지의 일.)
- **`n = 1` 이다.** 17호는 조건당 셀 1 개, 오차막대 0, `n =` 0 회.
- ★ **2026-09-22 (19호)**: **`Li-In ≈ 0.60 V @ 25 at%` 를 이 편의 측정으로 쓰지 않는다** —
  1.55 V 는 **18호에서 빌려온 가정**이고 19호에는 없는 값이다.
  **`ca. ±30 mV` 도 검증된 값으로 쓰지 않는다** — 근거가 지면에 없다.
  그리고 **19호의 42–126 mV 는 가역 분극**이라 17호의 **지속 이동**과 같은 축의 같은
  양이 아니다. 주장하는 것은 **"(6)만 깨면 10⁻²–10⁻¹ V 대에 머문다"** 까지다.

- ★ **2026-09-23 (21호)**: **③-a/③-b 구분을 17호 셀에 적용했다고 주장하지 않는다** — 21호의 복귀 관측은 **다른
  셀·압력(20 MPa)·전류(0.2 mA cm⁻²)** 이다. 17호 P1 은 여전히 17호 셀에서 해야 닫힌다. **누설 < 4.3 nA 는 상한**이지
  측정이 아니고, **16호 0.11 V 의 금선 설명은 후보**다. **21호의 InLi 0.62 V 는 옮긴 0.31 V 위에 있다.**

- ★ **2026-09-23 (40호)**: **R-LTO 가 1.575 V 라고 주장하지 않는다** — 증인 0.62 V 를 넣은 우리 계산이고, 주장은 "원전의 검증이 25 mV 를 못 가른다" 까지다. **≈3 mV 중점 안정은 드리프트 상한이 아니다**(두 전극의 차 · 순서 미인쇄). **Li-In 55 at% 는 박 지름이 같다는 모식도 가정 위**다. 17–34 µAh 재고는 누설 측정이 아니라 설계 여유의 계산이다.

- ★ **2026-09-23 (41호)**: **"Li-In = 0.621 V" 를 이 편의 인쇄값으로 쓰지 않는다** — Fig. S2 인셋의 **우리 화소 판독**(JPEG 래스터, 1 화소 ≈1 mV, 전류 중 · 셀 간 · 조건 미인쇄)이다. 이 편이 인쇄한 것은 "0.62 V(ref 33)" 와 "marginal difference" 다. **고갈층 두께 50 µm · "insulating" 을 측정 강도로 쓰지 않는다**(대조군 · 정량 · 반복 0). **CE 종단 전위(Fig. 3c)를 CE 과전압으로 쓰지 않는다**(컷오프 항등식).

- ★ **2026-09-23 (47호)**: **"0.31 V 가 ASSB 에서 틀렸다" 고 하지 않는다** — 21호 ASSB Li\|Li 값과 두 자리에서 맞는다. 주장은 **원전 사용 조건 넷 중 둘(초기 창 · 단면 노출)이 21호에서 검사되지 않았다**는 것까지다. 20 h 뒤 ≈3 mV 는 셀 1 개 · 래스터 판독, 누설 < 0.27 nA 는 상한이다. **45호 134 / 215 mV 가 틀렸다고 하지 않는다** — [20] 인용이 이 지면에서 지지되지 않는다는 것까지(값은 Bach 원전에 있을 수 있다).

- ★ **2026-09-23 (48호)**: **"48호가 기준극을 0.62 V vs Li 로 쟀다" 고 하지 않는다** — Fig. 10a 휴지 눈금 끝의 **우리 화소 판독**(9.8 mV/px, 이완 완료 미확인)이다. 원문 영점은 인용 622 mV 다. **쌍극 교환이 일어났다고 하지 않는다** — 합금 분율 · 전자 경로 필요성에서 나온 가능성과 크기 상한 추정까지다. **±160 mV 를 기준 이동으로 쓰지 않는다** — 원문이 CE 분극("inhomogeneity of composite CE")으로 적었고 휴지 끝은 ≈0 으로 돌아온다(우리 판독).

- ★ **2026-09-23 (42호)**: **"0.62 V 가 ASSB 에서 틀렸다" 고 하지 않는다** — 액체 원전(0.622)과 41호 ASSB 판독(≈0.621)이 ≈1 mV 안이다. 주장은 **원전 측정이 액체셀이고 ASSB 안 Li 대비 인쇄 측정이 0** 이라는 것까지다. **≈15 mV 평탄 처짐을 열역학 폭으로 쓰지 않는다**(3 화소, 잔여 분극 방향). **대칭셀이 단락됐다고 단정하지 않는다** — 옴 수지 ×1/25–1/47 은 `[재현]` 이고 설명 후보 셋 중 하나다. **CuS 중점 비교로 상대극 전위를 추정하지 않는다**(곡선 쌍 하나).

- ★ **2026-09-28 (70호)**: **LTO 의 전위가 1.55 V 가 아니라고 하지 않는다** — 23호가 단 원전(Zaghib 1999)이 그 숫자를 인쇄하지 않았고 인쇄한 것은 "약 1.5 V" 부하 평탄(2전극 · SPE · 60/80 °C)이라는 것까지다. `[도표]` 1.50–1.54 · 1.59–1.67 · 중점 ≈1.57 은 우리 판독(±0.015 V · 온도 미상 · n = 1)이다. **64호 [25] 의 맞는 원전을 추정하지 않는다** — In 이 없다는 것까지. Costard 2017 · Colbow 1989 · Ohzuku 1995 에 1.55 가 있는지는 여전히 미열람이다.

- ★ **2026-09-28 (71호)**: **In 영점이 0.62 V 가 아니라거나 0.600 V 가 맞다고 하지 않는다** — 이 종설이 0.62 를 재인용(Takada 1996 + Jung 2008)으로 싣고, 옮겨 실은 그림 두 장의 축이 0.600 으로 환산돼 있다는 것까지다(0.600 은 우리 픽셀 판독 · ±0.001/±0.005). **LGPS | Li-In 상대극 계면에서 SE 환원이 일어났다고 하지 않는다** — 재인용 명제(LGPS 0.6 V 변화)와 영점을 나란히 놓은 산술까지. **23호가 두 값 중 어느 것을 옮겼는지 · 64호가 이 종설을 의도했는지 추정하지 않는다.** Takada 1996 · Jung 2008 에 무엇이 인쇄돼 있는지는 여전히 미열람이다.

- ★ **2026-09-29 (84호)**: **±전류 중점 +0.003–0.006 V 를 In 영점의 ASSB 측정으로 쓰지 않는다** — 리튬화 ↔ 탈리튬 스텝의 비대칭 동역학(Li 쪽 스트리핑 ↔ 도금)이 섞인 우리 화소 판독이다. **NMC\|SE\|In 곡선이 환산 없이 그려졌다고 단정하지 않는다** — 환산 여부가 미인쇄라는 것까지다. 그리고 **상대극 교체의 같은 감쇠를 저항 몫의 배정으로 쓰지 않는다** — 셀 4 EIS 가 없다.

- ★ **2026-09-29 (86호)**: **86호 창을 2.62–4.22 V vs Li 로 확정하지 않는다** — 0.62 · 0.600 규약 둘 다 우리 가정이고 지면에 환산값이 없다. **Ra 가 In 계면이라고 하지 않는다** — 2전극 배정 선언이다. "92.7 %" 가 틀렸다고도 하지 않는다 — 창이 다르다는 것까지다.

- ★ **2026-10-02 (97호)**: **97호 압력 계수(0.122 mV MPa⁻¹)를 Li-In 영점의 보정 상수로 쓰지 않는다** — 셀 하나 · 오름 램프 · LTO 무변형 가정 · 25 °C 의 값이고 결정학 예측(7.89)보다 ×1.5 크다(비가역 · 하중 성분 미분리). 압력 기준 칸을 평탄 조건에 올리는 것은 결정 대기다.

- ★ **2026-10-03 (104호)**: **그림 2 실험 점을 Li 기준 환산값으로 확정하지 않는다** — 시작 전압 4.05 V 의 크기에서 그렇게 읽힐 뿐 지면에 환산이 없다. **모형의 '음극 전위 0' 을 InLi 영점이 0.62 V 가 아니라는 근거로 쓰지 않는다** — 모형 단순화이지 측정이 아니다.

- ★ **2026-11-17 (107호)**: **0.600 V 를 이 셀의 측정 영점으로 쓰지 않는다** — 인용(42호) · 상수 환산이고, SI-1 f(V,t) 는 양극 자가방전과 영점 표류의 합이다. **20 mV ↔ D ×2.0–2.3 을 이 편 결론의 오류로 쓰지 않는다** — 영점 선택이 같은 전위 대조에 걸린다는 민감도까지다.

- ★ **2026-11-17 (108호)**: **고체 창(≈3.4–47 at% · ≈9 mV)을 argyrodite · LPS 셀의 값으로 쓰지 않는다** — Li₃PO₄–Li₂S–SiS₂ 유리 · 온도 · 압력 미인쇄 · n = 1 · 우리 그림 판독이다. **Ag 선 기준 평탄(0.57–0.62 / 0.72–0.78 V)을 In 분극의 크기로 쓰지 않는다** — 기준극 전위가 지면에 없다. 그리고 **'0.62 V' 를 Takada 1996 의 인쇄값으로 인용하지 않는다** — 그 지면의 숫자는 그림 판독뿐이다.

## 관련
- [[assb-contact-loss-vs-lampe]] — 닻. 이 페이지는 그 카드의 **Q5** 와 "아직 모르는 것 2"
- [[assb-apparent-capacity-decomposition]] — 3항 분해에 네 번째 항(컷오프)이 붙는 자리
- [[assb-lampe-contact-product-degeneracy]] — 17호 `[인쇄]` "deconvolution … severely
  complicated by **overlapping anode impedance**" 가 그 페이지의 배정 문제에 항을 더한다
- [[assb-stack-pressure-operating-window]] — `E_CE(P)` 가 비어 있는 칸
- [[anode-free-li-inventory-accounting]] — CE 를 `LLI` 대리로 쓰는 통로의 오염
- [[fitting-degeneracy]] — 기준 이동이 `LLI` 와 같은 모양이라는 것이 왜 축퇴인가
