Repository: yonghoon7153-source/Yonghoon-DEM-DFT

# lit-reader — 연구실 문헌 DB (텍스트판)

이 브랜치는 코드가 아니라 **자료**다. 이 저장소 `claude/friendly-meitner-lldvar` 의 `litdb/papers/` digest 를 연구실 PC 의 문헌 도구가 읽어 만든
**읽기 카드 · 뽑은 수치 · 장 서문**을 매일 밤 텍스트로 올린다. 사람이 보는 화면(논문 그림 포함)은 연구실 PC 에만 있다.
**이 브랜치에 커밋하지 않는다** — 다음 밤에 통째로 다시 덮인다. 다른 브랜치에 합치지도 않는다.

마지막 갱신 2026-11-16 04:02 · 논문 563편 · 읽기 카드 475편 · 수치 49,774건 · 장 20개

## 다른 브랜치의 세션에서 쓰는 법

```bash
git fetch origin lit-reader
git show origin/lit-reader:papers.csv | head -n 5          # 논문 목록 — 어느 장인지, 카드가 내린 한 줄 결론
git show origin/lit-reader:chapters/se-argy.md             # 장 서문 — 그 장에서 밝혀진 것 · 엇갈리는 곳 · 열린 문제 · 먼저 읽을 논문
git show origin/lit-reader:cards/<slug>.md                 # 논문 한 편의 읽기 카드
git show origin/lit-reader:values/<slug>.csv               # 그 논문에서 뽑은 수치 (digest 줄 번호 · 인용문)
git grep -n -i "Li6PS5Cl" origin/lit-reader -- cards chapters   # 낱말로 찾기
git worktree add ../lit-reader origin/lit-reader                  # 많이 읽을 때: 폴더로 펼쳐 놓고 grep (다 쓰면 git worktree remove)
```

찾는 순서: 주제에 맞는 장의 `chapters/<id>.md` 로 흐름을 잡고 → 거기 근거로 달린 slug 의 `cards/<slug>.md` →
숫자가 필요하면 `values/<slug>.csv` → 마지막으로 digest 원문(`claude/friendly-meitner-lldvar` 의 `litdb/papers/<slug>.md`)의 그 줄.

## 들어 있는 것

| 파일 | 내용 |
|---|---|
| `papers.csv` | 논문마다 한 줄: slug · 제목 · 저자 · 연도 · 축(dft/dem) · 장 · 카드의 한 줄 결론 · 카드 유무 · 수치 수 · DOI · digest 경로 |
| `chapters/<장 id>.md` | 장 서문(문장마다 근거 논문의 slug) · 이 장의 값 · 아직 열린 문제 · 먼저 읽을 논문 · 이 장의 논문 목록 |
| `cards/<slug>.md` | 읽기 카드: 결론 · 요점 · 본문 · 용어 · 우리 연구에 주는 뜻 · 핵심 수치 · 조심할 것. `(L61–63)` 은 digest 의 줄 번호 |
| `values/<slug>.csv` | 그 논문의 핵심 수치 절에서 뽑은 값: 물성 · 계 · 값 · 단위 · 조건 · 근거(basis) · 검증(status) · 줄 · 인용문 |
| `ml_values.csv` | 같은 값을 물성마다 한 단위로 맞춘 표 (σ 는 mS/cm, Ea 는 eV …) — 기계 학습 · 비교의 출발점 |
| `missing.csv` | 우리 논문들이 여러 번 인용하는데 라이브러리에 없는 논문 (DOI · 몇 편이 인용) |

CSV 는 UTF-8(BOM) · CRLF 다 (엑셀에서 그대로 열린다).

## 얼마나 믿을 수 있나

- 카드와 장 서문은 AI 가 쓰고 **기계 검사를 통과한 것만** 실렸다. 카드의 문장에는 digest 의 근거 줄이 붙고, 숫자는 그 줄에
  같은 표기로 있어야 실렸다. 장 서문의 문장은 근거 카드(slug)를 달고, 숫자는 그 카드에 있어야 실렸다.
- 요약과 해석은 틀릴 수 있다. **결정에 쓰는 숫자는 digest 원문의 그 줄에서 확인한다.**
- 수치의 `status` 가 verified 면 인용문이 그 줄에 그대로 있다. `basis` 는 stated(본문에 적힘) · figure_read(그림에서 읽음) ·
  derived_by_digest(digest 가 계산) · cited_from_other(다른 논문 인용). `answer_cut` 이 yes 면 답이 길이 제한에 잘려 일부만 있다.
- 장 서문에 '낡음' 이 있으면 그 뒤 그 장의 카드가 바뀐 것이다 — 다음 밤에 다시 쓴다.

## 장

| 장 id | 이름 | 장 서문 제목 |
|---|---|---|
| `dem-contact` | 접촉역학과 소성 | 고밀도 압밀은 항복 캡과 다체 보정을 함께 요구한다 |
| `dem-degrade` | 화학-기계 열화와 계면 | 복합양극 열화는 입계 균열과 계면 분해가 함께 만든다 |
| `dem-etc` | 그 밖의 문헌 | 옮길 것은 방법의 뼈대이고 수치는 아니다 |
| `dem-micro` | 복합양극 미세구조 | 복합양극의 이온 경로는 공극과 접촉이 막는다 |
| `dem-mpm` | MPM과 연속체 모형 | 붙는 단일 속도장을 푸는 접촉 표현이 압밀 계산을 가른다 |
| `dem-process` | 전극 공정 | 혼합과 가압 이력이 복합양극의 SE 경로를 바꾼다 |
| `dem-size` | SE 입도 효과 | 작은 SE는 복합양극 접촉을 넓히지만 펠릿 전도도를 잃는다 |
| `dem-twin` | 디지털 트윈과 최적화 | 대리모형의 가속은 물리 투영과 단순 기준선에 기댄다 |
| `se-adjacent` | 인접 분야와 기초 이론 | 기하평균 규칙은 분산 성분에만 맞고 계산 점착값은 조건부다 |
| `se-anode` | 음극 · 리튬 금속 계면 | Li 계면 분해 산물은 모였으나 자기제한은 미결이다 |
| `se-argy` | 아지로다이트 조성 설계 | 음이온 자리 무질서가 아지로다이트 전도를 켠다 |
| `se-cathode` | 양극 계면과 코팅 | 황화물 양극 계면 코팅은 반응을 막되 수송을 내준다 |
| `se-family` | 다른 전해질 계열 | 전도도와 창의 헤드라인 값은 조건이 붙어야 성립한다 |
| `se-lis` | Li–S 전환형 양극 | 계면을 만든 공정이 성능을 올렸으나 원인은 아직 갈리지 않았다 |
| `se-mech` | 기계 · 열 물성과 막 공정 | 황화물 전해질의 물성 값은 모델과 압력 조건에 묶여 있다 |
| `se-ml` | 스크리닝 · 기술자 · 머신러닝 | 싼 대리값은 순위를 맞히지만 값과 외삽은 아직 못 믿는다 |

# LLM Wiki — Yonghoon-DEM-DFT mothership

Karpathy LLM Wiki 패턴 킷(`llm-wiki-kit_260730`, 커맨드스페이스 구요한 배포)을
이 모노레포 root 로 이식·적응한 위키. **규칙 원본은 `SCHEMA.md`** — 콘텐츠를
만들거나 고치기 전에 반드시 읽는다.

## 구성

| 경로 | 역할 |
|---|---|
| `SCHEMA.md` | 규칙 원본 (frontmatter, 품질 3축, update policy, 이 모노레포 특칙) |
| `CLAUDE.md` / `AGENTS.md` | 에이전트 스키마 (Parity Contract 미러) |
| `raw/` | 불변 원본 (전사·논문·저장소 감사·세션 기록) — sha256 봉인 |
| `concepts|entities|comparisons|queries|guides|questions|syntheses/` | 컴파일된 위키 |
| `inbox/` | ingest 대기 큐 (`/wiki-inbox` 가 처리) |
| `index.md` / `log.md` | 카탈로그 / append-only 로그 |
| `tools/` | `lint.py` `status.py` `new-page.py` + `hooks/` (Python stdlib, 의존성 0) |

## 킷 원본과 다른 점 (이 환경 적응)

1. **배치**: 별도 저장소가 아니라 이 모노레포 root `wiki/`. 커밋은 작업 브랜치
   (`claude/zip-git-gpu-setup-vdqdtd`)로만 push 한다.
2. **커맨드 이름**: repo root `.claude/commands/` 에 `wiki-` 접두로 설치
   (/wiki-ingest /wiki-inbox /wiki-query /wiki-verify /wiki-lint /wiki-status /wiki-wrap)
   — 연구 파이프라인 쪽 이름(/verify 등)과의 혼동 방지.
3. **Cross-vault 참조**: 절대 경로 대신 **repo-root 상대 경로**
   (`degradation-degeneracy/docs/...`) — 컨테이너·V100·Windows 에서 clone 경로가
   달라 절대 경로는 이식 불가.
4. **연구 파이프라인과의 경계**: degradation-degeneracy 의 인용 게이트가 보는
   code identity 는 `src/tools/configs/scripts` 뿐 → `wiki/` 커밋은 `source_digest`
   를 바꾸지 않는다. 수치의 정본은 artifact + `docs/RESULTS*.md`, 위키는 지도다.
5. **CI**: `.github/workflows/wiki-lint.yml` — `wiki/**` 를 건드린 push 만 lint.

## 일상 사용

```bash
python3 wiki/tools/status.py            # 스냅샷
python3 wiki/tools/lint.py              # 0 errors 확인
python3 wiki/tools/new-page.py concept <slug>
```

자료 흡수: 파일을 `wiki/inbox/` 에 넣고 `/wiki-inbox`, 또는 `/wiki-ingest <대상>`.
세션 마무리: `/wiki-wrap` (lint → log → commit).

File: wiki/questions/additive-classification-and-mass-penalty.md
---
title: Li2S 첨가제는 매개체·촉매·정적층 중 무엇이고, 그 무게 대가는 피할 수 있는가
description: "첨가제 9편의 무게 대가가 16.7–43.8 wt% 로, 자기 용량 항이 32–152 mAh g⁻¹(Li2S) 로 수렴한다. 액체계 매개체는 무게가 ≈0 인데 고체계는 왜 수십 wt% 인가 — 그리고 분류를 '첨가제' 단위가 아니라 '원소·사이트' 단위로 해야 하는 이유"
created: 2026-10-02
updated: 2026-10-02
type: research-question
tags: [li2s, activation, composite-cathode, assb, sulfide-electrolyte, units]
sources: [raw/papers/wan2021_lii-libr-catalyst-solid-state-li2s-s-reactions.md, raw/papers/zhang2026_anode-free-assb-nanocrystalline-amorphous-li2s-na-collector.md, raw/papers/kwok2023_interfacial-redox-mediator-high-performance-asslsb.md, raw/papers/gao2024_cu-i-codoping-activating-li2s-redox-kinetics-assb.md, raw/papers/hong2026_high-valence-cation-lattice-expansion-activating-li2s.md, raw/papers/liu2026_li4sns4-molecular-mediator-low-barrier-li2s-chemistry.md, raw/papers/feng2026_anode-free-asslsb-fe-stabilized-polysulfides.md, raw/papers/hao2025_nanosized-li2s-amorphous-matrix-asslsb.md, raw/papers/wangx2026_dual-conductivity-optimization-high-rate-ultralong-life-asslsb.md, raw/papers/cronk2026_highly-utilized-practical-li-s-positive-electrode-assb.md]
confidence: medium
explored: false
verificationStatus: unverified
claimType: mixed
evidenceScope: multi-source-primary
status: open
feedsInto: "[[li2s-activation-first-charge]] 의 3+1 분류와 사다리 · [[reference-cell-500-600-mahg]] H1 의 수단 선택 · [[se-redox-capacity-share]] 의 대조셀 설계"
---

# Li2S 첨가제는 무엇이고, 무게 대가는 피할 수 있는가

## 질문

**(a) 분류** — 어떤 첨가제가 **매개체**(자기 산화환원)인가, **촉매**(복귀하고 자기 용량 ≈0)인가,
**정적 계면층·도펀트**(불변)인가. 무엇을 보면 아는가.
**(b) 무게 대가** — 그 대가가 **16.7–43.8 wt%** 로 큰 이유가 무엇이고, **피할 수 있는가.**
**(c) 자기 용량** — 관측된 개선폭 중 얼마가 **첨가제 자신이 낸 용량**인가.

## 왜 중요한가

우리 양극은 **Li2S 30 wt%** 다. 첨가제가 **40 wt%(활물질 분말 기준)** 를 먹으면 **활물질이 들어갈
자리가 없다.** 그래서 이 질문은 "어떤 첨가제가 좋은가" 가 아니라 **"애초에 첨가제 전략을 쓸 수
있는가"** 다. 그리고 (c) 가 닫히지 않으면 **문헌의 "개선 배수" 를 믿을 수 없다.**

## 가설

- **A1 (구조적 제약) — 2026-10-06 에 세운 명제.** **고체계에서 매개체는 구조적으로 공활물질이다.**
  액체계 매개체는 mM 로 녹아 **확산**하므로 무게가 ≈0 인데, 고체계는 **확산할 수 없어 활물질에
  붙어 있어야** 하고 → **상당한 질량을 차지**하고 → 그만한 질량의 산화환원 활성 물질은
  **필연적으로 자기 용량을 낸다.** 그래서 무게 대가가 수십 wt% 로 **수렴한다.**
- **A2 (격자 치환이 탈출구)**: 첨가제를 **표면에 얹는 대신 활물질 격자에 치환**하면 질량이 덜 든다.
  → **Hong 2026 의 16.7 wt%** 가 그 후보다.
- **A3 (SE 를 재료로 쓰면 무게가 0)**: 첨가제를 **밖에서 넣지 않고 SE 자신을 분해해** 계면층을
  만들면 복합양극 질량이 늘지 않는다. → **Lee (Jieun) 2025** 의 할로겐 분리.
- **A4 (대가는 질량이 아니라 기능으로 청구된다)**: A3 의 경우 대가가 **SE 의 성능 손실**로 나타난다.
  "공짜" 가 아니라 **청구서가 다른 항목에 있다.**
- **A5 (분류 단위가 틀렸다)**: 분류는 **"첨가제" 단위가 아니라 "원소·사이트" 단위**여야 한다.
  → **Gao 2024 의 `CuI` 에서 Cu 는 매개체, I 는 정적 도펀트**로 갈렸다.

## Evidence

### ★ 분류 — 판정 기준은 말이 아니라 측정이다

| 분류 | 판정 기준 | 현재 배정 |
|---|---|---|
| **매개체** | 산화상태가 **왕복** + **자기 plateau** | **Gao 2024 의 Cu**(ex situ XPS 5지점 가역) · **Kwok 2023 의 LiVS2**(잠정 — 설계상 V³⁺⇄V⁴⁺ 가 명백하고 상온에서 Li2S + VS2 → LiVS2 가 XRD 로 보이는데 **ex situ 분광이 하나도 없다**) |
| **촉매** | 산화상태 **복귀**, 자기 용량 ≈0 | ★ **Feng 2026 의 Fe** — 이 위키 최초. "slight" 하게 왕복·복귀, **자기 plateau 없음**, 자기 용량 `[재현]` **첫 충전의 5 %** = "자기 용량 5 % 를 가진 촉매" |
| **정적 계면층·도펀트** | 산화상태 **불변** | **Liu 2026 Li4SnS4**(Sn 3d 9지점 불변) · **Cronk 2026 Li3PS4+n**(밀링 생성) · **Gao 2024 의 I**(I 3d 불변, 자기 용량 0) · **Hong 2026 의 Zr**(⚠ 근거가 한 줄) · **Feng 2026 의 Cl**(LiCl, 자기 용량 0) |
| **★ 산화환원 활성 격자 공음이온** (제4범주) | 산화상태 **왕복**하는데 **자기 plateau 없고** 자기 용량이 **분모 안에 있다** | **Wang (XinXu) 2026 의 Se**(황 자리 치환) |

★★ **A5 의 근거**: Gao 2024 의 **`CuI` 하나에서 Cu 와 I 가 다른 칸**이다. 그러므로
**Wan 2021(LiI–LiBr)·Zhang 2026(PI3→LiI)의 "요오드 효과" 중 어느 몫이 I⁻ 자신이고 어느 몫이
짝이온인지 아무도 가르지 않았다.** Gao 의 `85Li2S–15LiI` 대조셀이 그 질문을 처음 건드린다 —
**같은 할로겐을 `CuI` 로 넣으면 `[재현]` 2.34–2.37 V, `LiI` 로 넣으면 ≈2.80 V 다**
([[li2s-activation-first-charge]] 사다리).

### ★★ 무게 대가와 자기 용량 — 9편이 좁은 띠로 모인다

| digest | 첨가제 | 무게 대가(활물질 분말 기준) | 자기 용량 항 mAh g⁻¹(Li2S) | 관측 개선폭 | **항/개선폭** |
|---|---|---|---|---|---|
| Zhang 2026 | PI3 → LiI | **43.8 wt%** `[재현]` | 152 | — | — |
| Gao 2024 | CuI | **42.3** | 102.9 | 990.6 | **0.10** |
| Kwok 2023 | LiVS2 | **40** | 147 | — | — |
| Wan 2021 | LiI–LiBr | **39.9** | 109.4 | — | — |
| Wang (XinXu) 2026 | Se (치환) | **28.6** | **분모 안** → 천장이 **−17.0 %** | — | — |
| Feng 2026 | FeCl3 | **26.1** (전극 10.4) | 43.1 (1e⁻) / 86.2 | 371–503 | **0.086–0.116** |
| Hao 2025 | FeCl3 → LiFeS2 + LiCl | **23.5** (전극 14.1) | **32.4** ✓✓ 실측 배제 | 687 | **0.047** |
| **Hong 2026** | **ZrS2** | **16.7** ★ 최저 | 34.5(1e⁻) / **138.0**(4e⁻) | 340.1 | **0.10 / 0.41** |
| Liu 2026 | Li4SnS4 | **미기재** | 43–98 | ≈100 | **0.4–1.0** ⚠ 경보 |

`[해석]` 두 가지가 읽힌다.
1. **A1 이 아직 깨지지 않았다** — 무게 대가가 **16.7–43.8 wt%**, 자기 용량 항이 **32–152** 로
   **좁은 띠**다. 액체계의 ≈0 과 전혀 다른 영역이다.
2. **"개선이 첨가제 자기 용량일 뿐일 수 있다" 는 경보가 두 편에서만 울린다** — **Liu 0.4–1.0**
   (관측 개선폭 ≈100 을 자기 용량이 거의 다 설명한다)과 **Hong 의 4 e⁻ 가정 0.41**.
   나머지는 0.05–0.12 로 **해제 구간**이다. ⚠ 단 Gao 의 0.10 은 **기준선이 174.6 mAh g⁻¹(Li2S)로
   낮은 덕**도 있다.

### A2 — Hong 2026 은 반례 후보지만 깨끗하지 않다

무게 대가 **16.7 wt%** 로 네 편의 40–44 wt% 를 **2/5 로 깼다.** 그런데 셋이 걸린다:
1. **격자에 간 것은 투입량의 1/10 이다** — Rietveld 점유율 **0.0144 (1.44 %)** vs 투입 16.67 wt%.
   **나머지 ≈15 wt% 의 행방을 논문이 말하지 않는다.**
2. **자기 용량 항이 다른 편들과 같은 띠다** — `[재현]` 4 e⁻ 완전전환이면 **138.0** 이고
   개선폭 대비 **0.41(경보 구간)**. 0.7 V vs Li–In 은 TMD 전환이 일어나는 전위라 비현실적이지 않다.
   ★ **게다가 전환되면 Li2S 를 더 만든다** — 요오드계에 없던 **"분모 밖에서 활물질이 생기는" 경로**다.
3. **진짜 반례가 되려면 미반응 ZrS2 를 세척·분리한 분말로 셀을 돌려야** 하고 그 실험이 없다.

### ★★ A3 / A4 — Lee (Jieun) 2025 가 "무게 0" 경로를 보여주고 청구서도 보여준다

**첨가제를 밖에서 넣지 않는다.** 2000 rpm 5 h UHS 혼합 중 **LPSCl 자신의 할로겐이 분리**되어
활물질 표면에 LiCl 층을 만든다 (표면 Cl:P 1.0 → **3.55**).

- **A3 지지**: `[인쇄]` *"no extra components … substantial cost advantages"* — **복합양극 질량
  기준 대가가 0 이다.** 분모가 늘지 않으므로 그 주장은 **타당하다.**
- **★ A4 지지 (청구서가 다른 항목에 있다)**: 대가는 **SE 의 기능**으로 나타난다 — `[인쇄]`
  **벌크 LPSCl 의 이온전도도가 혼합 시간과 함께 떨어지고**, **10 h 에서는 결정구조가 붕괴**해
  성능이 무너진다. → **이 전략의 대가는 "SE 를 얼마나 태워 쓰는가" 이고 5 h 가 최적점이다.**
- **★ 물질 수지 상한** `[재현]`: `Li6PS5Cl → Li5PS5 + LiCl` 에서 M(LiCl)/M(Li6PS5Cl) =
  42.391/268.37 = **15.80 wt%** → **LPSCl 질량의 최대 15.8 %** 가 LiCl 로 바뀔 수 있고, SE 가
  복합체의 60 wt% 면 **복합체 기준 최대 9.5 wt%** 다 — **Hong 의 16.7 wt% 첨가제와 같은 자릿수**다.
  → **"첨가제 없음" 이 물질 수지가 공짜라는 뜻은 아니다. 질량이 밖에서 들어오지 않고 안에서 옮겨간다.**
- ⚠ **실제 전환율은 원문에 없다** — Cl/P 2.45–3.55 는 **표면 농축비**이지 전환율이 아니다.
  Rietveld 가 LiCl 상분율을 줬을 것이나 **SI 미확보**. **이 한 숫자가 가장 아쉬운 공백이다.**

### ★ 무게 대가가 0 인 선례가 하나 더 있다 — Cronk 2026

`[인쇄]` **"촉매 없이"** 를 내세우고 **밀링이 만든 thiophosphate 계면상**으로 **2.4 V** 를 얻는다
(무게 대가 **0**, 기여 분해 ✓ dQ/dV 4영역 + XANES LCF). → **A3 의 첫 사례**이고
Lee (Jieun) 2025 와 **같은 과**다(SE 를 재료로 쓴다).

### ⚠ Evidence Against — (c) 를 닫은 논문이 거의 없다

- **"활물질 없는 대조셀"(첨가제 + SE + 탄소)을 돌린 논문이 9편 중 0편이다.**
  Wan G3 · Zhang G6 · Liu · Kwok · Gao · Hong G18 · Feng · Hao — **전부 빠뜨렸다.**
  **산술 분리는 실험 분리가 아니다.**
- **분모를 정직하게 둘로 적은 논문은 Kwok 2023 뿐**이다 (이용률을 **83 %(LVS 기준) / 77 %(Li2S
  기준)** 두 개로 적는다. `[재현]` ESI 없이 복원되고 맞는다).
- **실측으로 배제한 논문은 Hao 2025 뿐**이다 (**Fe K-edge XAS 4상태 불변**). ★ **방법이 있고
  작동한다는 증거**다 — 다른 편들이 안 한 것이지 못 할 일이 아니었다.
- **Liu 2026 은 Rietveld(Rp 5.83 %)를 하고도 상 분율을 인쇄하지 않았다** — 답을 손에 쥐고 있었다.

## 답하는 방법 (설계)

**1. 우리가 첨가제를 검토한다면 대조셀이 먼저다.** `첨가제 + LPSCl + AB`(활물질 없음)를
**우리 운전 전압창 전체에서** 돌린다. **9편이 연속으로 빠뜨린 그 셀**이고,
[[se-redox-capacity-share]] 의 0단계 대조셀과 **같은 날 같은 조건**으로 돌리면 둘이 함께 닫힌다.

**2. 분류는 ex situ 분광으로, 원소·사이트 단위로 한다 (A5).** 충방전 여러 지점에서
**첨가제 중심금속의 산화상태**를 본다. Hao 2025 의 **Fe K-edge XAS 4상태** 프로토콜을 복사한다
(가장 깨끗한 선례). ★ **원소가 둘 이상이면 각각 판정한다** — `CuI` 에서 Cu 와 I 가 갈렸다.

**3. A2 를 가르는 실험 — 미반응분을 씻어낸다.** 격자 치환형(Hong 계열)을 검토한다면
**세척·분리한 분말로 셀을 돌려** 격자에 간 몫만으로 효과가 나오는지 본다. 그 실험이 **문헌에 없다.**

**4. ★ A3 / A4 는 우리 셀에서 이미 시험 가능하다 — 셀을 쓰지 않는다.**
**우리 one-step 복합분말을 XRD 에 걸어 LiCl(200)/LPSCl 피크비**를 본다
([[reference-cell-experiment-plan]] 0-c). 우리 LPSCl 은 전량이 밀링을 겪으므로
**이미 "무게 0 첨가제" 가 생기고 있을 가능성**이 있다. 나오면 **A4 의 청구서(SE 기능 손실)를
우리도 이미 내고 있다**는 뜻이고, 그것이 [[one-step-vs-two-step-mixing]] H2 와 바로 연결된다.

**5. "개선 배수" 를 인용할 때의 규율** (이미 세워 둔 것): ① 대조군이 **같은 공정을 겪었는지**
② **대조군 CV 에 피크가 있는지.** 없으면 그 배수는 **전극 결함의 크기**다 (Hao 2025 의
≈10 mAh g⁻¹ 대조군이 그 사례).

## Status Log

- [2026-10-02] open — 카드 개설. 지금까지 이 내용은 [[li2s-activation-first-charge]] 의
  **"촉매 vs 매개체" 절 안에** 들어 있었다. 분리한 이유: (i) 좌표가 **9편**으로 늘어 사다리
  페이지가 무거워졌고 (ii) **무게 대가와 자기 용량**은 활성화 전위와 **다른 질문**이며
  (iii) **A1(구조적 제약)이라는 명제와 A2·A3 두 반례 후보**가 생겨 Evidence 축적이 필요해졌다.
  분류표 자체는 개념 페이지에 남긴다 — 그쪽이 사다리를 읽을 때 필요하다.
  현재 판정: **A1 은 깨지지 않았다**(16.7–43.8 wt%, 자기 용량 32–152 로 수렴).
  **A2 는 깨끗한 반례가 아니고**(격자에 간 것이 투입량의 1/10), **A3 는 가장 유망하지만
  A4 의 청구서가 따라온다**(물질 수지 상한이 복합체 기준 9.5 wt% 로 Hong 과 같은 자릿수).
  **(c) 는 9편 중 0편이 닫았다** — 우리가 대조셀을 돌리면 이 위키가 처음 하는 것이 된다.

## 관련
- [[li2s-activation-first-charge]]
- [[reference-cell-500-600-mahg]]
- [[se-redox-capacity-share]]
- [[one-step-vs-two-step-mixing]]
- [[composite-cathode-mixing-routes]]
- [[reference-cell-experiment-plan]]

File: wiki/questions/operating-stack-pressure-floor.md
---
title: 우리 reference cell 의 운전 압력 하한은 얼마이고, 그것을 정하는 것은 양극 내부인가 집전체 계면인가
description: "문헌 운전 구속압이 0–200 MPa 로 흩어져 참조할 표준이 없다. 우리 셀의 하한을 어떻게 정하고, 그 하한이 복합양극 내부 접촉에서 오는지 양극/집전체 계면에서 오는지 가르는 질문 카드"
created: 2026-10-06
updated: 2026-10-06
type: research-question
status: open
tags: [assb, composite-cathode, sulfide-electrolyte, li2s, anode-free]
sources: [raw/papers/park2026_low-pressure-operation-carbon-coated-current-collector-asslsb.md, raw/papers/zhangj2026_strain-coordination-long-cycling-assb.md, raw/papers/qu2025_volume-changes-li-s-solid-state-battery-components-cycling.md, raw/papers/zhang2026_anode-free-assb-nanocrystalline-amorphous-li2s-na-collector.md, raw/papers/jeong2026_reconciling-triple-phase-boundaries-tortuosity-assb.md, raw/papers/kimjt2023_mixed-discharge-products-li2s2-li2s-asslsb.md, raw/papers/hong2026_high-valence-cation-lattice-expansion-activating-li2s.md, raw/papers/gao2024_cu-i-codoping-activating-li2s-redox-kinetics-assb.md]
confidence: medium
explored: false
verificationStatus: unverified
claimType: empirical
evidenceScope: multi-source-primary
---

# 우리 reference cell 의 운전 압력 하한은 얼마인가

## 질문

**(a) 우리 `Li2S : LPSCl : AB = 30:50:20` · Li–In 셀을 몇 MPa 로 돌려야 하는가.**
**(b) 그 하한을 정하는 것이 복합양극 *내부* 접촉인가, 양극/집전체 *계면* 인가.**

(b) 를 따로 묻는 이유: 둘은 **처방이 완전히 다르다.** 내부 접촉이면 조성·입도·성형압을 건드려야
하고, 집전체 계면이면 **집전체 박을 바꾸는 것으로 하루에 해결된다.**

## 왜 중요한가

이 카드는 2026-10-06 에 [[reference-cell-500-600-mahg]] 의 실험 순서에서 **2순위로 올라간 측정**을
받아 분리한 것이다. 이유는 하나다 — **압력에 근거가 없으면 다른 모든 비교가 흔들린다.**
문헌값을 베껴 쓸 수도 없다:

| 운전 구속압 | 논문 | 근거를 댔는가 |
|---|---|---|
| **0 / 1 / 4 MPa** | `zhang2026_…`(anode-free, Na 집전체) | ✓ in-situ 실측. **0 MPa 는 60사이클에 붕괴** |
| **1 → 75 MPa 7단계** | `park2026_…`(Meng) | ✓ **같은 셀에서 3사이클씩 스캔** — 이 위키 최고 해상도 |
| **7 MPa** | `qu2025_…` | ✓ 정압·정용적 fixture 자작, **변위·압력 실측** |
| **15 / 30 / 100 MPa** | `zhangj2026_…` | ✓ **압력별 EIS 로 골랐다** (무압 **356 Ω**, 15 MPa 이상 포화) |
| **50 MPa** | `jeong2026_…` · `gao2024_…` | ✗ 근거 없음 |
| **150 MPa** | `kimjt2023_…` | ✗ 근거 없음 |
| **200 MPa** | `hong2026_…` | ✗ 근거 없음. 이 위키 최고치 |

→ **0–200 MPa, 유효 좌표만 봐도 7–150 MPa 로 21배다.** "ASSB 표준 운전 압력" 같은 것은 문헌에
없다. 그리고 **고압 논문의 성능은 접촉 문제가 지워진 상태의 수치**이므로 저압에 외삽되지 않는다.

## 가설

- **P1 (집전체 계면 지배)** — 하한을 정하는 것은 **양극/집전체 계면의 접착**이다. 조성·입도를
  바꾸지 않고 **집전체 표면만** 바꿔도 하한이 내려간다.
- **P2 (양극 내부 지배)** — 하한은 복합양극 내부(활물질–SE–탄소 삼상 접촉)에서 오고, 집전체는
  이차적이다. 그렇다면 조성·성형압·입도가 지렛대다.
- **P3 (활물질 부피변화 지배)** — 하한은 Li2S 의 수축/팽창이 만드는 간극에서 오므로 **SOC 의존**
  이고, 첫 충전에서 가장 나쁘다.
- **P4 (압력은 SE 치밀화만 한다)** — 하한은 분리층 쪽 현상이고 양극과 무관하다.

## Evidence For / Against

### ★★ P1 — 가장 깨끗한 근거 (Park 2026)

이 위키에서 **변수 하나만 바꾼 거의 유일한 압력 실험**이다. 활물질·SE·탄소·조성(**우리와 같은
30:50:20**)·대극(Li–In)·성형압·온도를 **전부 고정하고 집전체 표면만** 바꿨다.

| 집전체 | 10 MPa · 상온 · C/3 |
|---|---|
| **carbon black 코팅 Al** | **350사이클 78 % 유지**, 첫 방전 `[인쇄]` 799 mAh g⁻¹(Li2S) |
| graphite 코팅 Al | 670 — ⚠ **206사이클에서 단락** (`[도표]` Fig. 7b 에 "Short" 가 찍혀 있는데 **본문에 한 글자도 없다**) |
| **bare Al** | 392, **10사이클에 붕괴** |

접착을 두 독립 방법으로 정량했다 — `[인쇄]` 크로스해치 박리 89 / 65 / **32 %**(0B/1B/2B),
T-peel 1.13 ± 0.12 / 3.80 ± 0.22 / **5.02 ± 0.14** gf mm⁻¹, 거칠기 Sq 8.5 / 87.0 / **104.2 nm**.

★★ **그리고 손실 지점이 복합양극 내부가 아니라 양극/집전체 계면이라는 것이 EIS 로 보인다**:
`[인쇄]` 100사이클 전후 Rohm(10 MPa) — bare **65.5 → 95.5 Ω (+45.8 %)** vs graphite 63.3 → 68
(+7.4 %) vs CB 63.1 → 66.1 (+4.8 %).
★ **pristine 에서는 셋이 사실상 같다 (차이 3.7 %)** — 즉 **프라이머는 조립 직후 셀 저항을 낮추지
않고, 차이는 사이클을 돈 뒤에만 생긴다.** 이것이 "접촉 유지" 가설의 서명이다.

### ★ 저압은 공짜가 아니다 (Park 2026 전 구간 + Zhang Jiaxu 2026)

`[도표]` Park Fig. 5d, 압력당 3사이클, C/3, 상온, **정압** fixture, mAh g⁻¹(Li2S):

| MPa | bare | graphite | **CB** | CB 상대값 |
|---|---|---|---|---|
| 75 | ≈500 | ≈695 | ≈775 | 100 % |
| 25 | ≈480 | ≈675 | ≈760 | 98 % |
| **10** | **≈270 ← 붕괴** | ≈657 | ≈707 | **91 %** |
| 5 | ≈140 | **≈500 ← 붕괴** | ≈620 | 80 % |
| 1 | **≈20** | ≈430 | ≈450 | **58 %** |

- **최고 셀조차 75 → 10 MPa 에 9 %, 10 → 1 MPa 에 추가 33 %p 를 잃는다.**
- ★ **5 MPa 아래에서는 CB 와 graphite 의 격차가 사라진다**(2 MPa 525 vs 480) →
  **접착으로 벌 수 있는 몫에 상한이 있다.** 논문도 "below 5 MPa … may not sustain perfectly
  stable contact" 라고 인정한다.
- 같은 결론이 다른 계에서도 나온다: Zhang Jiaxu 2026 은 **15 MPa 50사이클 `[도표]` ≈69 % vs
  30 MPa 50사이클 94.3 %** — **압력 2배로 유지율이 25 %p** 바뀐다.
- ⚠ Park 의 스캔은 **복귀 구간이 없어 가역성이 미검증**이고, 압력 효과와 21사이클분 자연열화가
  섞여 있다 → 위 "대가" 는 **상한**이다.

### ★ 포화 압력은 전극계마다 다르다 — 남의 임계압을 가져오면 안 된다

| 논문 / 시료 | 무엇을 쟀나 | 포화 시작 |
|---|---|---|
| Park, 셀 EIS Rohm | EIS | **≥ 5 MPa** ("≥5 MPa 거의 불변") |
| Park, CB·graphite | **DC 분극 = 전자 저항** | **≈10 MPa** |
| Park, bare | 〃 | **≈25–50 MPa** |
| `zhangj2026_…` | **EIS 총 임피던스** | **≥ 15 MPa** (무압 356 Ω) |

⚠ **두 논문의 축이 다르다** — Park Fig. 5c 는 `CC | 복합양극 | CC` 대칭셀의 **DC 분극(전자 저항,
Ω cm²)** 이고 Zhang Jiaxu 의 356 Ω 은 **EIS 총 임피던스(Ω)** 다. **같은 표에 숫자를 나란히 두면
안 되고 "형태" 만 비교할 수 있다.**
→ 판정: **포화 압력이 5–15 MPa 사이에서 전극계마다 움직인다. 우리 셀의 값을 우리가 재야 한다.**

### 무압은 아직 아무도 성공하지 못했다

- `zhang2026_…` **0 MPa 는 60사이클에 붕괴** (셀을 죽여서 보였다)
- `zhangj2026_…` **0 MPa 에서 356 Ω** (셀을 죽이지 않고 숫자로 보였다)
- Park **1 MPa 에서 bare ≈20 · CB ≈450 mAh g⁻¹(Li2S)** (= CB 도 58 %)

→ **"무압 ASSB" 는 이 위키에 아직 없다.** 목표는 "0" 이 아니라 **"몇 MPa 까지 내려가도 되는가"** 다.

### P3 — 간접 근거 (Qu 2025)

`[인쇄]` 정용적 셀에서 **첫 몇 사이클에 14–20 µm 수축**, 그 **절반이 Li2S 첫 충전 한 번**에서
온다. 운전 7 MPa. → **첫 충전이 압력 이력의 최악 지점**일 가능성. 다만 Qu 는 압력을 변수로
흔들지 않았다.

### Evidence Against / 미해결

- **P1 의 원인이 분리되지 않았다 (Park).** 세 집전체가 **거칠기 · 탄소 종류 · 바인더
  (MTI graphite 는 수계 아크릴레이트 명시, LG ES CB 는 미기재) · 제조사**를 **동시에** 바꾼다.
  **같은 거칠기의 비탄소 조면 Al 대조군이 없다** → **"탄소가 필요하다" 는 증명되지 않았고
  "거친 상용 코팅박이 낫다" 까지만 증명됐다.** 프라이머 두께 스캔(0.5–2 µm)도 없다(논문이 스스로 인정).
- ⚠ **Park 의 저압 주장 데이터가 압력을 측정하지 않는 fixture 에서 나왔다.** 압력 스캔(Fig. 5d)은
  정압 셀인데 **350사이클·율속·EIS 는 `[인쇄]` "custom cell holders hand-tightened"** = **정용적**
  이고 사이클 중 압력을 재지 않는다. Qu 2025 는 같은 LPSCl·Li2S 계 정용적 셀에서 압력이 첫
  사이클들에 **−0.60 MPa** 빠지는 것을 보였다. → **"10 MPa 에서 350사이클" 의 10 MPa 는 초기
  체결값이다.**
- **전부 n=1 이다.** Park 의 전기화학에 오차막대가 없다. **압력 의존성은 셀마다 흔들리는 양**이라
  이것이 특히 아프다.
- **P2 / P4 를 직접 가른 논문이 없다.** 집전체를 고정하고 양극 내부만 바꾼 압력 스캔이 없다.

## 답하는 방법 (설계)

**0. 압력-EIS 스윕 — 셀 1개 반나절.** 0 / 1 / 3 / 5 / 10 / 15 / 30 MPa 에서 EIS. **우리 셀의
포화 압력을 직접 얻는다.** 이것이 [[reference-cell-500-600-mahg]] 에서 2순위로 올린 측정이다.
각 압력에서 **올렸다 내리는 복귀 구간**을 넣어 가역성까지 본다 (Park 이 빠뜨린 것).

**1. P1 vs P2 를 가르는 실험 — 집전체만 바꾼다.** 우리 표준 셀에서 **양극 집전체만** bare Al ↔
탄소 코팅 Al 로 바꿔 **75 MPa 와 10 MPa** 에서 돌린다. **n=3.**
→ 차이가 크면 **P1**, 없으면 **P2**. 이 위키 최초의 n>1 압력 데이터가 된다.

**2. `CC | 복합양극 | CC` DC 분극을 압력 7단계.** 하루. 우리 임계압을 전자 저항 쪽에서 직접 본다.
프로토콜은 [[dc-polarization-conductivity-separation]] (인가 전압 **20–50 mV**).

**3. 구속 방식을 기록한다 (비용 0).** 정압인지 정용적인지, **그 압력이 유지값인지 초기 체결값인지**
를 적는다. 가능하면 첫 충전 전후 셀 높이를 재서 Qu 2025 의 14–20 µm 와 대조한다 (P3).

## Status Log
- [2026-10-06] open — 카드 개설. [[reference-cell-500-600-mahg]] 의 H5 에서 분리했다.
  분리한 이유: H5("기계적 제한이 병목인가")는 가설이고, **"몇 MPa 로 돌릴 것인가"** 는 당장
  결정해야 하는 **운전 조건**이어서 질문의 성격이 다르다.
  근거는 digest 8편. 가장 깨끗한 것은 **Park 2026** — 집전체 표면만 바꿔 10 MPa 350사이클 78 %
  vs 10사이클 붕괴. 가장 넓은 것은 **문헌 좌표 0–200 MPa**.
  판정: **저압은 공짜가 아니고, 포화 압력은 전극계마다 5–15 MPa 사이에서 움직이며, 무압은
  아직 아무도 성공하지 못했다.** 다음 행동은 **압력-EIS 스윕(복귀 구간 포함)** 이다.

## 관련
- [[reference-cell-500-600-mahg]]
- [[anode-free-li2s-assb]]
- [[dc-polarization-conductivity-separation]]
- [[composite-cathode-mixing-routes]]

File: wiki/questions/what-milling-does-to-the-electrolyte.md
---
title: 밀링은 SE 를 깎는가, 죽이는가, 계면상으로 바꾸는가
description: "혼합 공정의 축 중 '순서' 가 아니라 '밀링이 SE 상 자신에게 무엇을 하는가' 를 묻는 카드. digest 24편에서 SE 를 직접 잰 측정만 모으면 같은 밀링이 벌크 SE 전도도는 내리고 복합체 유효 수송은 올리며, 그 둘은 분모가 다르다. 그리고 가장 값싼 대조 — 활물질 없이 SE+탄소만 밀고 재기, 혼합 중 온도 재기 — 를 한 논문도 하지 않았다"
created: 2026-10-02
updated: 2026-10-02
type: research-question
tags: [mixing-process, sulfide-electrolyte, composite-cathode, li2s, assb]
sources: [raw/papers/cronk2026_highly-utilized-practical-li-s-positive-electrode-assb.md, raw/papers/kim2025_high-areal-capacity-sulfur-cathode-dual-phase-electrolyte-assb.md, raw/papers/leej2025_halide-segregation-assb-lithium-chalcogen.md, raw/papers/park2026_low-pressure-operation-carbon-coated-current-collector-asslsb.md, raw/papers/lee2026_decoupled-sulfur-redox-pathways-initial-chemical-states-assb.md, raw/papers/gao2024_cu-i-codoping-activating-li2s-redox-kinetics-assb.md, raw/papers/wangd2025_overcoming-conversion-limitation-tpb-mixed-conductors.md, raw/papers/hao2025_nanosized-li2s-amorphous-matrix-asslsb.md, raw/papers/feng2026_anode-free-asslsb-fe-stabilized-polysulfides.md, raw/papers/wan2021_lii-libr-catalyst-solid-state-li2s-s-reactions.md]
confidence: medium
explored: false
verificationStatus: unverified
claimType: mixed
evidenceScope: multi-source-primary
status: open
feedsInto: "[[one-step-vs-two-step-mixing]] 의 H2b·H4 가 서는 기반 · [[composite-cathode-mixing-routes]] 의 '밀링 좌표' 열 해석 · [[reference-cell-experiment-plan]] 2단계(DC 분극)의 측정 대상 선정"
---

# 밀링은 SE 를 깎는가, 죽이는가, 계면상으로 바꾸는가

## 질문

**볼밀이 황화물 SE(우리 경우 LPSCl)에 실제로 하는 일은 무엇인가.** 후보는 넷이고 서로
배타적이지 않다 — ① 입자를 **깎는다**(미세화·접촉 증가), ② **죽인다**(비정질화·이온 전도도
하락·절연상 생성), ③ 활물질 표면에 **새 상을 합성한다**(thiophosphate interphase·LiCl 층),
④ 아무것도 안 하고 그냥 **접촉을 만들 뿐이며** SE 변화의 진짜 원인은 Li2S 와의 접촉·시간·열이다.

> [!question] 우리가 답해야 하는 형태로 좁히면:
> **우리 장비에서 LPSCl 50 wt% 를 밀 때, 성능이 좋아지는 이유가 ①②③④ 중 무엇인가.**
> 그리고 **이득(계면)과 손실(벌크)의 교환비는 얼마인가.**

## 이 카드가 [[one-step-vs-two-step-mixing]] 과 다른 점

| | [[one-step-vs-two-step-mixing]] | **이 카드** |
|---|---|---|
| 묻는 것 | **순서** — 세 성분을 언제 넣는가 | **기전** — 밀링이 SE 에 무엇을 하는가 |
| 판정 지표 | 셀 성능 (첫 충전·비용량·면용량) | **SE 자신의 물성** (σ, XRD, 탄성률, 표면 조성) |
| 셀이 필요한가 | 필요하다 | **상당 부분 필요 없다** — 분말만으로 답한다 |
| 답하면 무엇이 되는가 | 공정을 고른다 | 그 공정이 **왜** 이기는지 알고 **옮길** 수 있다 |

순서 카드는 "어느 쪽이 이기나" 를 로딩 함수로 좁혔지만(그쪽 H5), **왜 이기는가는 거기서
가설 H2b 한 줄로 남아 있다.** 이 카드가 그 자리다. ★ **그리고 이 카드는 셀을 거의 안 쓴다**
— 그래서 [[reference-cell-experiment-plan]] 의 0단계 옆에 바로 들어간다.

## 가설

- **M1 (분산·미세화만)**: 밀링의 작용은 **기계적**이다 — SE 를 깎아 D50 을 줄이고 활물질과의
  접촉 면적을 늘린다. 화학적으로 SE 는 그대로다.
  → **판정**: 같은 D50 을 **사전분쇄로만** 만든 SE 를 손혼합했을 때 공밀링과 같은 성능이 나오면 M1.
- **M2 (열화 — SE 를 죽인다)**: 밀링은 SE 를 비정질화하고 이온 전도도·탄성률을 떨어뜨리며
  절연상(Li2S·LPS)을 만든다. 이득이 있다면 그것은 **다른 항**이고 M2 는 순손실이다.
- **M3 (계면상 합성 — 밀링이 반응기다)**: 밀링은 활물질 표면에 **새 상**을 만들고 그 상이
  리독스 매개체 또는 Li⁺ 경로가 된다. 보고된 생성물이 셋 있다 (아래 표 1).
  → 이 가설에서는 **SE 가 원료**이고 벌크 SE 전도도 하락은 **대가**다.
- **M4 (밀링이 아니라 접촉·시간이다)**: SE 환원은 밀링의 산물이 아니다. Li2S 와 **닿아 있는
  것만으로** 일어나고 밀링은 그 반응을 **가속**할 뿐이다.
- **★ M5 (실효 변수는 열이다)**: 밀링의 기계력이 아니라 **국부 발열**이 SE 를 바꾼다. rpm·시간은
  온도의 대리 변수일 뿐이다.
  → 이 가설이 맞으면 **밀링 좌표(rpm·시간·BPR)를 아무리 적어도 재현되지 않는다** — 적어야 할
  것은 **온도 이력**이다. 이 위키 전수표의 공백 구조를 설명하는 가설이기도 하다.
- **M0 (분리 불가)**: 지금까지 모든 논문에서 ①②③이 **같은 한 번의 밀링**에서 동시에 일어난다.
  교란이 분리된 적이 없으므로 어느 것도 단독 원인으로 지목할 수 없다.

## Evidence — SE 자신을 잰 측정 전수 (표 1)

**셀 성능이 아니라 SE·복합분말을 잰 것만** 모았다. 이 구분이 이 카드의 핵심이다.

| 논문 | 밀링 좌표 | 잰 대상 | 측정량 | 결과 | 가설 |
|---|---|---|---|---|---|
| Cronk 2026 | **LPSCl 단독** 1 h → 10 h | 벌크 펠릿 | σ_Li⁺ | `[인쇄]` **1.3×10⁻³ → 4×10⁻⁵ S cm⁻¹ (30배↓)** | **M2** |
| Cronk 2026 | S + LPSCl 500 rpm 0 → 1 h | 복합체 펠릿 | σ (종 미분리) | `[인쇄]` **6×10⁻⁶ → 2×10⁻⁵ S cm⁻¹ (3.3배↑)** | **M3** |
| Cronk 2026 | one-step 500 rpm 1 h | 활물질 표면 | Raman 152→149 cm⁻¹ · XANES pre-edge · EDS Cl **50 nm** · TGA 6.5 wt% | **Li3PS4+n (n≈3) 생성** | **M3** |
| Cronk 2026 | 밀링 직후 (셀 작동 전) | 복합체 | — | `[인쇄]` **LPSCl 의 절반이 이미 LPS 로 환원** | **M4** |
| Kim 2025 | 200/400/600/800 rpm, 6 h | LPSCl 단독 | D50 | `[인쇄]` **2.0 → 1.5 / 1.3 / 1.0 / 0.7 µm** | **M1** |
| Kim 2025 | 같은 스캔 | LPSCl 단독 | XRD FWHM | `[인쇄]` 증가 = 결정성 저하·비정질화 | **M2** |
| Kim 2025 | 600 rpm 6 h | LPSCl 단독 | σ_Li⁺ | `[인쇄]` **하락**(방향만) — **수치가 SI 에 있고 미확보**(그쪽 G8) | **M2** |
| Kim 2025 | 600 rpm 6 h | LPSCl 단독 | AFM Young's modulus | `[인쇄]` **21.98 → 4.63 GPa** (`[재현]` 1/4.7) | **M2 이면서 이득** |
| Kim 2025 | 600 rpm 6 h | 황 표면 | XPS S_B⁰ 162.1 eV · Raman <155 cm⁻¹ · TGA 기화 지연 | **3Li⁺–PS4+n³⁻ catenation 생성** | **M3** |
| Lee J 2025 | **2000 rpm 5 h** | 활물질 표면 | cryo-TEM EDS **Cl/P** | `[도표]` **1.00 → 2.45–3.55** (표면), 벌크는 0.92 | **M3** |
| Lee J 2025 | 2000 rpm **1 h** / **400 rpm** | 표면 | Cl/P | `[인쇄]` **분리 없음 — 문턱이 존재한다** | **M5** |
| Lee J 2025 | **손혼합(무밀링, 상온)** | 표면 | Cl/P | `[도표]` **1.00 — 아무 일도 없다** | M1·M4 쪽 반증 |
| Lee J 2025 | **★ 손혼합 + 145 °C 3 h**(기계력 0) | 표면 | Cl/P | `[도표]` **1.38 — 열만으로 부분 분리** | **★ M5** |
| Lee J 2025 | LPSCl + 탄소만, **황 없이** 가열 | — | SXRD | `[인쇄]` **같은 LiCl 생성** → 황과의 반응이 아니다 | **M5** |
| Lee J 2025 | 2000 rpm **10 h** | 벌크 SE | XRD | `[인쇄]` **LPSCl 결정구조 붕괴** = 상한 | **M2** |
| Lee J 2025 | UHS 시간 1/5/10 h | 벌크 SE | σ_Li⁺ | `[인쇄]` "decreased along with the time" — **숫자가 하나도 없다**(그쪽 G9) | **M2** |
| Lee J 2025 | 400 → 2000 rpm | 복합체 | D_Li⁺ | `[인쇄]` **196배↑** — **방법·절대값 미기재**(그쪽 G8) | **M3** |
| **Park 2026** | **LPSCl 은 고에너지 밀링을 겪지 않는다**(손혼합) | 복합체 | XRD · Raman PS₄³⁻ **425 → 418 cm⁻¹** | `[인쇄]` LPSCl 결정피크 소멸, **"Li2S reduced LPSCl to LPS"** | **★ M4** |
| Lee 2026 | **200 rpm 1 h**(저에너지) | 복합체 | XPS S 2p ~163 eV | Li2S–LPSCl 반응 발생 (S8 없음, LiCl 없음) | **M4** |
| Gao 2024 | 510 rpm **10 h**(도핑 20 h 별도) | 복합체 | XRD (Fig. S3) | **LPSCl 결정상 생존**, 2.4 mA cm⁻² 작동 | **M2 반증** |
| Wang D 2025 | 350 rpm **6 / 10 / 20 h** | 전극 (성능) | φ_active | 58.5 → 74.1 % **단조 증가** — 상한이 안 보인다 | **M3**, M2 반증 |
| Hao 2025 · Feng 2026 | 반응성 밀링 (Li2S + FeCl3) | 생성물 | XRD **LiCl 출현** | 밀링이 **합성 반응기**다 | **M3 극단** |
| Wan 2021 | 2단계 밀링 (조건 전무) | 첨가제 | XRD | LiI–LiBr 이 밀링 후 `[인쇄]` "amorphous" — 상 동정 실패 | M3 (약) |

## 표 2 — ★ 같은 밀링에서 **반대로** 움직이는 두 양

이 카드의 가장 중요한 관측이다. **세 논문이 각자, 같은 논문 안에서, 두 양을 반대 방향으로 잰다.**

| 논문 | **벌크 SE 자신** | **복합체의 유효 수송** |
|---|---|---|
| Cronk 2026 | σ_Li⁺ **30배↓** (LPSCl 단독, 10 h) | σ **3.3배↑** (S+LPSCl, 1 h) |
| Kim 2025 | σ_Li⁺ ↓(수치 SI) · E **1/4.7** | 복합양극 σ_Li⁺ **0.07 → 0.42 mS cm⁻¹** (분할비로) |
| Lee J 2025 | σ_Li⁺ ↓(수치 없음) · 10 h 에 **결정 붕괴** | D_Li⁺ **196배↑** |

`[해석]` **"밀링이 SE 를 죽인다" 와 "밀링이 SE 를 쓸모 있게 만든다" 는 서로 다른 분모를 본
문장이고, 셋 다 같은 시료에서 동시에 참이다.** 그러므로 이 카드의 질문은 "죽이나 살리나" 가
아니라 **"어느 분모에서 이득이고 어느 분모에서 손실이며, 교환비가 얼마인가"** 다.

→ 이것은 [[interface-quality-not-bulk-conductivity]] 의 논지가 **이온 쪽에서 한 번 더 성립**하는
사례다. 그 종합은 전자 전도도에서 "벌크가 아니라 계면" 을 보였고, 여기서는 **이온 전도도에서
같은 구조**가 나온다 — 벌크 σ_Li⁺ 를 30배 버리고도 셀이 더 좋아진다.

## 세 생성물은 서로 다른 것인가, 한 반응의 세 조각인가

M3 의 보고된 생성물이 셋인데 **독립적인 세 그룹이 서로 다른 분광으로 동정**했다.

| 생성물 | 보고 | 동정 수단 | 조성적 특징 |
|---|---|---|---|
| **Li3PS4+n** (황 과잉 thiophosphate) | Cronk 2026 | Raman·XANES·EDS·TGA·용량 역산 | **S 과잉**, 그리고 **Cl 이 50 nm 깊이에 분포** |
| **3Li⁺–PS4+n³⁻** (catenation) | Kim 2025 | XPS S_B⁰ 162.1 eV·Raman·TGA | **S 과잉** (브리징 S) |
| **나노 LiCl** (할로겐 분리) | Lee J 2025 | cryo-TEM/EDS·EELS·HRTEM FFT·in situ SXRD | **Cl 과잉 / P 결핍** |

`[해석]` **셋은 한 반응의 양쪽 끝일 수 있다.** Li6PS5Cl 에서 Cl 이 빠져 LiCl 로 석출하면 남는
골격은 **Cl 결핍 · 상대적 S 과잉 thiophosphate** 다 — 즉 Cronk/Kim 이 본 것과 Lee J 가 본 것이
**같은 반응의 서로 다른 절반**일 수 있다. Cronk 의 EDS 가 활물질 표면 **50 nm 안에서 Cl 을
봤다**는 사실이 이 독해를 직접 지지한다.
⚠ 그러나 **아무도 두 쪽을 한 시료에서 동시에 보고하지 않았다** — Cronk 는 Cl 의 화학 상태를
LiCl 로 동정하지 않았고, Lee J 는 남은 골격의 조성을 정량하지 않았다. **이것이 이 카드의 가장
값싼 문헌 측 공백이다**(측정은 한 시료, XPS Cl 2p + P 2p 한 쌍으로 끝난다).

## Evidence Against (각 가설의 반증)

- **M1(미세화만) 반증 — 강함.** 입도만으로는 설명되지 않는 변화가 세 겹으로 측정됐다 —
  화학 상태(XPS·Raman 이동), 표면 조성(Cl/P 3.55), 결정성(FWHM·피크 소멸). 그리고
  **Kim 2025 의 800 rpm 은 D50 이 가장 작은데(0.7 µm) 성능은 600 rpm 보다 낮다** — 입도가
  단조 지표라면 나올 수 없는 순서다. ⚠ 단 그 꺾임의 근거 그림은 digest G6/G7 로 내부 모순이
  지적돼 있어 **"800 rpm 의 실패" 를 단독 인용하지 않는다** — 꺾임 자체는 다른 세 점으로 선다.
- **M2(순손실) 반증 — 강함.** 벌크 σ 를 30배 버린 Cronk 의 one-step 이 같은 논문의 모든 대조군을
  이긴다. Gao 2024 는 **총 30 h 밀링**(510 rpm)에도 LPSCl 결정상이 살아 있고 2.4 mA cm⁻² 가 돈다.
  Wang D 2025 는 **20 h 까지 단조 개선**으로 상한을 보이지 않는다.
  → **M2 는 참이지만 지배적이지 않다.** 손실 항으로만 기록한다.
- **M3(계면상이 원인) 반증 — 없다. 다만 교란이 있다.** 세 논문 모두 계면상 생성과 성능 개선이
  **같은 처리**에서 나와 분리되지 않았다(M0). Hao 2025 는 이 교란의 극단이다 — **나노화와
  매트릭스 생성이 같은 한 번의 밀링**이고, 대조군이 **같은 밀링을 겪었다는 증거조차 없다**
  (그쪽 G1; Fig. 3k,l 의 단결정 FFT 는 안 겪었음을 시사).
- **M4(밀링이 아니다) 를 지지하는 쪽이 가장 조용하다.** Park 2026 은 **LPSCl 을 고에너지 밀링에
  넣지 않는** two-step 인데도 Raman 425 → 418 cm⁻¹ 를 본다. Lee 2026 은 **200 rpm 1 h** 로도
  반응을 본다. → **"SE 환원" 은 밀링의 전유물이 아니다.**
  ⚠ 그러나 **Lee J 2025 의 손혼합 대조는 Cl/P 가 1.00 그대로다** — 즉 **접촉만으로는
  할로겐 분리가 일어나지 않는다.** 두 사실을 합치면: **환원(P–S 골격의 변화)은 접촉으로도
  일어나고, 분리(Cl 의 이동)는 에너지·열을 요구한다.** 서로 다른 두 과정이다.
- **★ M5(열) 를 지지하는 단일 근거가 가장 세다.** 기계력 0 인 **145 °C 3 h** 가 Cl/P 를
  1.00 → 1.38 로 움직였고, **황 없이 LPSCl + 탄소만 가열해도 같은 LiCl** 이 나온다.
  그리고 문턱이 **속도(400 rpm)와 시간(1 h) 양쪽에** 있다 — 둘 다 투입 열량의 대리 변수다.
  ⚠ **그런데 혼합 중 온도를 잰 논문이 이 위키 24편 중 0편이다.** 기전으로 열을 지목한
  논문 자신도 재지 않았다(Lee J 2025 그쪽 G3: 분위기·휴지 주기조차 미기재).
- **M0(분리 불가) 는 현재 가장 정직한 서술이다.** 표 1 에서 **"SE 만 따로 밀어서 잰" 행은
  Cronk 와 Kim 2025 둘뿐이고**, 그 둘조차 **Kim 은 수치를 SI 에 두어 미확보**다.
  → 즉 **이 위키 24편 전체에서, 밀링이 SE 에 한 일을 숫자로 끝까지 보여준 논문은 Cronk 2026
  한 편이다.**

## 답하는 방법 (설계) — 셀이 거의 필요 없다

0. **문헌 측에서 공짜로 닫히는 것 하나.** Cronk 의 복합체 **XPS Cl 2p + P 2p** 가 LiCl 을 보이면
   세 생성물이 한 반응이라는 독해가 선다. SI 확보 목록에 올린다 ([[composite-cathode-mixing-routes]]).
1. **★ 활물질 없는 밀링 대조 — 가장 값싸다 (셀 0개, 하루).**
   `LPSCl 단독` · `LPSCl + AB` 를 **우리 장비·우리 BPR** 로 갈고 각 조건에서 재기:
   | 측정 | 가르는 가설 | 비용 |
   |---|---|---|
   | XRD (결정성·LiCl 피크 출현) | M2 vs M3 | 분말 XRD 1회 |
   | 입도 (D50) | **M1** | 레이저 입도 또는 SEM |
   | σ_Li⁺ · σ_e (DC 분극, [[dc-polarization-conductivity-separation]] 양식) | M2 정량 | 펠릿 2개 |
   | XPS Cl 2p / P 2p (표면 Cl/P) | **M3 vs M5** | 1회 |
   시간 좌표는 **0 / 1 / 4 h** 세 점. ★ **`LPSCl + AB`(탄소 있음) 과 `LPSCl 단독` 을 둘 다**
   돌리는 것이 중요하다 — Lee J 2025 는 **탄소가 분리를 촉진**한다고 보고하고(그쪽 G5),
   인용한 선행 연구는 **탄소가 황화물 SE 분해를 가속**한다는 논문이다.
2. **★ 혼합 중 온도를 잰다 (0원).** 밀링 종료 **직후** jar 외벽·내부 분말 온도를 비접촉 IR 로
   즉시 기록하고, 휴지 주기를 바꿔 같은 총 시간에서 온도만 다른 두 조건을 만든다.
   **M5 를 가르는 유일한 실험이고 이 위키 24편 중 아무도 하지 않았다.** 기록은
   [[mixing-equipment-ball-mill-thinky]] 양식에 **온도 칸을 새로 만들어** 적는다.
3. **"같은 입도, 다른 이력" 대조 — M1 을 단독으로 가른다.** LPSCl 을 **단독 사전분쇄**로
   공밀링과 **같은 D50** 까지 깎은 뒤 활물질에 **손혼합**한다. 성능이 공밀링과 같으면 M1,
   낮으면 밀링의 작용은 미세화가 아니다.
   ★ Cronk 2026 이 catholyte 를 `400 rpm 2 h` 로 **사전분쇄**하는 공정을 이미 쓰는데
   (`[인쇄]` "to induce more interfacial contact to sulfur"), **그것과 공밀링을 맞대어 본
   논문이 없다.** 이 대조는 문헌의 빈 칸이다.
4. **셀로 넘어가는 것은 여기부터.** 1–3 에서 조건 2–3개로 좁힌 뒤 [[reference-cell-experiment-plan]]
   의 2단계에 붙인다. **분말 단계에서 좁히지 않고 셀부터 돌리면 셀 수가 곱으로 늘어난다.**

## 우리 셀에 지금 적용할 수 있는 규율

1. **밀링 조건을 적을 때 "SE 가 겪은 것" 과 "활물질이 겪은 것" 을 분리해 적는다.** 같은 복합체
   안에서도 두 성분의 이력이 다르다 (Park 2026 이 그 예다 — Li2S 는 600 rpm 1 h, LPSCl 은 손혼합).
2. **σ 를 적을 때 분모를 적는다** — 벌크 SE 펠릿인가, 복합체 펠릿인가, 활물질 입자인가.
   표 2 가 보여주듯 **분모를 안 적은 "전도도가 올랐다/내렸다" 는 문장은 해석이 반대로 뒤집힌다**
   ([[dc-polarization-conductivity-separation]] 의 세 칸 규율).
3. **밀링 후 XRD 를 반드시 찍는다.** LiCl 피크의 출현/부재가 M3 와 M5 를 가르는 가장 싼 지표다
   ([[reference-cell-experiment-plan]] 0-c 단계가 이미 이것이다).
4. **밀링 중 온도 칸을 기록 양식에 넣는다.** 지금은 아무도 적지 않으므로, 적으면 그 자체가 기여다.

## Status Log

- [2026-10-02] **open — 카드 개설.** [[one-step-vs-two-step-mixing]] 의 H2b 가 한 줄로 떠안고
  있던 **기전 질문을 분리**했다 (그쪽은 *순서*, 이쪽은 *밀링이 SE 에 무엇을 하는가*).
  근거는 처음부터 충분하다 — digest 24편에서 **SE 자신을 잰 측정 22행**(표 1)을 모았다.
  **가장 중요한 관측은 표 2** — 같은 밀링에서 벌크 SE σ 는 내려가고 복합체 유효 수송은 올라가며,
  **세 논문이 각자 자기 논문 안에서 두 양을 반대 방향으로 쟀다.** 그러므로 질문은
  "죽이나 살리나" 가 아니라 **"교환비가 얼마인가"** 다.
  **M5(열) 신설** — 기계력 0 인 145 °C 3 h 가 Cl/P 를 1.38 로 움직이고, 문턱이 속도와 시간
  양쪽에 있다. ⚠ **혼합 중 온도를 잰 논문은 24편 중 0편**이고, 기전으로 열을 지목한 논문
  자신도 재지 않았다 — 이것이 **가장 값싼 다음 실험**이다(0원).
  `[해석]` 세 생성물(Li3PS4+n · 3Li⁺–PS4+n³⁻ · 나노 LiCl)이 **한 반응의 양쪽 절반**일 수 있다는
  독해를 세웠다 — Cl 이 LiCl 로 빠지면 남는 골격이 S 과잉이 된다. 지지 근거는 Cronk 의 EDS 가
  표면 50 nm 에서 Cl 을 본 것. ⚠ 두 쪽을 **한 시료에서 동시에 보고한 논문은 없다.**
  판정: **M1 은 반증에 가깝고**(800 rpm 이 D50 최소인데 성능은 꺾인다), **M2 는 참이나
  지배적이지 않고**(30배 버리고 이긴다), **M3 는 교란 미분리**(M0), **M4 는 "환원" 에만 참이고
  "분리" 에는 거짓**(손혼합 Cl/P = 1.00), **M5 가 가장 센 단일 근거를 가졌으나 측정이 없다.**
