Repository: yonghoon7153-source/Yonghoon-DEM-DFT

# lit-reader — 연구실 문헌 DB (텍스트판)

이 브랜치는 코드가 아니라 **자료**다. 이 저장소 `claude/friendly-meitner-lldvar` 의 `litdb/papers/` digest 를 연구실 PC 의 문헌 도구가 읽어 만든
**읽기 카드 · 뽑은 수치 · 장 서문**을 매일 밤 텍스트로 올린다. 사람이 보는 화면(논문 그림 포함)은 연구실 PC 에만 있다.
**이 브랜치에 커밋하지 않는다** — 다음 밤에 통째로 다시 덮인다. 다른 브랜치에 합치지도 않는다.

마지막 갱신 2026-11-16 04:02 · 논문 563편 · 읽기 카드 475편 · 수치 49,774건 · 장 20개

## 다른 브랜치의 세션에서 쓰는 법

```bash
git fetch origin lit-reader
git show origin/lit-reader:papers.csv | head -n 5          # 논문 목록 — 어느 장인지, 카드가 내린 한 줄 결론
git show origin/lit-reader:chapters/se-argy.md             # 장 서문 — 그 장에서 밝혀진 것 · 엇갈리는 곳 · 열린 문제 · 먼저 읽을 논문
git show origin/lit-reader:cards/<slug>.md                 # 논문 한 편의 읽기 카드
git show origin/lit-reader:values/<slug>.csv               # 그 논문에서 뽑은 수치 (digest 줄 번호 · 인용문)
git grep -n -i "Li6PS5Cl" origin/lit-reader -- cards chapters   # 낱말로 찾기
git worktree add ../lit-reader origin/lit-reader                  # 많이 읽을 때: 폴더로 펼쳐 놓고 grep (다 쓰면 git worktree remove)
```

찾는 순서: 주제에 맞는 장의 `chapters/<id>.md` 로 흐름을 잡고 → 거기 근거로 달린 slug 의 `cards/<slug>.md` →
숫자가 필요하면 `values/<slug>.csv` → 마지막으로 digest 원문(`claude/friendly-meitner-lldvar` 의 `litdb/papers/<slug>.md`)의 그 줄.

## 들어 있는 것

| 파일 | 내용 |
|---|---|
| `papers.csv` | 논문마다 한 줄: slug · 제목 · 저자 · 연도 · 축(dft/dem) · 장 · 카드의 한 줄 결론 · 카드 유무 · 수치 수 · DOI · digest 경로 |
| `chapters/<장 id>.md` | 장 서문(문장마다 근거 논문의 slug) · 이 장의 값 · 아직 열린 문제 · 먼저 읽을 논문 · 이 장의 논문 목록 |
| `cards/<slug>.md` | 읽기 카드: 결론 · 요점 · 본문 · 용어 · 우리 연구에 주는 뜻 · 핵심 수치 · 조심할 것. `(L61–63)` 은 digest 의 줄 번호 |
| `values/<slug>.csv` | 그 논문의 핵심 수치 절에서 뽑은 값: 물성 · 계 · 값 · 단위 · 조건 · 근거(basis) · 검증(status) · 줄 · 인용문 |
| `ml_values.csv` | 같은 값을 물성마다 한 단위로 맞춘 표 (σ 는 mS/cm, Ea 는 eV …) — 기계 학습 · 비교의 출발점 |
| `missing.csv` | 우리 논문들이 여러 번 인용하는데 라이브러리에 없는 논문 (DOI · 몇 편이 인용) |

CSV 는 UTF-8(BOM) · CRLF 다 (엑셀에서 그대로 열린다).

## 얼마나 믿을 수 있나

- 카드와 장 서문은 AI 가 쓰고 **기계 검사를 통과한 것만** 실렸다. 카드의 문장에는 digest 의 근거 줄이 붙고, 숫자는 그 줄에
  같은 표기로 있어야 실렸다. 장 서문의 문장은 근거 카드(slug)를 달고, 숫자는 그 카드에 있어야 실렸다.
- 요약과 해석은 틀릴 수 있다. **결정에 쓰는 숫자는 digest 원문의 그 줄에서 확인한다.**
- 수치의 `status` 가 verified 면 인용문이 그 줄에 그대로 있다. `basis` 는 stated(본문에 적힘) · figure_read(그림에서 읽음) ·
  derived_by_digest(digest 가 계산) · cited_from_other(다른 논문 인용). `answer_cut` 이 yes 면 답이 길이 제한에 잘려 일부만 있다.
- 장 서문에 '낡음' 이 있으면 그 뒤 그 장의 카드가 바뀐 것이다 — 다음 밤에 다시 쓴다.

## 장

| 장 id | 이름 | 장 서문 제목 |
|---|---|---|
| `dem-contact` | 접촉역학과 소성 | 고밀도 압밀은 항복 캡과 다체 보정을 함께 요구한다 |
| `dem-degrade` | 화학-기계 열화와 계면 | 복합양극 열화는 입계 균열과 계면 분해가 함께 만든다 |
| `dem-etc` | 그 밖의 문헌 | 옮길 것은 방법의 뼈대이고 수치는 아니다 |
| `dem-micro` | 복합양극 미세구조 | 복합양극의 이온 경로는 공극과 접촉이 막는다 |
| `dem-mpm` | MPM과 연속체 모형 | 붙는 단일 속도장을 푸는 접촉 표현이 압밀 계산을 가른다 |
| `dem-process` | 전극 공정 | 혼합과 가압 이력이 복합양극의 SE 경로를 바꾼다 |
| `dem-size` | SE 입도 효과 | 작은 SE는 복합양극 접촉을 넓히지만 펠릿 전도도를 잃는다 |
| `dem-twin` | 디지털 트윈과 최적화 | 대리모형의 가속은 물리 투영과 단순 기준선에 기댄다 |
| `se-adjacent` | 인접 분야와 기초 이론 | 기하평균 규칙은 분산 성분에만 맞고 계산 점착값은 조건부다 |
| `se-anode` | 음극 · 리튬 금속 계면 | Li 계면 분해 산물은 모였으나 자기제한은 미결이다 |
| `se-argy` | 아지로다이트 조성 설계 | 음이온 자리 무질서가 아지로다이트 전도를 켠다 |
| `se-cathode` | 양극 계면과 코팅 | 황화물 양극 계면 코팅은 반응을 막되 수송을 내준다 |
| `se-family` | 다른 전해질 계열 | 전도도와 창의 헤드라인 값은 조건이 붙어야 성립한다 |
| `se-lis` | Li–S 전환형 양극 | 계면을 만든 공정이 성능을 올렸으나 원인은 아직 갈리지 않았다 |
| `se-mech` | 기계 · 열 물성과 막 공정 | 황화물 전해질의 물성 값은 모델과 압력 조건에 묶여 있다 |
| `se-ml` | 스크리닝 · 기술자 · 머신러닝 | 싼 대리값은 순위를 맞히지만 값과 외삽은 아직 못 믿는다 |
| `se-mlip` | 원자간 퍼텐셜(MLIP) 방법론 | 범용 MLIP의 평균 오차는 이온 이동 정확도를 보증하지 않는다 |
| `se-review` | 분야 지도와 리뷰 | 고체전해질의 병목은 전도도에서 계면으로 옮겨 갔다 |
| `se-stability` | 전기화학 · 화학 안정성 | 황화물의 열역학 창은 좁고 겉보기 안정은 반응 경로가 정한다 |
| `se-transport` | 이온 수송 기구와 확산 해석 | 음이온 무질서와 협동 운동이 Li 장거리 전도를 연다 |

# wiki/raw/ — 예외적 불변 원본층

이 리포의 불변 증거층은 **이미 밖에 있다**: `docs/data/`(측정 CSV·JSON) ·
litdb 정본(friendly-meitner) · `docs/reviews/findings.json` · git 이력.
그래서 이 폴더는 킷 원형과 달리 **예외 전용**이다:

- 들어오는 것: litdb 소관(논문)도 측정 데이터도 아닌 외부 자료 — 강연 전사,
  외부 레포 감사 노트 등.  `transcripts/` 등 하위 폴더에 날짜-슬러그로 저장.
- 규칙: 한번 저장한 파일은 수정 금지 (원본이 바뀌면 새 -v2 파일).  frontmatter 에
  `source_url` / `ingested` 를 적는다.
- 논문 PDF·digest 는 여기 넣지 않는다 → wiki/SCHEMA.md 경계 규칙 1 (litdb 정본).

File: wiki/raw/figures/oney2025_dead-slow-overworked-graphite-operando-microxrd/figures.json
{
 "slug": "oney2025_dead-slow-overworked-graphite-operando-microxrd",
 "dpi": 300,
 "maxpx": 3000,
 "generated": "2026-10-02",
 "sources": [
  "e3c20339-2._Dead_Slow_and_Overworked_Graphite_Operando_X-Ray_Microdiffraction_Mapping_of_Aged_Electrodes.pdf",
  "79ace3f9-2._Sup_Dead_Slow_and_Overworked_Graphite_Operando_X-Ray_Microdiffraction_Mapping_of_Aged_Electrodes.pdf"
 ],
 "figures": [
  {
   "key": "f1",
   "kind": "figure",
   "label": "1",
   "page": 3,
   "file": "fig_1.png",
   "caption": "Figure 1. Integrated workﬂow to characterize aged and pristine graphite electrodes. a) Schematic representation of the cylindrical cell and the pristine electrodes used in this study. Photographs show a cycled graphite electrode with postmortem punching holes (top) and a pristine graphite electrode (bottom). b) Electrode disks of varying sizes punched from aged and pristine electrodes and mounted in coin cells or miniature capillary-type cells based on the requirements of each characterization technique. c) Ex situ and operando analysis methods. Top: electrochemical data, and postmortem X-ray diﬀractogram on directly punched or recycled electrodes extracted from coin cells. Middle: 3D reconstruction of graphite electrodes showing distinct phases (particles in white and pore-binder-SEI in gray). Bottom: typical time-resolved XRD patterns obtained by scanning operando μXRD in Swagelok-type",
   "rotated_deg": 0,
   "bbox": [
    44.8,
    71.2,
    552.9,
    287.7
   ],
   "w": 2118,
   "h": 903,
   "dpi": 300,
   "src": "e3c20339-2._Dead_Slow_and_Overworked_Graphite_Operando_X-Ray_Microdiffraction_Mapping_of_Aged_Electrodes.pdf",
   "blank": 0.775,
   "note": "caption 필드는 도구의 900자 상한에서 잘림(본문 캡션은 PDF 텍스트 층이 정본). 열어 봄 — 크롭 정상(a–d 전부). 1b 가 1 mm 디스크를 핀/모세관(단층촬영용)으로 그린다 ↔ 본문 p.3 'miniature Swagelok-type cells (ϕ = 1 and 3 mm)'(D). 1b 코인셀 '15 mm' ↔ 실험절 '1.6 cm'(D11). 1a 노화 전극 사진의 펀칭 구멍 4개 보임."
  },
  {
   "key": "f2",
   "kind": "figure",
   "label": "2",
   "page": 4,
   "file": "fig_2.png",
   "caption": "Figure 2. Ex situ characterization of graphite. a) Galvanostatic charge-discharge proﬁles at a C/5 rate for pristine and aged graphite reassembled in coin cells paired with pristine or aged LFP/NCA electrodes extracted from the same cylindrical cell. b) Derivative voltage analysis of pristine and aged full cells measured at a C/5 rate. c) graphite electrodes discharged to 0.005 V for graphite lithiation in a half cell conﬁguration at a C/20 cycling rate. d) 2D images of the graphite electrode measured by synchrotron nanoholotomography, comparing pristine (after formation cycle in coin cell) and aged (extracted from the element at discharged state) samples. The images have a pixel size of 25 nm and a ﬁeld of view of 50 μm. For each sample, two diﬀerent slices are shown. Separator side is the upper part of the shown slices. Dark regions correspond to the pore-binder-SEI phase, while lighte",
   "rotated_deg": 0,
   "bbox": [
    42.0,
    70.4,
    550.0,
    574.7
   ],
   "w": 2118,
   "h": 2102,
   "dpi": 300,
   "src": "e3c20339-2._Dead_Slow_and_Overworked_Graphite_Operando_X-Ray_Microdiffraction_Mapping_of_Aged_Electrodes.pdf",
   "blank": 0.678,
   "note": "caption 필드는 도구의 900자 상한에서 잘림(본문 캡션은 PDF 텍스트 층이 정본). 열어 봄 — 크롭 정상. [도표] 2a 곡선 이름표 2.35 · 1.55 mAh/cm² 는 셀 하나씩(본문 평균 2.26 ± 0.14 · 1.66 ± 0.32 가 이 그림을 인용). 2b 인쇄 이름표 Δcapa 2L→2 0.85 → 0.69 · 2→1 0.6 → 0.4 → [재현] 0.69/0.85 = 0.812(≈19 % 손실 = 본문 '≈20%') · 0.4/0.6 = 0.667(33 %). 2b NCA 봉우리 이름표 2.25 ↔ 본문 '2.00 and 2.45'(D14). 2c '(100) Stage 1' 이름표 ↔ 본문 'LiC6 (001)' 1.69 Å⁻¹(D23)."
  },
  {
   "key": "f3",
   "kind": "figure",
   "label": "3",
   "page": 7,
   "file": "fig_3.png",
   "caption": "Figure 3. Principle of fast operando scanning μdiﬀraction experiment. a) Schematic of the operando μXRD setup for probing a full-cell. b) Galvano- static cycling curves of pristine and aged graphite//LFP-NCA full cells at various charging and discharging rates. The dots show the electrochemical performance of the materials in coin cells, while the continuous lines show the performance of the materials in operando cells. c) Spatial distribution of graphite within the mapped area, based on normalized diﬀraction peak intensities (1.7 and 1.9 Å−1). The inset shows an example of XRD pattern from the highlighted pixel. d) XRD pattern evolution on the selected pixel over time during electrochemical cycling.",
   "rotated_deg": 0,
   "bbox": [
    44.8,
    70.8,
    552.9,
    380.3
   ],
   "w": 2118,
   "h": 1291,
   "dpi": 300,
   "src": "e3c20339-2._Dead_Slow_and_Overworked_Graphite_Operando_X-Ray_Microdiffraction_Mapping_of_Aged_Electrodes.pdf",
   "blank": 0.715,
   "note": "열어 봄 — 크롭 정상. 3a 빔이 x 방향으로 3 mm 원판을 관통(깊이 z · 가로 y 만 분해). 3b [도표·화소] 노화 operando 방전 끝 C/5 1.28 · C/2 ≈1.25(CV 포함) · C CC 1.05 → 2.5 V 유지 끝 ≈1.22 mAh/cm²; 코인 1.60–1.66. 3c = SI S7 위 칸과 같은 신품 지도(1.4 mm 오른쪽 띠 포함). 3d 의 14–18.5 h 흑연 평탄 띠는 영상 S3 추적으로 '지도 없음' 구간(14.46 → 18.37 h, 그동안 셀은 C/2–C 한 사이클을 돌았다)을 상수로 그린 것(D6)."
  },
  {
   "key": "f4",
   "kind": "figure",
   "label": "4",
   "page": 8,
   "file": "fig_4.png",
   "caption": "Figure 4. Spatiotemporal distribution of LixC6 phase fractions in pristine and aged graphite. a) Schematic of the analyzed area on the graphite electrode. Phase evolution is averaged along the x-axis (direction of the X-ray beam) over representative 3 × 3 pixel regions (highlighted in green in the 2D projections). Four regions are selected for aged electrode: top left 1) and top right (near the separator) 2), bottom left 3), and bottom right 4) (near the separator). b) Phase fraction evolution during C/5 charge and discharge in the selected pristine electrode region. Each color represents a graphite staging: nonlithiated graphite is shown in yellow, stage 3 in coral, stage 2/2L in green, and stage 1 in blue. c) Phase fraction evolution during C/5 charge and discharge in the four selected zones of aged graphite. The color scheme is consistent with panel (b) for direct comparison.",
   "rotated_deg": 0,
   "bbox": [
    42.0,
    70.5,
    550.1,
    440.7
   ],
   "w": 2118,
   "h": 1544,
   "dpi": 300,
   "src": "e3c20339-2._Dead_Slow_and_Overworked_Graphite_Operando_X-Ray_Microdiffraction_Mapping_of_Aged_Electrodes.pdf",
   "blank": 0.602,
   "note": "열어 봄 — 크롭 정상. 4a 노화 구역 1·2 = 위(분리막 쪽) · 3·4 = 아래(집전체 쪽) — 캡션 'bottom right 4) (near the separator)' 는 그림과 반대(D3). 4b 신품 stage 1 최대 ≈0.77 [도표]. 4c 구역 1 의 stage 3 띠 ≈0.16–0.18 이 사이클 내내 남는다 ↔ 본문 'Stage 3 only forms briefly (≈10% at t = 0.4 h)'(D16). 노화 C/5 3.8 V 유지 ≈3.05–3.55 h(≈0.5 h) — '1-h hold' 와 다름(D5)."
  },
  {
   "key": "f5",
   "kind": "figure",
   "label": "5",
   "page": 9,
   "file": "fig_5.png",
   "caption": "Figure 5. Spatial distribution and quantiﬁcation of inactive LixC6 phases in aged graphite electrode. a) Time-resolved LixC6 diﬀraction peaks evolution during cycling at C/5 (top), C/2 (middle), C/2-C (bottom), with unchanged fraction corresponding to inactive graphite in blue, green and red, respectively. Data are averaged in (y,z). b) Spatio-temporally averaged XRD patterns of aged graphite under diﬀerent cycling protocols, showing increased phase inactivity: 37% in C/5 (blue), 44% in C/2 (green), and 47% in C/2 charge-C discharge (red). c) 2D inactivity phase maps averaged over the full operando cycle. In each pixel, the fraction of inactivity is represented using the color code (Blue: totally active; dark brown = fully inactive), for the various types of inactive phases: Stage 1 (top), 2/2L and 3 (middle top), pure graphite (middle bottom), and averaging all phases (bottom).",
   "rotated_deg": 0,
   "bbox": [
    44.8,
    70.8,
    552.9,
    524.7
   ],
   "w": 2118,
   "h": 1893,
   "dpi": 300,
   "src": "e3c20339-2._Dead_Slow_and_Overworked_Graphite_Operando_X-Ray_Microdiffraction_Mapping_of_Aged_Electrodes.pdf",
   "blank": 0.69,
   "note": "열어 봄 — 크롭 정상. 5c 깊이 축 ≈ −36…+17 µm(마스크 뒤 ≈53 µm) · 위가 + — 그림 6b(위 = −25 µm, 분리막)와 부호 규약이 반대(D32). 5b 비활성 엔벨로프의 'Gr' 혹은 q≈1.845(C/5) · 1.85/1.875(C/2–C) — SI 의 봉우리 구간이 (1.838, 1.9) 를 'Stage 4 - graphite' 한 칸으로 묶는다(G15). 5b 37 · 44 · 47 % = 표 1 셀 1 ✓."
  },
  {
   "key": "f6",
   "kind": "figure",
   "label": "6",
   "page": 11,
   "file": "fig_6.png",
   "caption": "Figure 6. Lithium concentration heterogeneity in the depth at end-of-charge for pristine and aged graphite. a) Evolution of overall lithium content as determined by XRD ﬁtting (red) compared to the lithium amount calculated from delivered capacity (blue) during the ﬁrst charge and discharge cycles at a C/5 rate for the pristine operando cell (left) and aged operando cell 1 (right). b) 2D lithium concentration map at the end of C/5 charging for pristine (left) and aged graphite (cell 1, right) electrodes, with the color bar indicating the x value in LixC6 averaged along the x-axis (X-ray beam direction). c) 2D deviation maps obtained from b) reporting values of x-<x> in each pixel, where <x> is the average lithium content obtained in the whole electrode. Red shows an excess in Li, while blue indicates local Li depletion with respect to the spatially-averaged behavior.",
   "rotated_deg": 0,
   "bbox": [
    44.8,
    70.8,
    552.9,
    496.7
   ],
   "w": 2118,
   "h": 1776,
   "dpi": 300,
   "src": "e3c20339-2._Dead_Slow_and_Overworked_Graphite_Operando_X-Ray_Microdiffraction_Mapping_of_Aged_Electrodes.pdf",
   "blank": 0.752,
   "note": "열어 봄 — 크롭 정상. 6a 상자: 신품 ≈5.3–5.7 h · 노화 ≈3.35–3.7 h(둘 다 3.8 V 유지 끝). [도표] 노화 ECHEM x0 ≈0.11 · 충전 끝 ≈0.585 · XRD 최대 ≈0.635(본문 0.654); 신품 x0 ≈0.05 · ECHEM 최대 ≈0.83 · XRD ≈0.81. 6b/6c = 영상 S3/S4 프레임 ≈55(Selected Time 5.6 h) · S1/S2 프레임 ≈33(3.5 h) — 마스크 홈 · 모서리 화소까지 일치(f-2 ②). 지도 범위 ≈2.4–2.6 mm × ≈55 µm ↔ 본문 '3 mm length … 70 µm depth'(D26)."
  },
  {
   "key": "f7",
   "kind": "figure",
   "label": "7",
   "page": 12,
   "file": "fig_7.png",
   "caption": "Figure 7. Inactivity and lithium concentration relation. a) Correlation between the overall inactivity fraction and the Li concentration deviation at the end of charge C/5 for the aged electrode. b) Schematic representation of the alteration of the lithiation process due to the inactivity near separator when the graphite ages.",
   "rotated_deg": 0,
   "bbox": [
    42.0,
    70.9,
    550.0,
    290.7
   ],
   "w": 2118,
   "h": 917,
   "dpi": 300,
   "src": "e3c20339-2._Dead_Slow_and_Overworked_Graphite_Operando_X-Ray_Microdiffraction_Mapping_of_Aged_Electrodes.pdf",
   "blank": 0.702,
   "note": "열어 봄 — 크롭 정상. [도표] 회귀선 (−0.40, 0.97) → (0.26, 0.12) · 기울기 ≈ −1.29 — 두 모집단(비활성 x_i · 활성 x_a) 혼합만으로는 |기울기| ≤ x_a − x_i ≤ 1 이라, 혼합 항등식을 넘는 몫(고비활성 화소의 활성분도 덜 리튬화)이 있다 [해석]. p = 2.97e−235 는 화소 독립 가정(공간 자기상관 무시)."
  },
  {
   "key": "f8",
   "kind": "figure",
   "label": "8",
   "page": 13,
   "file": "fig_8.png",
   "caption": "Figure 8. Quantifying the eﬀect of heterogeneous aging on reaction mechanisms. a–c) Heterogeneity factor evolution plotted for pristine electrode for a) C/5 charge (blue) and C/5 discharge (black), for c) C/2 charge in blue, C discharge in black. The heterogeneity factor at a given time (or SoC, x in LixC6) corresponds to the (y,z)-integration of the deviation map at this time. Deviation maps represent the diﬀerence x – <x>, where x is the local lithium concentration and <x>, is the spatial average across the electrode. Three key states during (dis)charging are highlighted with symbols, showing the corresponding maps. b–d) Heterogeneity evolution plotted for active graphite of aged cell 1 for b) C/5 charge (blue) and C/5 discharge (black), for d) C/2 charge in blue, C discharge in black. Deviation maps similarly highlight three states during (dis)charging.",
   "rotated_deg": 0,
   "bbox": [
    44.8,
    70.5,
    552.9,
    410.7
   ],
   "w": 2118,
   "h": 1419,
   "dpi": 300,
   "src": "e3c20339-2._Dead_Slow_and_Overworked_Graphite_Operando_X-Ray_Microdiffraction_Mapping_of_Aged_Electrodes.pdf",
   "blank": 0.813,
   "note": "열어 봄 — 크롭 정상. [도표] 8a 신품 C/5 충전 극대 x ≈0.15 · 0.41 · 0.77 · x≈0.8 에서 ≈0.035–0.04(영상 S4 화소 역산 0.034 와 맞음) · 8b 노화 '활성' 범위 x 0.12–0.82 · 8d 노화 C/2–C 최대 ≈0.08(본문 '0.03 to 0.07' 보다 약간 큼)."
  },
  {
   "key": "fS1",
   "kind": "figure",
   "label": "S1",
   "page": 4,
   "file": "fig_S1.png",
   "caption": "Figure S1 Derivative voltage analysis of aged (a) and pristine formed (b) graphite half-cells (blue). The corresponding discharge profiles at C/20 within the potential range of [2-0.05 V] are shown in red. (c) Incremental capacity analysis of the charge-discharge cycle at C/20 for pristine formed (red) and aged (blue) cells. The capacities delivered at the plateaus corresponding to the graphite transitions from unlithiated graphite to Stage 2 and Stage 2 to Stage 1 are denoted as QS2 and QS1, respectively. The values of the pristine formed graphite are 1.68 and 1.52 mAh.cm-2, respectively. In contrast, for the aged graphite, the corresponding capacities are QS2’ = 0.74 and QS1’ = 0.70 mAh.cm-2. The shrinkage in the dV/dQ plateau compared to the pristine one indicates an important loss of active material in the graphite. Since the lithium source is effectively infinite when facing lithium",
   "rotated_deg": 0,
   "bbox": [
    64.8,
    65.1,
    536.7,
    271.5
   ],
   "w": 1967,
   "h": 861,
   "dpi": 300,
   "src": "79ace3f9-2._Sup_Dead_Slow_and_Overworked_Graphite_Operando_X-Ray_Microdiffraction_Mapping_of_Aged_Electrodes.pdf",
   "blank": 0.916,
   "note": "caption 필드는 도구의 900자 상한에서 잘림(본문 캡션은 PDF 텍스트 층이 정본). 열어 봄 — 크롭 위에 'Supporting Section 2' 제목 포함(과대 영역 소). caption 필드에 본문 문단(QS2/QS1) 섞임. x 축 'Capacity (mAh)' ↔ 본문 'mAh.cm-2'(D19). [재현] QS2'+QS1' = 1.44 ↔ 1.68+1.52 = 3.20 → 반쪽전지 LAM_NE ≈55 %(디스크 면적이 같다면 단위 무관). 1c ICA 봉우리 전위는 노화 ↔ 신품 같은 자리(C/20) [도표]."
  },
  {
   "key": "fS2",
   "kind": "figure",
   "label": "S2",
   "page": 5,
   "file": "fig_S2.png",
   "caption": "Figure S2 Derivative voltage analysis of aged (a) and pristine formed (b) half-cells of LFP/NCA positive electrode (blue). The corresponding discharge profiles at C/20 within the potential range of [2-4 V] are shown in red. The aged positive electrode delivers a similar capacity as the pristine formed one with 2.5 mAh.cm-2 at the end of charge to 4V, confirming the electrochemical stability of the LFP after long-term cycling. Changes in the DVA profile at high voltage range are attributed to active material loss of NCA when the positive electrode is aged. Note that 4V is a higher cut-off voltage compared to 3.8V for full-cell configuration, hence less contribution is expected from the NCA active material.",
   "rotated_deg": 0,
   "bbox": [
    64.8,
    64.9,
    533.6,
    356.4
   ],
   "w": 1954,
   "h": 1215,
   "dpi": 300,
   "src": "79ace3f9-2._Sup_Dead_Slow_and_Overworked_Graphite_Operando_X-Ray_Microdiffraction_Mapping_of_Aged_Electrodes.pdf",
   "blank": 0.961,
   "note": "열어 봄 — 크롭 정상. caption 필드에 본문 문단 섞임. 노화 곡선 끝 ≈3.85 V(2.5 mAh/cm²) · 신품 ≈3.95 V(2.54) [도표] — '4V 충전 끝' 서술과 약간 다름(D28). 노화 NCA 봉우리 소실."
  },
  {
   "key": "fS3",
   "kind": "figure",
   "label": "S3",
   "page": 5,
   "file": "fig_S3.png",
   "caption": "Figure S3 Incremental capacity analysis of the charge-discharge cycle at C/5 for pristine (black) and aged (red) full cells. The right panel shows a zoomed-in view of the curves.",
   "rotated_deg": 0,
   "bbox": [
    64.8,
    492.3,
    537.2,
    720.0
   ],
   "w": 1969,
   "h": 949,
   "dpi": 300,
   "src": "79ace3f9-2._Sup_Dead_Slow_and_Overworked_Graphite_Operando_X-Ray_Microdiffraction_Mapping_of_Aged_Electrodes.pdf",
   "blank": 0.937,
   "note": "열어 봄 — 크롭 정상(오른쪽 확대 칸 포함). 노화 ICA 방전 봉우리 2.87 V · 충전 3.38 · 3.5 V ↔ 그림 2a 노화 C/5 방전 평탄 ≈3.2–3.25 V [도표](D21 — 다른 셀인지 인쇄 0)."
  },
  {
   "key": "fS4",
   "kind": "figure",
   "label": "S4",
   "page": 6,
   "file": "fig_S4.png",
   "caption": "Figure S4 X-ray diffraction pattern fit of the aged LFP/NCA electrode extracted from the cycling element at the end of life at 1.5 V, where the positive electrode is expected to be lithiated. Profile fitting in the WinPlotr software as described in the Experimental Section. The area under each Bragg peak is calculated thanks to fitted parameters using the equation: π 2 + (1 −η) √ π 4 ln(2)) (1) 𝐴𝑟𝑒𝑎= ℎ . Γ (η. With ℎ being the peak height, Γ being the peak width, and η the Gaussian ratio. The ratio of the (210) peak originating from lithiated LiFePO₄ to the (210) peak from fully delithiated FePO₄ can be used to determine the LiFePO₄/FePO₄ ratio in the electrode. Since the structure factor for the (210) reflection is identical in both phases, the peak area ratio is a reliable approximation for the phase fraction. Analysis of the peak area ratios indicates a 60.3/39.7% LiFePO₄ to FePO₄ rat",
   "rotated_deg": 0,
   "bbox": [
    64.8,
    154.7,
    576.4,
    365.6
   ],
   "w": 2132,
   "h": 880,
   "dpi": 300,
   "src": "79ace3f9-2._Sup_Dead_Slow_and_Overworked_Graphite_Operando_X-Ray_Microdiffraction_Mapping_of_Aged_Electrodes.pdf",
   "blank": 0.943,
   "note": "caption 필드는 도구의 900자 상한에서 잘림(본문 캡션은 PDF 텍스트 층이 정본). 열어 봄 — 크롭 정상. ★ [도표·화소] (210)FP/(210)LFP 면적 비 ≈0.076 · 높이 비 ≈0.13(배경선 위 화소 적분, 스크래치 재현) → FP ≈7–12 % ↔ 인쇄 60.3/39.7 %(D2). 확대해 봐도 peak 2 는 좁은 혹 하나 — 넓은 숨은 성분 없음. 식 (1) 의 η 를 'Gaussian ratio' 라 부름."
  },
  {
   "key": "fS5",
   "kind": "figure",
   "label": "S5",
   "page": 7,
   "file": "fig_S5.png",
   "caption": "Figure S5 (a) Averaged lab X-ray diffraction (XRD) pattern measured in transmission geometry of the aged graphite electrode extracted from the cylindrical cycling element (red). The pattern corresponds to a summed 3 × 4 mm² region. The sample was sealed in an aluminum pack to prevent air exposure during measurement. The background signal from the aluminum pack is shown in black. The asterisk marks reflections from the (111) and (200) planes of Cu foil. The inset highlights the region of interest for graphite lithiation stages. (b) Corresponding background-subtracted XRD data (blue), with profile fitting (orange) applied. Profile fitting was performed using the PRISMA tool¹ in Python. For phase analysis, only the peaks at 1.79 and 1.88 Å were considered. Although the 1.69 Å region could indicate the presence of phase 1, aluminum background interference prevents its detection. The ratio of",
   "rotated_deg": 0,
   "bbox": [
    64.8,
    64.9,
    536.7,
    300.2
   ],
   "w": 1967,
   "h": 982,
   "dpi": 300,
   "src": "79ace3f9-2._Sup_Dead_Slow_and_Overworked_Graphite_Operando_X-Ray_Microdiffraction_Mapping_of_Aged_Electrodes.pdf",
   "blank": 0.944,
   "note": "caption 필드는 도구의 900자 상한에서 잘림(본문 캡션은 PDF 텍스트 층이 정본). 열어 봄 — 크롭 정상. 5b 배경 제거 뒤에도 q≈1.683 봉우리(높이 ≈1.0, Gr 3.0 · stage 2/2L 0.75)가 남는데 상 분석에서 뺐다('aluminum background interference') → x ≈0.1 은 stage 1 미검출 조건의 하한 [해석]. 20.8 + 80.2 = 101.0 %(D9). '1.79 and 1.88 Å' 단위(Å⁻¹)."
  },
  {
   "key": "fS6",
   "kind": "figure",
   "label": "S6",
   "page": 8,
   "file": "fig_S6.png",
   "caption": "Figure S6 Comparison of the electrochemical performance of aged graphite at different C- rates. The dark red curve represents a charge-discharge cycle performed between [0.05–2 V] at a C/5 rate, while the light red curve corresponds to the subsequent cycle at a C/20 rate. The aged graphite electrode that is extracted from the element is re-assembled in half cell configuration. The discharge capacity observed at C/5 is 1.33 mAh.g-1, which increases to 1.48 mAh.g-1 when the cell is cycled at a slower rate of C/20. This confirms the presence of a kinetic limitation with graphite aging.",
   "rotated_deg": 0,
   "bbox": [
    64.8,
    64.8,
    533.6,
    316.6
   ],
   "w": 1954,
   "h": 1050,
   "dpi": 300,
   "src": "79ace3f9-2._Sup_Dead_Slow_and_Overworked_Graphite_Operando_X-Ray_Microdiffraction_Mapping_of_Aged_Electrodes.pdf",
   "blank": 0.958,
   "note": "열어 봄 — 크롭 정상. x 축 'Capacity (mAh.cm²)' ↔ 본문 'mAh.g-1'(D19). 리튬화 곡선이 ≈0.005 V 까지 감(캡션 '[0.05–2 V]'). [도표] 탈리튬 끝 ≈1.20(C/5) · ≈1.34(C/20). [재현] 1.48/1.33 = 1.113."
  },
  {
   "key": "fS7",
   "kind": "figure",
   "label": "S7",
   "page": 9,
   "file": "fig_S7.png",
   "caption": "Figure S7. (Top) Spatial distribution of graphite within the mapped area, based on normalized diffraction peak intensities (1.7 and 1.9 Å ⁻¹) (Bottom) Masked graphite distribution based on the normalized summed intensity of graphite peaks. Operando electrochemistry data. Calculating x in LixC6 during operation involves using current and capacity normalized by the electrode surface area recorded through the potentiostat. The electrochemical data points closest in time to the XRD measurements are identified to align these electrochemical measurements with XRD data. The change in Δx during each XRD map interval is determined by integrating the electrochemical current throughout the map. Mathematically, this is expressed as: 𝐼𝑎𝑣𝑔.𝑡𝑚𝑎𝑝 𝛥𝑥= (2) 𝑄𝑡ℎ Where 𝐼𝑎𝑣𝑔 is the average current during the interval (normalized to the electrode area), 𝑡𝑚𝑎𝑝 is the map duration, and 𝑄𝑡ℎ the theoretical (expect",
   "rotated_deg": 0,
   "bbox": [
    64.8,
    266.3,
    533.6,
    525.8
   ],
   "w": 1954,
   "h": 1082,
   "dpi": 300,
   "src": "79ace3f9-2._Sup_Dead_Slow_and_Overworked_Graphite_Operando_X-Ray_Microdiffraction_Mapping_of_Aged_Electrodes.pdf",
   "blank": 0.712,
   "note": "caption 필드는 도구의 900자 상한에서 잘림(본문 캡션은 PDF 텍스트 층이 정본). 열어 봄 — 크롭 정상. 마스크 ROI 세로 ≈ −28…+28 µm(≈56 µm/70 µm) · 가로 ≈ −1.15…+1.25 mm — 문턱 값 미인쇄(G3). 위 칸 = 그림 3c 신품 지도."
  },
  {
   "key": "fS8",
   "kind": "figure",
   "label": "S8",
   "page": 10,
   "file": "fig_S8.png",
   "caption": "Figure S8 (a) Example of peak fitting for two selected individual patterns corresponding to distinct times and pixels. Blue lines correspond to trimmed; background subtracted, and processed patterns. Peak 1 (orange) corresponds to stage 1, peak 2 (green) to stage 2/2L, peak 3 (red) to stage 3, and peak 4 (purple) to unlithiated graphite (Gr). The overall fit is represented with a pink line. (b) Example of peak fitting applied to spatially averaged XRD patterns of aged graphite during cycling at a C/5 rate. Peak 1 (blue) corresponds to stage 1, peak 2 (pink) to stage 2/2L, peak 3 (red) to stage 3, and peak 4 (orange) to unlithiated graphite (Gr). We note that the noise is much reduced with respect to individual patterns as in A, due to spatial averaging. Various peak parameters were extracted from the fitting, including position, height, and full width at half maximum (FWHM). The peak are",
   "rotated_deg": 0,
   "bbox": [
    64.8,
    154.8,
    533.6,
    477.3
   ],
   "w": 1954,
   "h": 1345,
   "dpi": 300,
   "src": "79ace3f9-2._Sup_Dead_Slow_and_Overworked_Graphite_Operando_X-Ray_Microdiffraction_Mapping_of_Aged_Electrodes.pdf",
   "blank": 0.914,
   "note": "caption 필드는 도구의 900자 상한에서 잘림(본문 캡션은 PDF 텍스트 층이 정본). 열어 봄 — 크롭 정상. 화소 패턴 잡음 ≈0.01–0.02 ↔ 봉우리 0.1–0.25(위 칸) — 최소 필터가 잡음 바닥에 치우칠 수 있는 크기 [해석]. 화소 'Gr' 봉우리 q≈1.845–1.85(ID13 교정)."
  },
  {
   "key": "fS9",
   "kind": "figure",
   "label": "S9",
   "page": 11,
   "file": "fig_S9.png",
   "caption": "Figure S9 (a) Galvanostatic cycling curves obtained during operando measurements of the aged electrode cell 2 in the Swagelok cell (bottom panel) compared to cell 1 cycled in Swagelok and coin cells. (b) Masked graphite localization map derived from the sum of X-ray diffraction peak area within the 1.6–1.9 Å region of interest. A second sample of the aged graphite electrode, punched from the same electrode, was mapped using micro X-ray diffraction at a different beamline of the ESRF Synchrotron (ID31). Similar to the main study, maps consisting of 37 × 13 pixels were acquired during operando cycling at C/5, C/2, and C/2 charge–C discharge cycles. The depth resolution (along z-axis) was 8 µm, while the pixel length along the y-axis was 100 µm. Both operando-aged cells exhibit very similar electrochemical behavior. The discharge capacities at various C-rates for the second aged cell were m",
   "rotated_deg": 0,
   "bbox": [
    64.8,
    64.9,
    533.6,
    337.4
   ],
   "w": 1954,
   "h": 1136,
   "dpi": 300,
   "src": "79ace3f9-2._Sup_Dead_Slow_and_Overworked_Graphite_Operando_X-Ray_Microdiffraction_Mapping_of_Aged_Electrodes.pdf",
   "blank": 0.871,
   "note": "caption 필드는 도구의 900자 상한에서 잘림(본문 캡션은 PDF 텍스트 층이 정본). 열어 봄 — 크롭 정상. [도표·화소] 위 칸('Aged cell 1') 곡선 끝 C/5 ≈1.15 · C/2 ≈1.09–1.12 · C ≈0.95–1.09 · 코인 ≈1.44–1.49 ↔ 그림 3b 노화 1.28 · 1.22–1.25 · 1.05–1.22 · 1.60–1.66 — 일률 ≈0.90 배(D7). 아래 칸(셀 2) C/5 ≈1.23 · C/2 ≈1.11 · C ≈0.94 ↔ 인쇄 '1.28, 1.1, and 0.95 mAh'(단위 mAh)."
  },
  {
   "key": "fS10",
   "kind": "figure",
   "label": "S10",
   "page": 12,
   "file": "fig_S10.png",
   "caption": "Figure S10 (a) Schematic representation of the analyzed area on the pristine formed graphite electrode (b) Phase fraction evolution during C/5 charge and discharge in the selected zone of pristine formed graphite. Each color represents a graphite-staging phase identified through X-ray diffraction fitting. Non-lithiated graphite is shown in yellow, stage 3 in coral, stage 2/2L in green, and stage 1 in blue. Three zones are represented (different from the main text results in which the top left is shown): (1) top right near the separator, (2) bottom left close to the current collector, and (3) bottom right close to the current collector. Figure S8 illustrates the phase fractions during charge and discharge at three distinct locations within the pristine formed electrodes, indicating that different areas behave similarly. However, a notable difference is observed in the stage 1 phase fracti",
   "rotated_deg": 0,
   "bbox": [
    64.8,
    64.9,
    533.5,
    305.2
   ],
   "w": 1954,
   "h": 1002,
   "dpi": 300,
   "src": "79ace3f9-2._Sup_Dead_Slow_and_Overworked_Graphite_Operando_X-Ray_Microdiffraction_Mapping_of_Aged_Electrodes.pdf",
   "blank": 0.627,
   "note": "caption 필드는 도구의 900자 상한에서 잘림(본문 캡션은 PDF 텍스트 층이 정본). 열어 봄 — 크롭 정상. [도표] stage 1 최대: 구역 1 ≈0.68 · 2 ≈0.48 · 3 ≈0.41 ↔ 인쇄 쌍 37/62 · 43/55 · 56/40(D20 — 구역 2). 구역 2 는 세로 가운데쯤(캡션 'bottom left')."
  },
  {
   "key": "fS11",
   "kind": "figure",
   "label": "S11",
   "page": 13,
   "file": "fig_S11.png",
   "caption": "Figure S11 Phase fraction evolution during C/5 charge (a) and discharge (b) in the selected zone 1 of aged graphite (Cell 1). White arrows indicate the highlighted phenomena during (de)lithiation. In Figure S9, during charge, only 10% of the graphite transitions into stage 3, stage 2/2L, and stage 1. A continuous and delayed delithiation of particles persists until the end of the charge. Similarly, a delayed lithiation is observed during discharge. Toward the end of the discharge process, lithiation progresses gradually to the stage 2/2L phases.",
   "rotated_deg": 0,
   "bbox": [
    64.8,
    64.9,
    540.8,
    413.6
   ],
   "w": 1984,
   "h": 1454,
   "dpi": 300,
   "src": "79ace3f9-2._Sup_Dead_Slow_and_Overworked_Graphite_Operando_X-Ray_Microdiffraction_Mapping_of_Aged_Electrodes.pdf",
   "blank": 0.696,
   "note": "열어 봄 — 크롭 정상. 3.8 V 유지 ≈3.05–3.52 h(≈0.47 h) · 방전 끝 2.5 V 유지 없음 [도표](D5). 본문 '(de)lithiation' 방향 서술이 충 · 방전에서 뒤바뀜(D24)."
  },
  {
   "key": "fS12",
   "kind": "figure",
   "label": "S12",
   "page": 14,
   "file": "fig_S12.png",
   "caption": "Figure S12 X-ray diffraction patterns corresponding to the analyzed 3 x 3 pixel-sized regions selected from the pristine formed (a) and aged graphite cell 1 (b) for top left (left) and bottom right (right) regions of the electrodes. The end of charge at C/5 corresponds to t(h) = 5.4 for pristine formed while 3.6 for aged cell 1. t(h)=10.0 and 6.1 represent the end of discharge at C/5 respectively for pristine formed and aged cell 1.",
   "rotated_deg": 0,
   "bbox": [
    64.8,
    86.5,
    533.5,
    492.3
   ],
   "w": 1954,
   "h": 1692,
   "dpi": 300,
   "src": "79ace3f9-2._Sup_Dead_Slow_and_Overworked_Graphite_Operando_X-Ray_Microdiffraction_Mapping_of_Aged_Electrodes.pdf",
   "blank": 0.878,
   "note": "열어 봄 — 크롭 정상. 신품 왼쪽 위 t=10.0 h(방전 끝) 봉우리 q≈1.825 + 어깨 — 본문 'By the end of the charge cycle … stage 3 and the unlithiated' 는 방전 끝 서술(D25). 노화 왼쪽 위 t=6.1 h 에 1.77 · 1.795 봉우리(갇힌 Li)."
  },
  {
   "key": "fS13",
   "kind": "figure",
   "label": "S13",
   "page": 15,
   "file": "fig_S13.png",
   "caption": "Figure S13 The calculation of electrochemical inactivity in individual pixels of aged cell 1. (a) Selected exemplary pixels, marked as 1, 2, and 3, were chosen along the same z-line in the sample. (b) The evolution of the X-ray diffractograms (shown in grey) in the region of interest during the C/5 operando sequence. The calculated minimum intensity diffractogram is highlighted in pink. To obtain the minimum diffractogram, the minimum filter from the pandas[4] Python library was applied over the selected time sequence. The resulting data, composed of minimum intensity and q-values, was subsequently fitted using the PRISMA[3] tool, as detailed in Figure S6. The minimum intensity signal is the part of each diffractogram that does not evolve with time. It might contain pure graphite or lithiated graphite contributions. Hence, this approach enables the quantification of inactive phase fracti",
   "rotated_deg": 0,
   "bbox": [
    64.8,
    100.1,
    533.6,
    460.5
   ],
   "w": 1954,
   "h": 1502,
   "dpi": 300,
   "src": "79ace3f9-2._Sup_Dead_Slow_and_Overworked_Graphite_Operando_X-Ray_Microdiffraction_Mapping_of_Aged_Electrodes.pdf",
   "blank": 0.872,
   "note": "caption 필드는 도구의 900자 상한에서 잘림(본문 캡션은 PDF 텍스트 층이 정본). 열어 봄 — 크롭 정상. 화소 1(위) 최소 엔벨로프가 q≈1.845–1.86 에 몰림. 'minimum filter from the pandas … over the selected time sequence' — 창 길이 · 잡음 처리 미인쇄(G4)."
  },
  {
   "key": "fS14",
   "kind": "figure",
   "label": "S14",
   "page": 16,
   "file": "fig_S14.png",
   "caption": "Figure S14 X-ray diffraction patterns corresponding to isolated inactive graphite phases for different cycling conditions: C/5 cycle in blue, C/2 cycle in green, and C/2 charge - C discharge cycle in red for the aged cell 2. In Figure S12, the small-intensity diffraction peak at 1.68 Å -1 is visible, corresponding to the (100) LiC6 reflection, due to the higher resolution obtained at the ID31 beamline. The most intense peak in this region arises from the (001) LiC6 reflection at 1.69 Å ⁻¹.",
   "rotated_deg": 0,
   "bbox": [
    64.8,
    64.8,
    533.6,
    275.8
   ],
   "w": 1954,
   "h": 880,
   "dpi": 300,
   "src": "79ace3f9-2._Sup_Dead_Slow_and_Overworked_Graphite_Operando_X-Ray_Microdiffraction_Mapping_of_Aged_Electrodes.pdf",
   "blank": 0.962,
   "note": "열어 봄 — 크롭 정상. 셀 2(ID31) 비활성 패턴 — stage 1(1.70) · (100)LiC6 1.678 보임 · Gr 1.86. 본문은 'In Figure S12' 로 부른다(→ S14, D18)."
  },
  {
   "key": "fS15",
   "kind": "figure",
   "label": "S15",
   "page": 16,
   "file": "fig_S15.png",
   "caption": "Figure S15 Inactive phase maps of the aged graphite electrode in cell 1, showing the spatial distribution of averaged inactivity at different C-rates. From top to bottom: Inactive graphite, Inactive stage 3, Inactive stage 2/2L and Inactive stage 1. The color bar represents the inactive phase fraction averaged along the x-axis, and here, 1 corresponds to the total inactivity detected at a given pixel, and 0 indicates that the selected phase is cycling as expected.",
   "rotated_deg": 0,
   "bbox": [
    64.8,
    371.5,
    533.5,
    641.0
   ],
   "w": 1953,
   "h": 1123,
   "dpi": 300,
   "src": "79ace3f9-2._Sup_Dead_Slow_and_Overworked_Graphite_Operando_X-Ray_Microdiffraction_Mapping_of_Aged_Electrodes.pdf",
   "blank": 0.778,
   "note": "열어 봄 — 크롭 정상. 셀 1 비활성 상 지도 C/5 · C/2 · C/2–C — 공간 형태가 율속에 따라 거의 같다(본문 주장과 일치)."
  },
  {
   "key": "fS16",
   "kind": "figure",
   "label": "S16",
   "page": 17,
   "file": "fig_S16.png",
   "caption": "Figure S16 Inactive phase maps of the second aged graphite electrode in cell 2, showing the spatial distribution of averaged inactivity at different C-rates. From top to bottom: Inactive graphite, Inactive stage 3, Inactive stage 2/2L and Inactive stage 1. The color bar represents the inactive phase fraction averaged along the x-axis, and here, 1 corresponds to the total inactivity detected at a given pixel, and 0 indicates that the selected phase is cycling as expected.",
   "rotated_deg": 0,
   "bbox": [
    64.8,
    64.8,
    533.5,
    339.6
   ],
   "w": 1954,
   "h": 1145,
   "dpi": 300,
   "src": "79ace3f9-2._Sup_Dead_Slow_and_Overworked_Graphite_Operando_X-Ray_Microdiffraction_Mapping_of_Aged_Electrodes.pdf",
   "blank": 0.787,
   "note": "열어 봄 — 크롭 정상. 셀 2 — 위(분리막 쪽) 줄 Gr · stage 3 비활성 ≈0.25–0.35, stage 2/2L 은 오른쪽."
  },
  {
   "key": "fS17",
   "kind": "figure",
   "label": "S17",
   "page": 18,
   "file": "fig_S17.png",
   "caption": "Figure S17 Evolution of overall lithium content as determined by XRD fitting (red) compared to the lithium amount calculated from delivered capacity during the first charge and discharge cycles at a C/5 rate for the aged cell 2. The calculated maximum x values for the second aged graphite (cell 2) LixC6 are 0.61 from electrochemistry and 0.595 from micro XRD, validating the methodology.",
   "rotated_deg": 0,
   "bbox": [
    64.8,
    135.4,
    533.5,
    325.3
   ],
   "w": 1953,
   "h": 792,
   "dpi": 300,
   "src": "79ace3f9-2._Sup_Dead_Slow_and_Overworked_Graphite_Operando_X-Ray_Microdiffraction_Mapping_of_Aged_Electrodes.pdf",
   "blank": 0.936,
   "note": "열어 봄 — 크롭 정상. [도표] 셀 2 C/5 전류 밀도 ≈0.5 mA/cm²([재현] 33.8 µA / 0.0707 cm² = 0.478) · 3.8 V 유지 ≈2.93–3.88 h(≈0.95 h) · 유지 끝 전류 ≈0.2 mA/cm²(CC 의 ≈40 %)."
  },
  {
   "key": "fS18",
   "kind": "figure",
   "label": "S18",
   "page": 18,
   "file": "fig_S18.png",
   "caption": "Figure S18 Lithium concentration maps obtained during operando cycling of the pristine formed electrode. The color map represents the lithium index, denoted as x in LixC6. The separator is situated on top of the electrode.",
   "rotated_deg": 0,
   "bbox": [
    64.8,
    407.2,
    533.6,
    642.2
   ],
   "w": 1954,
   "h": 980,
   "dpi": 300,
   "src": "79ace3f9-2._Sup_Dead_Slow_and_Overworked_Graphite_Operando_X-Ray_Microdiffraction_Mapping_of_Aged_Electrodes.pdf",
   "blank": 0.669,
   "note": "열어 봄 — 크롭 정상. 본문이 부르지 않는 그림(S11 · S18 · S19 셋 중 하나)."
  },
  {
   "key": "fS19",
   "kind": "figure",
   "label": "S19",
   "page": 19,
   "file": "fig_S19.png",
   "caption": "Figure S19: Lithium concentration maps obtained during operando cycling in the aged graphite (cell 1) electrode: considering all active and active graphite (top panel) or only the active part of the electrode (bottom panel shown through lithium concentration maps obtained during operando cycling. The color map represents the lithium index, denoted as x in LixC6. Definition of the heterogeneity factor The heterogeneity factor is used to quantify local deviations in lithium concentration across the electrode and compare changes in (de)lithiation dynamics. In this study, we defined the time- dependent heterogeneity factor as the spatial integration of local Li concentration deviation at a chosen period of time: 1 𝐴∬𝑎𝑏𝑠(𝑥𝐿𝑖(𝑦, 𝑧)(𝑡) −⟨𝑥𝐿𝑖⟩(𝑡))𝑑𝑦𝑑𝑧 (3) 𝐻𝑒𝑡𝑒𝑟𝑜𝑔𝑒𝑛𝑒𝑖𝑡𝑦 (𝑡) = where A is the electrode area, 𝑥𝐿𝑖(y, z) is the lithium concentration at position (y,z) in the 2D maps, ⟨𝑥𝐿𝑖⟩ is the mean ",
   "rotated_deg": 0,
   "bbox": [
    64.8,
    64.8,
    533.6,
    481.4
   ],
   "w": 1954,
   "h": 1737,
   "dpi": 300,
   "src": "79ace3f9-2._Sup_Dead_Slow_and_Overworked_Graphite_Operando_X-Ray_Microdiffraction_Mapping_of_Aged_Electrodes.pdf",
   "blank": 0.654,
   "note": "caption 필드는 도구의 900자 상한에서 잘림(본문 캡션은 PDF 텍스트 층이 정본). 열어 봄 — 크롭 정상(아래 식 3 문단까지 caption 필드에 섞임). 캡션 'all active and active graphite'(D35). 본문이 부르지 않는 그림."
  },
  {
   "key": "t1",
   "kind": "table",
   "label": "1",
   "page": 10,
   "file": "tab_1.png",
   "caption": "Table 1. Calculated percentages of inactive phases with respect to the total amount of graphite. Values are calculated for the entire operando cycling protocol (all cycles) and for each individual C-rate of aged graphite cells 1 and 2. The total inactivity sums the populations of lithiated (stage 1, 2/2L, stage 3) and unlithiated (Gr) particles.",
   "rotated_deg": 0,
   "bbox": [
    43.0,
    11.9,
    589.2,
    771.1
   ],
   "w": 2156,
   "h": 2996,
   "dpi": 284,
   "src": "e3c20339-2._Dead_Slow_and_Overworked_Graphite_Operando_X-Ray_Microdiffraction_Mapping_of_Aged_Electrodes.pdf",
   "blank": 0.885,
   "note": "열어 봄 — ★ 과대 크롭: 표 1 만이 아니라 p.10 전체(본문 두 단 + 오른쪽 세로 Wiley 다운로드 워터마크 'Downloaded from … by Hanyang University Library … on [27/09/2026]') — 자동 파일은 그대로 둔다. 값은 PDF 텍스트 층과 대조해 일치(셀 1 C/2 Gr '17. 9' 는 조판 공백). [재현] 행 합 · '전체 ≤ 각 율속' 부분집합 관계 전부 성립."
  },
  {
   "key": "vS1_033",
   "kind": "video-frame",
   "label": "Video S1 frame 33",
   "page": null,
   "file": "vid_S1_f033.jpg",
   "caption": "Supporting Video S1 (노화(셀 1) · x 지도) — 프레임 33 · 프레임 안 'Selected Time: 3.5 h'",
   "src": "aenm70093-sup-0002-videos1.avi",
   "src_sha256": "442f872d332c5cc1ab31c7b82a09a9ed13b6774bba7792cfff561603705b8d1b",
   "frame_index": 33,
   "selected_time_label": "3.5 h",
   "tracked_time_h": 3.47,
   "extraction": "ffmpeg 7.0.2(imageio-ffmpeg, 스크래치 격리 venv) -vf select='eq(n,N)' → PNG(1448×1748 · 1490×1746) → PIL LANCZOS 폭 900 px → JPEG q82 · 내용 변형 없음(축소만)",
   "note": "그림 6b 오른쪽(노화 C/5 충전 · 3.8 V 유지 끝)과 같은 지도 — 마스크 아래 가운데 홈 · 왼쪽 아래 한 칸까지 일치. [도표·화소] 평균 x 0.634 · 위 1/3 0.497 ↔ 아래 1/3 0.744."
  },
  {
   "key": "vS1_084",
   "kind": "video-frame",
   "label": "Video S1 frame 84",
   "page": null,
   "file": "vid_S1_f084.jpg",
   "caption": "Supporting Video S1 (노화(셀 1) · x 지도) — 프레임 84 · 프레임 안 'Selected Time: 8.7 h'",
   "src": "aenm70093-sup-0002-videos1.avi",
   "src_sha256": "442f872d332c5cc1ab31c7b82a09a9ed13b6774bba7792cfff561603705b8d1b",
   "frame_index": 84,
   "selected_time_label": "8.7 h",
   "tracked_time_h": 8.73,
   "extraction": "ffmpeg 7.0.2(imageio-ffmpeg, 스크래치 격리 venv) -vf select='eq(n,N)' → PNG(1448×1748 · 1490×1746) → PIL LANCZOS 폭 900 px → JPEG q82 · 내용 변형 없음(축소만)",
   "note": "C/2 방전 + 짧은 2.5 V 유지 끝 = ≈4.9 h 개회로 휴지의 시작. [도표·화소] 평균 x 0.148 · 왼쪽 반 0.190 ↔ 오른쪽 반 0.109."
  },
  {
   "key": "vS1_132",
   "kind": "video-frame",
   "label": "Video S1 frame 132",
   "page": null,
   "file": "vid_S1_f132.jpg",
   "caption": "Supporting Video S1 (노화(셀 1) · x 지도) — 프레임 132 · 프레임 안 'Selected Time: 13.7 h'",
   "src": "aenm70093-sup-0002-videos1.avi",
   "src_sha256": "442f872d332c5cc1ab31c7b82a09a9ed13b6774bba7792cfff561603705b8d1b",
   "frame_index": 132,
   "selected_time_label": "13.7 h",
   "tracked_time_h": 13.69,
   "extraction": "ffmpeg 7.0.2(imageio-ffmpeg, 스크래치 격리 venv) -vf select='eq(n,N)' → PNG(1448×1748 · 1490×1746) → PIL LANCZOS 폭 900 px → JPEG q82 · 내용 변형 없음(축소만)",
   "note": "휴지 끝(지도 공백 13.69 → 16.07 h 직전). [도표·화소] 평균 x 0.135 · 왼 0.176 ↔ 오 0.096 · H 0.049 → 0.048 — mm 척도 재분배 없음(화소 안 재분배는 이 지도로 못 본다)."
  },
  {
   "key": "vS2_033",
   "kind": "video-frame",
   "label": "Video S2 frame 33",
   "page": null,
   "file": "vid_S2_f033.jpg",
   "caption": "Supporting Video S2 (노화(셀 1) · 편차 지도) — 프레임 33 · 프레임 안 'Selected Time: 3.5 h'",
   "src": "aenm70093-sup-0003-videos2.avi",
   "src_sha256": "d1563f0083dbe53b78a063e0b30e04172ebc6767a9c66f03217501f007171486",
   "frame_index": 33,
   "selected_time_label": "3.5 h",
   "tracked_time_h": 3.47,
   "extraction": "ffmpeg 7.0.2(imageio-ffmpeg, 스크래치 격리 venv) -vf select='eq(n,N)' → PNG(1448×1748 · 1490×1746) → PIL LANCZOS 폭 900 px → JPEG q82 · 내용 변형 없음(축소만)",
   "note": "그림 6c 오른쪽(노화 편차 지도)과 같은 프레임. [도표·화소] 평균 |편차| 0.135(전 흑연 — 그림 8b '활성' ≈0.065 보다 큼)."
  },
  {
   "key": "vS2_172",
   "kind": "video-frame",
   "label": "Video S2 frame 172",
   "page": null,
   "file": "vid_S2_f172.jpg",
   "caption": "Supporting Video S2 (노화(셀 1) · 편차 지도) — 프레임 172 · 프레임 안 'Selected Time: 17.8 h'",
   "src": "aenm70093-sup-0003-videos2.avi",
   "src_sha256": "d1563f0083dbe53b78a063e0b30e04172ebc6767a9c66f03217501f007171486",
   "frame_index": 172,
   "selected_time_label": "17.8 h",
   "tracked_time_h": 17.81,
   "extraction": "ffmpeg 7.0.2(imageio-ffmpeg, 스크래치 격리 venv) -vf select='eq(n,N)' → PNG(1448×1748 · 1490×1746) → PIL LANCZOS 폭 900 px → JPEG q82 · 내용 변형 없음(축소만)",
   "note": "넷째 사이클(C/2 충전 · C 방전) 방전 끝(2.5 V 도달 직후) — 아래(집전체 쪽) 줄이 양(+) 편차 = 늦게 빠지는 Li. [도표·화소] S1 같은 번호: 위 0.178 ↔ 아래 0.234 · 평균 0.204."
  },
  {
   "key": "vS2_177",
   "kind": "video-frame",
   "label": "Video S2 frame 177",
   "page": null,
   "file": "vid_S2_f177.jpg",
   "caption": "Supporting Video S2 (노화(셀 1) · 편차 지도) — 프레임 177 · 프레임 안 'Selected Time: 18.0 h'",
   "src": "aenm70093-sup-0003-videos2.avi",
   "src_sha256": "d1563f0083dbe53b78a063e0b30e04172ebc6767a9c66f03217501f007171486",
   "frame_index": 177,
   "selected_time_label": "18.0 h",
   "tracked_time_h": 18.01,
   "extraction": "ffmpeg 7.0.2(imageio-ffmpeg, 스크래치 격리 venv) -vf select='eq(n,N)' → PNG(1448×1748 · 1490×1746) → PIL LANCZOS 폭 900 px → JPEG q82 · 내용 변형 없음(축소만)",
   "note": "같은 사이클 2.5 V 유지(≈0.16 h) 끝 — 아래 줄 양 편차가 사라지고 왼쪽 갇힌 Li 형태로 돌아옴. [도표·화소] S1 같은 번호: 평균 0.155(−0.049) · 아래 0.131(−0.103) · 위 0.166(−0.012)."
  },
  {
   "key": "vS3_055",
   "kind": "video-frame",
   "label": "Video S3 frame 55",
   "page": null,
   "file": "vid_S3_f055.jpg",
   "caption": "Supporting Video S3 (신품 · x 지도) — 프레임 55 · 프레임 안 'Selected Time: 5.6 h'",
   "src": "aenm70093-sup-0004-videos3.avi",
   "src_sha256": "9d6ddbece3a450fcadc1e9f72867a61d0d122ffa175f47616feae539a1b80210",
   "frame_index": 55,
   "selected_time_label": "5.6 h",
   "tracked_time_h": 5.55,
   "extraction": "ffmpeg 7.0.2(imageio-ffmpeg, 스크래치 격리 venv) -vf select='eq(n,N)' → PNG(1448×1748 · 1490×1746) → PIL LANCZOS 폭 900 px → JPEG q82 · 내용 변형 없음(축소만)",
   "note": "그림 6b 왼쪽(신품 C/5 충전 · 3.8 V 유지 끝)과 같은 지도 — 오른쪽 아래 흰 홈 · 오른쪽 위 노란 칸까지 일치. [도표·화소] 평균 x 0.824(인쇄 XRD 0.809 · ECHEM 0.83) · 위 0.859 ↔ 아래 0.795. ⚠ 이 영상의 색 막대는 프레임마다 다르고 계단형 — 프레임별로 역산함."
  },
  {
   "key": "vS3_236",
   "kind": "video-frame",
   "label": "Video S3 frame 236",
   "page": null,
   "file": "vid_S3_f236.jpg",
   "caption": "Supporting Video S3 (신품 · x 지도) — 프레임 236 · 프레임 안 'Selected Time: 21.5 h'",
   "src": "aenm70093-sup-0004-videos3.avi",
   "src_sha256": "9d6ddbece3a450fcadc1e9f72867a61d0d122ffa175f47616feae539a1b80210",
   "frame_index": 236,
   "selected_time_label": "21.5 h",
   "tracked_time_h": 21.5,
   "extraction": "ffmpeg 7.0.2(imageio-ffmpeg, 스크래치 격리 venv) -vf select='eq(n,N)' → PNG(1448×1748 · 1490×1746) → PIL LANCZOS 폭 900 px → JPEG q82 · 내용 변형 없음(축소만)",
   "note": "신품 넷째 사이클(C/2–C) C 방전 끝. [도표·화소] 평균 x 0.072 · 위 0.089 ↔ 아래 0.073."
  },
  {
   "key": "vS3_242",
   "kind": "video-frame",
   "label": "Video S3 frame 242",
   "page": null,
   "file": "vid_S3_f242.jpg",
   "caption": "Supporting Video S3 (신품 · x 지도) — 프레임 242 · 프레임 안 'Selected Time: 21.7 h'",
   "src": "aenm70093-sup-0004-videos3.avi",
   "src_sha256": "9d6ddbece3a450fcadc1e9f72867a61d0d122ffa175f47616feae539a1b80210",
   "frame_index": 242,
   "selected_time_label": "21.7 h",
   "tracked_time_h": 21.71,
   "extraction": "ffmpeg 7.0.2(imageio-ffmpeg, 스크래치 격리 venv) -vf select='eq(n,N)' → PNG(1448×1748 · 1490×1746) → PIL LANCZOS 폭 900 px → JPEG q82 · 내용 변형 없음(축소만)",
   "note": "같은 사이클 2.5 V 유지 끝. [도표·화소] 평균 0.059(−0.013) — 노화의 −0.049 보다 작다."
  },
  {
   "key": "vS4_055",
   "kind": "video-frame",
   "label": "Video S4 frame 55",
   "page": null,
   "file": "vid_S4_f055.jpg",
   "caption": "Supporting Video S4 (신품 · 편차 지도) — 프레임 55 · 프레임 안 'Selected Time: 5.6 h'",
   "src": "aenm70093-sup-0005-videos4.avi",
   "src_sha256": "6a2babb28d4127e42caff9a623083442bc3ccb5857e64b218b51690be2ab5678",
   "frame_index": 55,
   "selected_time_label": "5.6 h",
   "tracked_time_h": 5.55,
   "extraction": "ffmpeg 7.0.2(imageio-ffmpeg, 스크래치 격리 venv) -vf select='eq(n,N)' → PNG(1448×1748 · 1490×1746) → PIL LANCZOS 폭 900 px → JPEG q82 · 내용 변형 없음(축소만)",
   "note": "그림 6c 왼쪽(신품 편차 지도)과 같은 프레임 — 오른쪽 위 파란 칸까지 일치. [도표·화소] 평균 |편차| 0.034(그림 8a x≈0.8 의 ≈0.035–0.04 와 맞음)."
  }
 ],
 "notes_meta": {
  "reviewed": "2026-10-02",
  "opened": "자동 28(본문 8 · 표 1 · SI 19) 전부 + 영상 프레임 10 (판정용 · 영상당 ≤3)",
  "caption_cap": "도구가 caption 필드를 900자에서 자른다 — f1 · f2 · fS1 · fS4 · fS5 · fS7 · fS8 · fS9 · fS10 · fS13 · fS19 (11개). Wiley 꼬리말 섞임 0.",
  "video_note": "영상 원본 · 전체 프레임은 커밋하지 않음. 시각은 프레임 안 이름표 + 표지(빨간 점) 화소 추적(이름표와 ±0.06 h 안에서 일치)."
 }
}
