Repository: yonghoon7153-source/Yonghoon-DEM-DFT

# wiki/raw/ — 예외적 불변 원본층

이 리포의 불변 증거층은 **이미 밖에 있다**: `docs/data/`(측정 CSV·JSON) ·
litdb 정본(friendly-meitner) · `docs/reviews/findings.json` · git 이력.
그래서 이 폴더는 킷 원형과 달리 **예외 전용**이다:

- 들어오는 것: litdb 소관(논문)도 측정 데이터도 아닌 외부 자료 — 강연 전사,
  외부 레포 감사 노트 등.  `transcripts/` 등 하위 폴더에 날짜-슬러그로 저장.
- 규칙: 한번 저장한 파일은 수정 금지 (원본이 바뀌면 새 -v2 파일).  frontmatter 에
  `source_url` / `ingested` 를 적는다.
- 논문 PDF·digest 는 여기 넣지 않는다 → wiki/SCHEMA.md 경계 규칙 1 (litdb 정본).

File: wiki/raw/papers/buchberger2015_graphite-nmc111-aging-xrd-ca-li-loss-pgaa-impedance.md (part 1 of 2)
---
title: "Buchberger I., Seidlmayer S., Pokharel A., Piana M., Hattendorff J., Kudejova P., Gilles R., Gasteiger H.A. 2015 — Aging Analysis of Graphite/LiNi1/3Mn1/3Co1/3O2 Cells Using XRD, PGAA, and AC Impedance (J. Electrochem. Soc. 162, A2737–A2746)"
source_url: local-upload/40._Aging_Analysis_of_GraphiteLiNi13Mn13Co13O2_Cells_Using_XRD_PGAA_and_AC_Impedance.pdf
source_url_note: "PDF 11 쪽 = IOP 내려받기 표지 1 쪽 + 본문 10 쪽(J. Electrochem. Soc. 162 (14) A2737–A2746 · ECS Phoenix 2015 발표 452 번 · 그림 11 · 표 3 · 번호 식 5 · 참고문헌 58) · 보충 자료 없음(본문 · 캡션 · 참고문헌에 Supplement · Supporting · Figure S · Table S · 데이터 가용성 문장 0 회 — 받을 때 대조와 같다). 업로드 이름 접두(da6ac009-)는 뺐다. 출판사 파일: %PDF-1.4 · creator 'LaTeX with hyperref package' · producer 'Acrobat Distiller 10.1.10 (Windows); modified using iText 5.5.13.5 (IOP Publishing Ltd; licensed version)' · 생성 2015-10-20 +05'30' · 수정 = 내려받기 2026-09-28 07:01 +01'00' · XMP 스트림 3,384 B(doi · VoR · 라이선스 필드 0 — 옛 ECS 판) · startxref 1 · PageLabels 가 표지부터 2737(본문 레이블 한 칸 밀림) — 표지 발의 내려받기 IP 주소는 옮기지 않았다 · 본문 여백 띠 0. 그림: 자동 11(본문 전부 · 라벨 어긋남 · 잘림 0) + 수동 3(표 I–III — 자동 누락) · 연 것 14/14 · figures.json note 14. 그림은 전부 래스터(CMYK JPEG 10 · 회색조 1) — 수치는 원본 xref 픽셀 판독(판독 폭은 digest §판독). 3차 묶음 파일 40(2차 큐 번호와 별개) — 원장 행 '★ Buchberger·…·Gasteiger 2015 · 지목 24 · Q3·Q8 · c/a → x 교정식 (x < 0.5) — Li 함량이 1 을 넘는 교정 오프셋 점검용'; 24호 ref 26 · SI ref 4(지목 밖 사용: 66호 [재현] — 인용 0). 원자료는 커밋하지 않는다."
source_doi: 10.1149/2.0721514jes
source_license: "© The Author(s) 2015. Published by ECS — 오픈액세스 CC BY-NC-ND 4.0(첫 쪽 인쇄 'This is an open access article distributed under the terms of the Creative Commons Attribution Non-Commercial No Derivatives 4.0 License'). 이 digest 는 인용 · 요약 · 재현 계산만 담는다(그림 크롭은 위키 관례대로 raw/figures 에 — 변형 없는 잘라내기)"
pdf_sha256: e8fa1df20b5b97eb343e4889fa682d344078bf5e0f4e8b6466c22cba1b72dd25
ingested: 2026-09-29
sha256: aeeaa3c950f6af652ef0279407a5c7b962595f3f3782cb34ebfddb09b017cb10
---

# 수집 목적

`assb` 섹션 **78호** — **3차 묶음 파일 40**(3차 묶음 스무째 편). 3차 묶음의 파일 번호는 2차 묶음 "큐 N" 번호(`bms-balancing/docs/ASSB_TRANSFER_NOTE.md` §6-3-d, 큐 1–59)와
**별개**다 — 이 편은 "큐 40" 이 아니다. TU München 기술전기화학 강좌(Gasteiger) + Heinz Maier-Leibnitz Zentrum(MLZ · FRM II)의 *J. Electrochem. Soc.* 논문(2015 Phoenix ECS 학회 발표 452 번)으로,
**액체 전해질(LP57) 흑연/NMC111 Swagelok 풀셀을 세 조건(4.2 V · 25 °C / 4.2 V · 60 °C / 4.6 V · 25 °C, 1C/1C, ≤300 사이클, 조건당 두 셀)으로 노화시킨 뒤, 방전 상태로 해체한 양극의 ex situ XRD c/a 를
Li/NMC111 in situ 반쪽 셀에서 만든 선형 교정식(`c/a = 0.3552 x + 4.9722`, x = 0–0.5)으로 x(Li₁₋ₓNMC)로 바꿔 순환 Li 손실을 읽고, PGAA(즉발 감마 중성자 방사화 분석)로 흑연 위 전이금속 침착을,
2전극 교류 임피던스 · 반쪽 재조립 율 시험으로 저항 성장을 본 편**이다. **ASSB 논문이 아니다** — `assb` 계열로 흡수하는 이유는 24호(ASSB 두꺼운 NMC111 | 아지로다이트 operando EDXRD)가 이 편의 교정식을
빌려 국소 Li 함량을 읽었기 때문이다. 닻은 `questions/assb-contact-loss-vs-lampe.md`. **액체셀 명제를 ASSB 명제로 옮겨 적지 않는다** — 옮길 수 있는 조건과 없는 조건은 §(b) 에서 가른다.

들어온 경로: 원장(`bms-balancing/docs/ASSB_WANTED_PAPERS.md` §1) "★ **Buchberger·…·Gasteiger 2015** — *J. Electrochem. Soc.* **162**, A2737 | 24 | 1 | Q3·Q8 | c/a → x 교정식 (x < 0.5) — Li 함량이
1 을 넘는 교정 오프셋 점검용".

지목 digest(위키 전체 markdown 을 `Buchberger` · `A2737` · `4.9722` · `0.3552` · `PGAA` 로 grep — 적중은 아래 digest 셋 + 개념 하나 + 카드 · `index.md` · `log.md` 의 사본뿐; `PGAA` 는 0 건):

| 지목 | 인용 번호 | 매단 명제 (digest 자리 — 이 ingest 편집 전 줄 번호) |
|---|---|---|
| **24호** Stavola 2023 *ACS Energy Lett.* | ref 26 · SI ref 4 | ① :113 `[인쇄]`(24호 SI p2) "**x = (c/a − 4.9722)/0.3552**, **0 < x < 0.5** 에서 유효(Buchberger 2015, ref 26)" ② :145 식 (5) 전사 "(Buchberger 2015 — 액체셀 NMC111/흑연)" ③ :155–156 `[도표]`(24호) "초기값이 1.0 을 넘는 조각이 있다(Fig. S9 40 % 조각 1 ≈1.05 · S8b/c ≈1.02–1.04) … 교정 오프셋 ≥0.02–0.05" · :269 · :646 D5 ④ :567 Q8 "구조 SOC 눈금(`x = (c/a − 4.9722)/0.3552`, Buchberger)" ⑤ :616 후속 ★★ 8 "c/a → x 교정(0 < x < 0.5, 액체셀) — 교정 오프셋(>1.0 값)의 출처 검사" |
| 지목 밖 **66호** de Biasi 2017 *JPCC* | 인용 0(66호는 이 편을 인용하지 않는다 — :508) | :418–421 `[재현]`(66호 digest) "24호가 쓴 Buchberger 2015 `x = (c/a − 4.9722)/0.3552` … 이 편 **NCM111** 표 S1(δ 0.94–0.50)에 대면 Buchberger Li(= 1 − x)와 δ 의 차 **−0.028 … +0.007** … NCM523 · NCM622 에 대면 +0.02…+0.14 · +0.03…+0.07 — c/a ↔ x 관계는 조성 특이" · :31 · :595 "Buchberger 2015 는 열람하지 않았다(Buchberger 식은 24호 digest 전사)" |
| 지목 밖 **67호** Kondrakov 2017 *JPCC* 121, 24381 | 인용 0 | :602 "24호가 쓴 Buchberger 2015(파일 40)도 인용하지 않는다" |
| 개념 [[nmc-lattice-li-content-calibration]] | — | :32 정의표 "24호: Buchberger 2015 식(액체 NMC111/흑연, 원전 미열람)" · :45 함정 5 "조성 특이 · 지연" · :56 표본 표 24호 행 "원전 미열람 · 초기값 > 1.0 → 오프셋 ≥0.02–0.05" · :62 "40(Buchberger 2015 — 24호 교정 원전)은 미흡수" |

⚠ 24 · 66 · 67호 원문 PDF 는 이 환경에 없다 — 인용 자리와 문장은 **각 digest 전사로만** 대조했다. 24호가 읽은 "Li > 1.0" 값(≈1.02–1.05)은 24호 digest 의 `[도표]` 판독이다.

**59–77호 · 22 · 24 · 66 · 67 · 69 · 72 · 74호를 이어받는다.** 교정 개념([[nmc-lattice-li-content-calibration]])은 66호가 세웠고 67 · 69 · 72 · 74호 절이 규약 여섯(22 · 66 · 67 · 69 · 72 · 74호)과
사이클 번호 항 · 연구실 간 이동(≈0.067)을 쌓았다(유지 여부는 원장 §3-b **(터)** 로 보류). 곱 축퇴 개념([[assb-lampe-contact-product-degeneracy]])은 77호까지 예순 번 적용됐다. 이 편은 이 저장소 주
프로젝트(`degradation-degeneracy/` — LLI/LAM fitting 축퇴)의 축과도 직접 닿는다 — **적합 없이** 순환 Li 손실을 구조로 읽은 액체 풀셀 표본이다([[reference-electrode-halfcell-dma]] ·
[[fitting-degeneracy]]). 개념 페이지에는 **덧붙이기만** 한다. `degradation-degeneracy/` 코드 · RUN_SCOPE 는 읽지도 고치지도 않았다.

이 digest 의 일 (지시):

1. **(a) 교정식의 원전 확인** — `x = (c/a − 4.9722)/0.3552` 가 그대로 인쇄돼 있는가(계수 · x 의 정의와 부호 · 적용 범위 · 온도) · 어떤 자료로 만들었나(전극 · 셀 · 점 수 · operando/ex situ · x 의 기준) · 적합 품질 ·
   24호가 옮긴 것이 원전과 같은가 · **24호 초기값 Li > 1.0 의 출처**(원형 c/a 와 절편 4.9722 의 관계).
2. **(b) 66 · 69 · 72 · 74호 교정 교훈과 대조** — 연구실 · 조성 · 규약에 따른 x 이동과 이 편 교정의 관계 · ASSB(가압 · 고체 전해질)로 옮길 때의 조건.
3. **(c) 노화 분석 — LLI · LAM 분해** — XRD · PGAA · 임피던스로 용량 손실을 어떻게 나눴나 · 사이클 조건 · 수치 · 측정인가 추론인가 · 독립 관측끼리의 일치 — 본 프로젝트 축.
4. **(d)** Q1 · Q2 · Q3 · Q4 · Q8. **(e)** 곱 축퇴 — 저항 성장의 배정(면적 · `j₀` · 막 저항) · 예순한 번째 적용. **(f)** 셀 사양.

> ⚠ **형식 — *Journal of The Electrochemical Society* 162 (14) A2737–A2746 (2015) · 학회 발표 논문("Paper 452 presented at the Phoenix, Arizona, Meeting of the Society, October 11–15, 2015") · 오픈액세스
> CC BY-NC-ND 4.0.** PDF 11 쪽 = **IOP 내려받기 표지 1 쪽** + 본문 10 쪽(인쇄 쪽 A2737–A2746) — 초록 · 서론(A2737–A2738) · 실험(A2738) · 결과와 논의(A2738–A2745: 전기화학 성능 · ex situ XRD ·
> in situ XRD · Li 함량 ↔ 용량 감쇠 · TM 용출/침착 · 반쪽 연구) · 결론 · 사사 · 참고문헌 58(A2745–A2746) · 그림 11(전부 래스터) · 표 3(텍스트 표) · 번호 붙은 식 5(반응식).
> **반복: 조건당 두 셀(표 I · III 에 셀별 값 · Fig. 1 · 11 평균 ± SD) · 교정 셀 1(in situ) · PGAA 조건당 값 하나 · EIS 조건당 곡선 하나 · 격자값 · 교정 계수의 불확도 0 · 1C 정의 미인쇄 · 보충 자료 0.**
>
> 표기: `[인쇄]` 본문 · 캡션 · 표 명시 · `[도표]` 그림에서만 읽은 값(`figure-read ≈` — 그림 열하나는 전부 **래스터**(CMYK JPEG 열 · 회색조 JPEG 하나)라 원본 이미지(xref) 픽셀을 눈금 · 틀에 맞춰 읽었다;
> 판독 폭은 §판독) · `[재현]` 지면의 숫자 · 식으로 우리가 계산 · 대조한 값 · `[해석]` 우리 해석. `[해석]` 표시 없는 문장은 원문이 실제로 말한 것.

# 판정 먼저

| 물음 | 판정 | 한 줄 근거 |
|---|---|---|
| **(a) 교정식이 원전에 있나** | ✅ **있다 — 역함수 꼴로.** `[인쇄]` Fig. 4 캡션 "The linear regression fit between x = 0 and 0.5 gives **c/a = 0.3552∗x + 4.9722 with R2 = 0.9952**" · 본문 "A Vegard's law type linear fit is only possible in the range x = 0–0.5" — 24호의 `x = (c/a − 4.9722)/0.3552, 0 < x < 0.5` 는 이것의 역함수로 **같다** | x = **Li₁₋ₓNi₁/₃Mn₁/₃Co₁/₃O₂ 의 탈리튬 분율**(c/a 는 x 와 함께 증가) · 온도 "room temperature"(값 미인쇄) · ⚠ 그림 이름표는 "**R=0.9952**"(캡션 R² — D4) |
| **(a') 무엇으로 만들었나** | **Li/NMC111 in situ XRD 반쪽 셀 하나**(Al 창 겸 집전체 · Li 금속 · LP57 160 µl · 18.4 ± 1.1 mg cm⁻² · ≈110 µm · 비단색 Mo Kα · Bragg–Brentano 반사) · **0.1C · 3.0–4.3 V · 첫 두 사이클 충 · 방** · XRD 는 간헐 OCV 휴지에서 · x = **통과 전하로 센 값**(`[인쇄]` "assuming that the first delithiation reaction proceeds from **Li1.00NMC** to Li0.35NMC as deduced from the transferred charge" · x = 1 ↔ 278 mAh g⁻¹) | **흑연 셀이 아니다** — 24호 digest :145 의 "(액체셀 NMC111/흑연)" 은 이 편 제목(노화 셀)에서 온 표기이고 교정 셀은 Li 반쪽이다 · 적합에 쓴 점 · 점 수 · 휴지 길이 · esd · 화학 분석(ICP) **미인쇄** |
| **(a'') 적합 품질** | ⚠ **인쇄는 R² 하나 · 판독으로는 선이 네 가지를 고르게 가르지 않는다.** `[재현]` 그려진 파란 선 = 인쇄식(픽셀 적합 0.3549x + 4.9725 · x 0.002–0.488) · 판독 점 31(x ≤0.5, 네 가지) 풀링 OLS 는 **0.368x + 4.965(R² 0.984)** — 인쇄선 대비 평균 잔차 **−0.0036** · 첫 충전만(가려진 두 점을 이웃 값으로) **0.358x + 4.9724(R² 0.991)** 이 인쇄에 가장 가깝다 | 가지 잔차(인쇄선 대비): **둘째 충전 −0.004 … −0.017**(x 로 −0.01 … −0.05) · 방전 가지 x 0.10–0.22 에서 −0.007 … −0.011 · 첫 충전 +0.003 … +0.011(x 0.32–0.43) — S 자(아래로 볼록 → 위로 볼록) + 사이클 번호 항 · 캡션 "first two charge/discharge cycles" 와 판독이 어긋남(D5) |
| **(a''') 24호 Li > 1.0 의 출처** | ❌ **교정식 절편에서 오지 않는다.** x < 0(Li > 1)은 c/a < 4.9722 일 때뿐인데 — `[재현]` **원전 자기 신품 c/a 다섯 값(in situ 4.9731 · 4.9752 · 4.9765 · ex situ 4.9734 · 4.9811)이 모두 절편보다 높아 Li 0.975–0.998 로 읽히고**, 66 · 69 · 72 · 74호 NMC111 원형도 0.987–0.995 다 | 24호의 1.02–1.05 는 c/a **4.954–4.965** — 액체 다섯 연구실 원형(4.973–4.981)보다 **0.008–0.027 낮다** ⇒ 오프셋은 24호 측정 · 시편 쪽(EDXRD 세 봉우리 · 로트 · 가압 복합체 응력 · 조성)이다 — 무엇인지는 24호 지면으로 못 가른다 |
| **(b) 다른 교정과의 관계** | **규약 = 69호형(신품 첫 점 1.00 · 첫 사이클 결손 이월)을 인쇄로 적은 표본** — 새 규약으로 세지 않는다 · 66호 대조(24호 전사 식 → NCM111 ±0.03)는 원전 식과 같아 **그대로 선다** · 74호 판 입자 원형 격자(S4 분말 a 2.861 · c 14.237)를 이 식에 대면 Li 0.989 ↔ 74호 자기 기준선의 첫 스캔 1.012–1.022 — NMC111 두 축의 원형 끝 차 ≈0.02–0.03 | 이 편이 더하는 것은 **읽기 쪽 기준**: 노화 전극 x 에서 뺄 기준(0.1 C ICL 0.084 · 1 C 보정 0.109)을 전하로 둔다 — 같은 교정으로 그 기준 상태를 읽으면 0.051–0.083(그림 셋) · ⚠ **결손 배정이 66호와 반대**(이 편: 방전 끝 느린 확산 — 정전압으로 격자 원형 복귀 / 66호: "양극 Li 손실") |
| **(b') ASSB 로 옮길 조건** | **조성(NMC111 전용 — 66호) · 기하(반사 Kα1+2 ↔ 투과 Kα1 ↔ 에너지 분산 — 이 편 안에서도 in situ ↔ ex situ 원형 대조 인쇄 0) · 응력(가압 복합체 · 이방 압축률 — 이 위키에 물성 값 0) · 온도(실온 한 점) · 사이클 가지(첫 충전 쪽 선)** 를 값 옆에 적어야 옮겨진다 | 이 편 안의 이송만으로 원형 c/a 가 +0.006(캡션) 또는 −0.002(본문) 움직인다 — x 로 +0.017 · −0.005(D1) |
| **(c) 노화 분해** | **LLI 는 격자로 따로 읽었다(측정 + 교정 + 가정 기준) · LAM 은 재지 않았다(TM 용출 몫만 PGAA 로 ≤0.77 mol%) · 저항 몫은 뺄셈 + 정성(2전극 EIS · 반쪽 율)** — `[인쇄]` 표 I ΔC_active-Li / ΔC_cycling: 4.2 V · 25 °C **3.6/7.4 · 3.3/6.9(48–49 %)** · 4.2 V · 60 °C **57.3/62.0 · 60.9/64.5(92–94 %)** · 4.6 V · 25 °C **53.9/119.9 · 58.9/127.5(45–46 %)** mAh g⁻¹ | 본문 판정 "4.2 V 는 주로 LLI(ΔC_cycing ∼ ΔC_active-Li)" 는 **60 °C 에서만** 선다(25 °C 는 절반 — D17) · 기준을 0.1 C(0.084)로 바꾸면 +7.0(표 III 은 인쇄 없이 그렇게 셈 — D6) · Fig. 11 로 1 C 보정을 읽으면 0.022–0.045(4.2 V · 25 °C LLI −2 … +4.6) · **4.6 V 의 격자 LLI 는 상한**(방전 끝이 분극 한계면 흑연에 남은 Li 가 섞인다 — `[해석]`) |
| **(c') 독립 관측끼리** | **XRD ↔ 반쪽 첫 사이클(방 − 충) 4.2 V 넷에서 차(반쪽 − XRD) −3.8 … +3.4 mAh g⁻¹ — 그러나 같은 양(방전 끝 양극 x − 0.084)의 두 읽기(격자 · 전하)라 기준 규약은 공유한다** · 4.6 V 에서는 반쪽 채널이 무너진다(방전 86 · 71 ↔ 153) · PGAA ↔ LLI 는 세 조건 순위도 반만 맞는다(TM 은 4.6 V 가 60 °C 의 ×3.2 · LLI 는 60 °C ≳ 4.6 V) | `[재현]` TM 한 개당 2 e⁻ 로 세면 흑연 위 TM 환원 전하는 0.50 · 1.59 · 4.87 mAh g⁻¹_NMC — XRD 결손(0.1 C 기준)의 2.3–8 % · 나머지는 "Mn 이 촉매한 SEI" 라는 문헌 기구(refs 17 · 18 · 45 · 58) |
| **(c'') 형성 결손** | `[인쇄]` NMC ICL(≈0.084 · 23.4 mAh g⁻¹)과 흑연 SEI 결손은 **더해지지 않고 큰 쪽**이 풀셀 결손이 된다(Fig. 7: 0.27 · 0.22 → 0.28 mAh) · ICL 은 **동역학**(방전 끝 느린 확산) — 3.0 → 2.0 → 1.6 V 정전압 유지로 격자가 원형으로 돌아온다(Fig. 6) | `[재현]` ICL − SEI ≈0.05 mAh(≈4–5 mAh g⁻¹_NMC) 가 형성 뒤 흑연에 남는다 — 이 저장소가 LLI 를 용량 손실 없이 먹는다(`[해석]`) · 1.6 V 유지까지의 통과 전하는 결손의 ≥129 % 인데 격자는 ≈98 % 복귀(≥0.15 mAh 비삽입 전하 — `[해석]`) |
| **(d) Q1 · Q2 · Q3 · Q4 · Q8** | **Q1 해당 없음(액체 — `θ(N)` 0/78 · 층 하나: LAM 을 용출 몫으로만 셈) · Q2 없다(층 하나 — LLI 채널 둘의 교차) · Q3 층 넷(measured-crystallographic → fitted 교정 → 가정 기준 · measured-electrochemical · measured-elemental · measured-impedance 2전극) · Q4 0/78 — 일흔 번째 성질 · Q8 층 하나(NMC111 구조 SOC 눈금 · 0.1 C V–x · OCV 표 0)** | §Q1~Q8 · §(d) |
| **(e) 곱 축퇴 예순한 번째** | **적용 불가(`R` · `C` 적합 0 · 2전극 원형만) · 처방 표 새 줄 없음** · 곱 안의 관찰 둘 — ① `[인쇄]` "indicating **either** a substantial loss of active material **or** substantially increased impedance" 를 남기고 용출 LAM(PGAA)만 지워 "charge transfer resistance and/or surface film resistance" 로 닫는다(균열 · 입자 고립 · 표면 재구성은 열림) ② 원형 둘을 "surface film and charge transfer resistances"(ref 50 — 문헌 배정)로 이름 붙임 | 전극 분해는 반쪽 재조립 율 시험으로만(4.2 V · 60 °C → 흑연 · 4.6 V → 둘 다) · 같은 연구실의 셀 안 전극 분해 도구(금선 미세 기준극)는 이듬해 47호(Solchenbach 2016) |
| **(f) 셀 사양** | 흑연(SGL Carbon · 95:5 PVdF · Cu 10 µm · ∅11 mm · 7.4 / 9.3 mg cm⁻²) \| LP57 80 µl · 유리섬유 둘 \| NMC111(상업 · 96:2:2 · Al 18 µm · ∅10 mm · 15.0 ± 0.2 mg cm⁻² · ≈90 µm) · Swagelok T · 면적 용량비 1.2 · 형성 C/10 두 번(3.0–4.2 V · 25 °C) · 1C/1C CCCV(C/20) · 조건당 두 셀 · ≤300 사이클 | `[재현]` NMC 11.78 mg · 2.25 mAh cm⁻²(150 mAh g⁻¹) · 흑연 가정 용량 365 · 368 mAh g⁻¹ · 전극 전체 용량비 ≈1.45(면적비 1.21) — 흑연 넘침 17 % |
| **Q4 (카드)** | **0/78 — 일흔 번째 성질** | "순환 Li 손실을 방전 끝 양극 격자로 **적합 없이** 읽어 용량 손실과 대조하되 — 뺄 기준 상태(0.1 C ICL 0.084 ↔ 1 C 보정 0.109 · 형성 뒤 흑연 저장소)를 전하 규약으로 두고 그 폭(7.0 mAh g⁻¹)이 경미 셀의 신호(3.3–3.6)보다 크며, LAM ↔ 임피던스를 'either … or' 로 인쇄한 뒤 한 기구(TM 용출)만 지워 닫는다" |
| **보류 (가)–(드)** | **(터) 근거 도착 · (도) 근거 · (노) 약한 근거 · (러) 약한 근거(경고 쪽) · (두) 약한 근거 · (주) 약 · (처)(차) 정성 메모 · 나머지 근거 0 — 결정 안 함** · 새 판단 거리 넷(§보류 끝) | §보류 |

# 서지

| 항목 | 값 |
|---|---|
| 제목 | Aging Analysis of Graphite/LiNi1/3Mn1/3Co1/3O2 Cells Using XRD, PGAA, and AC Impedance |
| 저자 (8) | **Irmgard Buchberger**(a, ECS Student Member) · **Stefan Seidlmayer**(b, 교신 — z 표시 · 전자우편 인쇄, 옮기지 않았다) · **Aneil Pokharel**(a) · **Michele Piana**(a, ECS Active Member) · **Johannes Hattendorff**(a, Student Member) · **Petra Kudejova**(b) · **Ralph Gilles**(b) · **Hubert A. Gasteiger**(a, ECS Fellow) |
| 소속 | a Chair of Technical Electrochemistry, Technische Universität München, 85748 Garching · b Heinz Maier-Leibnitz Zentrum (MLZ), Technische Universität München, 85748 Garching — 47호(Solchenbach 2016 *JES* 163, A2265 — 금선 미세 기준극 액체 T 셀)와 같은 강좌 |
| 서지 | *J. Electrochem. Soc.* **162** (14) A2737–A2746 (2015) · doi `10.1149/2.0721514jes`(첫 쪽 · 표지 링크) · `[인쇄]` "© The Author(s) 2015. Published by ECS. This is an open access article distributed under the terms of the Creative Commons Attribution Non-Commercial No Derivatives 4.0 License (CC BY-NC-ND …)" |
| 일정 | 접수 2015-08-26 · 수정본 2015-09-30 · 출판 2015-10-20 — `[재현]` 접수 → 출판 **55 일** · 학회 발표 2015-10-11–15(Phoenix) · 24호(2023) · 66호(2017)는 이 편 뒤 · 47호(2016)도 뒤 |
| 자금 · 사사 | `[인쇄]` MLZ 빔타임 · "Z. Revay for helpful discussions during the PGAA data analysis" · BMBF "ExZell-TUM"(03X4633A) · 이해 상충 문장 0 · 데이터 가용성 문장 0 |
| 분량 | PDF **11 쪽**(2,982,056 B) — 1 쪽 IOP 표지(595 × 842 pt) + 본문 10 쪽(585 × 783 pt, 인쇄 쪽 A2737–A2746) · 그림 **11**(전부 래스터) · 표 **3**(텍스트) · 번호 식 **5** · 참고문헌 **58** — 이 digest 의 쪽은 인쇄 쪽(A27xx)으로 적는다 |
| PDF 메타데이터 | 헤더 **`%PDF-1.4`** · Info: title · author · subject · keywords **빈칸** · creator **"LaTeX with hyperref package"** · producer **"Acrobat Distiller 10.1.10 (Windows); modified using iText® 5.5.13.5 ©2000-2026 iText Group NV (IOP Publishing Ltd; licensed version)"** · creationDate **2015-10-20 07:44:01 +05'30'**(= 출판일 · 조판 시간대) · modDate **2026-09-28 07:01:35 +01'00'**(= 표지의 내려받기 시각 "28/09/2026 at 07:01") · XMP 스트림 **3,384 B**(xmptk "Adobe XMP Core 5.1.0-jc003" · CreateDate · ModifyDate · MetadataDate · Producer · dc:title/creator/description **빈칸** · xmpMM uuid 둘 — **doi · prism · crossmark · VoR · 라이선스 필드 0**: 73호의 IOP 판(XMP 5,540 B · VoR · CC BY)과 다른 옛 ECS 판) · `startxref` **1** · `%%EOF` **1**(증분 갱신 0 — iText 가 통째로 다시 씀) · Linearized 0 · Encrypt 0 · StructTreeRoot 0 · Outlines 0 · AcroForm 0 · Names = **Dests 만**(EmbeddedFiles 0) · OpenAction FitH · ⚠ **PageLabels 가 0 번째 쪽(표지)부터 2737** — 표지가 "2737" 이고 본문 쪽 레이블은 2738–2747(인쇄 A2737–A2746 과 한 칸 어긋남 · D22) · 글꼴 12(Times 계열 넷 · MathTime MTSY · MTSYB · RMTMI · RMTMUB · MTGU + 표지 Helvetica · Helvetica-Bold · ArialUnicodeMS) · 이미지: 표지 2(ECS 로고 700 × 166 · EL-CELL 광고 1640 × 1061) · A2737 ECS 로고 336 × 249(회색) · 그림 11(CMYK JPEG 열 · 회색조 JPEG 하나 = Fig. 10) · 그림마다 이미지 XMP(조판사 Photoshop EPS 변환 2015-10-08/09 +05:30 · U.S. Web Coated (SWOP) v2 — Fig. 3 이미지만 원본 XMP: Photoshop CS5 Windows · 2015-08-26 · dc:creator "Stefan Seidlmayer") |
| 표지 쪽 | "Journal of The Electrochemical Society" · OPEN ACCESS · 제목 · "To cite this article: Irmgard Buchberger et al 2015 J. Electrochem. Soc. 162 A2737" · "You may also like" 글 링크 셋(Pilipili Matadi et al. — 저온 사이클 비가역 손실 · T. Taskovic et al. — NMC/흑연 고온 시험 · Ben Tang et al. — 단결정 NMC 전이금속 용출) · EL-CELL "PAT-Cell-Solid" 광고 · 발 "This content was downloaded from IP address … on 28/09/2026 at 07:01" — **IP 주소는 옮기지 않았다**. 본문 여백 띠 0 ⇒ **IOP iText 표지 부류 — 56 · 73호와 같다**(단 XMP 는 옛 ECS 판) |
| sha256 | `e8fa1df20b5b97eb343e4889fa682d344078bf5e0f4e8b6466c22cba1b72dd25` — 이 세션에서 파일을 직접 읽어 계산(`sha256sum`) · 호출자 명시값과 64 자 **일치** · 크기 2,982,056 B 일치 · 표지가 붙은 판이라 같은 논문의 다른 내려받기와 해시가 다를 수 있다 |

# 원문에 없어서 확인이 필요한 것 (공백)

| # | 공백 | 왜 중요한가 |
|---|---|---|
| **G1** | ★★★ **교정 적합에 쓴 점 집합 · 점 수 · 휴지 길이 · 계수 불확도** — 캡션은 "during the first two charge/discharge cycles" · "between x = 0 and 0.5" 뿐 | `[재현]` 판독 점 풀링이 인쇄 계수를 재현하지 않는다(§(a)) — 어느 가지를 적합했는지에 따라 같은 c/a 가 x 로 ±0.03–0.05 움직인다 |
| **G2** | ★★★ **1 C 보정 x = 0.109 의 도출** — `[인쇄]` "a correction for changing the C-rate from 0.1 to 1C has to be applied … i.e. Li0.891NMC (x∼0.109). For comparison see rate performance in Figure 11." 뿐 | 표 I 의 ΔC_active-Li 전부가 이 한 숫자에서 뺀 값이다 — `[도표]` Fig. 11a 로 읽으면 0.022–0.045(4.2 V · 25 °C 셀 LLI 가 +4.6 ↔ −2) |
| **G3** | ★★★ **in situ(반사 · Kα1+2) ↔ ex situ(투과 · Kα1) 기하 이송** — 같은 신품 전극의 두 기하 격자값 · 영점 · 시료 변위 보정 미인쇄(Fig. 3 은 패턴만) | 교정을 다른 기하의 노화 전극에 옮긴다 — 이 편 안에서도 원형 c/a 가 캡션 · 본문 사이에서 x 로 0.022 다르다(D1) |
| **G4** | ★★★ **신품 NMC 의 조성 · 로트** — "commercial LiNi1/3Mn1/3Co1/3O2" 공급처 · Li/TM 비(ICP) · 입도 · BET 0 · 출발 = **Li1.00 가정** | x 축의 원점이 공칭이다 — 66호는 같은 조성을 1.02 로 두었다 |
| **G5** | ★★ **노화 셀 격자값의 셀별 값 · 반복 산포 · esd** — 표 I 의 x 는 셀별 값만(± 0) · Fig. 2 캡션은 조건당 한 세트 | `[재현]` Fig. 2 캡션 격자로 x 를 다시 읽으면 4.2 V · 25 °C 0.128 · 4.6 V 0.329–0.330 — 표 I 두 셀(0.121/0.122 · 0.303/0.321) 밖(D2) |
| **G6** | ★★★ **방전 끝의 한계 전극 · 해체 전 절차** — 마지막 1C 방전 뒤 3 h OCV · EIS · 해체 순서만 · 흑연에 남은 Li(해체 흑연의 첫 탈리튬) 미측정 · 전극 세척(XRD 시편) 미인쇄(반쪽 셀은 "without washing step" · PGAA 는 DMC 세척) | 격자 x 가 LLI 인 것은 방전 끝이 재고 한계(흑연 비움)일 때뿐 — 4.6 V 셀은 분극 한계라 상한이다(§(c)) |
| **G7** | ★★ **1C 의 전류 기준** — 풀셀 사이클 "1C" 가 몇 mA g⁻¹ 인지 미인쇄(Fig. 5 에서만 "15 mA/gNMC (corresponding to 0.1C if referenced to … 150 mAh/gNMC)") | 4.6 V 셀(BoL ≈190)과 4.2 V 셀(≈140)이 같은 전류인지 같은 C 인지 모른다 |
| **G8** | ★★ **PGAA 반복 · 오차 막대 정의 · 신품(형성 뒤) 흑연 기준값 · 검출 한계** — `[인쇄]` "Harvested graphite electrodes before and after the long-term cycling test were analyzed" 인데 'before' 값이 없다 · Li 정량 0 | 표 II 는 기준값 0 가정 위에 있다 · 조건당 값 하나 |
| **G9** | ★★ **EIS 규격화 면적 · 적합 · 전극 분해** — Ω·cm² 의 면적(NMC 0.785 ↔ 흑연 0.950 cm²) 미인쇄 · 등가회로 0 · 기준극 없는 2전극 | 저항 몫이 정성으로 남는다(§(e)) |
| **G10** | ★★ **Fig. 11 율 시험의 단계 방향 · 사이클 배정** — 본문 "intercalation step at a maximum rate of C/2 followed by a constant voltage step … and a deintercalation step at rates of C/10, C/2, 1C, 2C, 3C, 5C, and 10C" ↔ 캡션 NMC "plotted is the lithiation capacity" ↔ 그림 구획 8 개(0.2 포함) | G2 의 "Figure 11 과 비교" 가 어느 방향 율인지 정해지지 않는다(D8) |
| **G11** | ★★ **Fig. 5 · 6 셀의 질량 · 셀 수** — Fig. 6 가로축은 절대 mAh | `[재현]` 인쇄 in situ 적재로 환산하면 Fig. 6 첫 충전 242 mAh g⁻¹(Fig. 4 의 ≈181 과 모순 — D12) |
| **G12** | ★ **Swagelok 셀 스프링 압력 · 온도 조절(in situ XRD "room temperature")** — `pressure` 0 회 | Q6 공백 · 교정 온도 미정 |
| **G13** | ★ **흑연 등급 · 입도 · 첫 사이클 결손의 전극별 값(노화 셀용 로트)** — Fig. 7 은 "comparable electrodes" 한 쌍 | 형성 저장소(ICL − SEI) 크기가 한 쌍 위의 값이다 |
| **G14** | ★ **보충 자료 0** — 원자료(패턴 · 곡선) · 코드 없음 | 모든 그림 값은 래스터 판독이다 |

# 보충 자료 — 받은 것 · 받은 자료에 없는 것

| 파일 | 크기 · sha256 | 내용 | 이 digest 가 한 것 |
|---|---|---|---|
| 본문 PDF(표지 포함) | 2,982,056 B · `e8fa1df20b5b97eb343e4889fa682d344078bf5e0f4e8b6466c22cba1b72dd25`(호출자 명시값과 **일치**) | 표지 1 + 본문 10 쪽 · 그림 11 · 표 3 · 참고문헌 58 | 전문 판독(텍스트 층 — 합자 ﬁ · ﬂ 복원) · 그림 11 자동 크롭 + 원본 래스터(xref) 픽셀 판독 · 표 셋 수동 크롭 |
| **보충 자료** | — | **없다** — 본문 · 캡션 · 참고문헌에 `Supplement` · `Supporting` · "Figure S" · "Table S" · "available online" · 데이터 가용성 문장 **전부 0 회**(받을 때 호출자 대조와 같다) | 빠진 보충 0 — 추정으로 채우지 않는다 |

# 그림 — 자동 11 항목 + 수동 3(표 I–III), 실제로 연 것 14 / 안 연 것 0

`raw/figures/buchberger2015_graphite-nmc111-aging-xrd-ca-li-loss-pgaa-impedance/` — 자동 추출기가 본문 그림 11 을 모두 캡션 기준으로 잡았다(라벨 어긋남 0 · 잘림 0 · 캡션 넘침 0 · 여백 과대 —
내용 온전). **표 I · II · III 은 자동이 잡지 않았다(누락 셋 — 텍스트 표)** → 300 dpi 수동 크롭(`tab_I_manual_p8.png` · `tab_II_manual_p9.png` · `tab_III_manual_p10.png`). 14 항목 **전부 열어 봤고**
`figures.json` note 14 에 적었다. 수치는 원본 이미지(xref)를 RGB 로 바꿔 틀 · 눈금 픽셀로 읽었다(§판독). ⚠ 부수 변경: 추출기가 `raw/figures/_sources.json` 에 이 편 항목(자동 11 — 수동 3 은
`figures.json` 에만)을 더했다.

## Fig. 1 — 세 조건 비용량 vs 사이클 (봤다) ★★ 감쇠 모양

비용량 [mAh g⁻¹_NMC] · 사이클 0–300 · 세 곡선에 이름표(범례 없음) · 두 셀 평균 ± SD. `[도표]` **4.6 V · 25 °C**: 사이클 3 ≈189 → 150 ≈100 → **≈210–215 최저 ≈44**(막대 39–50) → **다시 올라 228–232 에서 ≈59–68 · 끝 ≈71** —
표 I 의 EoL(71.7 · 232 사이클 / 59.9 · 228 사이클)은 이 **회복 가지 위**의 값이다(본문 무언급 — D10). 최저로 세면 손실은 ≈145 mAh g⁻¹ 로 표 I(119.9 · 127.5)보다 크다. **4.2 V · 60 °C** ≈148 → 299 사이클 ≈85 ·
**4.2 V · 25 °C** ≈139 → 232 사이클 ≈133. 두 곡선(4.6 V · 4.2 V/60 °C)은 ≈150 사이클에서 ≈100 으로 만난다. 캡션 "1 C for **discharge and discharge**"(D9).

## Fig. 2 — ex situ XRD: 신품 · 노화 셋 (봤다) ★★ 격자 이동

(a) 2θ 6–50°(Mo Kα1) — 새 상 없음 · Al 창 봉우리(*) · (b) 27.5–31°: (108) · Al(220)* ≈28.58° · (110) · (113). 노화 전극은 (108)/(110) 이 벌어지고 (113) 이 고각으로 간다 — `[재현]` 캡션 격자값으로 계산한
봉우리 위치가 그림과 ≈0.1° 영점 이동 안에서 맞는다(신품 (110) 은 Al(220) 에 겹친다). ⚠ 이 그림만 색 규약이 다르다(4.2 V/25 빨강 · 4.2 V/60 초록 · 4.6 V 파랑 — Fig. 1 · 9 · 11 과 다름, D20). 캡션 격자값
(신품 a 2.859 · **c 14.241** · W 0.0109 / 4.2 V/25 2.854 · 14.320 · 0.0102 / 4.2 V/60 2.836 · 14.426 · 0.0142 / 4.6 V/25 **2.839 · 14.448** · 0.0181) ↔ 본문("a … from 2.859 to 2.840 Å, while the c … from **14.219** to 14.454 Å")(D1).

## Fig. 3 — 신품 전극 Rietveld: in situ 셀 ↔ ex situ 홀더 (봤다) ★★ 기하 이송의 입구

(a) in situ(Bragg–Brentano 반사 · 비단색 Mo Kα · 전해질 · 분리막 배경) · 차분 최대 ≈+6000 counts 가 Al 봉우리 자리(≈28.6 · 34°) (b) ex situ(투과) · 차분 ±≈500. **두 기하의 격자값 · Rwp · esd 인쇄 0** — `[인쇄]` "In both
cases the data quality was sufficient to get reliable cell constants from the fit" 는 서술이다(G3). 이미지 XMP 에 원본 작성자 "Stefan Seidlmayer" · Photoshop CS5 · 2015-08-26(접수일).

## Fig. 4 — in situ 교정: (a) V–x (b) a (c) c (d) c/a (봤다 · 픽셀 판독) ★★★ 이 편의 교정 전부

(a) 0.1C · 3.0–4.3 V · 윗축 = x × 278 mAh g⁻¹(0.1 → "28" · 0.5 → "139") · XRD 휴지 스파이크가 Δx ≈0.054(15 mA g⁻¹ × 1 h)마다 · 회색 영역 x 0–≈0.083 · 이름표 **"ICL" ~ 0.086 ~ 23.9 mAh/g_NMC**(본문 0.084 ·
23.4 — D3) · `[도표]` 첫 충전 끝 x ≈0.645 · 첫 방전 끝 ≈0.083 · 둘째 충전 끝 ≈0.648 · 둘째 방전 끝 ≈0.089. (b)–(d) 검정 ● 첫 충전 · 검정 ◐(왼쪽 흰) 첫 방전 · 빨강 ● 둘째 충전 · 빨강 ◐ 둘째 방전(범례 없음 —
캡션 "black = first · red = second"). `[도표]` 원형 a **2.8605** · c **14.235** · c/a **4.977** · c 최대 x ≈0.59(첫 충전 14.565 Å — Li ≈0.41) · a 는 x ≈0.5 뒤 ≈2.822–2.824 로 평탄. (d) 파란 회귀선 · 이름표
"y=0.3552*x+4.9722" · **"R=0.9952"**(캡션 "R2" — D4) · 점선 x ≈0.082. 선은 x ≈0.49 에서 끝난다. **둘째 충전 점(빨강 ●)이 선 아래 −0.004 … −0.017 로 한 줄을 이룬다**(§(a)). x 축 "0.1" 의 "0" 이
점선에 겹쳐 "b.1" 처럼 보인다(렌더 — 내용 무관).

## Fig. 5 — 충전 시간을 1 h 씩 늘린 in situ 사이클 (봤다 · 픽셀 판독) ★★★ ICL 은 첫 탈리튬에서만

(a) 충전(○) 15 · 30 · 45 · 60 · 75 · **≈157.3** mAh g⁻¹(가로 "10 h") · 방전(●, 3.0 V 까지) `[인쇄]` 2.5 · 18.9 · `[도표]` 48.8 · 60.7 · 75.8 · 151.5 · 오른축 x = 용량/278 · 이름표 "Σ "ICL" ~ 0.085 ~ 23.6 mAh/g".
`[재현]` 15 × 10 = 150 ≠ 157.3 — (0.65 − 0.085) × 278 = **157.1** 과 같다 ⇒ 마지막 단계는 "10 h" 가 아니라 4.3 V 까지 충전으로 읽힌다(D11) · 셋째 방전 48.8 > 충전 45(`[인쇄]` "essentially equals" — D11).
(b) c/a — 원형 **4.9752**(`[인쇄]` "∼4.975") · 방전 끝 4.9865 → **5.0017 · 5.0013 · 5.0010 · 5.0000**(`[인쇄]` "minimum value of ∼5.00") → 4.9963 · 충전 끝 4.9924 · 5.0186 · 5.0479 · 5.0761 · 5.0939 · 5.1522.
(a) 는 반 칸(0.5 · 1.5 …) · (b) 는 정수 칸에 찍혀 같은 사이클의 가로 위치가 두 패널에서 다르다(D11).

## Fig. 6 — 방전 뒤 정전압 유지 3.0 → 2.0 → 1.6 V (봤다 · 확대 판독) ★★★ ICL 은 동역학

(a) V vs 용량 **[mAh](절대)** — `[도표]` 첫 충전 ≈5.04 mAh(4.3 V) · 3.0 V 도달 ≈4.52 · 3.0 V 유지 12 h 끝 ≈4.85 · 2.0 V 유지 10 h ≈4.87–4.89 · 1.6 V 유지 8 h 가 오른틀(≈5.19 mAh)까지 — **통과 전하 ≥ 첫 충전 + 0.15 mAh**.
(b) c/a — 원형 **4.9731** · 방전 **4.9904** · 3.0 V 뒤 4.9794 · 2.0 V 뒤 4.9778 · 1.6 V 뒤 **4.9734**(점선 4.973). (c) (003) · (113) — 빨간 선 = 원형 위치 · 1.6 V 뒤 원위치.
⚠ `[인쇄]` "∼50% recuperation of the ICL (marked by the gray area in Figure 6a)" — `[도표]` 전하로 ≈63 % · 격자로 ≈64 % 이고, **Fig. 6a 에 회색 영역이 없다**(D12). ⚠ **(c) 에 ≈7.9–8.0° 작은 봉우리가 원형 포함 다섯 패턴 모두 같은 크기로 있다** —
`[인쇄]` "the associated additional peak at ∼8° 2θ … left to the (0 0 3) peak is not appearing" 는 "새로 생기거나 자라지 않는다" 로만 선다(D13). `[재현]` 인쇄 in situ 적재(18.4 mg cm⁻² · ∅12 mm = 20.8 mg)로 5.04 mAh 는
**242 mAh g⁻¹** — Fig. 4 첫 충전(≈181)과 안 맞는다(이 셀의 질량 미인쇄 — G11 · D12).

## Fig. 7 — 형성 첫 사이클: 흑연/NMC + Li RE · Li/NMC · Li/흑연 (봤다) ★★ 결손 "큰 쪽" 규칙

(a) 셀(검정) · NMC(빨강 · V_WE) · 흑연(파랑 · 오른축 V_CE) · 이름표 "1st cycle capacity loss = 0.28mAh" (b) "ICL = 0.27 mAh" (c) "SEI loss = 0.22 mAh" · 가로 [mAh] · 세 패널 점선 ≈0.28 mAh.
`[재현]` 캡션 적재 × 면적(∅10 · ∅11 mm): NMC 12.13(풀셀) · 12.01 mg(반쪽) · 흑연 6.90 · 7.00 mg → 반쪽 NMC 첫 충전 ≈175 mAh g⁻¹ · ICL 22.5 · 풀셀 결손 23.1 mAh g⁻¹_NMC · 흑연 첫 리튬화 ≈378 · SEI 31.4 mAh g⁻¹_C.
합 0.49 ↔ 측정 0.28 — "큰 쪽" 규칙 · ICL − SEI ≈0.05 mAh 는 형성 뒤 흑연에 남는다(§(c) — `[해석]`).

## Fig. 8 — 형성 뒤 첫 사이클 ↔ 마지막 사이클 V–Q (봤다 · 확대 판독) ★★ 분극 판정의 근거

1C · CCCV. `[도표]` (a) 4.2 V/25: CC 끝 ≈132 → CV 끝 ≈141(형성 뒤) ↔ ≈122 → ≈132(마지막) — CV 몫 ≈9 ↔ ≈10 · 모양 거의 같다 (b) 4.2 V/60: 충전 끝 ≈147 → ≈85 · 마지막 곡선이 가파르다(창 이동 모양) · 충 ↔ 방 간격
비슷 (c) 4.6 V/25: 형성 뒤 CC ≈175 → CV ≈195 · 방전 끝 ≈8 · **마지막 사이클 CC 가 ≈27 에서 4.6 V 에 닿고 CV 로 ≈72 까지(충전의 ≈62 % 가 CV)** · 방전 곡선 거의 직선. 본문(4.2 V 두 조건의 충 · 방 과전위 불변 · 4.6 V 는 분극 한계)과 맞는다.

## Fig. 9 — 풀셀 Nyquist (봤다 · 픽셀 판독) ★★ 저항 성장의 유일한 직접 그림

[Ω·cm²](규격화 면적 미인쇄 — G9) · 2전극 · 25 °C · 방전 상태 · ≥3 h OCV · 범례 initial(초록) · 4.2V/25(검정) · 4.2V/60(파랑) · 4.6V/25(빨강). `[도표]` 저주파 꼬리 전 극소 Re ≈**27**(초기) · ≈**28**(4.2 V/60 — 초기와 같다) ·
≈**44**(4.2 V/25 — 둘째 호가 커짐) · **4.6 V/25** 는 본판 호 ≈8 → 54(꼭대기 −Im ≈14.7) + 인셋의 둘째 큰 호(꼭대기 −Im ≈70 @ Re ≈150 · 끝 Re ≈235 · −Im ≈44 — **10 mHz 에서도 닫히지 않는다**) ⇒ `[인쇄]`
"nearly one order of magnitude larger" 와 맞는 쪽(≥×5–9). 등가회로 적합 0 · 전극 분해 0.

## Fig. 10 — 흑연 위 Mn · Co · Ni(PGAA, Cu 대비) (봤다 · 판독) ★★ 용출의 크기

[µg / mg Cu] · 오차 막대(정의 미인쇄). `[도표]` 4.2 V/25 **0.33 · 0.23 · 0.18** · 4.2 V/60 **1.94 · 0.08 · 0.29** · 4.6 V/25 **3.47 · 1.97 · 1.87**(Mn · Co · Ni). `[재현]` Cu 박 ∅11 mm × 10 µm × 8.96 g cm⁻³ = 8.52 mg 를 곱하면
표 II 의 µg 6.3 · 19.7 · 62.2(인쇄 6.2 · 19.3 · 61.2 — ≤2 %) · Mn/Co · Mn/Ni = 1.43 · 1.83(4.2 V/25) · 24 · 6.7(60 °C) · 1.76 · 1.86(4.6 V). 신품 흑연 값은 없다(G8).

## Fig. 11 — 반쪽 재조립 율 시험: (a) Li/NMC (b) Li/흑연 (봤다 · 픽셀 판독) ★★★ 전극 배정 · 1 C 보정의 근거 자리

두 셀 평균 ± SD · 신품(회색) · 4.2V/25(검정) · 4.2V/60(파랑) · 4.6V/25(빨강) · 구획 이름표 0.1 · 0.2 · 0.5 · 1C · 2C · 3C · 5C · 10C(8 구획 · 22 사이클) ↔ 본문 율 7 개(C/5 없음) × "three times"(D8).
⚠ `[도표]` **값의 계단(3–5 · 6–8 · 9–11 · 12–14 · 15–17 · 18–20 · 21–22)이 점선 구획(2.5 · 4.5 · 7.5 · 10.5 · 13.5 · 16.5 · 19.5)보다 0.2C 부터 한 사이클 늦다**(D8). `[도표]` (a) 신품 사이클 1 ≈172 · 2 ≈154 ·
3–5 ≈153 · 6–8 ≈148 · 9–11 ≈141.5 · 12–14 ≈135 · 15–17 ≈127.5 · 18–20 ≈83.5 · 21–22 ≈21 · 4.2 V/60 NMC ≈ 신품(−2–5) · 4.2 V/25 NMC 사이클 1 ≈138(= 표 III 충전 136 · 140 의 평균) · **4.6 V NMC 사이클 1 ≈31(= 표 III 충전 43 · 20 평균) →
2 ≈80 → 1C 수준 ≈54 → 2C ≈33**. (b) 신품 흑연 사이클 1 ≈387 mAh g⁻¹_C(> 372 — 첫 반쪽 사이클 값으로 읽힌다, `[해석]`) · 4.2 V/25 ≈ 신품 · 4.2 V/60 사이클 3 ≈209 → 7 ≈323(회복) · **4.6 V 흑연 152 → 275 로
사이클 따라 증가**(0.2C → 2C 구간 — 율 시험이 정상 상태가 아니다) → 3C 뒤 급락.

## 표 I · II · III (봤다 · 수동 크롭 · 값은 텍스트 층과 대조)

표 I 머리의 Δ(ΔC_cycling · ΔC_active-Li)는 텍스트 층에서 빠진다(그림 층에 있다). 값은 텍스트 층 · 렌더 모두 같다. 표 III 캡션 "(from Table I)" ↔ XRD 열 = 표 I + 7.0(D6).

## 본문 서술과 어긋난 그림 (요약)

Fig. 1(회복 가지 무언급 · 캡션 오기 — D9 · D10) · Fig. 2(캡션 격자 ↔ 본문 — D1 · 색 — D20) · Fig. 4(ICL 이름표 0.086 ↔ 0.084 — D3 · R ↔ R² — D4 · 둘째 충전 가지 이탈 — D5) · Fig. 5(셋째 사이클 · "10 h" — D11) ·
Fig. 6(∼50 % · 회색 영역 · 8° 봉우리 · 질량 — D12 · D13) · Fig. 7("almost perfectly" ↔ 0.27 · 0.22 — D24) · Fig. 11(구획 · 율 목록 · 방향 — D8 · 1 C 보정 — D7).

# 판독 (`[도표]` — 원본 래스터 픽셀)

그림 열하나 모두 JPEG 래스터(Fig. 4 원본 1000 × 2092 px · 나머지 1000–1010 × 707–1578 px — 인쇄 폭 240 pt 에 ≈300 dpi)다. 원본 xref 를 RGB 로 바꿔 ① 틀(가로 · 세로로 긴 어두운 줄) ② 안쪽 눈금(짧은 어두운 줄)의 픽셀
위치로 축을 세우고 ③ 표지는 색 마스크(빨강 R > 170 · R − G > 80 / 검정 RGB < 110–120 / 파랑 B > 130–150) + 모폴로지 열기(반지름 2.5–4 px — 선 제거) + 연결 성분 중심으로 읽었다. 반만 채운 표지(◐ — 오른쪽 반이 색)는
세로 곧은 변 = 중심 가로 위치 · 바운딩 상자 세로 중앙 = 중심 세로 위치로, 빨강에 가려진 검정 ◐ 는 왼쪽 반원 테두리 형판(반지름 6.5–7.5 px)으로 찾았다. Fig. 4(d) 회귀선은 인쇄식 ±15 px 띠 안의 파란 화소 열
중앙으로 적합했다. 판독 폭: Fig. 4(d) 1 px = c/a 0.0005 · x 0.0008(가려진 표지는 ±2–3 px) · Fig. 5(b) 1 px = c/a 0.0005 · Fig. 6(b) 1 px = c/a 0.00009 · Fig. 1 1 px = 0.32 mAh g⁻¹ · Fig. 11(a) 1 px = 0.44 mAh g⁻¹ ·
Fig. 9 1 px = 0.07 Ω·cm²(본판) · 0.6(인셋 가로). 가려진 점(Fig. 4(d) 첫 충전 x ≈0.27 · 0.49 · 첫 방전 끝 · Fig. 11 신품 사이클 2–11 의 회색 아래쪽)은 보이는 가장자리로 읽고 폭을 넓혀 적었다.

# 절별 해체

## 초록 · 서론 (A2737–A2738)

- `[인쇄]` 세 조건(4.2V/25 °C · 4.2V/60 °C · 4.6V/25 °C) · 최대 300 사이클 · "A combination of electrochemical methods with X-ray diffraction (XRD) both in situ and ex situ as well as neutron induced Prompt-Gamma-Activation-Analysis (PGAA) allowed us to elucidate the main failure mechanisms".
- ⚠ `[인쇄]` 초록 "In situ XRD investigations of the NMC material revealed that **the first cycle irreversible capacity is the cause of** slow lithium diffusion kinetics" — 본문 · 결론은 반대 방향("result from sluggish lithium diffusion")(D16).
- `[인쇄]` "A new systematic approach to correlate the lithium content in NMC with its lattice parameters (c, a) allows a convenient quantification of the loss of active lithium in aged cells by determining the c/a ratio of harvested NMC cathodes in the discharged state using ex situ XRD."
- 서론: NMC111 은 "small volume changes (<2%)"(refs 4–6 — 재인용) · 기울어진 전위 곡선이라 상한 전압이 용량을 올린다 · 고온 · 고전압 → TM 용출(Zheng [12] "upper cutoff potentials of >4.3 V lead to transition metal dissolution" · Gallus [13] HF 부식) · 흑연 위 Mn → SEI 전해질 환원 촉매 → 활성 Li 손실(refs 17 · 19–22).
- ★ `[인쇄]` Burns et al. [20] 가설: "a gradual capacity loss caused predominantly by active lithium loss, and a more sudden capacity loss (referred to by the authors as "rapid rollover capacity loss") caused predominantly by anode impedance growth. While the latter can be reasonably well quantified by AC impedance in full-cells, **quantification of active lithium loss currently cannot be done without cell disassembly followed by building half-cells with the harvested electrodes**."
- `[인쇄]` 설계: "first, in situ XRD measurements are used to establish a correlation between lithium content in NMC; subsequently, post-mortem ex situ XRD of aged NMC cathodes is used to quantify the active lithium loss. The latter will be confirmed by half-cell measurements on harvested aged NMC cathodes."

## 실험 (A2738)

- 전극: NMC 96 · PVdF(Kynar HSV 900) 2 · Super C65 2 wt% · NMP · Thinky 2000 rpm 10 min · 고형분 1.9 g ml⁻¹ · Al 18 µm · 닥터 블레이드 · ∅10 mm · 120 °C 3 h 진공 · **15.0 ± 0.2 mg_NMC cm⁻² · ≈90 µm** · in situ 용 **18.4 ± 1.1 mg cm⁻² · ≈110 µm**(∅12 mm 마스크 · ∅42 mm Al — 집전체 겸 X 선 창). 흑연(SGL Carbon) 95 · PVdF 5 · Cu 10 µm · ∅11 mm · **7.4 ± 0.2(≈90 µm, 3.0–4.2 V 셀) · 9.3 ± 0.2(≈100 µm, 3.0–4.6 V 셀)** · `[인쇄]` "a constant capacity balancing factor of 1.2 (mAh/cm²anode)/(mAh/cm²cathode) … (assuming capacities of 150 and 190 mAh/gNMC at 4.2 and 4.6 Vcell, respectively)".
- 셀: Swagelok T · Ar 글로브박스 · 유리섬유 분리막 둘(VWR 691 · ∅11 mm) · 3전극은 Li 박 450 µm 기준극(예: Fig. 7a) · **LP57 80 µl**(1 M LiPF₆ EC:EMC 3:7 wt · <20 ppm H₂O · BASF) · Binder 항온조 · Maccor 4000. 형성 **C/10 두 번 3.0–4.2 V · 25 °C** → **1C/1C** 세 조건 · CV(C/20) · "Under each condition, two cells were tested for up to 300 cycles."
- EIS: 형성 뒤 · 끝 · 방전 상태 · 3 h OCV · 25 °C · 500 kHz–10 mHz · 5 mV · VMP-3. 해체 → 세척 없이 반쪽(Li ∅11 mm · 새 분리막 · LP57 80 µl) · 율 시험 "intercalation step at a maximum rate of C/2 followed by a constant voltage step with current limitation (C/20) and a deintercalation step at rates of C/10, C/2, 1C, 2C, 3C, 5C, and 10C, respectively. Each rate setting was conducted three times." · NMC 3.0–4.3 V · 흑연 0.01–1.5 V.
- PGAA: FRM II · NL4b 냉중성자 · ≈6 h · 4 × 10¹⁰ n cm⁻² s⁻¹(열 등가) · 흑연 전극 DMC 세척 · "the copper signal coming from the copper current collector of the graphite electrodes (exactly known mass) was used as an internal standard".
- XRD: ex situ STOE STADI P · Mo Kα1(0.70932 Å · 50 kV · "40 mV" — D19) · Mythen 1K · 투과 · 6.5–52° · 0.015° · 5 s · 두 반복 · 기밀 홀더(Al 창 — ref 24). in situ 자작 셀 · Al 집전체 = 창 · Li 상대극 · 유리섬유 넷(∅14 mm) · LP57 160 µl · **비단색 Mo Kα("to allow for higher flux")** · Bragg–Brentano 반사 · SP200 · "All XRD patterns were collected during intermittent OCV periods" · WinXPow 3.0.2.1 또는 HighScore Plus 4.1.

## 결과 1 — 전기화학 성능 (A2738–A2739, Fig. 1)

`[인쇄]` 4.2V/25 "negligible capacity fade after 300 cycles" · 4.2V/60 "fades more severely" · 4.6V/25 "a rapid capacity decay after 150 cycles" · 고온의 높은 초기 용량 = 전하이동 · 전해질 전도 · 첫 사이클 이력 작음(Fig. 8) ·
Gallus [13] 반쪽 4.6 V 50 사이클 15 % · "gradual capacity losses can be caused by loss of active lithium ions, whereas a "rapid rollover" failure is commonly linked with increasing cell impedance, mostly ascribed to the anode.19,20"

## 결과 2 — ex situ XRD (A2739, Fig. 2)

`[인쇄]` R-3m 외 벌크 상 없음 · "note that possible surface structural changes would not be detectable in this analysis" · 선폭 W 약간 증가(4.6 V 최대) · "The main reason for these structural changes is the below discussed variation in Li content of the aged NMC material" ·
문헌 방법(화학 · 전기화학 탈리튬 + ICP · XRD · 중성자 — refs 6 · 7 · 28–30) · "a calibration curve is needed, which correlates the transferred electrochemical charge to the Li content of NMC and its lattice parameters. As was shown previously,7 this can be done using in situ XRD".

## 결과 3 — in situ 교정 (A2739–A2741, Fig. 3 · 4)

`[인쇄]` "From the transferred charge, the amount of extracted lithium was calculated and used to establish a correlation between lattice parameters and the lithium content (1-x) in Li1-xNi1/3Mn1/3Co1/3O2 … A Vegard's law type linear fit31–33 is only possible in the range x = 0–0.5. Beyond that, a clear deviation from linearity suggests a phase transformation mechanism … (hybridization of Co and O orbitals)." ·
"While in the linear region the extraction of Li directly affects the interlayer distance due to repulsive interactions of negative charges (elongation of the c-axis), further oxidation of NMC leads to a more covalent character of the metal-oxygen bond, hence decreasing the interlayer repulsion. The best fit for x versus structural parameters is obtained when using the c/a value as a measure of the lattice distortion induced by the Li extraction and insertion (Figure 4d).7" · 식 [1] Li₁NMC → Li₁₋ₓNMC + x Li⁺ + x e⁻.

## 결과 4 — 첫 사이클 ICL (A2741–A2742, Fig. 4a · 5 · 6 · 7)

- `[인쇄]` ICL "∼23.4 mAh/gNMC" · "the upper cutoff potential of 4.3 V corresponds to a minimum lithium content of (1-x) = 0.35 (i.e., x = 0.65), assuming that the first delithiation reaction proceeds from Li1.00NMC to Li0.35NMC as deduced from the transferred charge" · "only a re-lithiation to ∼Li0.916NMC is achieved … 0.084 moles of lithium per mole of Li1.00NMC correspond to the irreversible capacity loss (ICL)".
- Fig. 5: "the accumulated irreversible capacity loss (ICL) in the first two cycles of this sequence amounts to ∼23.6 mAh/gNMC … or ∼0.085 mol Li … the ICL only occurs in the initial delithiation process … the c/a value in the discharged state does not return to its initial value of ∼4.975, but takes on a minimum value of ∼5.00".
- 기구 두 후보: Choi [37] 표면 부반응(BET 작은 NMC 의 ICL 이 작다) ↔ Kang [38][39] Li 자리 빈자리 부족으로 방전 끝 확산 느림(1.5 V 아래 과리튬 "Li2MO2" 로 ICL 회복). Fig. 6: 3.0 V 12 h 로 "∼50% recuperation" · 1.6 V 뒤 "all of the ICL has been recuperated and the c/a value has returned to its initial value" · 1.5 V 위로 유지해 Li₂MO₂ 를 피했다 · "increasing the rate of the discharge process (e.g., 1C) may result in a higher value for the ICL as the kinetic barrier may increase."
- Fig. 7: "Obviously, the first cycle irreversible capacity loss of the NMC cathode and the SEI loss of the graphite anode are not accumulative … Since the first-cycle capacity losses of both electrodes are very similar, the "excess" Li from NMC almost perfectly compensates the SEI loss of the graphite anode, so that the full-cell first-cycle capacity loss only amounts to the irreversible loss term of one of the electrodes, viz., the one with the larger first-cycle irreversible loss" · German [40] 확인.

## 결과 5 — Li 함량 ↔ 용량 감쇠 (A2742–A2744, 표 I · Fig. 8 · 9)

- `[인쇄]` "As the NMC cathode was chosen to be capacity limiting … its lithium content can be used to track the amount of active lithium in the cell ("lithium inventory")" · 기준: "In the absence of active lithium loss … the NMC active material should be fully intercalated back to its lithium content after formation, i.e., to the stoichiometry corresponding to Li0.916NMC (x∼0.084) … Furthermore, a correction for changing the C-rate from 0.1 to 1C has to be applied … i.e. Li0.891NMC (x∼0.109). For comparison see rate performance in Figure 11." · "the theoretical capacity of Li1-xNMC equates to 278 mAh/gNMC for x = 1."
- `[인쇄]` 4.2 V: "mainly due to the loss of active lithium (i.e., ΔC_cycing ∼ΔC_active-Li)" · 60 °C: "the SEI may partially dissolve … and/or may be attacked by PF5 … the gradual SEI re-formation is the likely cause" · "This validates our here described experimental approach to quantify capacity losses due to active lithium loss by means of XRD analysis, providing an alternative method to the commonly used post-mortem quantification of the lithium content of discharged cathodes by means of chemical analysis."
- `[인쇄]` 4.6 V: "a much higher total capacity loss (ΔC_cycing ∼120–130 mAh/gNMC) than what could be ascribed to the loss of active lithium (ΔC_active-Li ∼54–59 mAh/gNMC). This means, that the cathode still contains unused cyclable lithium" · "might come from enhanced surface film formation on both anode and cathode active materials, concomitant with increased impedance and polarization losses" · Fig. 9 "Two semicircles can be observed in the graph that are generally attributed to surface film and charge transfer resistances.50" · 60 °C 노화 임피던스 ≈ 신품 < 25 °C 노화 — "consistent with the above discussed hypothesis of partial anode SEI dissolution".

## 결과 6 — TM 용출 · 침착 (A2744–A2745, Fig. 10 · 표 II · 식 [2]–[5])

`[인쇄]` "Due to the large penetration depth of neutrons, PGAA examines the entire volume" · 25 °C Mn 이 Ni · Co 의 1.5–2 배 · 60 °C "almost an order of magnitude larger … preferential Mn dissolution" · 기구 둘(저전압 Mn³⁺ 불균등화 · >4.6 V 혼성화) + Hunter 반응 [2] · NMC 판 [3] · LiPF₆ + H₂O → HF [4][5] ·
"it is assumed that a loss (y) about 1% of transition metal in the NMC will result in a maximum loss of 4% (4y) of cyclable lithium" · "even for … 4.6V/25◦C, the loss of cyclable lithium due to a loss of active cathode material would be less than 5% … (∼125 mAh/gNMC or ∼65% loss of capacity). As a consequence, **active NMC material loss due to transition metal dissolution seems to be negligible**" ·
"it is therefore more likely that the large capacity losses at either 4.6 V positive cutoff potential or at 60◦C are due to excessive anode SEI growth caused by transition metal deposition" · "Mn contamination of the SEI should lead to the loss of active lithium.17"

## 결과 7 — 반쪽 재조립 (A2745, Fig. 11 · 표 III)

`[인쇄]` 4.2V/25 "the half-cell rate capability is unchanged" · 4.2V/60 "significant differences to pristine electrodes can only be observed for the graphite anodes, indicating increased anode impedance" · ★ 4.6V/25 NMC "substantially reduced, **indicating either a substantial loss of active material or substantially increased impedance. Since the total loss of active NMC material due to transition metal dissolution is minor (see Table II), the observed behavior must be due to increased charge transfer resistance and/or surface film resistance.** … might be due to surface structural changes which would not be detectable in our XRD measurements" ·
표 III: "the difference between the capacity in the first charge and the discharge should represent the amount of active lithium loss and, indeed, matches nicely the results from the ex situ XRD measurements" · 4.6 V "the half-cell discharge capacity is only 86 mAh/gNMC, so that the difference … does not any more allow to determine the loss of active lithium! Thus, in the case of severe impedance growth, the latter can only be determined from the XRD analysis or, alternatively, from chemical analysis of the lithium content of the harvested NMC sample."

## 결론 (A2745–A2746)

`[인쇄]` ICL 은 "not to be caused by oxidative processes occurring on the NMC surface but to result from sluggish lithium diffusion into the host structure of Li1-xNi1/3**Mn2/3**Co1/3O2 when the lithium content (1-x) exceeds 0.915"(D15) · "**Using in situ XRD analysis during the initial charge/discharge of graphite/NMC full cells**"(실제로는 Li/NMC 반쪽 — D14) ·
