Repository: yonghoon7153-source/Yonghoon-DEM-DFT

# wiki/raw/ — 예외적 불변 원본층

이 리포의 불변 증거층은 **이미 밖에 있다**: `docs/data/`(측정 CSV·JSON) ·
litdb 정본(friendly-meitner) · `docs/reviews/findings.json` · git 이력.
그래서 이 폴더는 킷 원형과 달리 **예외 전용**이다:

- 들어오는 것: litdb 소관(논문)도 측정 데이터도 아닌 외부 자료 — 강연 전사,
  외부 레포 감사 노트 등.  `transcripts/` 등 하위 폴더에 날짜-슬러그로 저장.
- 규칙: 한번 저장한 파일은 수정 금지 (원본이 바뀌면 새 -v2 파일).  frontmatter 에
  `source_url` / `ingested` 를 적는다.
- 논문 PDF·digest 는 여기 넣지 않는다 → wiki/SCHEMA.md 경계 규칙 1 (litdb 정본).

File: wiki/raw/papers/chang2020_embedded-in-reference-electrode-assb-limiting-factors.md
---
title: "Chang, Choi, Kang, Park, Lim 2020 — Characterization of limiting factors of an all-solid-state Li-ion battery using an embedded indium reference electrode (Ionics 26, 1555-1561, Short Communication)"
source_url: local-upload/19._Characterization_of_limiting_factors_of_an_all-solid-state_Li-ion_battery_using_an_embedded_indium_reference_electrode.pdf
source_url_note: "본문 7쪽 (pp. 1555-1561, 참고문헌 32편). **SI 없음.** 그림 4개 + 표 1개가 전부이고 **전부 직접 봤다**. 크로퍼(`wiki/tools/extract_figures.py`)가 잡은 것은 2장뿐 — Fig. 1-3 의 캡션이 `Fig. 1 a A schematic...` 처럼 번호 뒤에 소문자 패널 문자가 붙어 구두점 규칙에 걸려 탈락했다. 그래서 p.2/p.3 을 170 dpi 전면 렌더로 보고 Fig. 1b/2a/3b 를 400-600 dpi 부분 크롭으로 다시 봤다(`fig_1_manual_p2.png`, `fig_2_manual_p3.png`, `fig_3_manual_p3.png` 로 보관). Table 1 은 PDF 텍스트 사용. **안 본 그림 0장.** Fig. 2a 와 Fig. 3b 는 픽셀 디지타이즈(600 dpi, 축 프레임 검출 + 색분리)했고 Fig. 2a 는 인쇄값(1.904 / -0.41 V)과 2-5 mV 로 일치해 보정을 검증했다. 1차 측정 있음(3전극 완전지 1개, 2사이클), **n = 1, 오차 표기 0**. `[인쇄]`/`[도표]`/`[재현]`/`[해석]` 4구분."
source_doi: 10.1007/s11581-019-03367-w
source_license: "(c) Springer-Verlag GmbH Germany, part of Springer Nature 2019 — 오픈액세스 아님"
pdf_sha256: b0c03e8eaeaa35215d0c634586018fd5fc3fe6f8bc88d4a6edc93d258b80621a
ingested: 2026-09-22
sha256: b3f8eb71debf3b33d36cabc856225a13a5257e27c0da9c203da3d334dc2113b0
---

# 수집 목적

`assb` 섹션 **20호**. 큐 **19번** (19호 = 큐 18 Yoshida 2024 4전극, 18호 = 큐 17
Fukunishi 2023 NCM523 3전극, 17호 = 큐 16 Yanev 2024 Li-In, 16호 = 큐 15
Ramanayagam 2026 압력×3전극). 닻은 `questions/assb-contact-loss-vs-lampe.md`.
큐 문서(`bms-balancing/docs/ASSB_TRANSFER_NOTE.md`)의 등록 축은 **Q5·Q2**,
메모는 *"전극별 전위 **동시 분리 측정**"* 이었다 — **그 메모는 맞다**. 다만
이 편이 준 것은 메모가 기대한 것보다 넓다: **전위와 저항을 같은 셀에서
동시에 전극별로 가른 첫 편**이고, 계보에서 **시간이 가장 이르다**(2019 접수).

> ★★★★ **계보 판정을 먼저 적는다 — 이 편은 Ikezawa 2020 을 가리키지 않고,
> 가리킬 수 없다.** 접수 2019-08-06 · 게재 2019-12-23 이므로 **Ikezawa 2020
> (*Electrochem. Commun.* 116, 106743) 보다 이르다.** 16·17·18·19호 네 편이
> 전부 가리킨 그 논문의 **다섯 번째가 아니라, 그 앞이다.** 대신 이 편은 **다른
> 공통 조상 둘**을 가리키고, 그 둘은 **17호가 이미 후속 후보로 지목한 바로 그
> 논문들**이다 — ref [10] **Nam 2018 *JMCA*** (3전극 ASSB 실패 모드 진단;
> 17호의 "In-rich depletion layer 원전") 와 ref [19] **Santhosha 2019
> *Batteries & Supercaps*** (17호의 "0.62 V 가 태어난 자리"). ⇒ **Q5 계보는
> 하나가 아니라 둘이다**: R-LTO 가지(일·독 4편 → Ikezawa 2020)와 **In 가지
> (17호·20호 → Nam 2018 + Santhosha 2019)**.

---

# 판정 한 줄

> 이 편은 **매립 In 기준극으로 ASSB 완전지의 두 전극 전위를 동시에 찍은 2019년
> 논문**이고, 계보에서 유일하게 **전극별 전위 궤적 + 전극별 3성분 저항 분해 +
> 전극별 용량 손실 귀속**을 한 셀·한 실험에서 전부 인쇄한다. `[인쇄]` 저자
> 스스로 *"To our knowledge, this is the first study to diagnose capacity fade
> in ASSBs by means of resistance break-down using an embedded probe."*
>
> ★★★★ **17호의 함정을 5년 먼저, 명시적으로 피한 첫 사례다.** 첫 충전에서
> 122 mAh g⁻¹ (54 %) 이 날아가는데, 3전극이 그 원인을 **양극이 아니라 음극**에
> 배정하고 `[인쇄]` *"the cause of the capacity fade … could not have been
> elucidated without the three-electrode setup"* 라고 적는다. 2전극이었다면
> 그대로 **겉보기 LAM_PE** 로 읽혔을 손실이다.
>
> ★★★★ **그리고 그 배정을 내가 그림에서 독립으로 확인했다 — 저자보다 더 강하게.**
> `[도표]` 1·2차 충전이 **둘 다** 음극 전위 **≈0.02–0.07 V vs Li/Li⁺** 에서
> 끝나고 양극은 **2.40 V**(신품 2.52 V) 에 머문다 ⇒ **충전은 음극이 끊는다.**
> ⚠ **그런데 저자가 근거로 든 수치는 그 결론을 못 떠받친다**: `[재현]` 음극
> 저항의 방전→충전 증가분(275 Ω = 55 mV)은 용량 격차의 **≈12 %(≈15 mAh g⁻¹)**
> 만 설명한다. 결론은 옳고 **논거는 다른 데 있다**(전위 궤적이지 저항비가 아니다).
>
> ★★★ **곱 축퇴 처방은 1·2단계를 적용할 수 없고(등가회로·`C_dl`·`Ea` 전수 0회),
> 3단계는 시간 영역으로 번역해 적용할 수 있으며 — 즉시 실패한다**: `[재현]`
> Fig. 4 의 `R_ct` 구간 시상수가 **10³ s** 대라 `C = τ/R ≈ 1 F cm⁻²`, 이중층
> 상한의 **10²–10³ 배**(19호의 200–480 배보다 한 자릿수 더 나쁘다) ⇒ **이 편이
> `R_ct` 라 부른 성분은 전하이동이 아니다.**
>
> ★★★ **Q5**: 기준 전위를 **재지도 소거하지도 않고 가정한다**(0.62 V, ref [19]
> Santhosha 2019 + ref [20] Takada 1996). 그런데 `assum*` 은 **0회**다 — ★
> **가정이 문장이 아니라 *그림의 두 번째 축*으로 인쇄되기 때문이다**(Fig. 2a ·
> 3b · 4b,c,e,f 의 오른쪽 축 "Voltage (V vs. Li/Li⁺)" = 왼쪽 축 + 0.62 V).
> **낱말 지문으로는 절대 안 잡히는 가정**이고, 이것이 이 편이 우리 지문 관행에
> 남기는 교훈이다.
> ★★★★ **대신 이 편만 가진 것이 있다 — 가정이 깨지는 모습을 자기 그림에
> 남겼다**: `[재현]` **비리튬화 In 상태에서 `V₁ = V₂ − V₃` 항등식이 159 mV
> 깨지고**, 리튬화 뒤 **5 mV** 로 닫힌다. 그 159 mV 로부터 `[재현]` **신품 In
> 프로브의 부유 전위 ≈1.77–1.93 V vs Li/Li⁺ = In/LiIn 짝(0.62 V)보다
> 1.15–1.31 V 높다** 가 나온다 — **16호("설치했으나 미검증")가 무엇을 위험에
> 두었는지의 숫자**다.
>
> **Q4**: `identifiab*`·`uniqu*`·`uncertaint*`·`degenerac*`·`condition number`·
> `error bar`·`n =`·`fit*` **전수 0회** ⇒ **0 / 20.** ★ **열세 번째 성질 —
> "분해가 적합조차 아니다"**: `R₀`/`R_ct`/`R_p` 는 Fig. 4 에 **손으로 그은
> 점선과 주황색 직선**으로 정의된다. 잔차도 공분산도 정의되지 않으므로
> **식별성 문장을 쓸 대상 자체가 없고**, 분해의 자유도가 데이터가 아니라
> **작도**에 있다.
>
> **Q1 은 안 움직였다 (20/20 편 0).** **Q6 도 0** — `pressure`·`MPa`·`kPa`
> **전수 0회**. 냉간가압("cold-pressed") 2회뿐이고 **압력 값이 한 개도 없다**
> (18호에 이은 두 번째 완전 미보고).

---

# 0. 원문에 없어서 확인이 필요한 것 (공백)

| # | 공백 | 왜 중요한가 | 어디 있을 것인가 |
|---|---|---|---|
| **G1** | **복합전극 조성** — 활물질:SE:도전재 비, `0.06 g` 이 활물질 질량인지 복합체 질량인지 | 이 값 하나로 N/P 비(§4 R7)와 복합전극 내부 이온 저항(R17)이 **배수로** 움직인다 | ref [12] Jin·Park·Park·Lim 2015 *Electrochim. Acta* 185, 242 |
| **G2** | **σ = 1.8 × 10⁻⁴ S cm⁻¹ 의 출처 조건** — 이 셀에서 잰 것이 아니라 ref [12, 26] 인용 | `R_contact = R₀ − L/(σA)` 의 **전부**가 이 수에 걸려 있다 (18호의 "assuming 1.55 V" 와 같은 자리) | ref [12], ref [26] Hayashi 2001 |
| **G3** | **성형·운전 압력** | `pressure` 0회. 16·17·19호가 전부 보고하는 축이 통째로 없다 | ref [12] |
| **G4** | **`R_ct` / `R_p` 경계를 어디서 긋는가의 규칙** | Fig. 4 의 주황색 직선 시작점이 곧 분해다. 규칙이 없으면 재현 불가 | ref [24] Barai 2018 *Sci Rep* 8, 21 · ref [25] Waag 2013 |
| **G5** | **셀 개수·반복** | `n =` 0회, 오차 0. 셀 1개·사이클 2회로 보인다 (명시 없음) | — |
| **G6** | **In₁.₇Li₀.₃ 의 전위** | Fig. 2b 가 동정한 상은 **LiIn 이 아니다**(§3 Fig. 2b). 0.62 V 는 In/LiIn 2상역의 값이다 | ref [19] Santhosha 2019 |
| **G7** | **기준극 누설 전류** | `[재현]` RE 의 Li 재고가 셀의 **1/675** 다. 190 h 동안 10 nA 만 새도 재고가 마른다 | 아무도 안 쟀다 (계보 전체) |
| **G8** | **TiS₂ 2.5 V 의 상태 조건** | `E_RE` 확인 사슬의 두 번째 문헌 가정 | ref [21] Whittingham 2004 |
| **G9** | **1일 휴지 뒤 왜 재충전하지 않았나** | `[재현]` 휴지 뒤 `V₁` 이 컷오프보다 **310 mV 아래**다 — 잘린 용량의 일부는 회복 가능했다 | — |
| **G10** | **x = 0.043 의 정의 시점** | `[재현]` Fig. 4 의 `R_p` 창 끝은 x ≈ 0.027 이다 (1.6배 어긋남) | — |
| **G11** | **In 스트립이 막는 단면적의 처리** | `[재현]` 스트립이 단면의 **11.2 %** 를 막는데 `448 Ω` 계산은 균일 슬래브다 | — |
| **G12** | **"HMC & Green Energy Research Institute"(세종대) 의 HMC** | 산업 소속 여부(14호 HMG-SNU JBRC 와 같은 계열인지) | `[해석]` 통상 Hyundai Motor Company 로 읽히나 **원문에 풀어 쓰지 않았다** |

---

# 1. 서지·셀 사양

| 항목 | 값 |
|---|---|
| 서지 | Gi Hwan Chang¹, Han Ul Choi¹, Sung Kang², Jun-Young Park³, **Hyung-Tae Lim¹(교신)**, *Ionics* (2020) **26**:1555–1561, **SHORT COMMUNICATION**, `10.1007/s11581-019-03367-w` |
| 소속 | ¹ 창원대 신소재공학부 · ² **RIST**(포항산업과학연구원) 분석평가센터 · ³ 세종대 나노신소재공학과 HMC & Green Energy Research Institute |
| 일정 | 접수 **2019-08-06** · 수정 2019-11-07 · 게재확정 2019-11-18 · 온라인 **2019-12-23** |
| 지원 | KETEP + MOTIE (20163030031850, 20173010140890) · NRF (2018R1D1A1B07047623) |
| 라이선스 | © Springer-Verlag GmbH Germany, part of Springer Nature 2019 — **오픈액세스 아님** |
| SI | **없음** |
| 셀 | 벌크형 ASSB **완전지** · SE **Li₂S–P₂S₅ 유리** · 음극 **Li₄.₄Si 0.06 g** · 양극 **TiS₂ 0.06 g** · 기준극 **In 박 0.13 × 1.33 cm², 두께 0.127 mm** (SE 중앙 매립) |
| 기하 | `[도표]` 펠릿 **⌀14 mm** (Fig. 1a) · `[인쇄]` SE 총 **~1240 µm**, 매립 RE **~110 µm** · `[도표]` RE 폭 **1.39 mm**, 음극층 **438 µm**, 양극층 **388 µm** (Fig. 1b) |
| 프로토콜 | RE 리튬화 **20 µA × 1 h** (음극에서 공급) → 2 사이클 **정전류 200 µA (~130 µA cm⁻²)**, 창 **1.1–2.4 V**, `[도표]` 휴지 **20 min**(방↔충) · **1 day**(1↔2 사이클) |
| 장비 | Bio-Logic **SP 240** potentio/galvanostat |
| 측정량 | `V₁` = 양극−음극 · `V₂` = 양극−RE · `V₃` = 음극−RE |

**★ 저자가 일부러 나쁜 셀을 만들었다.** `[인쇄]` *"the ASSB cell was **not
intentionally optimized** in this study so that the cell performance degradation
(capacity loss) could be readily observed and diagnosed"* — 이 한 줄이 이 편의
모든 수치의 해석 조건이다. **열화가 크게 나오도록 설계된 셀**이고, 그래서
용량 격차 54 % 를 재료의 성질로 읽으면 안 된다.

---

# 2. 절별 해체분석

## 2-1. 초록 · 서론

`[인쇄]` 요지 4개:

1. 3전극은 액체셀에서 보편적이지만 ASSB 에서는 *"cannot be easily used due to
   the practical constraints to the selection and placement of the reference
   electrode"* ⇒ `[인쇄]` *"ASSBs have rarely been tested in three electrode
   systems, except in a few studies [10, 11]"`. **2019년 시점의 계보 인구조사이고,
   그 둘이 ref [10] Nam 2018 · ref [11] Yu 1997 (LiPON 박막) 이다.**
2. Li 금속 상대극-겸-기준극은 `[인쇄]` *"interpreting the working electrode may
   be misleading because of the **incompatibility of the lithium metal**
   (depending on solid electrolyte type)"` [10, 15] ⇒ **In 을 쓰는 이유가 화학적
   안정성이다.**
3. `[인쇄]` *"It is necessary for researchers to investigate the performances of
   anodes and cathodes **separately and simultaneously** in a full cell system."`
   — 큐 메모의 출처 문장이다.
4. `[인쇄]` In/Li-In 을 쓰는 이유: *"its potential is constant (~ 0.62 V vs.
   Li/Li⁺) during electrical charges (via two-phase reaction: In + Li⁺ + e⁻ →
   LiIn) in the wide composition range, 0 < x ≤ 1.0 in Li_xIn [19, 20]"`.

⇒ **`0.62` 는 본문에 정확히 2회 나온다**(서론의 이 문장 + §결과의 확인 문장).
`assum*` 은 **0회**. 즉 **가정을 가정이라 부르지 않는다** — 그러나 위 문장은
문헌 인용에 걸린 전형적 가정문이고, 17호가 `[인쇄]` *"이 가정은 실험으로
확인된 적이 거의 없다"* 고 적은 바로 그 가정이다.

## 2-2. Experimental

- 셀 제작은 `[인쇄]` ref [12] 에 위임한다 (G1).
- **매립 절차**: 1차 SE 층 냉간가압 → 알루미나 몰드로 In 스트립을 표면 중앙에
  배치 → 2차 SE 층을 그 위에 냉간가압. `[도표]` Fig. 1a 에 *"Slit for RE"* 가
  그려져 있고 캡션이 `[인쇄]` *"There is a small slit for the RE to be taken out
  of the alumina mold"* 라고 적는다 ⇒ **RE 인출부가 몰드 벽을 통과한다**(누설
  경로 후보, G7).
- **리튬화**: `[인쇄]` 20 µA × 1 h, **음극(Li₄.₄Si)을 상대극으로** 흘린다.
- **사이클**: 200 µA(~130 µA cm⁻²), 1.1–2.4 V, 2회.

⚠ **`pressure` 0회.** 벌크형 황화물 ASSB 논문인데 성형·운전 압력이 **한 값도
없다.** 16호 97/389 MPa · 17호 50 MPa · 19호 420/560/840 kPa 와 대조된다.

## 2-3. Results and discussion — 문단별

### (a) 매립 기하 — 그리고 **배치가 무엇을 관측 가능하게 하는가**에 대한 인쇄된 진술

`[인쇄]` *"The SE layer must be relatively thick for an 'embedded probe' type RE
to prevent a short circuit through the SE layer."* ⇒ 매립형의 대가가 **두꺼운
SE**(1240 µm, 자기 선행 셀의 3배)다.

★★★★ **그리고 계보 최초의 "기준극 배치 ↔ 관측 창" 진술이 여기 있다**:

> `[인쇄]` *"An alternative configuration of the RE on the back side of the
> working electrode through an additional SE layer was reported in [10].
> However, **the contact resistance between layers (SE and electrode) and the SE
> resistance itself (ohmic resistances) were not incorporated into the voltage
> measurements** between the electrode and RE in this configuration so **their
> changes could not be monitored** during cycles."*

⇒ **중앙 매립형은 옴 성분을 측정 창 *안에* 넣고, 배면형(Nam 2018)은 밖에
둔다.** 이것은 취향이 아니라 **무엇을 셀 수 있는가의 설계 결정**이고, 우리
α·β 이식판이 "어느 항이 관측에 들어오는가" 를 정할 때 그대로 쓰는 형태다.
⚠ 다만 대가도 같이 온다: `[재현]` 스트립이 단면의 **11.2 %** 를 막고(G11),
`V₂`·`V₃` 가 각각 **자기 쪽 SE 반쪽의 옴 강하를 포함**하므로 `V₂`, `V₃` 는
**전극 전위가 아니라 "전극 + 절반 SE" 의 전위**다 (§4 R3).

### (b) 리튬화와 기준극 "검증" — 계보의 범주 오류 **세 번째, 그러나 판별력이 0 은 아니다**

`[인쇄]` 리튬화 뒤 `V₂ ≈ 1.904 V`, `V₃ ≈ −0.41 V`. `[인쇄]` *"Note that the
electrode potential of Li_xIn (0 < x ≤ 1.0) and TiS₂ are ~0.62 V and ~2.5 V,
respectively, with respect to Li/Li⁺ [19, 21]. Thus, we can say that In RE was in
the composition range, 0 < x ≤ 1.0 in Li_xIn, after the lithiation process."*

⇒ `[재현]` 2.5 − 0.62 = **1.88 V** vs 측정 **1.904 V** → **24 mV 일치**.
★ **18호의 "가정을 제3물질로" 가 여기서 이미, 그것도 두 겹으로 나타난다**:
In 의 문헌 전위(0.62)와 TiS₂ 의 문헌 전위(2.5)를 **둘 다** 가정하고 그 차가
측정값과 맞는 것을 **조성의 확인**으로 쓴다. 두 가정이 같은 방향으로 틀리면
검사는 통과한다.

그 다음 문장이 계보의 범주 오류다:

> `[인쇄]` *"The three voltage profiles were stable under open circuit conditions
> (before cycling tests) and **V₁ was about the same as (V₂–V₃), indicating that
> Li-In alloy may have been stably working as an embedded RE** in the
> sulfide-based ASSBs."*

★ **`V₁ = V₂ − V₃` 는 기준극 *전위*에 대해 원리적으로 무정보다.** `V₂ − V₃ =
(E_cat − E_RE) − (E_an − E_RE) = E_cat − E_an` 이므로 `E_RE(t)` 가 **어떻게
표류하든 항등식은 성립한다.** 즉 이 검사는 **표류를 볼 수 없다.**
계보 세 번째 범주 오류다 — 18호 **K–K 잔차**(선형성) → 19호 **진폭
비의존성**(선형성) → 20호 **키르히호프 항등식**(닫힘).

★★★★ **그런데 이 편의 것만은 판별력이 0 이 아니다 — 그리고 그 사실이 저자의
그림에 남아 있다.** `[재현]` Fig. 2a 를 디지타이즈하면 **리튬화 전** `V₂ − V₃
= 2.153 V` 인데 같은 시각 `V₁ = 2.312 V`(인쇄) ⇒ **항등식이 159 mV 깨진다.**
리튬화 후에는 `V₂ − V₃ = 2.307` 로 **5 mV** 까지 닫힌다(논문 표현 `[인쇄]`
*"only a ~0.01 V difference"*). 이상적 전압계라면 깨질 수 없으므로, 깨짐은
**신품 In|황화물 계면의 차단성(유한 입력임피던스 부하)** 때문이다. ⇒ **정정된
명제: `V₁ = V₂ − V₃` 는 기준극의 *갈바닉 접촉*을 검사하지 *전위*를 검사하지
않는다.** 저자는 뒤쪽을 주장했고 앞쪽을 증명했다.

★★★ **그 159 mV 가 계보에 없던 숫자를 준다.** `[재현]` 신품 In 의 부유 전위 =
양극 경로 **1.925 V** / 음극 경로 **1.771 V** vs Li/Li⁺ ⇒ **1.77–1.93 V, 즉
In/LiIn 짝(0.62 V)보다 1.15–1.31 V 높다.** ⇒ **리튬화하지 않은 In 프로브를
기준극이라 부르면 전위가 1.2–1.3 V 어긋난다.** 16호가 "설치했으나 미검증"
으로 남긴 위험의 크기다.

### (c) XRD — 본문과 그림이 **다른 상**을 말한다

`[인쇄]` *"Only the main peaks corresponding to **Li-In** were detected, which
suggests that there was no other reactions between the RE and SE."*
`[도표]` **그림 범례는 `✱ In₁.₇Li₀.₃` 이다** — LiIn 이 아니라 **Li₀.₁₈In**,
즉 **In 이 풍부한 (준)고용체 쪽 조성**이다.

★★ `[재현]` **전하 수지와 맞춰 보면 둘 다 설명된다 — 단 기준극이 *구배 전극*
이라는 대가로**: In 박 16.05 mg = 0.1398 mmol ⇒ x = 1 에 **3.75 mAh** 필요,
실제 통전 **0.020 mAh** ⇒ **평균 x̄ = 0.0053**. XRD 가 보는 표면 수 µm 에서
x ≈ 0.18 이려면 리튬화가 **≈1/33 두께(≈3.3 µm)** 에 갇혀야 하고, 그 값이 Cu Kα
의 In 침투 깊이와 같은 자릿수다. ⇒ **RE 는 균질한 2상 전극이 아니라 표면만
리튬화된 구배 전극이다.**
⚠ 그러면 `[인쇄]` "2상 반응이라 전위가 일정하다" 는 **논거가 약해진다** —
전위를 고정하는 것은 In|LiIn 2상 공존이고, 동정된 상(In₁.₇Li₀.₃)은 고용체
쪽이다(G6). 다만 In 이 대량 남아 있다는 점(x̄ = 0.005)은 **2상 공존에 유리**
하므로, 두 사실은 "표면 층 안에서는 2상, 전체로는 In 과잉" 으로 화해한다.

### (d) 용량과 세 전압 — 논문이 말하는 것

`[인쇄]` 1차 방전 **~225 mAh g⁻¹**(TiS₂ 이론 **~239**), 1차 충전 **~103**,
**격차 ~122 mAh g⁻¹**. `[인쇄]` 2차 방전은 `[인쇄]` *"Because of the remaining
lithium intercalated in the TiS₂ cathode (due to the low cycle efficiency)"*
로 **103 으로 제한**된다. `[인쇄]` 2차 충전 ≈ 2차 방전 ⇒ *"the cell's internal
resistance did not change much"*.

★ **이것이 우리 축에서 가장 중요한 문장이다**: **1회성 오프셋이지 진행성
열화가 아니다.** ref [12] 에서도 `[인쇄]` *"the capacity did not significantly
change until the tenth cycle"*. ⇒ **OCV 적합의 언어로 옮기면 `LLI` 도 `LAM` 도
아니고 *전극 밸런스의 1회 이동(slippage)* 이다** — 그리고 그 이동의 원인이
**상대극의 동역학**이다.

`[인쇄]` 1차 방전에서 *"V₁ was dominated by V₂ rather than V₃"*, 1차 충전에서
*"V₁ was dominated by both V₂ and V₃"*. ⇒ **방향에 따라 지배 전극이 바뀐다.**

### (e) `R₀`/`R_ct`/`R_p` 분해 — 방법과 그 한계

`[인쇄]` 정의: `R₀` = 순간 전압 강하 / 전류 · `R_ct` = 이어지는 **비선형** 강하
/ 전류 · `R_p` = 그 뒤 **~1 h 의 선형** 강하 / 전류 (근거 ref [24] Barai 2018,
ref [25] Waag 2013). `[인쇄]` *"Rp related to ionic diffusion in the solid
phase"*.
`[인쇄]` 고율 펄스(1~5 C)는 *"not adequate for ASSBs that have inferior kinetic
properties"* 라 **저율(200 µA)** 로 쟀다.

★ **주파수 영역(EIS)의 자리를 시간 영역이 통째로 대신한다**: 본문에서
`impedance` **0회**(참고문헌 5회뿐) · `EIS`·`Nyquist`·`DRT`·`equivalent
circuit`·`capacitance`·`fit*` **전수 0회**.

### (f) 옴 예산 — 계보 최초의 **절대 Ω 분해**

`[인쇄]` σ(Li₂S–P₂S₅) = **1.8 × 10⁻⁴ S cm⁻¹** [12, 26] ⇒ `[인쇄]` SE 자체
**~448 Ω** ⇒ 측정 `R₀`(Cell) **810 Ω** 과의 차 **~362 Ω** 을 `[인쇄]`
*"likely originated from the **layer-to-layer** (SE to electrodes and electrodes
to current collectors) **contact resistance**"* 로 배정.
`[인쇄]` 양극 쪽 `R₀`(460) 이 음극 쪽(355) 보다 크고, SE 두께가 양쪽 같으므로
*"the contribution to the layer contact resistance was more significant at the
cathode side"*.

★ `[재현]` **448 Ω 이 정확히 재현된다**: L = 1240 µm, A = 1.539 cm²(⌀14 mm,
Fig. 1a) ⇒ 0.124/(1.8e-4 × 1.539) = **448 Ω**. ⇒ 저자가 **In 박 110 µm 까지
SE 로 세었다**는 것이 확인된다. `[재현]` In 박을 빼면(1130 µm) 408 Ω ⇒ 접촉
몫이 362 → **402 Ω 로 11 % 커진다.**
⚠⚠ `[재현]` **그런데 이 "접촉 저항" 은 접촉 저항이 아닐 수 있다.** 뺀 것은
**분리막 SE 슬래브**뿐이고, 남은 362 Ω 에는 **388 µm 양극 · 438 µm 음극 복합체
내부의 이온 경로**가 통째로 들어 있다. 복합체의 SE 부피분율 0.4 · 굴곡도 2 를
가정하면 σ_eff = 3.6e-5 S cm⁻¹, 양극 복합체 평균 경로(절반 두께) 저항만
**≈350 Ω** ⇒ **362 Ω 전부를 접촉 없이 설명할 수 있다.** (가정은 명시했고
G1 이 채워지면 확정된다.) ⇒ **`R_contact = R₀ − L/(σA)` 는 "접촉" 이 아니라
"분리막 밖의 모든 옴 성분" 이다.**

### (g) `R_p`(양극)의 x 의존 — 논문의 가장 단단한 부분

`[인쇄]` `R_p`(Cathode) ~300 Ω at x = 0.043 → 리튬 삽입과 함께 감소 → x = 0.95
부근에서 다시 증가. 근거: `[인쇄]` `D_Li`(TiS₂) = **~10⁻¹⁶ cm² s⁻¹**(저농도) →
**~10⁻¹⁰**(x = 0.5–0.6) → **~10⁻¹²**(x = 1.0) [27, 28]. 음극은 `[인쇄]`
`D ~10⁻⁸ cm² s⁻¹`(GITT, ref [12]) 라 `R_p` 가 **~60 Ω** 로 낮다.
`[인쇄]` 결론: *"the first discharge process was terminated by the cathode"*.

★ **이 부분은 그림(Fig. 3b 의 `V₂` 기울기)과 문헌 `D_Li`(x) 가 같은 방향을
가리켜 비교적 튼튼하다.** ⚠ 단 `D_Li` 는 **전부 외부 문헌**이고 이 셀에서
측정되지 않았다.

### (h) 충전 — 논문의 중심 주장

`[인쇄]` 충전에서 `R₀` 가 140 Ω **감소**(주로 양극 쪽) — `[인쇄]` *"the reason
for the R₀ change is **not fully understood**; the improved contact property
might be due to the **expansion of the TiS₂ layer** as a result of lithium
intercalation."*
★ **계보에서 드문 자기 고백이고**, 동시에 **접촉이 좋아졌다는 유일한 주장이
설명 미상인 상태로 남는다** — Q1 을 못 채우는 이유이기도 하다.

`[인쇄]` 음극의 `R_ct`·`R_p` 가 충전에서 **2~3배** 커지고(135→340, 60→170)
양극은 별로 안 변한다 ⇒ `[인쇄]` *"The de-alloying reaction is known to be
faster than the alloying reaction in lithium alloys such as lithium silicide
[29, 30]"* ⇒ 충전 용량 103 mAh g⁻¹.

⚠⚠⚠ **여기에 이 편의 결정적 교락이 있다.** 방전 펄스는 **t = 2.35 h**(양극
x ≈ 0.03, **음극은 Li-rich 끝**)에서, 충전 펄스는 **t = 70 h**(양극 x ≈ 0.95,
**음극은 Li-poor 끝**)에서 잰다. 즉 **"방향(합금화 vs 탈합금화)" 과 "조성
(Li-rich vs Li-poor)" 이 완전히 교락돼 있고, 셀은 하나다.** 저자 스스로 같은
쪽에서 `D_Li` 가 x 에 따라 **10⁶ 배** 움직인다고 적어 놓았으므로, 이 교락은
사소하지 않다. ⇒ **"탈합금화가 합금화보다 빠르다" 는 이 데이터로 분리되지
않는다.**

## 2-4. 결론

`[인쇄]` ① 1차 방전은 TiS₂ 의 낮은 `D_Li` 가 제한 · ② 1차 충전 감소는 합금화/
탈합금화 동역학 차이 · ③ 따라서 **첫 충전(합금화)이 전체 성능을 정하는 임계
단계** · ④ 처방: `[인쇄]` *"the alloy anode must be carefully prepared to refine
the particle size and optimize the morphology **for larger interface areas**"*.

★★★★ **④ 안에 곱 축퇴가 그대로 들어 있다.** 진단은 **동역학**(`R_ct`, 합금화
속도)인데 처방은 **면적**(`larger interface areas`)이다. `j₀ · A` 의 두 인자를
**진단에서 하나, 처방에서 다른 하나**로 바꿔 쓰는 것이고, 이 편의 관측량
(`R_ct`, `R_p`)으로는 **둘을 가를 수 없다**. 방정식을 한 줄도 쓰지 않고도
곱 축퇴에 걸린 표본이다.

---

# 3. 그림·표를 직접 본 기록

**크로퍼가 잡은 것은 2장뿐이다**(Fig. 4, Table 1). Fig. 1–3 의 캡션이
`Fig. 1 a A schematic…` 처럼 **번호 뒤에 소문자 패널 문자**가 붙어 구두점
규칙 ①에 걸려 탈락했다. 그래서 **p.2·p.3 을 170 dpi 로 통째 렌더해 보고,
Fig. 1b·2a·3b 는 400–600 dpi 부분 크롭으로 다시 봤다.**
⇒ **이 논문의 그림은 4개 + 표 1개가 전부이고, 전부 봤다** (`fig_4.png`,
`tab_1.png`, 그리고 수동 크롭 `fig_1_manual_p2.png`·`fig_2_manual_p3.png`·
`fig_3_manual_p3.png`). **안 본 그림은 없다.**

## Fig. 1a — 3전극 셀 도식 `[도표]`

스테인리스 집전체 / 알루미나 몰드 / *"Slit for RE"*. 확대 원 안에 **⌀14 mm**,
위에서부터 **Cathode(TiS₂ 녹색) – Solid electrolyte – (Indium foil, 0.127 mm) –
Solid electrolyte – Anode(Li₄.₄Si 회색)**. 화살표: `V₂` = 양극↔RE, `V₃` = RE↔음극,
`V₁` = 양극↔음극. ⇒ **`V₂`·`V₃` 는 각각 자기 쪽 SE 반쪽을 포함한다**(본문 진술과
일치, §2-3(a)).
★ **⌀14 mm 는 본문에 없는 값이고, 448 Ω 재현에 필요한 마지막 조각이다.**

## Fig. 1b — 단면 SEM `[도표]`

좌 (×52): 노란 치수선 **1240 µm**(SE 총두께) · **110 µm**(RE 두께) ·
**1.39 mm**(RE 폭, 압착 후). 우 (×60) 두 장: **438 µm**(상단, 음극층) ·
**388 µm**(하단, 양극층), 스케일바 500 µm.
★ `[재현]` 438 + 110 + 388 = 936 ≠ 1240 ⇒ **438/388 은 SE 반쪽이 아니라 전극층
두께다**(1240 은 SE 만). SE 반쪽 = (1240 − 110)/2 = **565 µm** ⇒ 본문의 "양쪽
SE 두께가 같다" 와 일치.
★ `[재현]` 양극 면적용량 = 239 × 0.06 / 1.539 = **9.3 mAh cm⁻²** (두꺼운 전극).
⇒ 200 µA = **C/72** (§4 R6).
⚠ RE 가 단면의 **11.2 %** 를 막는다(G11) — 448 Ω 계산은 이를 무시한다.

## Fig. 2a — 리튬화 전후 세 전압 `[도표]`

상단 `V₁` 은 **2.312 V 로 4 h 내내 평탄**(리튬화 전류가 RE↔음극 사이만 흐르므로
당연). 하단 `V₂`(적) `V₃`(청), 오른쪽에 **"Voltage (V vs. Li/Li⁺)" 두 번째 축**
(= 왼쪽 + 0.62 V).
`[도표]`(디지타이즈, 인쇄값 대조로 **±2–5 mV** 검증):

| 구간 | `V₂` | `V₃` | `V₂ − V₃` | `V₁`(인쇄) | 항등식 오차 |
|---|---:|---:|---:|---:|---:|
| 리튬화 **전** | +0.597 | −1.556 | **2.153** | 2.312 | **−159 mV** |
| 리튬화 중(20 µA) | +1.95 … +2.05 | −0.27 … −0.21 | 2.21 … 2.25 | 2.312 | −60 … −100 mV |
| 리튬화 **후** | **+1.902**(인쇄 1.904) | **−0.405**(인쇄 −0.41) | **2.307** | 2.312 | **−5 mV** |

★★★★ **항등식이 신품 In 에서 깨지고 리튬화 뒤 닫힌다** — §2-3(b) 의 근거.
★ 리튬화 폭: `V₂` 가 +0.597 → +1.902 로 **+1.305 V** 이동 ⇒ **RE 전위가 그만큼
내려갔다**. ⇒ `[재현]` 신품 In ≈ **1.77–1.93 V vs Li/Li⁺**.
★ 리튬화 창이 **정확히 1 h**(점선 0.17 → 1.17 h)로 본문과 일치.

## Fig. 2b — 리튬화 후 RE 의 XRD `[도표]`

2θ 10–80° (Cu Kα), Kapton 커버. **범례 `✱ In₁.₇Li₀.₃`**, 표시된 피크 ≈33, 35–36,
39, 55, 63, 69°. 2θ 15–25° 에 큰 비정질 험프(Kapton/유리 SE).
★ **본문은 "Li-In", 그림은 "In₁.₇Li₀.₃"** — §2-3(c). 별도의 순수 In 상은
**표시돼 있지 않다**(피크 위치가 겹쳐 구별 자체가 어렵다).

## Fig. 3a — 전압–용량 `[도표]`

1st(흑) 방전 ~225 → 충전 ~103; 2nd(적) 방전 ~105 → 충전 ~90 부근. 파란
화살표로 **"Capacity fade 122 mAh/g"** 표기. 1차 방전 종단 ≈1.2 V, 2차 ≈1.1 V.
★ 곡선은 **전 구간 기울기가 있다**(평탄역 없음) — TiS₂ 고용체 삽입.

## Fig. 3b — ★ 이 편의 핵심 그림 `[도표]`

상단 `V₁`(0–190 h), 하단 `V₂`(적)·`V₃`(청) + 오른쪽 Li/Li⁺ 축.
라벨: **Li₀TiS₂**(시작) · **Li₀.₉₅TiS₂**(1차 방전 끝) · **Li₀.₅₂TiS₂**(2차 방전
시작) · **Rest 20 min** ×2 · **Rest 1 day**(1↔2 사이클, **본문에 없는 정보**).

`[도표]` 디지타이즈 결과 (우측 축 규칙 `E = V + 0.62` 를 그대로 적용, 프레임
보정 오차 ±30 mV):

| 시각 | 국면 | `E_cat` (V vs Li) | `E_an` (V vs Li) | `V₁` |
|---|---|---:|---:|---:|
| 0.5 h | 개방(사이클 전) | 2.58 | 0.18 | 2.40 |
| 5 h | 1차 방전 초 | 2.28 | 0.285 | 2.00 |
| 68 h | 1차 방전 끝 | **1.72** | **0.442** | 1.28 |
| 99 h | **1차 충전 끝(컷오프)** | **2.396** | **0.019** | 2.38 |
| 118–124 h | **1일 휴지(이완)** | **2.243** | **0.148** | **2.095** |
| 155 h | 2차 방전 끝 | 1.68 | **0.506** | 1.18 |
| 182 h | **2차 충전 끝** | **2.408** | **0.043** | 2.37 |
| 190 h | 최종 휴지 | 2.275 | 0.204 | 2.07 |

★★★★ **읽히는 것 넷**

1. **두 충전 모두 음극이 ≈0.02–0.04 V vs Li/Li⁺ 에서 끊는다.** 양극은 2.40 V
   로 신품(2.52–2.58 V)에 못 미친다 ⇒ **충전은 음극이 끝낸다**(저자 결론의
   독립 확인, 저자는 이 수치를 적지 않았다).
2. ⚠ **그 값은 Li 도금 전위다.** 0.02 V 는 Li/Li⁺ 로부터 **20 mV**(±30)이고,
   `[해석]` 이 조건에서 "합금화" 와 **Li 도금**은 구별되지 않는다. 논문에
   `dendrit*`·`plating`·`dead` **0회**.
3. ★★ **1일 휴지 뒤 `V₁` = 2.095 V 로 컷오프(2.4 V)보다 310 mV 아래로
   이완한다** ⇒ **잘린 용량의 상당 부분은 열역학적으로 회복 가능했고, CC 전용
   프로토콜이 잘랐다**(G9). ⇒ **122 mAh g⁻¹ "fade" 의 일부는 프로토콜 산물이다.**
4. **음극 전위의 방전 끝 값이 사이클마다 커진다**(0.442 → 0.506 V) — 용량은 더
   적게 내는데 더 깊이 비워진다. `[해석]` 접근 가능한 음극 분율이 줄었다는
   신호와 양립하나 **n = 1, 2 사이클이라 추세라 부를 수 없다.**

## Fig. 4a–f — 펄스 3성분 분해 `[도표]`

좌열 방전(2–5 h), 우열 충전(70–73 h); 행은 `V₁` / `V₂` / `V₃`. 각 패널에
**점선 2개(구간 경계) + 주황색 직선(선형 외삽) + `R₀`/`R_ct`/`R_p` 화살표**.
`[도표]` 방전 스텝은 **t ≈ 2.35 h**, 두 번째 점선 **t ≈ 4.3 h**; 충전 스텝
**t ≈ 70.05 h**, 두 번째 점선 **t ≈ 72 h**.

★ `[재현]` Fig. 4a 의 눈금이 Table 1 과 맞는다: 스텝 2.39 → 2.23 = **160 mV**
↔ `R₀` 810 Ω × 200 µA = **162 mV** ✓.
⚠⚠ **그러나 분해는 *작도*다.** `R_ct`/`R_p` 경계는 주황색 직선을 어디서
시작하느냐로 정해지고, 그 규칙이 인쇄돼 있지 않다(G4).
⚠⚠ **정밀도**: `[재현]` 음극 `R_p`(방전) 60 Ω = **12 mV**, 패널 (c) 의 y 전폭은
**1.0 V** ⇒ **전폭의 1.2 %** 에서 읽은 값이다. 음극 `R_ct`(방전) 135 Ω = 27 mV
= 2.7 %. **논문의 중심 주장(음극 `R_ct`·`R_p` 가 2~3배)이 전폭 1–3 % 대의
수작업 판독에 걸려 있고 오차 표기가 없다.**

## Table 1 — (PDF 텍스트 사용)

| Ω | Cell 방전 | Cell 충전 | Cathode 방전 | Cathode 충전 | Anode 방전 | Anode 충전 |
|---|---:|---:|---:|---:|---:|---:|
| `R₀` | 810 | 670 | 460 | 360 | 355 | 315 |
| `R_ct` | 670 | 900 | 535 | 555 | 135 | 340 |
| `R_p` | 360 | 425 | 300 | 255 | 60 | 170 |
| `R_total` | **1840** | **1995** | **1295** | **1170** | **550** | **825** |

★ `[재현]` **가법성 검사**: 방전 `R₀` 460+355 = 815 ↔ 810 · `R_ct` 535+135 =
**670 = 670** · `R_p` 300+60 = **360 = 360**; 충전 `R₀` 360+315 = 675 ↔ 670 ·
`R_ct` 555+340 = 895 ↔ 900 · `R_p` 255+170 = **425 = 425**. **최대 편차 5 Ω =
반올림 단위.**
⚠ 저자는 이 일치를 `[인쇄]` *"the sum of 'Cathode R' and 'Anode R' was about the
same as 'Cell R'"* 로 **검증처럼** 쓴다. **`V₁ = V₂ − V₃` 의 시간 미분일 뿐이고
항등식이다** — §2-3(b) 와 같은 범주 오류의 **두 번째 사례(같은 논문 안)**.

---

# 4. `[재현]` 재계산 장부

| # | 계산 | 결과 | 판정 |
|---|---|---|---|
| R1 | 면적 = 200 µA / 130 µA cm⁻² ↔ ⌀14 mm | 1.538 ↔ **1.539 cm²** | ✅ 일치 |
| R2 | `R_SE` = 0.124 cm / (1.8e-4 × 1.539) | **448 Ω** | ✅ 인쇄값 정확 재현 (RE 두께 포함) |
| R2b | In 박 제외(1130 µm) | 408 Ω ⇒ 접촉 몫 **402 Ω**(362 대신) | ⚠ +11 % |
| R3 | SE 반쪽(565 µm) = 204 Ω ⇒ 접촉 양극 256 / 음극 151 Ω | 합 407 ≈ 362 | ✅ 구조 일치 |
| R4 | Table 1 가법성 | 최대 편차 **5 Ω** | ✅ (단 항등식) |
| R5 | `R₀`×I ↔ Fig. 4a 스텝 | 162 ↔ 160 mV | ✅ |
| R6 | C-rate = 0.2 mA / 14.34 mAh | **C/72** · 면적용량 **9.3 mAh cm⁻²** | ★ 극저율 |
| R7 | N/P = (2011 mAh g⁻¹ × 0.06) / (239 × 0.06) | **8.4 ×** (음극 DOD **11.2 %**) | ⚠ G1 의존 |
| R8 | RE 리튬화도 = 0.020 mAh / 3.75 mAh | **x̄ = 0.0053** | ★ |
| R9 | RE Li 재고 / 셀 용량 = 0.020 / 13.5 mAh | **1 / 675 (0.15 %)** | ★★★ |
| R9b | 190 h 동안 재고 90 % 유지에 필요한 누설 한계 | **< 10 nA** | ★★★★ 미검증 |
| R10 | XRD x ≈ 0.18 ↔ x̄ = 0.0053 | 리튬화가 **≈3.3 µm** 표면층에 국한 | ★ 구배 전극 |
| R11 | `V₁ − (V₂−V₃)` 리튬화 전 / 후 | **−159 mV / −5 mV** | ★★★★ |
| R12 | 신품 In 부유 전위 | **1.77 – 1.93 V vs Li/Li⁺** (= 0.62 + **1.15…1.31**) | ★★★★ |
| R13 | 충전 종단 음극 전위 (1·2차) | **0.019 / 0.043 V vs Li/Li⁺** (±30 mV) | ★★★★ |
| R14 | 1일 휴지 뒤 `V₁` | **2.095 V** = 컷오프 **−310 mV** | ★★★ |
| R15 | 음극 저항 증가분(275 Ω = 55 mV) ÷ (dQ/dV = 0.27 mAh g⁻¹ mV⁻¹) | **≈15 mAh g⁻¹ = 격차의 12 %** | ★★★★ |
| R16 | `C = τ/R_ct`, τ ≈ 10³ s, `R_ct` = 670 Ω | **≈1 F cm⁻²** = 이중층 상한의 **10²–10³ 배** | ★★★★ 처방 3단계 **실패** |
| R17 | 양극 복합체 내부 이온 저항 (ε=0.4, τ=2, 평균 경로) | **≈350 Ω** ≈ "접촉 저항" 362 Ω 전부 | ⚠⚠ 대안 가설 |
| R18 | Fig. 4 `R_p` 창 끝의 x | **0.027** (인쇄 0.043) | ⚠ 1.6배 |
| R19 | 펄스 시점의 상태 | 방전 x≈0.03·음극 Li-rich ↔ 충전 x≈0.95·음극 Li-poor | ⚠⚠⚠ **방향 ⊗ 조성 교락** |
| R20 | Fig. 3b 시간축 ↔ 용량 | 66.7 h → 222 mAh g⁻¹ (인쇄 225) · 29.5 h → 98 (인쇄 103) | ✅ |
| R21 | RE 가 막는 단면적 = 0.173 / 1.539 | **11.2 %** | ⚠ 448 Ω 계산 미반영 |
| R22 | 리튬화 시 RE 전류밀도 = 20 µA / 0.173 cm² | **0.116 mA cm⁻²** | 경계 |

---

# 5. 직전 네 편과의 대질 (하네스 지정 5항)

## 5-1. 기준 전위 계보에서 이 편의 자리

| | 4호 | 16호 | 17호 | 18호 | 19호 | **20호(이 편)** |
|---|---|---|---|---|---|---|
| 기준극 | 없음 | 설치·미검증 | Li-In | **R-LTO** | R-LTO ×2 | **매립 In** |
| 전위를 | 안 쟀다 | 안 쟀다 | **실측** | **가정(1.55 V)** | **소거(차분)** | **가정(0.62 V)** |
| `assum*` | — | — | — | 있다 | **0회** | **0회** ★ |
| 가정이 인쇄된 곳 | — | — | — | **문장** | — | ★ **그림의 두 번째 축** |
| 간접 검사 | — | — | — | K–K(범주 오류) | 진폭 비의존(범주 오류) | **항등식(범주 오류, 단 판별력 ≠ 0)** |

★★★ **답**: 이 편은 **가정한다**. 그러나 계보의 다른 가정 편(18호)과 **성질이
다르다**: (i) 가정값의 출처가 **명시**돼 있고(ref [19] Santhosha 2019 + ref [20]
Takada 1996 — **17호가 "0.62 V 가 태어난 자리" 로 지목한 바로 그 논문**),
(ii) 가정이 **낱말이 아니라 축**으로 들어가 지문 검사를 빠져나가며,
(iii) **가정이 깨지는 조건(비리튬화 In, 159 mV)이 자기 그림에 남아 있다.**
`assum*` **0회** · `0.62` **2회** · `1.55` 0회 — 세어 확인했다.

★★★★ **그리고 이 편이 19호의 설계 이유를 *물리적으로* 설명한다.** `[재현]`
매립 In RE 의 Li 재고는 셀의 **1/675** 이고 실험은 **190 h** 이며, 기준극 표류는
`V₂`·`V₃` 에 **공통 모드**로 들어가 `V₁` 에서 상쇄된다 ⇒ **3전극 구성으로는
자기 기준극의 표류를 원리적으로 볼 수 없다.** 19호의 차분 설계(RE₂−RE₁)는
바로 그 사각을 없앤다. ⇒ **계보는 엄밀도의 사다리가 아니라, 20호 데이터에
실재하는 실패 모드를 19호가 제거한 것이다.**

★ **19호의 (ㄱ)(ㄴ)(ㄷ) 기준에 네 번째 표본을 더한다** — 단 **정의를 갈라야 한다**:

| | (ㄱ) 2상역 | (ㄴ) 재고 여유 | (ㄷ) 전류밀도 |
|---|---|---|---|
| 17호 | 40 at% | ≈5배 ❌ | ≈16 mA cm⁻² ❌ |
| 18호 | — | 9.5배 ✅ | 0.054 ✅ |
| 19호 | 25 at% ✅ | ≈260배 ✅ | 0.41–1.07 ❌ |
| **20호** | ⚠ **불명** (XRD = In₁.₇Li₀.₃ 고용체 쪽) | **1/675** ❌❌❌ | 셀 0.13 / RE 리튬화 0.116 (경계) |

⇒ **(ㄴ) 의 분모가 상대극과 기준극에서 다르다**: 상대극이면 *이동 전하*,
**참 기준극이면 *누설 전하*** 다. 20호용으로 고쳐 쓰면 **(ㄴ′) Li 재고 /
(누설전류 × 실험시간) ≥ 10** 이고, 이 셀에서는 **누설 < 10 nA** 를 요구한다 —
**계보 20편 중 누설을 잰 편은 0이다.**

## 5-2. 곱 축퇴 처방의 3단계를 적용해 본 결과

**1단계(16호: `R_CT`·`C_dl` 를 같이 보고) — 적용 불가.** `equivalent circuit`·
`capacitance`·`C_dl`·`fit*`·`EIS`·`Nyquist`·`DRT` **전수 0회**, 본문 `impedance`
0회(참고문헌 5회). 주파수 영역이 통째로 없다.
**2단계(18호: + 면적을 아는 대조군) — 적용 불가.** 셀이 1개고 면적을 바꾼
대조군이 없다.
**3단계(19호: `C` 가 물리 상한 안인가 + `Ea` 를 면적-불변 채널로) — 절반
적용 가능, 그리고 실패한다.**
- `Ea` 채널: **적용 불가** — 본문 `Ea`·`Arrhenius`·`temperature` **0회**(정규식
  2건은 참고문헌 저자 이니셜 "Suslov EA" 오검출이었다, 확인함).
- `C` 상한 채널: ★★★★ **시간 영역으로 번역하면 적용된다.** 펄스 분해에서
  `R_ct` 구간의 지속이 곧 시상수이므로 `C = τ / R_ct`. `[도표]` Fig. 4a 에서
  비선형 구간이 주황색 직선에 합쳐지는 데 **≈0.8–1.2 h** 걸리므로 τ ≈ 10³ s
  (합류 시간 ≈3–5 τ 를 감안해도 τ ≳ 300 s) ⇒ `[재현]` **`C` ≈ 1.5 F = ≈1 F cm⁻²**.
  이중층 상한(≈10⁻² F cm⁻²)의 **10²–10³ 배**다 — 19호가 200–480배로 깼던
  전제를 **한 자릿수 더 크게** 깬다.
  ⇒ **`R_ct` 라 이름 붙은 성분은 전하이동이 아니다.** 그 위에 세운 "합금화
  동역학" 서사는 **이름표를 잃는다**(결론 자체는 §5-4 의 다른 근거로 산다).

★★★ **처방에 4단계를 더한다**: *"**시간 영역 분해에도 같은 검사를 건다** —
성분의 시상수 τ 와 저항 R 로 `C = τ/R` 을 만들어 물리 상한 안인지 본다.
주파수 영역 분해가 없다고 해서 이 검사를 면제받지 않는다."* 이 편이 그
검사의 첫 표본이고 **즉시 탈락**한다.

## 5-3. 18호의 "저주파 = 음극은 양극 미세구조의 함수" 와의 대질

이 편에는 **주파수 축이 없다**. 대응물은 **시간 축의 느린 성분**이다.
`[인쇄]`+`[재현]` 결과는 **18호와 같은 방향의 경고**다:

- **방전**: 가장 느린 성분(`R_p` 300 Ω)이 **양극**이고 음극은 60 Ω ⇒ **"느림 =
  음극" 이 아니다.**
- **충전**: 음극 `R_p` 가 170 Ω 로 커지고 양극은 255 로 줄어 **순서가 좁혀진다.**
- 그런데 여기 양극은 **다결정 2차 입자가 아니라 층상 TiS₂** 이고, 느린 원인은
  미세구조가 아니라 **`D_Li`(x)** 다(`[인쇄]`, 문헌 근거).

⇒ **"느린 성분 = 어느 전극" 은 화학·미세구조뿐 아니라 *전류 방향과 조성*의
함수이기도 하다.** 18호의 명제에 **축이 하나 더 붙는다.** 그리고 3전극이
없었다면 방전의 300 Ω 을 "계면/음극" 으로 읽을 자유가 그대로 있었을 것이다.

## 5-4. 17호의 함정("겉보기 LAM_PE 가 사실은 상대극") — 피했는가

★★★★ **피했다. 계보에서 가장 이르고, 가장 명시적이다.**
`[인쇄]` *"It is worthy to note that **the cause of the capacity fade** that
occurred during the first charge process **could not have been elucidated
without the three-electrode setup**. … to prevent a significant capacity loss
after the first discharge process, **the Li-Si alloy anode, rather than the TiS₂
cathode, needs to be further optimized**."*

2전극만 있었다면 **122 mAh g⁻¹(54 %)** 의 손실은 TiS₂ 쪽 문제로 읽혔을 것이다
(전압 곡선의 끝이 잘린 모양이 17호가 기술한 것과 같다). 이 편은 **그 배정을
전극 전위로 되돌려 놓는다.**

⚠ **단 세 가지 단서를 붙인다.**
1. `[재현]` **저자가 든 근거는 격차의 12 % 만 설명한다** (R15). 결론을 떠받치는
   것은 저항비가 아니라 **전위 궤적**(R13)이고, 저자는 그 수치를 적지 않았다.
2. `[재현]` **방향 ⊗ 조성 교락**(R19) 때문에 "탈합금화 > 합금화" 는 이 설계로
   분리되지 않는다.
3. `[재현]` **손실의 일부는 프로토콜 산물이다** (R14: 1일 휴지 뒤 컷오프보다
   310 mV 아래). 17호가 "율을 낮춰도 0 이 되지 않는다" 고 한 축에 대해, 이
   편은 **C/72 라는 극저율에서도 54 % 가 날아간다**는 반대쪽 끝의 표본을 준다
   ⇒ **`i → 0` 이면 `η → 0` 이라는 처방은 두꺼운 전극(9.3 mAh cm⁻²)에서
   성립하지 않는다.** 제한이 **율**이 아니라 **두께·접근 가능 분율**에 걸려
   있기 때문이다.

★★★★ **그리고 여기서 우리 축에 직결되는 축퇴가 하나 열린다.** `[재현]` 음극은
**8.4배 과잉**이고 사이클된 DOD 가 **11.2 %** 인데(R7), 그 11 % 에서 음극 전위가
**0.29 V** 나 움직이고 결국 충전을 끊는다. Li–Si 의 전위 곡선은 이 영역에서
그렇게 가파르지 않으므로, 이는 **(a) 극심한 분극** 또는 **(b) 전기화학적으로
접근 가능한 음극 분율이 ≈1/9 이하**를 뜻한다. **이 편의 관측(`R₀`,`R_ct`,`R_p`)
으로는 (a)와 (b)를 가를 수 없다** — 그리고 저자의 처방(*"larger interface
areas"*)은 (b)를, 진단(*"sluggish kinetics"*)은 (a)를 가리킨다. ⇒ **`θ_NE` ↔
`j₀` 곱 축퇴가 음극에서, 방정식 없이, 진단→처방 사이에 나타난다.**

## 5-5. Ikezawa 2020 — 다섯 번째인가

**아니다. 그리고 가리킬 수 없다.** `Ikezawa` **0회**. 접수 2019-08-06 · 게재
2019-12-23 이므로 **Ikezawa 2020 보다 이르다.** ⇒ *"16·17·18·19호 네 편이 전부
가리킨다"* 는 패턴은 **2023년 이후 편들의 패턴**이고, 이 편은 그 집합의 **밖이
아니라 앞**이다.

★★★★ **대신 이 편이 가리키는 조상 둘이, 17호가 지목한 후속 후보와 정확히
겹친다**:

| ref | 논문 | 이 편에서의 역할 | 계보 |
|---|---|---|---|
| **[10]** | **Nam, Park, Oh, An, Jung 2018, *J. Mater. Chem. A* 6, 14867 — "Diagnosis of Failure Modes for All-solid-state Li-ion Batteries Enabled by Three-electrode Cells"** | 서론의 "few studies" 둘 중 하나 · **대안 RE 배치(배면형)의 원전** · Li 금속 비호환 근거 | **17호 + 20호 = 2편** |
| **[19]** | **Santhosha, Medenbach, Buchheim, Adelhelm 2019, *Batteries & Supercaps* 2 — "The indium-lithium electrode in solid-state lithium ion batteries: phase formation, redox potentials and interface stability"** | **0.62 V 의 출처** | **17호 + 20호 = 2편** |

⇒ **`Q5` 계보는 둘이다.** R-LTO 가지(16·17·18·19호 → Ikezawa 2020)와 **In 가지
(17·20호 → Nam 2018 · Santhosha 2019)**. 두 가지가 17호에서 만난다.

---

# 6. Q1~Q8 판정 (채움표 20호 행의 근거)

| | 판정 |
|---|---|
| **Q1 정량** | **없다 — 0/20 유지.** `contact` 6회 중 5회가 `contact resistance`, `contact loss` **0회**, `θ`·`percolat*`·`tortuos*`·`porosit*`·`void` **전수 0회**. 나온 것은 **Ω 예산**(SE 448 + 접촉 362 = 810)이고 **면적도 분율도 없다.** ★ 그래도 계보 최초의 **절대 Ω 분해 + 전극별 배분**(양극 236 / 음극 131 Ω)이다. ⚠ 그런데 `[재현]` R17 이 그 362 Ω 을 **복합전극 내부 이온 경로만으로** 설명할 수 있음을 보인다 ⇒ **"접촉" 이라는 이름표가 데이터에 의해 요구되지 않는다.** 게다가 방향이 열화가 아니다 — 충전에서 `R₀` 가 140 Ω **줄고** 이유는 `[인쇄]` *"not fully understood"*. ⇒ **칸 안 움직임.** |
| **Q2 독립관측** | ★★ **+0.5.** 계보 최초로 **전극별 용량 손실 귀속**이 이루어진다(§5-4). 관측은 **단일 정전류 스텝의 3시상수 분해 × 3노드 × 2방향 = 18수**이고, 주파수 영역 없이 **시간 영역만으로** 전극을 가른다(EIS 계보와 독립). ⚠ 다만 이 관측 조합이 가르는 것은 **양극 ↔ 음극**과 **옴 ↔ 비옴**이지, **접촉 손실 ↔ LAM 이 아니다**(가를 대상인 열화가 2사이클 안에 없다). ⇒ 반 칸. |
| **Q3 라벨층위** | ★ **새 층위 — `graphically-read-piecewise`.** measured 도 fitted 도 아니다: `fit*` **0회**, 잔차·공분산 없음, 값은 **Fig. 4 에 손으로 그은 점선·직선에서 읽은 것**이고 전부 **5 Ω 단위로 반올림**돼 있다. 라벨의 절반은 **외부 문헌 상수**다(σ 1.8e-4 · `D_Li` 10⁻¹⁶…10⁻¹² · `D_anode` 10⁻⁸ · 0.62 V · 2.5 V — **다섯 개**, 그리고 `assum*` 은 0회). 오차 0 · `n =` 0 · 셀 1 · 사이클 2. |
| **Q4 유일성** | **0 / 20.** `identifiab*`·`uniqu*`·`uncertaint*`·`degenerac*`·`condition number`·`error bar`·`n =`·`fit*` **전수 0회**(NFKC 정규화, 대소문자 무시). ★ **열세 번째 성질 = "적합이 아니어서 물을 대상이 없다"**: 적합을 안 했으므로 잔차도 공분산도 없고, 분해의 자유도가 **데이터가 아니라 작도**에 있다. 12호("낱말이 없다")·15호("추정기가 없다")·19호("어휘 없이 기하로 물었다") 와 또 다르다 — 여기서는 **분해는 했는데 그 분해가 통계적 대상이 아니다**. |
| **Q5 Li-In** | ★★ **+0.5.** ① **매립 In 기준극의 기하가 계보 최초로 인쇄된다**(SEM 단면 + 두께 예산 + 인출 슬릿). ② `[인쇄]` **배치가 관측 창을 정한다**는 계보 최초의 진술(중앙 매립 = 옴 성분 포함, 배면형 = 제외). ③ **0.62 V 의 출처가 확정된다**(Santhosha 2019 + Takada 1996). ④ `[재현]` **신품 In 의 어긋남 1.15–1.31 V** — 16호의 미검증 위험의 크기. ⑤ `[재현]` **RE Li 재고 = 셀의 1/675**, 누설 한계 **< 10 nA**, 그리고 **3전극은 자기 기준극의 표류를 원리적으로 못 본다** ⇒ 19호 차분 설계의 물리적 근거. ⚠ 빼는 쪽: 전위를 **재지 않았고**, XRD 가 동정한 상(In₁.₇Li₀.₃)이 0.62 V 의 근거인 In/LiIn 2상과 **같지 않다**. |
| **Q6 압력** | **없다 — 0.** `pressure`·`MPa`·`kPa` **전수 0회**, `cold-pressed` 2회뿐. **벌크형 황화물 ASSB 인데 압력 값이 한 개도 없다** — 18호에 이은 **두 번째 완전 미보고**이고, 이 편은 그 위에 **`R₀` 의 절대값을 접촉에 배정**하므로 미보고의 대가가 더 크다. |
| **Q7 dead Li** | **해당 없음** (무음극 아님). `dendrit*`·`dead`·`isolat*`·`SEI`·`plating` **전수 0회**. ⚠ 그러나 `[도표]` **음극이 두 번 다 ≈0.02–0.04 V vs Li/Li⁺ 에서 충전을 끝낸다** ⇒ **Li 도금이 열역학적으로 열려 있는데 논문이 언급하지 않는다.** 계보에서 **합금 음극이 도금 전위까지 밀린 첫 기록**이다. |
| **Q8 화학·OCP** | ★ **+0.5.** **새 화학 — TiS₂**(계보 최초의 황화물 양극; 1호 LCO/NMC811 · 18호 NCM523 · 3호 NMC811 과 다른 축). `[도표]` `E_cat(x)` 가 **x = 0 → 0.95 에서 2.52 → 1.72 V, 전 구간 기울기 있음**(평탄역 없음) ⇒ **OCP 기울기가 큰 계열**이고 우리 α·β 가 선호하는 조건이다. ★★ 그리고 **계보 최초로 두 전극의 전위 궤적이 같은 셀에서 동시에 인쇄된다** — 우리 분해가 요구하는 입력의 *형태* 그 자체다. ⚠ 단 **통전 중 곡선(pOCV at C/72)** 이고 이완점은 3개뿐이다. |

**누적**: ≈11.0 → **≈12.5** (Q2 +0.5 · Q5 +0.5 · Q8 +0.5).
**안 움직인 칸**: **Q1 (20편 연속 0)** · **Q4 (20편 연속 0)** · **Q6 (이 편 0)** ·
Q3 는 층위만 추가(칸 아님) · Q7 해당 없음.

---

# 7. 우리 프로젝트와의 접점

1. ★★★★ **"겉보기 LAM_PE 가 상대극" 의 가장 이른 실증**이고, 우리 α·β 3항
   분해가 **왜 원점(`E_cut^eff`)을 필요로 하는지**를 완전지 데이터로 보여 준다.
   여기서는 상대극의 전위가 **끝에서 0 V 로 내려앉아 충전을 끊는다** — 17호의
   "고갈에 의한 +0.7 V 지속 이동" 과 **부호도 기구도 반대**인 사례이고, 둘 다
   **2전극에서는 양극의 용량 손실로 읽힌다.**
2. ★★★★ **`i → 0` 처방의 반례.** **C/72** 에서도 첫 사이클의 54 % 가 날아간다.
   저율 RPT 로 `η` 를 지울 수 있다는 가정은 **면적용량 9.3 mAh cm⁻² 의 두꺼운
   전극에서 성립하지 않는다.** 우리 이식판이 ASSB 두께를 넣을 때 **율이 아니라
   두께·접근 분율이 한계 축**이 된다.
3. ★★★ **"잘린 용량" 의 일부는 프로토콜 산물이다.** `[재현]` 1일 휴지 뒤
   `V₁` 이 컷오프보다 **310 mV** 아래로 이완한다 ⇒ CC 전용·고정 컷오프 설계가
   만든 겉보기 손실. 우리 합성 truth 에서 **CC-only vs CCCV 가 `LAM_PE` 라벨을
   얼마나 움직이는가**는 바로 측정 가능한 물음이고, 아직 우리가 안 돌렸다.
4. ★★★ **곱 축퇴 처방이 시간 영역으로 확장된다**(§5-2 4단계). 우리가 EIS
   계보에서 만든 `C = τ/R` 상한 검사가 **펄스 분해에도 그대로 걸리고**, 이
   편은 **10²–10³ 배로 탈락**한다. ⇒ *"성분에 물리적 이름을 붙이기 전에 그
   성분의 시상수가 그 물리와 맞는지 확인하라"* 가 주파수·시간 양쪽에 공통인
   최소 검사다.
5. ★★ **기준극 재고 예산이라는 새 축.** `[재현]` 1/675 · 누설 < 10 nA.
   ASSB 3전극 문헌 20편 중 **누설을 잰 편은 0**이고, 3전극 구성은 **원리적으로
   자기 표류를 못 본다**. ⇒ 우리가 Q5 에 요구할 것이 하나 더 생겼다: **기준극
   Li 재고 / (누설 × 시간)** 을 보고하거나, 19호처럼 **차분으로 소거**하거나.
6. ⚠ **우리 수치와는 직접 비교하지 않는다.** 우리 연구 수치의 정본은 artifact +
   `degradation-degeneracy/docs/RESULTS*.md` 이고, 이 편의 값은 **다른 화학·
   다른 셀·n = 1** 이다. 여기서는 **관측의 형태와 설계 조건**만 가져온다.

---

# 8. 후속 후보

| 순위 | 논문 | 왜 |
|---|---|---|
| ★★★★ 1 | **Nam, Park, Oh, An, Jung 2018, *J. Mater. Chem. A* 6, 14867–14875** — Diagnosis of Failure Modes for ASSB Enabled by Three-electrode Cells | **17호·20호가 동시에 가리키는 In 가지의 공통 조상.** 제목이 곧 우리 물음(**failure modes**)이고, 배면형 RE 배치의 원전이며, 17호의 "In-rich depletion layer" 도 여기서 온다 |
| ★★★★ 2 | **Santhosha, Medenbach, Buchheim, Adelhelm 2019, *Batteries & Supercaps* 2, 1–7** — The indium-lithium electrode …: phase formation, **redox potentials** and interface stability | **0.62 V 가 태어난 자리.** 17호가 1순위로 올렸고 20호가 그 인용을 확정했다. **In₁.₇Li₀.₃ 의 전위**(G6)와 2상역의 실제 폭이 여기 있어야 한다 |
| ★★★ 3 | **Jin, Park, Park, Lim 2015, *Electrochim. Acta* 185, 242–249** — Effect of electrode design … Li-silicide anodes | **이 편의 셀 원전.** G1(복합체 조성)·G2(σ)·G3(압력)·GITT `D` 의 답이 전부 여기 있다. 그리고 `[인쇄]` "10 사이클까지 용량이 크게 안 변한다" 의 원자료 |
| ★★ 4 | **Barai, Uddin, Widanage, McGordon, Jennings 2018, *Sci. Rep.* 8, 21** — Study of the influence of **measurement timescale** on internal resistance characterisation methodologies | `R₀`/`R_ct`/`R_p` 작도법의 원전이고, **제목 자체가 시상수 모호성**이다 ⇒ 우리 Q4 축(분해 비유일성)의 시간 영역 원전 후보 |
| ★ 5 | Suslov 외 2016, *Ionics* 22, 503 / Van der Ven 외 2008, *PRB* 78, 104306 | `D_Li`(x) 의 10⁶ 배 변동의 원전 — R19 교락의 크기를 정한다 |

---

# 9. 주장하지 않는 것

- **"이 편이 접촉 손실을 쟀다" 고 말하지 않는다.** 362 Ω 은 잔차이고, `[재현]`
  R17 이 같은 크기를 복합전극 내부 수송만으로 만들어 낸다.
- **"음극이 원인" 이 틀렸다고 말하지 않는다.** `[도표]` 전위 궤적이 그 결론을
  독립으로 지지한다. 틀린 것은 **저자가 든 근거의 크기**(12 %)와 **이름표**
  (`R_ct` = 전하이동)다.
- **"In 기준극이 못 쓸 것" 이라고 말하지 않는다.** 이 셀에서 항등식은 5 mV 로
  닫혔다. 말하는 것은 **그 검사가 전위 표류를 볼 수 없다**는 것과 **재고
  예산이 얇다**는 것이다.
- **`E_an ≈ 0.02 V` 는 저자의 0.62 V 축 위의 값이다.** 기준 전위가 실제로
  0.7 V 라면 0.10 V 가 된다 — **도금 근처라는 결론은 그대로이나 정확한 값은
  가정에 걸려 있다.**
- 디지타이즈 값은 **±30 mV**(Fig. 3b) · **±5 mV**(Fig. 2a, 인쇄값 대조 검증)
  의 프레임 보정 오차를 갖는다. 방법: PDF 페이지를 600 dpi 로 렌더 → 축 프레임
  검출 → 색 분리(적/청) → 열별 평균 y → 축 선형 사상.
