Repository: yonghoon7153-source/Yonghoon-DEM-DFT

# wiki/raw/ — 예외적 불변 원본층

이 리포의 불변 증거층은 **이미 밖에 있다**: `docs/data/`(측정 CSV·JSON) ·
litdb 정본(friendly-meitner) · `docs/reviews/findings.json` · git 이력.
그래서 이 폴더는 킷 원형과 달리 **예외 전용**이다:

- 들어오는 것: litdb 소관(논문)도 측정 데이터도 아닌 외부 자료 — 강연 전사,
  외부 레포 감사 노트 등.  `transcripts/` 등 하위 폴더에 날짜-슬러그로 저장.
- 규칙: 한번 저장한 파일은 수정 금지 (원본이 바뀌면 새 -v2 파일).  frontmatter 에
  `source_url` / `ingested` 를 적는다.
- 논문 PDF·digest 는 여기 넣지 않는다 → wiki/SCHEMA.md 경계 규칙 1 (litdb 정본).

File: wiki/raw/papers/chien2023_ici-rapid-solid-state-diffusion-coefficient.md
---
title: "Chien et al. 2023 — Rapid determination of solid-state diffusion coefficients in Li-based batteries via intermittent current interruption method (Nat. Commun. 14, 2289)"
source_url: local-upload/30._Rapid_determination_of_solid-state_diffusion_coefficients_in_Li-based_batteries_via_intermittent_current_interruption_method.pdf
source_url_note: "본문 9쪽 + SI 26쪽(30._Sup_…pdf). 보충 데이터 zenodo 4964673 은 열지 않았다(사용자 기계). 크로퍼 26장 중 15장 직접 봤다(본문 8장 전부 + SI 8·10·12·13·15·16·18), 안 본 11장은 §11. PDF 는 커밋하지 않는다."
source_doi: 10.1038/s41467-023-37989-6
source_license: "CC BY 4.0, (c) The Author(s) 2023 — Open Access (Uppsala University)"
pdf_sha256: 6763cb6487a62a0267ea885216d84567210b56d5815cbb1ca86b3d9d83b5624c
si_pdf_sha256: d5033997fdaba3a75774382c2fde5721e0359e78c2271d50e9415017c8d9b602
ingested: 2026-09-23
sha256: eb83d6fac0e00d68a92740c154db07ee4c9fc3ebdcee77a5c0ee5e1bc62c077a
---

# 수집 목적

`assb` 섹션 **31호**. 큐 **30번** (30호 = 큐 29 Park 2024, 29호 = 큐 28 Yanev 2024, 28호 = 큐 27 Bizeray 2019). 닻은 `questions/assb-contact-loss-vs-lampe.md`.
큐 문서(`bms-balancing/docs/ASSB_TRANSFER_NOTE.md` §6-3)의 등록 축은 **"이 곡선이 얼마나 평형인가"** 이고, 낱말 지문은 `GITT` 94 · `ICI` 100 · `open circuit` 5 · `equilibrium` 4 였다.
에이전트 지시의 핵심 물음은 **ICI 가 `D` 와 유효 면적의 곱 `D·(A/V)²`(= 28호 `τ_d` 묶음)을 가르는가** — 29호(GITT, 차이를 면적에 배정)와 30호(Randles–Ševčík, 차이를 `D` 에 배정)가 같은 곱을 반대로 배정한 뒤 두 호가 함께 지목한 해법 후보다.

⚠ **먼저 경계 셋.**
1. **ASSB 가 아니다 — 본문도 SI 도.** 셀은 NMC811 작업극 | Celgard | Li 링 기준극 | Celgard | Li 상대극, **1 M LiPF₆ EC/DEC 105 µL**, 파우치 3전극 두 개(Cell 1 · Cell 2). SI 26 쪽에 고체셀 0 — `all-solid` 0 · `solid electrolyte` 0 · `sulfide`/`argyrodite`/`thiophosph` 0 · `contact` 0. 제목의 "solid-state" 는 **고체 속 확산**(활물질 안 Li⁺)이다. ⇒ 28호와 같은 **도구 칸** 판정.
2. **방법 논문이다.** 새 물리 주장은 하나(사이클·고 SOC 에서 `D` 감소 ↔ c 격자 수축·이상 분리)이고, 나머지는 "ICI 가 GITT 와 같은 정보를 준다" 의 유도와 대조다.
3. **보충 데이터 ZIP(zenodo 4964673) 은 이 흡수에서 열지 않았다** — 사용자 기계에만 있다(큐 §6-3-c). 큐 메모의 코드 판독은 §9 에서 **지면과 대조만** 한다.

**원문 전수로 셌다 — 본문 9 쪽 · SI 26 쪽 따로.** 본문은 Springer Nature 조판에 **합자 307 개**(`ﬃ` 165 · `ﬁ` 131 · `ﬂ` 11) + `µ` 2. SI 는 합자 0, 대신 수식의 **수학 이탤릭 문자**(U+1D4xx, ≈150 자)가 NFKC 에서 바뀐다 — 지문 낱말에는 닿지 않는다.

| 낱말 (대소문자 구분) | 본문 추출 그대로 | **본문 NFKC 뒤** | SI 그대로 → NFKC | 비고 |
|---|---:|---:|---:|---|
| `identifiab` · `uniqu` · `sensitiv` · `Sobol` | 0 · 0 · 0 · 0 | 0 · 0 · 0 · 0 | 0 → 0 전부 | 진짜 0 |
| `GITT` (낱말) | 92 | 92 | 28 → 28 | ⚠ 큐의 **94 는 부분문자열 수** — 낱말 경계로 안 잡히는 둘이 `GITTin`(Fig. 1 캡션 조판 붙음 "the GITTin thiswork") · `GITT5`(각주 번호 붙음) |
| `ICI` (낱말) | 99 | **99** | 28 → 28 | ★ 큐의 **100 은 대소문자 무시 부분문자열** — 99 + "simpl**ici**ty" 1 |
| `ici` (대소문자 **무시** 부분문자열) | 100 | **162** | 53 → 53 | ★★ **NFKC 가 오검출을 62 늘린다** — `coeﬃcient` → `coefficient` 44 · `coefficients` 10 · `efficient` 4 · `efficiency` 3 · `sufficiently` 1. **합자가 오검출을 가리고 있었다** — 27·28호(합자가 **참 검출**을 가림)와 **반대 방향** |
| `OCV` · `OCP` | 0 · 25 | 0 · 25 | 0 · 15 | 이 편의 이름은 **OCP**(개방 전위, 전극 대 기준극) |
| `open circuit` · `equilibri*` | 5 · 4 | 5 · 4 | 0 · 0 | 큐 지문 5 · 4 와 같다 |
| `fit*` (낱말 머리) | **0** | **9** | 18 → 18 | 본문의 "fit" 은 **전부 `ﬁ` 합자 속** |
| `regression` · `standard deviation` · `error` | 9 · 7 · 7 | 같음 | 3 · 4 · 3 | 오차막대 출처는 전부 **선형 회귀 표준편차** |
| `assum*` | 9 | 9 | 3 | Methods 의 "assumptions of the GITT are **inherited**" 포함 |
| `surface area` · `active surface` · `BET` | 4 · 1 · 2 | 같음 | 0 | ★ 면적 고지 문장이 여기 있다(§5) |
| `contact` · `crack` · `tortuos*` | 0 · 0 · 0 | 0 | 0 | 접촉 어휘 전수 0 |
| `pressure` · `MPa` | 1 · 0 | 같음 | 0 | "Uniform stack pressure … two beryllium disks" (값 없음) |
| `degrad*` · `ageing` · `state of heath` | 3 · 1 · 1 | 같음 | 0 | "state of **heath**" 오탈자 그대로 |
| `LAM` · `LLI` | 0 · 0 | 0 · 0 | 0 | |
| `reference electrode` · `three-electrode` · `counter` | 2 · 2 · 2 | 같음 | 1 · 0 · 1 | 3전극 설계 |
| `single-phase` · `two … phase`/`dual` | 1 · 1 | 같음 | 0 · 4 | ★ "single-phase solid solution" 가정 인쇄 ↔ SI 의 이상(二相) 정련 (§5-4) |

⇒ 큐 지문의 네 수 중 `open circuit` 5 · `equilibrium` 4 는 **정확**, `GITT` 94 는 **부분문자열**(낱말 92), `ICI` 100 은 **대소문자 무시**(낱말 99)였다. 30호가 짚은 "대소문자 무시 `ICI` 오검출" 은 이 편에서 **NFKC 뒤에야** 터진다(100 → 162) — 추출 그대로는 합자가 `coefficient` 를 막고 있어 1 개만 샜다. **지문 규칙 = NFKC 뒤 · 대소문자 구분 · 낱말 경계.**

> ★★★★ **곱 `D·(A/V)²` 판정을 먼저 적는다.**
> **ICI 는 가르지 않는다. 같은 곱을 GITT 와 똑같이 보고, 면적을 입력 상수로 넣는다 — 같은 곱의 세 번째 배정이다.** 그러나 앞선 두 배정과 성질이 다르다: **저자가 배정을 고지하고, 자기 주장을 그 배정에 불변인 형태로 봉인한다.**
> - `[인쇄]` 식 (19) `D = (4/π)·(V/A)²·((ΔE_OC/Δt_I)/(I·k))²` — `A` 는 **제곱**으로 들어가는 입력이다. `[인쇄]` Methods: "the electrode volume and area were approximated by the volume and surface area of the NMC particles stated above" = BET **1.5 m² g⁻¹**(공급사 값) · 비부피 **0.63056 cm³ g⁻¹**(XRD 격자).
> - `[인쇄]` 바로 다음 문장: **"The BET-surface area may differ from the electrochemically active surface area. However, the objective of this work is to compare the GITT and ICI method, both of which are equally affected by this factor."** — 두 방법이 **같은 곱을 본다**는 것을 저자가 적고, 비교 주장(ICI ≈ GITT)을 **`A` 가 약분되는 비**로 한정한다. 온도도 같은 논리로 봉인한다: "Although the cell temperature was not precisely controlled, its effect on the electrochemical techniques examined here should be equal."
> - ⚠ **봉인이 풀리는 곳**: 그 뒤의 **절대 주장** — Fig. 7 "`D` 가 사이클로 감소" · Fig. 8 "`D` 가 한 자릿수 넘게 떨어진다" · 결론 "Li-ion 확산계수의 급감이 c 격자 수축·팽창의 비가역성과 상관" — 은 **`A` 에 불변이 아니다.** 신품 BET 한 값을 55 사이클 뒤 셀에도 그대로 쓴다. 이 부분은 29·30호와 같은 **무고지 배정**이다.
> - `[해석]` (식 19 의 대수, 원문 명제 아님) ICI 가 실제로 보는 것은 `k·I/(dE_OC/dt_I) = (2/√π)·(V/A)/√D` 한 비다. 활성 입자 분율 `u` 로 **입자 통째 비연결**이 일어나면 `dE_OC/dt` 와 `dE/d√t` 가 **둘 다 1/u 배** → **`u` 가 약분된다** — **ICI·GITT 의 `D_app` 은 입자 통째 비연결(= LAM 형)에 눈멀어 있다.** 반대로 **표면 일부 피복 손실**(`A_eff = φ·A`, `V` 그대로)은 `D_app = φ²·D` 로 **제곱으로** 들어간다. ⇒ 카드의 두 접촉 손실 중 **LAM 과 같은 쪽은 용량 축으로, 표면 쪽은 `D_app` 축으로** 간다 — 29호가 `Q_M`(전자 비연결) · `φ`(이온 피복) 로 두 칸에 둔 갈림의 **식 수준 근거**다. 가르는 것은 **`D` 와 `φ` 가 아니다** — 여전히 곱이다.
> - `[해석]` 가를 **후보는 이 편 안에 있다**: ICI 는 한 번의 차단에서 `R`(절편)과 `k`(기울기)를 **같이** 낸다. 표면형 저항(`R_ct`·피막)은 `R ∝ 1/A`, `k ∝ 1/(A√D)` 라 **`R/k ∝ √D / j₀` 에서 면적이 약분된다** — 16호 `R_CT·C_dl` 조합의 **시간 영역·확산 판**. 면적 손실이면 `R`·`k` 가 **같은 배수**로 움직이고(`R/k` 불변), `D` 손실이면 `k` 만, `j₀` 손실이면 `R` 만 움직인다. **저자는 이 비를 만들지 않았고**, 사이클 추적(Fig. 7·8)에서는 `k` 를 인쇄하지 않아 우리가 지면에서 계산할 수도 없다(§8).

> **Q4 · Q2 · Q5 · Q1 판정.**
> 1. **Q4 — ASSB 0 (누적 0.5 유지, 29호의 반 칸 그대로). 도구 칸.** 식별성 도구(FIM · 조건수 · 프로파일 · CI) 전수 0, 오차막대는 **회귀 표준편차뿐**(`A`·OCP 기울기 오차 미포함). 그러나 **식별성 방향의 인쇄 문장이 하나 있다** — 위 BET 고지. 스물세 번째 성질 = **"공통 인자로 비교를 봉인하고, 절대 주장에서 봉인을 뗐다."** 29호(저자 공분산 진단 + 비식별 명제, ASSB) 같은 반 칸이 아닌 이유: **액체셀**이고, 문장이 비식별을 **진단**한 것이 아니라 **비교가 그것에 불변**임을 적은 것이다.
> 2. **Q2 — 이동 없음 (액체).** ICI 의 `R` ↔ `k` 분리는 **저항 성분 분리가 아니다** — `[인쇄]` `R_ICI` ≈ EIS `R0 + R1 + R2`(두 호 **합**, Fig. 6). 시간 척도 분리(1–5 s 안에 끝나는 것 전부 ↔ √t 꼬리)이고, `[인쇄]` 그 분리가 **깨지는 조건도 인쇄**됐다: 3.7 V 아래 전하이동 시상수가 커지면 "interferes with the resistance determination of the ICI method". `C` 를 안 내므로 **처방 1단계(EIS 호 채널)를 대체하지 못한다** — 대신 `R/k` 라는 **다른 면적 소거 조합**을 준다(`[해석]`, 미검증).
> 3. **Q5 — 해당 없음 (액체 Li 링 기준극), 대조 표본.** 3전극 파우치, 기준극이 작업극·상대극 사이 두 분리막 사이에 링으로 들어가고(SI Fig. 18), 모든 `E`·`R`·`k` 가 **작업극 대 기준극**이다 — 30호("Li 금속이 reference and counter")가 빠진 함정을 **설계로 뺀** 표본. ASSB 로 옮기면 기준극 문제(17·19·20·21호 계보)가 그대로 돌아온다. `[인쇄]` 본문에 상대극 `R`·`k` 는 **0 장**.
> 4. **Q1 — `θ(N)` 0/31.** Fig. 7 은 **측정된 사이클 추적**(`D`·`R` × 5 사이클 × 충·방전)이지만 `A` 고정이라 ASSB 로 옮기면 `φ²·D`(N) 과 `R`(N) 의 **곱 대리량**이고, 가로축이 **비용량 `Q`** 라 용량 손실이 곡선을 옆으로 민다(`[인쇄]` 특징 위치 ≈200 → ≈180 mAh g⁻¹). **대리량 후보이지 `θ` 측정이 아니다.**

# 판정 한 줄

**ICI 는 GITT 가 보던 곱 `D·(A/V)²` 을 1/7 의 시간에 같은 모양으로 본다 — 가르지 않는다. 면적은 BET 상수로 들어가고, 저자는 그것을 고지하면서 "두 방법 비교" 를 면적에 불변인 비로 봉인했는데, 그 봉인은 사이클 추적과 operando 상관이라는 절대 주장에서 풀린다.**
카드에 주는 것은 칸이 아니라 **두 구조**다: ① `[해석]` GITT/ICI `D_app` 은 **입자 통째 비연결에 불변 · 표면 피복에 제곱 감응** — 두 접촉 손실이 다른 축으로 간다 ② `[해석]` ICI 가 공짜로 주는 **`R/k` 는 면적이 약분되는 조합** — 곱 축퇴 처방의 시간 영역 후보(이 편은 계산 재료를 인쇄하지 않았다).

---

# 0. 원문에 없어서 확인이 필요한 것 (공백)

- **사이클 추적의 `k` 0 장.** Fig. 7·8 은 `D` 와 `R` 만 그린다 — `R/k`(면적 소거 조합)를 지면에서 만들 수 없다. zenodo 원자료에는 있을 것(큐 §6-3-c `ICI_np()` 출력에 `k` 포함) — 미확인.
- **EIS 적합값 0.** 등가회로(SI Fig. 13: `R0` – (`R1`‖CPE1) – (`R2`‖CPE2) – `W0`)의 `R1`·`R2`·CPE 값이 표로 없다 — 합 `R0+R1+R2` 와 `σ` 만 그림에 있다. ⇒ `C` 채널 없음.
- **사이클 뒤 면적 측정 0.** BET 는 공급사의 **신품 분말** 값, 사이클 뒤 SEM · BET · 입자 균열 관측 0.
- **`D` 오차막대의 성분.** `[인쇄]` Fig. 5 "The error bars originate from the errors in k" — OCP 기울기 오차 · `V`·`A` 오차가 **안 들어간다**. 큐 메모의 코드(`mass.err` · `electr.err` 전파)가 지면 오차막대에 반영됐는지 **알 수 없다**(§9).
- **표준 ICI 프로토콜의 GITT 대조 0.** 대조(Fig. 3–6)는 **수정 GITT 프로토콜**(600 s 펄스 → 1 h 휴지 → EIS → 10 min 휴지)의 휴지 첫 초들이고, 표준 ICI(10 s 차단 / 5 min, 연속 정전류)는 Fig. 7·8 에만 쓰였다 — 그 구간엔 GITT 기준이 없다(§5-3).
- **온도.** "not precisely controlled", 실험실 22 °C 공조. 값 기록 0.
- **operando 셀의 압력 값.** "Uniform stack pressure … fixing it between two beryllium disks" — 크기 없음.

# 1. 서지·셀 사양

| 항목 | 값 |
|---|---|
| 서지 | **Chien, Y.-C.; Liu, H.; Menon, A. S.; Brant, W. R.; Brandell, D.; Lacey, M. J.** "Rapid determination of solid-state diffusion coefficients in Li-based batteries via intermittent current interruption method." *Nat. Commun.* **14**, 2289 (2023). DOI `10.1038/s41467-023-37989-6`. 접수 2021-10-08 · 수리 2023-04-11 (**18 개월**) |
| 소속 | Uppsala University Ångström Lab (+ **Scania CV AB** — 교신 Lacey) |
| 라이선스 | CC BY 4.0, Open Access. 데이터·R 스크립트 zenodo `10.5281/zenodo.4964673` (CC BY) |
| 작업극 | NMC811 (Customcells) 90 : C65 5 : PVdF 5, 테이프캐스팅, ⌀13 mm, 로딩 **2.11 / 2.13 mg cm⁻²**(Cell 1 / 2). `[인쇄]` D50 **4 µm**, BET **1.5 m² g⁻¹**, 비부피 **0.63056 cm³ g⁻¹** |
| 상대극 · 기준극 | Li 박 ⌀15 mm · Li **링**(내경 16 / 외경 22 mm), 130 µm, 두 Celgard 2325 사이 (SI Fig. 18) |
| 전해액 | 1 M LiPF₆ EC/DEC 1:1, 105 µL, 파우치 |
| 형성 | 12 h 휴지 → 20 mA g⁻¹ 3.0–4.3 V **3 사이클** |
| 수정 GITT (대조용) | 20 mA g⁻¹ (C/10, C = 200 mA g⁻¹) **600 s 펄스** → **1 h 휴지**(첫 1 min 0.1 s 기록 = ICI 분석창) → EIS 20 kHz–10 mHz, 10 mV → 10 min 휴지. 3.0–4.3 V × 2 사이클 (둘째 방전 컷오프 2.0 / 2.5 V) |
| 표준 ICI | 20 mA g⁻¹, 3.0–4.3 V, **10 s 차단 / 5 min**(Cell 1) · **/ 15 min**(Cell 2) |
| operando | Cell 1, 56 사이클 뒤 · 57번째 충전 4.3 V → 방전 3.7 V, STOE STADI P 투과 Cu-Kα1, 패턴 15 min, 003 반사만 Rietveld (Topas V6) |
| 분석창 | GITT **5–40 s**(3.7 V 위) · **50–150 s**(아래) · ICI **1–5 s** |
| 장비 | Biologic MPG 2, 22 °C 공조 실험실 |
| 셀 수 | **2** (동일 조립). 본문은 Cell 1 첫 사이클, 나머지는 SI Fig. 1–7 |

# 2. 방법 — 식

- `[인쇄]` 식 (1) `ΔE(Δt) = E(Δt) − E_I = −IR − Ik√Δt` — 차단 뒤 전위 변화를 √Δt 에 선형 회귀, 절편 → `R`(internal resistance), 기울기 → `k`(diffusion resistance coefficient). R 언어 스크립트로 자동.
- `[인쇄]` 식 (2) = 식 (19) `D = (4/π)·(V/A)²·((ΔE_OC/Δt_I)/(dE/d√t))²` — GITT 와 ICI **공통**. 차이는 `dE/d√t` 를 **펄스 중**(GITT) 에서 뽑느냐 **차단 중**(ICI) 에서 뽑느냐, 그리고 `ΔE_OC/Δt_I` 를 **긴 휴지 끝 전위**(GITT) 로 재느냐 **iR 보정 준-OCP**(ICI: 이웃 두 차단의 `E(Δt=0)` 차) 로 재느냐.
- `[인쇄]` 유도 (식 3–16): 구형 입자 Fick 2법칙, 표면 플럭스 경계 `D ∂C/∂r = i(t)/(nFA)`. 반무한(`t ≪ r_p²/D`) 에서 `dC_s/d√t = −2I/(FA√(Dπ))`. 차단 = 기존 전류 위에 **반대 부호 같은 크기 펄스를 얹은 것**(Heaviside, zero-shift) ⇒ `F(τ₁+Δt) ≈ F(τ₁)` 이면 식 (15) 가 식 (7) 과 같은 꼴.
- `[인쇄]` 상속된 가정: "the solid state diffusion in the probed electrode **dominates the time-dependent cell resistance** and that the material is a **single-phase solid solution**."
- `[인쇄]` 전해질 쪽 처리: 저전류(C/10) 선택은 "to minimize the concentration gradient in the electrolyte so that the diffusion resistance … is dominated by solid state diffusion" — 액체 확산 몫은 **가정으로** 뺀다.
- `[인쇄]` EIS ↔ ICI 다리: `k = σ√(8/π)` (σ = Warburg 계수; 선행 연구 ref 11 에서 다공 전극 모델로 보였다고 인용).

# 3. 결과 — 그림별 (본문 8 장 전부 직접 봤다)

## 3-1. Fig. 1 — ICI 와 GITT 의 전류·전위 (본 그림, 여섯 판 + (c) 확대)

(a) ICI 전류: 0.1 C 연속에 짧은 0 구간 반복 · (b) GITT: 0.1 C 펄스 + 긴 휴지("1 h 20 m"). (c) `[도표]` ICI 원자료 — 차단이 t = 0 · 300 · 600 s 에 있고, 파란 점선이 `E(Δt=0)` 두 점을 이어 `ΔE_OC/Δt_I`. (e) 차단 한 번의 `E` 대 √t: `figure-read ≈` 3.7951 → 3.7941 V, 주황 회귀선이 √1–√5 구간.
(d)(f) GITT: 펄스 중 `E` 대 √t 가 √5–√40 에서만 선형이고 √600 까지 위로 휜다.
⚠ `[도표]` **(c) 의 주황 상자(t ≈ 0 차단, `figure-read ≈` 3.7905 → 3.789 V)와 (e) 의 값(3.7951 → 3.7941 V)이 안 맞는다** — (e) 의 값은 **t ≈ 300 s 차단**(≈3.795 → 3.794 V)과 맞는다. 화살표가 다른 차단을 가리킨다(어긋남 D9).

## 3-2. Fig. 2 — 수정 GITT 프로토콜 (본 그림)

`[도표]` 3.683 → 3.705 V 펄스(600 s) → 휴지 첫 순간 "ICI" 화살표 → ≈4200 s 에 EIS 표지 → 5100 s 다음 펄스. `ΔE_OC` 는 휴지 끝 두 전위 차(≈9 mV). ⇒ **Fig. 3–6 의 "ICI" 값은 이 프로토콜의 휴지 첫 초들에서 나온다** — 표준 ICI 가 아니다(§5-3).

## 3-3. Fig. 3 — `k` (GITT · ICI · EIS) (본 그림, 충전 · 방전)

`[도표]` 3.8–4.1 V 에서 세 방법 모두 **k ≈ 8–12 Ω s^-½**, 4.15–4.2 V 에서 **≈5 까지 골**, 4.25 V 위 다시 ≈10–20. 3.7 V 아래 20–30 으로 솟는다(축 상한 30 에서 잘림). EIS(주황)는 3.8 V 위만. 오차막대(회귀 SD)는 점 크기 수준 — 방법 간 흩어짐(±3 Ω s^-½ 급)보다 작다.

## 3-4. Fig. 4 — OCP 기울기 `ΔE_OC/Δt_I` (본 그림)

`[도표]` 충전 +1.2 ~ +2.8 × 10⁻⁵ V s⁻¹, 방전 대칭 음수. 두 방법이 3.65 V 위에서 겹친다. **4.17–4.2 V 에 깊은 골**(충전 ≈1.0 × 10⁻⁵, 4.1 V 의 ≈2.8 × 10⁻⁵ 에서 **×0.36**) — NMC811 H2–H3 부근 평탄화. 3.6 V 아래 ICI(삼각형)가 벗어난다(`[인쇄]` 전하이동 시상수 간섭).

## 3-5. Fig. 5 — `D` (GITT · ICI) (본 그림, 충전 · 방전)

`[도표]` 3.9–4.1 V **≈3–10 × 10⁻¹²**, 3.7 V **≈1–2 × 10⁻¹²**, **4.18 V 부근 골 ≈2 × 10⁻¹²**, 3.6 V 아래 10⁻¹³ 대. 3.65–3.8 V 충전에서 ICI 가 GITT 보다 **≈2 배 낮다**(체계적). 오차막대는 `k` 에서만 온다(캡션).

## 3-6. Fig. 6 — `R` (GITT · ICI · EIS `R0+R1+R2`) (본 그림)

`[도표]` 3.8–4.15 V **R ≈ 47–55 Ω**, 4.2 V 위 ≈120 Ω, 3.65 V 아래 ≈180 Ω. ICI 와 EIS 가 **겹친다**, GITT 는 충전에서 **≈10–20 Ω 높다**(`[인쇄]` "larger values upon charging").

## 3-7. Fig. 7 — 표준 ICI 로 5 사이클(6 · 15 · 25 · 35 · 55) 추적 (본 그림, 네 판)

`[도표]` (a)(b) `D` 대 `Q`: 100–170 mAh g⁻¹ 에서 ≈1–2 × 10⁻¹¹, 고 `Q` 골이 사이클 6(≈185–200 mAh g⁻¹, 골 ≈5 × 10⁻¹²)에서 사이클 55(≈175–190, 골 ≈2 × 10⁻¹²)로 **깊어지고 왼쪽으로 이동**.
(c)(d) `R` 대 `Q`: **중간 `Q` 에서 ≈35 → ≈55 Ω**, 고 `Q` 상승이 사이클 6 의 ≈100 Ω(215 mAh g⁻¹)에서 사이클 55 의 ≈195 Ω(195 mAh g⁻¹)로. ⚠ `[인쇄]` "the internal resistance increases **more uniformly** in all SoC" — 그림에서 증가는 **고 `Q` 에 몰려 있다**(`Q` = 180 에서 ≈40 → ≈130 Ω, 중간 ×1.5). "`D` 보다는 고르다" 로 읽어야 맞다(D13).
⚠ **가로축이 SOC·OCP 가 아니라 비용량 `Q`** — 용량이 줄면 같은 `Q` 가 다른 화학량론이다. `[인쇄]` "above 4.2 V, which corresponds to **~200 mAh g⁻¹ in cycle 6 and ~180 mAh g⁻¹ in the rest**" — 특징의 **이동 자체가 용량 축의 이동**이다.

## 3-8. Fig. 8 — operando XRD + ICI (본 그림, 네 판)

`[도표]` 003 반사 18.4° → 충전 끝 ≈19.1° → 방전으로 복귀. `E` 4.0 → 4.3 V(≈3.2 h) → 3.7 V(10.2 h).
`D`: 0–1.7 h **≈1–1.4 × 10⁻¹¹**, 2.3–3.2 h **≈2 × 10⁻¹²**, 3.3 h 에 **1 × 10⁻¹¹ 튀는 점**(충방전 반전 직후), **최저 ≈0.9 × 10⁻¹² @ ≈4.1 h**(방전 ≈4.15 V), 5 h ≈1.6 × 10⁻¹¹ 로 복귀, 9–10 h ≈2 × 10⁻¹².
`R`: ≈60 Ω → **최고 ≈200 Ω @ ≈3.2 h**(충전 끝) → 4.1 h ≈100 Ω → 5 h 뒤 ≈50–60 Ω.
`[인쇄]` "the diffusion coefficient drops over an order of magnitude and the internal resistance tripled." ⚠ `[도표]` **두 극값은 동시가 아니다** — `R` 최고는 충전 끝(3.2 h), `D` 최저는 ≈0.9 h 뒤 방전 중(D12).

## 3-9. SI 에서 본 것 (7 장)

- **SI Fig. 8** — 분석창 근거. (a) 3.7 V 아래 GITT: 5 s 전 급한 과도 → 5–40 s(빨강) · 50–150 s(주황) 두 회귀선. (b) 3.7 V 위: 초기 몇 점 이탈, 5–40 s 가 선형, 150 s 뒤 아래로 휜다. (c) ICI(4.036–4.038 V): 1–5 s 회귀선이 **20 s 뒤 데이터 위로 벗어난다**(곡선이 누운다) — 선형창이 ≈5–10 s 에서 끝난다 `[도표]`.
- **SI Fig. 10** — Nyquist. (a) 3.7–4.1 V: 첫 호 ≈0–25 Ω(**SOC 무관**), 둘째 호가 SOC 따라 변함, 절편 `R0` ≈4–5 Ω. (b) 3.55–3.63 V: 둘째 호 ≈1000 Ω 급으로 부풂, Warburg 꼬리 없음.
- **SI Fig. 12** — `(D_ICI − D_GITT)/D_GITT`: 평균 0.15, 음영 ±0.56(≈−0.41 ~ +0.71). ⚠ `[도표]` **3.7–3.8 V 점들이 −0.4 ~ −0.6 에 몰린다** — 전압 의존 체계 편차. 4.2 V 부근 +1.0 ~ +1.3 점 넷.
- **SI Fig. 13** — 등가회로 R0 · (R1‖CPE1) · (R2‖CPE2) · W0.
- **SI Fig. 15** — 단상 순차 정련: `Rwp`/`GoF` 가 패턴 12–14 에서 **12.3 / 4.0 까지 솟고**, `c` 는 패턴 13–14 에서 ≈13.96 Å, **패턴 14 오차막대 ≈11.5–16.4 Å**. (b) 패턴 13(4.275 V) · 14(4.229 V) 는 18.65° 부근 어깨 + 19.07° 봉우리 = **두 상**. 패턴 ≈22–30 에 **둘째 `Rwp` 언덕(≈7–8.4, GoF ≈2.3–2.8)** 과 `c` 평탄 — `[인쇄]` 이 언덕은 **언급 없음**.
- **SI Fig. 16** — 두 상(active · fatigued) 정련, 패턴 10–17 만: `Rwp` 2.2–3.2 · `GoF` **0.74–1.09**. fatigued `c` ≈14.23–14.27 Å 불변, active `c` 14.20 → 13.93 → 14.27 Å. 오차막대 여전히 ±0.3–0.5 Å 급.
- **SI Fig. 18** — 셀 배치(위 §1).

# 4. `[재현]` 우리가 한 계산

## 4-1. SI Note 1·2 의 시간 한계는 숫자로 재현된다

- 식 (11) `Δt < (2δ − δ²)/(1 − δ)² · τ₁` — δ = 0.03, τ₁ = 600 s → **37.7 s** (`[인쇄]` "around 37 s") ✓.
- 식 (14) `Δt < δ/(1 − δ) · (τ₁ + r_p²/(15D))` — r_p = 2 µm, D = 10⁻¹¹ → r_p²/(15D) = 266.7 s → **26.8 s** (`[인쇄]` "around 26 s") ✓.
- SI Note 2 반무한 한계 `0.0032·r_p²/D` = 0.0032 × 4000 s = **12.8 s** ✓.
- ⚠ 그런데 `[인쇄]` "Since the τ₁ > 1.27 r_p²/D is more likely" — 자기 숫자로 1.27 × 4000 = **5080 s > τ₁ = 600 s**. 수정 GITT 대조에서는 **그 영역이 아니다**(x = Dτ₁/r_p² = 0.15, 두 점근선 사이). 저자가 두 점근선을 경계로 쓰므로 결론(5 s 는 한계 아래)은 유지되지만 문장은 틀렸다(D10). 표준 ICI 는 τ₁ 이 누적되므로(SI p.21) 맞을 수 있다.

## 4-2. ★★★ 면적 선택 하나가 방법 간 불일치보다 크다

- `V/A_BET` = 0.63056 / 15 000 = **4.20 × 10⁻⁵ cm = 0.420 µm** (코드 상수 `A = 1.5e4 cm² g⁻¹` 와 같은 값 — 큐 §6-3-c).
- 같은 분말을 D50 구(r = 2 µm)로 보면 `V/A = r/3 = 0.667 µm`. 비 1.586 → **`D` 는 ×2.52**.
- ⇒ "BET 냐 기하 구냐" 라는 **정당한 두 선택만으로 `D` 가 2.5 배** 움직인다 — 저자가 인쇄한 **GITT ↔ ICI 불일치 SD 0.56**(SI Fig. 12)보다 크다. 저자의 봉인(두 방법 모두 같은 `A`)은 옳다; 그러나 **`D` 의 절대값**은 이 2.5 배 안에서 정의가 안 된다.
- 게다가 **길이 척도가 둘**이다: 반무한 판정은 `r_p` = 2 µm(D50/2), `D` 식은 `V/A_BET` = 0.42 µm(등가 구 반경 `3V/A` = **1.26 µm**). 후자로 한계를 다시 재면 `0.0032 × (1.26 µm)²/10⁻¹¹` = **5.1 s** — ICI 창 1–5 s 는 **한계 위에 걸치고**, GITT 5–40 s 는 **밖**이다(D11). SI Fig. 8c 의 "20 s 뒤 휨" 과 방향이 맞는다.

## 4-3. 오차 전파 — `D` 불일치 SD 는 `k` 와 기울기 불일치에서 나온다

`D ∝ (기울기/k)²` 이므로 상대 SD ≈ 2·√(0.26² + 0.076²) = **0.54**(SI Fig. 11 값) 또는 2·√(0.26² + 0.086²) = **0.55**(본문 값) ↔ SI Fig. 12 인쇄 **0.56** ✓. ⇒ 불일치의 거의 전부가 **`k`(√t 기울기) 의 방법 간 차**(SD 0.26)에서 온다. 그런데 Fig. 5 의 오차막대는 `k` 의 **회귀 SD** 만이고 `[도표]` 10–30 % 급 — **방법 간 흩어짐(56 %)의 1/2–1/5**. 회귀 SD 는 **분석창 선택 · 프로토콜 차 · `A`** 를 안 본다.

## 4-4. ★★★ 신품 셀의 4.18 V `D` 골은 `k` 가 아니라 OCP 기울기가 만든다

`[도표]` Cell 1 첫 충전, 4.1 V → ≈4.18 V: 기울기 ×**0.36**(Fig. 4) · `k` ×**0.53**(Fig. 3, ≈9.5 → ≈5). 식 (19) `D ∝ (기울기/k)²` → 예측 ×**0.46**, 그림(Fig. 5, ≈7 → ≈2.5 × 10⁻¹²) ×**0.36** — 판독 정밀도 안에서 맞다.
⇒ 그 구간에서 **동역학 측정량 `k` 는 오히려 작아지는데**(√t 기울기가 누움) `D` 가 떨어진다 — **열역학 인자(dE/dc 평탄화)가 `D` 를 끌어내린다**. 그리고 그 전위대(H2–H3)는 `[인쇄]` 상속 가정 "**single-phase solid solution**" 이 가장 의심스러운 곳이다. ⇒ 4.2 V 부근 `D` 골을 "Li⁺ 이동도 저하" 로 읽는 것은 **가정이 깨지는 자리의 값**을 읽는 것이다.

## 4-5. ★★★ operando(Fig. 8) 의 `D` 급락은 저자 자신의 XRD 가 가정을 깨는 구간이다

`[인쇄]` 본문: 열화 셀의 4.2 V 위 003 반사는 "composed of **two rhombohedral phases**" (SI Fig. 14–17). `[인쇄]` Methods: ICI 는 GITT 의 "single-phase solid solution" 가정을 **상속**한다. ⇒ Fig. 8 의 "`D` 가 한 자릿수 넘게 떨어진다" 는 **자기 방법의 인쇄된 가정이 자기 XRD 로 깨진 구간**에서 나온 값이다. 저자는 이 충돌을 언급하지 않는다.
`[해석]` 두 상 공존에서는 OCP 기울기가 평탄해지고(4-4) 확산 경계가 상 경계 이동이 된다 — `D_app` 저하는 **이동도 저하 · 열역학 인자 · 상 경계 동역학**의 합이다. 저자는 전부를 "Li-ion diffusivity" 로 읽는다.

## 4-6. ★★ Fig. 8 의 동반 변화는 한 면적 인자로 **부분만** 설명된다 (`[해석]`, 판별 불가)

면적만 `x` 배 줄면(표면형 `R`, `R0` 무시) `R ×1/x` · `D_app ×x²`. `[도표]` 충전 끝(3.2 h): `R` ×3.3, `D` ×≈0.17 → 면적 가설 예측 `D` ×0.09 — **같은 자릿수**. 방전 4.1 h: `R` ×≈1.7, `D` ×≈0.075 → 예측 `D` ×0.35 — **어긋난다**. ⇒ "한 면적 인자" 는 충전 끝에서만 양립하고 극값 시각이 ≈0.9 h 어긋난다 — **면적 하나로 두 신호를 설명할 수 없고, 가를 `k` 는 인쇄되지 않았다.** 3.3 h 의 튀는 점은 이웃 두 차단의 `E(Δt=0)` 차로 기울기를 내는 방식이 **반전 지점을 걸친** 결과로 보인다(`[해석]`).

## 4-7. Fig. 1 한 차단으로 자릿수 재현

`[재현]` 작업극 면적 π(0.65 cm)² = 1.327 cm² × 2.11 mg cm⁻² = 2.80 mg → `I` = 20 mA g⁻¹ × 2.80 mg = **0.056 mA**. (c)(e) 판독 `ΔE_OC/Δt_I` ≈ 1.7 × 10⁻⁵ V s⁻¹ · `dE/d√t` ≈ 3.6 × 10⁻⁴ V s^-½ → `k` ≈ **6.4 Ω s^-½** · `D` ≈ (4/π)(4.20 × 10⁻⁵)²(1.7 × 10⁻⁵ / 3.6 × 10⁻⁴)² ≈ **5 × 10⁻¹² cm² s⁻¹**. Fig. 3·5 의 3.8 V 부근(k ≈8–10, `D` ≈2–3 × 10⁻¹²)과 **같은 자릿수**(Fig. 1 은 다른 사이클). 식과 단위는 닫힌다.

## 4-8. `[해석]` 입자 통째 비연결 불변 · 표면 피복 제곱 감응 (식 19 대수)

활성 분율 `u` (입자 통째): `ΔE_OC/Δt_I = (dE/dc)·I/(F·u·V_tot)`, `dE/d√t = (dE/dc)·2I/(F·u·A_tot·√(πD))` → 식 (19) 의 비에서 `u` 약분, `V_tot/A_tot` 은 활성 모집단의 `V/A` 와 같다 ⇒ **`D_app = D`**.
표면 피복 `φ` (`A_eff = φ·A`, `V` 불변): `dE/d√t` 만 1/φ → **`D_app = φ²·D`**.
⇒ GITT/ICI 의 `D_app` 은 **LAM 형 손실에 눈멀고 피복형 손실에 제곱으로 민감**하다. 전제: 반무한 창 · 모집단 균질(피복이 입자마다 다르면 가중 평균) · 액체 쪽 확산 무시. **원문 명제가 아니다.**

# 5. 핵심 물음에 대한 답 — ICI 는 `D·(A/V)²` 를 가르는가

## 5-1. 가르지 않는다 — 식이 그렇게 생겼다

ICI 의 관측은 `R`(절편) · `k`(√t 기울기) · 준-OCP 기울기 셋이다. `D` 로 가는 식 (19) 에서 `k` 와 기울기는 **비로만** 들어가고 그 비는 `(V/A)/√D` 한 조합이다. **`A` 를 바꿀 자극도, `A` 를 따로 재는 채널도 없다** — GITT 와 같은 곱을 1–5 s 창에서 본다. 저자의 기여는 **시간 단축(≈85–90 %)과 비파괴성**이지 식별이 아니다.

## 5-2. 세 번째 배정 — 그리고 첫 "고지된 배정"

| 호 | 방법 | 같은 곱 | 배정 | 고지 |
|---|---|---|---|---|
| 29호 Yanev | GITT `D ∝ 1/A²` | `D·(A_eff/V)²` | `D_LIB` 수입 → 차이를 **면적**(`φ`) | `[인쇄]` "knowledge or assumption of A is necessary" — 그 뒤 면적 결론 |
| 30호 Park | CV Randles–Ševčík `D ∝ 1/(A·C)²` | `A·C·√D` | 액체 대조 → 차이를 **`D`** | 없음 (`A`·`C` 미인쇄) |
| **31호 Chien** | **ICI (= GITT 식)** | `D·(A/V)²` | **`A` = BET 상수 → 전부 `D`** | ★ **있음** — "BET … may differ from the electrochemically active surface area … both … equally affected" + **비교 주장을 `A` 불변으로 한정** |

⇒ 셋 다 곱을 가르지 않았다. 31호가 다른 점은 **자기 주장의 어느 부분이 배정에 기대는지를 저자가 알고 적었다**는 것 — 그리고 **그 한정을 논문 후반의 절대 주장(Fig. 7·8, 결론)에는 적용하지 않았다**는 것이다.
`[해석]` 29호의 `D_LIB` 는 **바로 이 편 방식의 액체 측정**(`A` = BET 상수)으로 얻는 값이다 ⇒ 29호 `φ = √(D_ASSB/D_LIB)` 는 "절대 피복률" 이 아니라 **두 셀 유효 면적의 비**(`D` 같다는 가정 위)다.

## 5-3. 대조 설계의 한계 — 검증된 것은 "휴지 첫 초" 이지 "표준 ICI" 가 아니다

Fig. 3–6 의 ICI 값은 수정 GITT 의 **600 s 펄스 직후 휴지** 첫 1–5 s 다(Fig. 2 화살표). 그 펄스는 **1 h 휴지 + EIS 로 이완된 상태**에서 시작한다. 표준 ICI(연속 정전류 속 10 s 차단)는 **입자 안 농도 구배가 정상 상태로 발달한 상태**에서 차단하고 준-OCP 기울기도 5 min 간격 두 `E(Δt=0)` 로 낸다. 두 상황의 **같음은 SI Note 1 의 부등식(보수적 한계라는 논증)** 이 보증하고, **실험 대조는 없다** — Fig. 7·8 에는 GITT 기준이 없다.

## 5-4. 가정 상속과 자기 XRD

`[인쇄]` "the assumptions of the GITT are inherited by the ICI method, such as … the material is a single-phase solid solution." ↔ `[인쇄]` SI Note 5 "patterns 13 and 14 are composed of more than one phase" · 두 상 정련이 적합을 개선(SI Fig. 16). **같은 논문 안에서 가정과 반례가 나란히 있고 연결되지 않는다**(§4-5).

# 6. 29·30호와 대조 — 세 번째 배정의 성질 (`[해석]`)

- **29호**는 곱을 **외부 기준(`D_LIB`)** 으로 쪼개고 남은 몫을 물리(접촉)로 읽었다. **30호**는 외부 기준(액체 대조)으로 쪼개되 **반대 인자**에 배정했다. **31호**는 외부 기준 없이 **입력 상수**로 쪼갰고, 그 입력이 **자기 비교에서 약분된다**는 것을 적었다.
- 세 편을 겹치면 **"같은 곱, 세 배정"** 이 완성된다: 면적에 · `D` 에 · 상수로. **어느 편도 곱을 가르는 두 번째 자극을 쓰지 않았다.** 가르는 후보는 처방 표에 있다(§8) — 그리고 **31호 자신이 그 재료 반쪽(`R`)을 같은 차단에서 이미 뽑고 있다.**
- 29호 제목("Resistive **and** Diffusive Kinetic Limitations")과 31호 식 (1)(`R` ↔ `k`)은 **같은 분할**이다. 29호는 TLM(대칭 셀 EIS)과 GITT 두 실험으로, 31호는 **한 차단의 절편 ↔ 기울기**로 가른다.

# 7. Q1~Q8

| 축 | 판정 |
|---|---|
| **Q1 정량** | **없다 — `θ(N)` 0/31.** 접촉 어휘 0. Fig. 7 `D`(N)·`R`(N) 은 **측정된 사이클 추적**이지만 액체셀이고 `A` 고정, 가로축 `Q`(용량 손실이 축을 민다). ASSB 로 옮기면 `φ²D` · `R` 곱 대리량 — **후보**. |
| **Q2 독립관측** | **이동 없음.** `R_ICI` = EIS `R0+R1+R2` 합(성분 분리 아님). `R`↔`k` 는 시간 척도 분리이고 분리 실패 조건(3.7 V 아래 CT 시상수 간섭)을 `[인쇄]`. `C` 없음 → 처방 1단계 대체 불가. `[해석]` `R/k` 면적 소거 조합 후보. |
| **Q3 라벨층위** | ★ 새 층위 둘: **measured-bundle-with-declared-constant**(`k`·기울기 측정 + `A`·`V` 상수, 상수 고지·비교 한정) · **regression-SD-only error bars**(`D` 오차 = `k` 회귀 SD 뿐, 방법 간 SD 0.56 의 1/2–1/5). 셀 2 · 동일 조립 · Cell 2 EIS 는 `[인쇄]` "interpreted with caution"(Warburg 위상 ≈22.5°). |
| **Q4 유일성** | **ASSB 0 — 도구 칸.** 스물세 번째 성질 **"공통 인자로 비교를 봉인하고, 절대 주장에서 봉인을 뗐다."** 식별성 도구 0. 인쇄된 BET 고지는 비식별의 **진단**이 아니라 **비교 불변성의 선언**. |
| **Q5 Li-In** | **해당 없음**(액체 Li 링 기준극, 작업극만 보고). 30호 대조 표본 — 상대극을 **설계로** 뺐다. |
| **Q6 압력** | **없다** — operando 셀 Be 원판 "uniform stack pressure" 값 없음, 액체 파우치. |
| **Q7 dead Li** | **해당 없음** (Li 과잉 반쪽전지). |
| **Q8 화학·OCP** | **해당 없음**(액체). NMC811 준-OCP **기울기** 곡선(Fig. 4)이 있으나 OCP 곡선 자체는 없다. |

# 8. 곱 축퇴 처방 — 열네 번째 적용

| 단계 | 요구 | 이 편 | 판정 |
|---|---|---|---|
| **1단계** (16호) | `R` 과 `C` 를 같이 | EIS 는 R1/CPE1 · R2/CPE2 로 적합했으나 **값 미인쇄**. ICI 는 `R`·`k` — `C` 없음 | ❌ (`C`) · ★ **대체 후보 `R/k`** (`[해석]`) |
| **2단계** (18·25호) | + 면적을 아는 대조군 | BET 한 값(공급사), 면적을 바꾼 쌍 0 | ❌ |
| **3단계-a/b** (19호) | `Ea` · `C` 상한 | 온도 미통제 한 점 · `C` 없음 | ❌ |
| **4단계** (20호) | 시간 영역에도 같은 검사 | ICI(시간) ↔ EIS(주파수): `k = σ√(8/π)` · `R_ICI ≈ R0+R1+R2` 가 3.8 V 위에서 일치 | ✅ **양립** — 단 둘이 **같은 곱**(`σ ∝ 1/(A√D)`)을 보므로 검사가 아니라 일관성 (29호와 같은 성질) |

**새 줄 후보 — ICI `R/k`**: 표면형 `R`(`R_ct`·피막, `∝ 1/A`)과 `k`(`∝ 1/(A√D)`)의 비 `R/k ∝ √D/j₀` 에서 **면적 약분** — 면적 손실 = `R`·`k` 동배수, `D` 손실 = `k` 만, `j₀` 손실 = `R` 만. **조건**: `R` 에서 면적 무관 항(`R0` 전해질 옴 — 이 셀 `[도표]` ≈4–5 Ω ≪ `R` ≈50 Ω)을 빼야 하고, 반무한 창이 유효해야 하며(§4-2 에서 창이 경계에 걸린다), ASSB 에서는 `R0` 에 **SE 벌크 + 상대극**이 들어가 크다 → 3전극이 전제.
이 편 데이터로의 적용: **불가** — Fig. 7·8 에 `k` 가 없다. zenodo 원자료에서 계산 가능(사용자 기계).
**원인 배정도 곱 위에 있다**: 사이클 `D` 감소와 `R` 증가를 저자는 격자 비가역성·이상 분리에 배정한다 — 면적(표면 재구성 rock-salt 층이 활성 면적을 덮는 것, 저자 인용 ref 29·32·33 의 기구)과 가르는 관측은 없다.

# 9. 큐 문서 §6-3-c (보충 데이터 ZIP 판독) 와의 대조

| 큐 메모 | 지면 | 판정 |
|---|---|---|
| ⚠ **액체셀** ("wetting" · 3 precycles) | 1 M LiPF₆ EC/DEC · "3 pre-cycles at 20 mA g⁻¹" | ✅ 맞다 |
| ★ 3전극 · `E_p`/`E_n` 분리 | 3전극 Li 링 기준극 · 본문 결과는 **작업극만** | ✅ 구조는 맞다 — 음극 `R_n`·`k_n` 은 **지면 0** |
| `E4` = 휴지 끝 이완 전위 = 준평형 OCP | GITT `ΔE_OC` = "relaxed potential at the end of the rest period" | ✅ |
| 두 분석창 `gitt_1`(5–40 s) · `gitt_1_150`(50–150 s) 보관 | 본문 5–40 · 50–150 s, SI Fig. 1–7 에 둘 다 | ✅ — "얼마나 평형인가" 가 아니라 **"√t 선형창이 어디인가"** 의 두 답(3.7 V 위/아래) |
| ⚠ `A = 1.5e4 cm²/g` 상수, `D ∝ 1/A²` | BET 1.5 m² g⁻¹ 상수, 식 (19) `(V/A)²` | ✅ — ★ **논문이 이 의존성을 다뤘다: 한 문장, 비교에 한정**(§5-2). 사이클 `θ` 변화와의 연결은 **다루지 않았다** |
| ICI 창 `ICI_np()` `step.t` 0.1–0.9 s | **본문·SI 모두 1–5 s** (SI Fig. 8c 도 1–5 s 회귀선) | ⚠ **어긋난다**(D17). 표준 ICI(10 s 차단) 분석용 다른 함수일 수 있다 — 코드가 저장소에 없어 **확인 불가** |
| 오차 전파(`mass.err` · `electr.err`) | `[인쇄]` 오차막대 = "standard deviation of linear regression" | ⚠ 코드의 전파가 **지면 오차막대에는 안 보인다** — 확인 불가 |
| ★★★ `SeqRef_003_1ph.csv` 스캔 13–14 `c_lp` 동결 · 오차 18 % · GoF 최악 = "fitting degeneracy 의 지문" (우리 판독) | `[인쇄]` SI Fig. 15 캡션 · Note 5 "in certain cases, the estimated standard deviation is large due to the **poor fit of the model** to the data … patterns 13 and 14 are composed of **more than one phase**" → 두 상 정련(SI Fig. 16) | ✅ **저자가 인쇄했다 — 다만 이름은 "모델 오지정"** 이다(단상 → 두 상). 오차막대가 실패 지점을 드러냈고 저자가 **그에 따라 모델을 바꿨다** — 우리 요구서의 "라벨에 오차막대" 규율이 **작동한 실례**. ⚠ **스캔 23–29 의 `c_lp` 7 연속 동일**(큐 CSV)과 그 구간의 **둘째 `Rwp` 언덕**(SI Fig. 15a `[도표]` ≈7–8.4)은 **저자가 언급하지 않았다** — 두 상 재정련은 10–17 만 |

# 10. ⚠ 어긋남 20 건

| # | 어디 | 무엇 |
|---|---|---|
| D1 | Fig. 3 캡션 | `k` 차이 분석을 "Supplementary Fig. 11" 로 가리킴 — 실제는 **SI Fig. 9**(11 은 OCP 기울기) |
| D2 | 본문 p.4 ↔ SI Fig. 11 | OCP 기울기 상대차 SD 본문 **0.086** ↔ SI 캡션 **0.076** |
| D3 | Fig. 4 캡션 | "Supplementary Fig. 12" — 실제는 **SI Fig. 11**(12 는 `D`) |
| D4 | Fig. 5 캡션 | "Supplementary Fig. 5" — 실제는 **SI Fig. 12**(5 는 Cell 2 `D`) |
| D5 | SI Fig. 5–7 | 제목 "data of **Cell 2**" ↔ 본문 설명 "in **Cell 1**" (복붙) |
| D6 | 식 (2) ↔ 식 (17) ↔ Methods | `V` = "**molar** volume" ↔ "volume of the **electrode**" ↔ "**specific** volume 0.63056 cm³ g⁻¹" — 식이 닫히려면 `V/A` 가 길이(체적/면적)여야 한다 |
| D7 | 본문 세 곳 | 시간 절약 "less than **15 %** of the time" · "save around **90 %**" · "more than **85 %**" |
| D8 | SI Fig. 9 ↔ SI Fig. 12 | `[인쇄]` "no systematic error" (k 평균 0.013) ↔ `D` 3.7–3.8 V 점이 −0.4 ~ −0.6 에 몰림 — **전압 의존 체계 편차**(본문도 3.7–3.8 V 충전 불일치를 인정) |
| D9 | Fig. 1 (c)↔(e) | (e) 의 값 3.7951 → 3.7941 V 는 (c) 주황 상자(t ≈ 0, ≈3.7905 V)가 아니라 t ≈ 300 s 차단과 맞다 |
| D10 | SI Note 1 | "τ₁ > 1.27 r_p²/D is more likely" ↔ 자기 숫자 1.27 × 4000 = 5080 s > τ₁ 600 s |
| D11 | SI Note 1·2 ↔ Methods | 반무한 판정 길이 `r_p` = 2 µm ↔ `D` 식 길이 `V/A_BET` = 0.42 µm(등가 반경 1.26 µm) — 후자면 한계 ≈5 s |
| D12 | Fig. 8 본문 ↔ 그림 | "drops … and … tripled" 가 같은 사건처럼 서술 ↔ `R` 최고 ≈3.2 h · `D` 최저 ≈4.1 h |
| D13 | Fig. 7 본문 ↔ 그림 | "`R` increases more uniformly in all SoC" ↔ 증가가 고 `Q` 에 집중(`Q` = 180: ≈40 → ≈130 Ω) |
| D14 | Fig. 5·7·8 오차막대 | `D` 오차 = `k` 회귀 SD 뿐 — 기울기 · `A` 무포함, 방법 간 SD 0.56 의 1/2–1/5 |
| D15 | 검증 설계 | Fig. 3–6 은 수정 GITT 휴지 첫 초 · Fig. 7–8 의 표준 ICI 는 GITT 기준 없음 |
| D16 | Fig. 1 캡션 | "the GITTin thiswork" 조판 붙음 (지문 `GITT` 94 ↔ 92 의 원인 하나) |
| D17 | 큐 메모 ↔ 지면 | ICI 창 0.1–0.9 s(코드 판독) ↔ 1–5 s(지면) — 확인 불가 |
| D18 | SI Fig. 15 ↔ Note 5 | 둘째 `Rwp` 언덕(패턴 ≈22–30) 무언급 · 두 상 정련 `GoF` **0.74**(< 1, 과적합 신호) 무언급 |
| D19 | 가정 ↔ XRD | "single-phase solid solution" 상속 ↔ 4.2 V 위 두 상 — `D` 급락이 그 구간 (§4-5) |
| D20 | SI Note 3 ↔ SI Fig. 6–7 | Cell 2 EIS "interpreted with caution"(Warburg 위상 ≈22.5°) ↔ Cell 2 EIS `k`·`R` 은 그대로 작도 |

# 11. 그림 — 무엇을 봤나

크로퍼 26 장(본문 8 + SI 18). **직접 본 것 15 장**: 본문 **Fig. 1–8 전부** + SI **Fig. 8 · 10 · 12 · 13 · 15 · 16 · 18**. 추가로 **본문 p.3 페이지 렌더**와 **Fig. 1c 500 dpi 확대**(D9 판독).
**안 본 것 11 장**: SI Fig. 1–7(Cell 1 두 분석창 · Cell 2 반복 — 본문 그림과 같은 형식, 캡션만 읽음) · SI Fig. 9 · 11(통계 — 캡션 수치만) · SI Fig. 14(operando 패턴 배정) · SI Fig. 17(Rietveld 패턴 8 장).
⚠ Fig. 3·5 크롭은 위쪽 범례·판 표지가 잘렸다 — 색 배정(GITT 파랑 원 · ICI 초록 삼각 · EIS 주황 네모)은 Fig. 6 범례에서 확인했다.
본문 서술과 어긋난 그림: **Fig. 1(c)↔(e)** (D9) · **Fig. 7(c)(d)** "uniformly"(D13) · **Fig. 8** 극값 시각(D12) · **SI Fig. 12** 체계 편차(D8).

# 12. 참고문헌 — 후속 후보

| 서지 | ref | 왜 | 축 |
|---|---|---|---|
| **Geng, Chien, Lacey, Thiringer, Brandell** *Electrochim. Acta* **404**, 139727 (2022) — Validity of solid-state Li⁺ diffusion coefficient estimation by electrochemical approaches | 19 | 같은 그룹의 **"`D` 추정의 타당성"** — `A`·기하를 변수로 다뤘는지가 곱 물음의 직접 후속 | Q4 도구 · 곱 |
| **Chouchane, Primo, Franco** *J. Phys. Chem. Lett.* **11**, 2775 (2020) | 24 | "GITT `D` 가 두 자릿수 흩어진다" 의 출처 — **3D 메조스케일 모델로 유효 면적 효과**를 본다 | 곱 `D·A²` |
| **Chien et al.** *J. Am. Chem. Soc.* **142**, 1449 (2020) | 11 | `k ∝` Warburg 의 다공 전극 유도 원전 | Q2 |
| **Xu et al.** *Nat. Mater.* **20**, 84 (2021) | 31 / SI 2 | "fatigued" 상 — 고 SOC 에서 **참여하지 않는 분율** = LAM 형(`u`) 기구 | Q1 · LAM |
| **Horner et al.** *ACS Appl. Energy Mater.* **4**, 11460 (2021) | 6 | 모델 기반 GITT `D` — 비선형 적합의 식별성 | Q4 |
| **Nickol et al.** *J. Electrochem. Soc.* **167**, 090546 (2020) | 4 | GITT 함정 목록(P3 · P5) | Q4 |
| zenodo `10.5281/zenodo.4964673` | 41 | **`R/k` 를 사이클·SOC 별로 계산할 원자료** — 사용자 기계에만 있음 | 곱 처방 새 줄 |
