Repository: yonghoon7153-source/Yonghoon-DEM-DFT

# wiki/raw/ — 예외적 불변 원본층

이 리포의 불변 증거층은 **이미 밖에 있다**: `docs/data/`(측정 CSV·JSON) ·
litdb 정본(friendly-meitner) · `docs/reviews/findings.json` · git 이력.
그래서 이 폴더는 킷 원형과 달리 **예외 전용**이다:

- 들어오는 것: litdb 소관(논문)도 측정 데이터도 아닌 외부 자료 — 강연 전사,
  외부 레포 감사 노트 등.  `transcripts/` 등 하위 폴더에 날짜-슬러그로 저장.
- 규칙: 한번 저장한 파일은 수정 금지 (원본이 바뀌면 새 -v2 파일).  frontmatter 에
  `source_url` / `ingested` 를 적는다.
- 논문 PDF·digest 는 여기 넣지 않는다 → wiki/SCHEMA.md 경계 규칙 1 (litdb 정본).

File: wiki/raw/papers/conforto2021_chemo-mechanical-ncm-active-mass-eis-psd-si.md
---
title: "Conforto, Ruess, Schröder, Trevisanello, Fantin, Richter, Janek 2021 — Supporting Information (J. Electrochem. Soc. 168, 070546) — 38호 SI 보강"
source_url: local-upload/d33c40b3-jesac13d2supp1.pdf
source_url_note: "SI PDF 10 쪽(Word 원고 · 표지에 제목 · 저자 · 소속 · 교신 — 출판 제목과 같고 'Editors Choice' 머리말만 없다; 파일 이름의 ac13d2 = DOI 접미사). 38호 digest conforto2021_chemo-mechanical-ncm-active-mass-eis-psd 의 SI 보강 — 본문 판독은 원 digest. 본문 PDF 는 이번에 받지 않았다(원 digest 의 그림 크롭 Fig. 6 · 8 만 다시 봤다). parent_pdf_sha256 은 원 digest 의 본문 PDF 해시(참조 — 이번에 받은 파일 아님). 그림 9(S1–S9: 벡터 넷 S2 · S5 · S7 · S8 — 좌표로 읽음, 래스터 다섯), 표 0. 크로퍼 자동 8 + 수동 1(S7) — 9 항목 전부 봤다. PDF 는 커밋하지 않는다."
source_doi: 10.1149/1945-7111/ac13d2
source_license: "SI 파일에 라이선스 표기 없음 — 본문은 (c) 2021 The Author(s), OPEN ACCESS, CC BY 4.0 (38호 digest frontmatter)"
supplements: raw/papers/conforto2021_chemo-mechanical-ncm-active-mass-eis-psd.md
parent_pdf_sha256: 256d89b805dd0d52f15858e65256f6f3292ea324702f4d7df5ec5a86e3aad1d9
si_sha256: 29bb7bb7a3588d85d61d24a591f57daf3c7f4018cf4a3e2c078473e3c8d37207
ingested: 2026-09-28
sha256: 7f18ee0ed022f76b7e72dfa0f511813ce1bee90d7fd8b53d18041568d335d485
---
# 이 파일은 38호 digest `conforto2021_chemo-mechanical-ncm-active-mass-eis-psd` 의 SI 보강이다 — 본문 판독은 원 digest

> **형식 — "나중에 온 SI".** raw 는 불변이라 38호 원 digest 는 한 글자도 고치지 않았다. SI 는 **새 raw 파일**(원 slug + `-si`)로 받고,
> frontmatter 의 `supplements:` 가 원 digest 를, `parent_pdf_sha256:` 가 원 digest 의 본문 PDF 해시를 **참조로만** 가리킨다(이번에 받은 파일은 SI 하나 — `si_sha256`).
> 원 digest 의 문장 가운데 이 SI 로 **바뀌는 것**은 §10 표에 모았다 — 원 digest 를 읽을 때 그 표를 같이 본다. 본문(논문 지면)의 판독 · 인용 · 쪽수는 전부 원 digest 에 있다.
> 같은 형식의 첫 사례는 같은 날의 `yanev2024_resistive-diffusive-limitations-thiophosphate-composite-cathode-si`(29호 SI 보강)다.
> 그림은 `raw/figures/conforto2021_chemo-mechanical-ncm-active-mass-eis-psd-si/` — 원 digest 의 크롭 폴더는 그대로다.

# 수집 목적

원장(`bms-balancing/docs/ASSB_WANTED_PAPERS.md` §1)의 행: "★★★ **Conforto 외 2021 의 SI** (Fig. S3 · S8 · S9) | 지목 38 | 1 | Q1·Q2 |
활성 질량 절차(S3) · 적합 오차(S8) · Fig. 9 폐합 구성(S9) — 38호 Q2 +0.5 의 두 채널 결합 정도와 어긋남 D2·D4 를 가름." 사용자 업로드 2026-09-28(`ASSB_TRANSFER_NOTE.md` §6-3-i, 접두사 d33c40b3).

이 digest 의 일 (지시): (a) S3 의 활성 질량 절차 (b) S8 의 적합 오차 (c) S9 의 Fig. 9 폐합 구성 — 이 셋으로 38호의 **Q2 +0.5(두 채널 결합 정도)** 와 어긋남 **D2 · D4** 가 서는지 · 바뀌는지 판정. 나머지 SI 그림(S1 · S2 · S4 · S5 · S6 · S7)이 38호 판독과 맞는지. 보류 (가)~(타) 는 근거 표시만.

> 표기: `[인쇄]` SI 지면(캡션 · 그림 안 인쇄 숫자)에 문자 그대로 있는 것 · `[도표]` 그림에서만 읽은 값(figure-read ≈) · `[재현]` 지면의 수치로 이 위키가 다시 계산한 것 · `[해석]` 이 위키의 해석.
> ★ 이 SI 는 그림 넷(S2 · S5 · S7 · S8)이 **벡터**다 — 그 값은 PDF 그리기 명령의 좌표를 축 눈금 좌표로 환산해 **정확히** 읽었다(`[도표-벡터]`). 나머지 다섯(S1 · S3 · S4 · S6 · S9)은 래스터 — 원본 이미지에서 축 눈금에 맞춰 화소로 읽었다(`[도표]`).

# 판정 먼저

| 물음 | 판정 | 한 줄 근거 |
|---|---|---|
| **(a) S3 — 활성 질량 절차** | ✅ **절차가 인쇄됐고, 저자 예시를 우리가 재현한다 — 그러나 초기 사이클은 기준 곡선 밖이다** | `[인쇄]` "`V_oc` measured after potential relaxation for **1 h** subsequent to the galvanostatic charge **or discharge**"(38호 G2 해소) · 기준 = "LEB cell with **PC-NCM** measured by repeated galvanostatic **charging** for 2 h with 0.02 C followed by potential relaxation for **2 h**"(38호 G5 반쯤 해소) · 예시 `[인쇄]` Δx = 0.491 · `q_act` = 133 mAh g⁻¹ · `Q_meas` = 0.836 mAh · `m_act` = 6.29 mg. `[재현]` 세 판을 이어 붙이면 N = 20 에서 Δx 0.495 · `m_act` 6.28 mg — 그리고 **Fig. 6(PC high-V)과 N ≥ 20 에서 ±0.02, N ≤ 10 에서 −0.04…−0.08**. 기준 곡선은 `[도표]` **4.19 V 에서 끝나는데 high-V 충전 끝 이완 전위는 N = 1–6 에서 4.191–4.219 V** — 초기 x 는 외삽이다 |
| **(b) S8 — 적합 오차** | ✅ 읽었다 — **SC low-V 한 조건만**, 폭이 결론만 하다 | `[도표-벡터]` 25 적합의 중앙값 · 최대 편차: `L_diff,50` **1.52(1.28–1.73) → 1.89(1.53–2.32) → 2.06(1.70–3.84) µm**(N = 1 · 20 · 40) — N40/N1 비 중앙 1.36, 띠 안에서 **0.98–3.0**. Fig. 8(c) 인쇄 라벨(10 적합)은 1.3 → 2.1 — **N = 1 중앙값부터 적합 묶음마다 ±15 % 다르다**. PC(결론의 ×3–4)는 띠 0 |
| **(c) S9 — Fig. 9 폐합 구성** | ⚠ **도식뿐 — 수 0** | `[인쇄]` "Restricting the particle sizes to L < √(t_c·D̃_Li), i.e. the size that can be reached within the charging time" → "After 40 cycles, the inaccessible fraction of the particles has increased". **가는 선(활성 질량만의 용량)의 구성 · "full reversible capacity" 네 값의 출처(38호 G8)는 S9 에 없다** |
| **38호 Q2 +0.5 (두 채널 결합 정도)** | ✅ **선다 — 반 칸 유지, 누적 ≈20.0 그대로.** 결합의 모양이 정해졌다 | ① **결합은 한 방향**이다 — S3 의 질량 채널은 이완 전위 둘 + 액체 기준 곡선 + 용량만 쓴다(EIS 입력 0); EIS 채널만 질량을 받는다(본문). ② **질량 ↔ 동역학 가름은 질량 채널 안에서 이미 일어난다** — `Q = m_act × q(Δx)`: `[재현]` PC high-V N 1 → 40 용량 ×0.474 = 창(Δx) ×0.684 × 질량 ×0.693 ⇒ 로그 몫 **창 51 % · 질량 49 %**. ③ EIS 채널은 그 창 몫에 "경로 연장" 이름을 붙이는데 **정밀도가 약하다**(S8 띠 · S7 사이클 산포 6–12 % · S5 꼬리 미검증). 반 칸을 접을 근거(가름이 없다)도, 올릴 근거(`θ` ↔ `ε_p`)도 없다 |
| **D2 (가는 선 ↔ Fig. 6)** | **선다 — S9 가 풀지 않는다, 층 하나 더** | S9 에 가는 선의 구성 0. `[재현]` S3 로 다시 만든 활성 질량의 N40/N1 비 **0.69** 는 Fig. 6 의 **0.63** 과 가는 선의 **0.74** 사이 — 셋이 다 다르고, 차이는 **기준 곡선 밖(외삽)의 초기 사이클**에 몰린다 |
| **D4 (Fig. 5d ↔ Fig. 9a)** | **선다 — 후보 하나에 크기가 붙었다** | S2 의 주파수 목록으로 `[재현]` **EIS 한 번 ≥2.5 h**(26 주파수 한 주기씩) — Fig. 9 셀은 매 사이클 3.77 V CV + EIS + 1 h 이완 둘을 더 거친다(사이클당 ≥≈4.5 h ≈ 0.1 C 사이클의 ≥30 %). 이 차이가 Fig. 5d ↔ 9a 의 ≈37 mAh g⁻¹ 를 만드는지는 **검사 안 됨**(`[해석]`) |
| 새로 선 것 | 38호 D6 이 바뀐다 | `[재현]` S3(b) 기준 곡선의 3.77 V 기울기 **≈0.53 V**(x ≈0.72) ⇒ `F/M ÷ 기울기` = **485–523 mAh V⁻¹ g⁻¹** — 인쇄 `C_diff/m` **520 과 맞는다.** 어긋나는 것은 본문이 인용한 "`∂E/∂x` = 0.38 V, x = 0.66 @ 3.77 V"(ref 19) 쪽 — SI 곡선에서 x 0.66 은 **3.80 V · 기울기 ≈0.65 V** |
| **보류 (가)~(타)** | (나)에 근거 — **결정 안 함** | (나) "38호 Q2 +0.5 유지 여부(두 채널이 설계상 결합)" — 결합은 **한 방향**이고 질량 ↔ 창 가름은 **질량 채널 안에서** 선다는 것 · EIS 채널의 폭(S8). 결정 재료이지 결정이 아니다. 나머지 근거 0(§8) |

# 0. SI 에도 없어서 확인이 필요한 것

| # | 공백 | 왜 중요한가 |
|---|---|---|
| G1 | **기준 곡선(S3b) 밖의 처리** — 곡선은 x 0.262 · 4.19 V 에서 끝, high-V 초기 이완 전위는 그 위 | 초기 활성 질량(정규화 기준에 가까운 값)이 외삽 규칙에 달린다(§2-3) |
| G2 | **SC 셀의 기준 곡선** — 캡션은 "LEB cell with **PC-NCM**" 하나 | SC 도 PC 곡선을 썼는지 미기재 |
| G3 | **사이클 EIS 의 온도**(38호 G3) — SI 에도 없다. S4 는 신품 25 · 60 °C 둘, S5 비교는 60 °C 만 | 신뢰 한계가 1.8 µm(25 °C)인지 4.5 µm(60 °C)인지 |
| G4 | **`R_int` · `C_int` 사이클 값**(38호 G7) — S6 은 적합선이 있는 Nyquist 만 | 곱 축퇴 처방 1단계 입력이 SI 에도 없다 |
| G5 | **"full reversible capacity" 200 · 190 · 205 · 195 의 출처**(38호 G8) · **가는 선의 구성** | S9 는 접근 분율 도식뿐 |
| G6 | **PC 사이클 적합의 다중 시작 폭** — S8 은 SC low-V 만 | 결론의 수(PC ×3–4)에 폭이 없다 |
| G7 | S2 의 셀 · 사이클 · 온도 | "an SSB cell with SC-NCM" 까지 |
| G8 | Fig. 6 정규화 질량 · Fig. 9 비용량의 질량 기준 | `[재현]` S3(c) mAh ↔ 38호 Fig. 9b 판독(≈148 → ≈70 mAh g⁻¹)으로 역산하면 ≈8.5–8.8 mg, Fig. 6 후반 사이클과 맞는 정규화는 ≈8.3 mg(공칭 12 × 70/101 = 8.32) — 같은 기준이라는 명시 0 |

# 1. 서지 · SI 구성

| 항목 | 값 |
|---|---|
| 논문 | G. Conforto, R. Ruess, D. Schröder, E. Trevisanello, R. Fantin, F. H. Richter, J. Janek, *J. Electrochem. Soc.* **168** (2021) 070546, doi 10.1149/1945-7111/ac13d2 — 38호 |
| SI 파일 | `jesac13d2supp1.pdf` — 10 쪽, 696,148 B, sha256 `29bb7bb7…37207`(frontmatter). 파일 이름의 `ac13d2` = DOI 접미사 |
| 제목 · 저자 | `[인쇄]` "Supporting Information — Quantification of the Impact of Chemo-Mechanical Degradation on the Performance and Cycling Stability of NCM-based Cathodes in Solid-State Li-Ion Batteries" — 출판 제목과 같다("Editors' Choice" 머리말만 없다). 저자 · 소속 · 교신(Ruess · Janek) 본문과 같다 |
| PDF 메타데이터 | 작성자 "Rueß, Raffael" · Microsoft Word 2016 · 생성 **2021-06-28** 16:54 (+02:00) — 38호 digest 의 **수정본 날짜 2021-06-28 과 같은 날** |
| 구성 | 1 쪽 표지 · 2 S1(도식) · 3 S2(벡터) · 4 S3(래스터) · 5 S4(래스터) · 6 S5(벡터) · 7 S6(래스터) · 8 S7(벡터) · 9 S8(벡터) · 10 S9(래스터). 표 0 · 참고문헌 0 |

# 2. ★★★★ S3 — 활성 질량 절차

## 2-1. `[인쇄]` 캡션과 예시

"Schematic representation of the determination of active mass `m_act` from the measured capacity `Q_meas` and the actual specific capacity `q_act`.
(a) `V_oc` measured after potential relaxation for **1 h** subsequent to the galvanostatic **charge or discharge** of an SSB cell with PC-NCM cycled with the high-V conditions.
(b) The number of moles x of lithium in NCM-811 vs. the relaxed `V_oc` of an **LEB cell with PC-NCM** measured by repeated galvanostatic **charging for 2 h with 0.02 C followed by potential relaxation for 2 h**.
(c) Discharge capacity of the same SSB cell with PC-NCM as shown in (a)."
그림 안 인쇄: (b) "Δx = 0.491" · "`q_act` = 133 mAh g⁻¹" · (c) "`Q_meas` = 0.836 mAh" · 식 "`m_act = Q_meas/q_act` = 0.836 mAh / 133 mAh g⁻¹ = 6.29 mg". 세로축 (a)(b) "relaxed `V_oc` / V vs. Li⁺/Li".

## 2-2. `[도표]` 세 판 판독 (원본 래스터 1200 × 998, 축 눈금 교정 — (a) 440 화소/V · (b) 438.75 화소/V · (c) 220 화소/mAh · 사이클 9.73 화소)

| N | (a) 충전 끝 이완 `V_oc` | (a) 방전 끝 이완 `V_oc` | (c) `Q_meas` / mAh |
|---:|---:|---:|---:|
| 1 | **4.219** | 3.683 | 1.280 |
| 5 | 4.193 | 3.688 | 1.139 |
| 10 | 4.180 | 3.693 | 1.052 |
| 20 | 4.133 | 3.703 | ≈0.842(보간) |
| 30 | 4.098 | 3.709 | 0.716 |
| 40 | **4.069** | 3.715 | 0.607 |

- 충전 끝 이완 전위가 40 사이클 동안 **−150 mV**(4.219 → 4.069 V), 방전 끝은 **+32 mV**(3.683 → 3.715). 두 끝이 가운데로 모인다 — Δx 가 준다.
- (b) 기준 곡선: `[도표]` x **0.971(3.61 V) → 0.262(4.19 V)** — **4.19 V 위가 없다.** 캡션상 **충전 방향 한 가지**(방전 가지 · 이력 0).
- ⚠ 예시의 표시 원은 (a) 에서 N = 20, (c) 에서 N ≈21 자리다(`[도표]` 한 칸 차이). 그리고 (a) 와 (b) 의 세로축이 원본 이미지에서 ≈5 화소(≈12 mV) 어긋나 있어, 두 판을 잇는 초록 수평선이 (a) 눈금으로 4.132 V · (b) 눈금으로 4.120 V 다 — 예시 크기의 그림 오차(Δx ≈0.01)다.

## 2-3. `[재현]` 절차를 이어 붙인다 — 저자 예시와 Fig. 6 대조

(a) 두 이완 전위 → (b) 기준 곡선으로 x(충전 끝) · x(방전 끝) → Δx → `q_act = Δx × F/M` → `m_act = Q_meas/q_act`. `F/M` 은 NCM811(M = 97.28 g mol⁻¹) 이론값 **275.5** 과, 저자 예시가 쓴 비(133/0.491 = **270.9**) 둘로 계산했다(−1.7 % 차 — 저자가 쓴 몰질량 · 반올림은 미기재). 4.19 V 위(N = 1–6)는 기준 곡선 끝 기울기(−0.72 V per x)로 외삽했다. 정규화는 공칭 활물질 **8.317 mg**(12 mg × 70/101, 38호 §2).

| N | x 충전 끝 | x 방전 끝 | Δx | `m_act` / mg (270.9 · 275.5) | ÷ 8.317 (270.9) | **Fig. 6 PC high-V** `[도표]` | 차 |
|---:|---:|---:|---:|---|---:|---:|---:|
| 1 | 0.224 (외삽) | 0.860 | 0.636 | 7.43 · 7.31 | 0.894 | ≈0.975 | **−0.08** |
| 5 | 0.260 (외삽) | 0.853 | 0.592 | 7.09 · 6.98 | 0.853 | ≈0.931 | **−0.08** |
| 10 | 0.284 | 0.845 | 0.561 | 6.92 · 6.80 | 0.832 | ≈0.872 | −0.04 |
| 20 | 0.336 | 0.831 | 0.495 | 6.28 · 6.17 | 0.755 | ≈0.762 | −0.01 |
| 30 | 0.358 | 0.823 | 0.464 | 5.69 · 5.60 | 0.684 | ≈0.695 | −0.01 |
| 40 | 0.380 | 0.815 | 0.435 | 5.15 · 5.06 | 0.619 | ≈0.617 | 0.00 |

- ⇒ **저자 예시 재현**: N = 20 에서 Δx 0.495(인쇄 0.491) · `q_act` 134.2(133) · `m_act` **6.28 mg(6.29)**.
- ⇒ **Fig. 6 은 N ≥ 20 에서 S3 재료만으로 재현된다(±0.02)**, 초기로 갈수록 우리 값이 낮다 — N = 10(기준 곡선 안)에서도 −0.04, N ≤ 6(곡선 밖)에서 −0.08. `[해석]` Fig. 6 의 초기값은 S3 에 그려진 기준 곡선 · 외삽과 다른 처리(더 넓은 기준 곡선 · 다른 외삽 · 다른 정규화)를 거쳤다 — 지면에서 정해지지 않는다(G1).
- ⇒ **상대 감소(N40/N1)**: 우리 **0.69** ↔ Fig. 6 **0.63** ↔ 38호가 읽은 Fig. 9b 가는 선 **0.74**(≈148 → ≈110). 같은 셀의 "활성 질량 감소" 가 세 가지 크기로 있다.

## 2-4. `[재현]` 기준 곡선의 기울기가 `C_diff/m` 520 을 준다 — 38호 D6 이 바뀐다

S3(b) 곡선에서 3.77 V 는 x ≈**0.717**, 거기서 `|dE/dx|` ≈**0.53 V**(±0.03 · ±0.05 · ±0.08 구간 0.527 · 0.536 · 0.568) ⇒ `F/M ÷ |dE/dx|` = 275.5 / 0.53 ≈ **485–523 mAh V⁻¹ g⁻¹** — `[인쇄]`(본문) `C_diff/m` **520** 과 맞는다.
반면 본문이 같은 자리에 인쇄한 "`∂E/∂x` = 0.38 V, x = 0.66 @ 3.77 V"(ref 19) 는 이 곡선과 안 맞는다 — 곡선에서 x 0.66 은 **3.80 V**, 기울기 **≈0.65 V**.
⇒ 38호 D6("520 ↔ 자기 정의 + 인쇄 0.38 V 로 725, ×0.72 — 실용 용량 ≈200 을 x 단위로 쓴 값으로 보인다")은 **"520 은 SI 기준 곡선의 3.77 V 기울기와 맞고, 어긋나는 것은 본문이 인용한 0.38 V 다"** 로 바뀐다. 38호 §7 의 `[해석]`(`C_diff` 가 ×0.72 작게 들어갔다면 절대 `L_diff` 도 ×0.72)은 이 판독 위에서는 서지 않는다.

## 2-5. `[재현]` 용량 감쇠의 두 몫 — 창(Δx) ↔ 질량(`m_act`)

`Q_meas = m_act × F/M × Δx` 이므로 용량 비 = 질량 비 × 창 비. PC high-V:
- N 1 → 40: 용량 **×0.474** = 창 **×0.684** × 질량 **×0.693** ⇒ 로그 몫 **창 51 % · 질량 49 %**.
- N 7 → 40(기준 곡선 안만): 용량 ×0.549 = 창 ×0.751 × 질량 ×0.731 ⇒ **창 48 % · 질량 52 %**.
`[해석]` 이 편의 "두 채널" 가운데 **질량 ↔ 동역학 가름은 질량 채널(이완 전위 둘 + 용량) 안에서 이미 일어난다** — EIS 는 그 창 몫(충전 끝 SOC 가 −150 mV 만큼 덜 가는 것)에 확산 경로라는 이름을 붙인다. 38호 Q2 반 칸이 가리키는 가름의 실체는 이것이다.

## 2-6. 38호 §3.2 의 게이지 조건 셋에 붙는 것

1. **이완 ≥ `L²/D̃`** — `[인쇄]` 충전 · 방전 뒤 둘 다 **1 h**. 기준 곡선은 **2 h** 휴지 · 0.02 C 계단 — **게이지와 눈금의 이완 시간이 다르다.** 38호 §3.2 의 방향(`[추론]` 질량 손실 과대)은 그대로, 그리고 1 h ↔ 2 h 불일치가 한 층 더.
2. **상대극 평탄** — (a)(b) 축이 "vs. Li⁺/Li" — 셀 전압에 In/InLi 상수(−0.62 V)를 더한 환산이 게이지 눈금 안에 들어가 있다(38호 Q5 열네 번째 형태 "고정 전위가 게이지의 영점이다" 의 실물).
3. **기준 곡선이 같은 계면계** — 액체셀 · **충전 가지 하나** · PC 분말(SC 곡선 미기재) · **x 0.26 위(4.19 V 위)는 없다**. ⇒ 새 조건 **(iv) 이완 전위가 기준 곡선의 범위 안** — high-V 초기 여섯 사이클이 이 조건을 깬다.

# 3. ★★★★ S8 — 다중 시작 폭 (SC low-V, 벡터)

`[인쇄]` "Distribution of pathways for lithium diffusion Ldiff in **SC-NCM**. The data are shown with error bar for the 1st, 20th and 40th cycle under **low-V** cycling conditions. The bold line shows the **median over 25 different fits** and the shaded area indicates the **maximum deviation from the median**."
`[도표-벡터]` 곡선마다 16 점(40 nm – 40 µm 빈, 38호 §4.1 "빈 16 개" 확인) — 중앙값 굵은 선 · 띠 가장자리 두 선을 PDF 좌표에서 읽었다:

| 사이클 | `L_diff,50` 중앙 | 띠(0.5 교차) | 4 µm 누적 중앙 [띠] | 16 µm 누적 중앙 [띠] |
|---:|---:|---|---|---|
| 1 | **1.52 µm** | 1.28–1.73 | 0.918 [0.800–0.979] | 1.000 |
| 20 | **1.89 µm** | 1.53–2.32 | 0.769 [0.691–0.895] | 0.915 [0.794–1.000] |
| 40 | **2.06 µm** | **1.70–3.84** | 0.745 [0.513–0.986] | 0.909 [0.790–1.000] |

- ⇒ N40/N1 `L_diff,50` 비: 중앙 **1.36**, 띠 끝끼리 **0.98–3.0**. **변화가 폭 안에 있다** — SC low-V 의 "×1.6"(Fig. 8c 인쇄 라벨 1.3 → 2.1)은 이 폭으로 가를 수 없다.
- ⇒ ★ **Fig. 8(c) 의 N = 1 인쇄 라벨 1.3 µm ↔ S8 중앙 1.52 µm** — 같은 셀 · 같은 사이클인데 적합 묶음(Fig. 8: 10 회 · S8: 25 회)에 따라 중앙값이 +17 % 다르다(1.3 은 S8 띠 1.28–1.73 안). 결론 수 자체가 다중 시작의 한 실현이다.
- ⇒ 띠는 **2 µm 위에서 넓어진다** — 25 °C 신뢰 한계 1.8 µm(38호 §4.2, 사이클 EIS 온도는 G3)와 맞는 모양. 그리고 N ≥ 20 의 중앙에서 **부피의 ≈9 % 가 16 µm 넘는 빈**에 있다 — SC 결정(38호 §5.6 `[도표]` ≈1–3 µm)보다 한 자릿수 큰 경로다(`[해석]` 반무한 영역의 꼬리 — 38호 §4.3).
- ⚠ **PC(결론 ×3–4, `L_diff,50` 4.8–5.6 µm = 신뢰 한계의 ≈3 배)의 띠는 SI 어디에도 없다**(G6). 폭이 보이는 유일한 사이클 조건은 한계에 가장 가까운 SC low-V 다.

**S9 구성에 대면(`[재현]`)**: S9 의 규칙(아래 §4) — 크기 `L` 인 입자 중 `L_acc = √(t_c·D̃)` 안쪽만 접근 — 을 S8 곡선에 적용한다. 0.1 C 는 `t_c` = 10 h(본문 규약: 0.05 C 에 20 h), `D̃` = 5·10⁻¹² cm² s⁻¹(Fig. 9 계산값) ⇒ `L_acc` = **4.24 µm**.
접근 분율: N = 1 **0.972**(띠 0.903–0.997) · N = 20 **0.871**(0.786–0.964) · N = 40 **0.855**(0.723–0.993).
⇒ N = 40 의 모델 용량은 이 폭만으로 **−15…+16 %** 움직인다(Fig. 9c 끝 ≈160 mAh g⁻¹ 에서 ≈±25). 38호가 읽은 Fig. 9c 의 "일치 ±5" 는 이 폭보다 좁다 — (c) 의 일치는 검사라기보다 **띠 안의 한 점**이다. ⚠ 띠 가장자리는 빈마다의 최대 편차를 이은 **포락선**이지 한 적합이 아니다 — 위 범위는 상한 쪽이다.

# 4. ★★★ S9 — Fig. 9 닫힘의 구성 (도식)

`[인쇄]` 세 판: "Planar (cylindrical) particle distribution obtained from EIS-PSD fit" → "Restricting the particle sizes to L < √(t_c·D̃_Li), i.e. the size that can be reached within the charging time" → "After 40 cycles, the inaccessible fraction of the particles has increased due to chemo-mechanical degradation". 막대(입자 크기) 중 `L` 선 너머(주황)가 접근 불가.
- **있는 것**: 접근 분율 = EIS-PSD 분포에서 `√(t_c·D̃)` 안쪽 부피 — 크기가 `L` 보다 큰 입자도 `L` 안쪽 몫은 접근(막대가 `L` 에서 잘린다). 38호 §5.5 의 "점(경로 손실까지 더한 계산)" 의 구성이 이것이다.
- **없는 것**: 수 · 식 · **가는 선(활성 질량만의 용량)의 구성** · "full reversible capacity" 네 값의 출처(38호 G8) · `t_c` 가 CC 시간인지 공칭 1/C 인지.
- ⇒ **D2 는 S9 로 풀리지 않는다**(§6). 그리고 닫힘은 분포의 **`L_acc` ≈2–4 µm 근처 누적** — S8 이 폭이 가장 큰 곳이고, S5 가 검증하지 않은 꼬리 쪽이다.

# 5. 나머지 그림

## S5 — EIS-PSD @ 60 °C ↔ SEM + ImageJ ↔ 원심 분석 (신품 PC, 벡터)
`[도표-벡터]` 누적 부피 대 **입자 반경** 0.1–40 µm(반경 축 — `[해석]` 신품 검증의 구 모델로 읽힌다; 사이클 적합은 원통, 38호 §4.1):

| 방법 | r10 | r50 | r90 | r90/r10 |
|---|---:|---:|---:|---:|
| EIS-PSD 60 °C 중앙 | 1.90 | **4.71** | **13.6** | 7.1 |
| (띠 두 끝) | 1.71–2.60 | 3.93–5.44 | 7.9–25 | |
| SEM + ImageJ | 2.71 | **4.55** | **6.02** | 2.2 |
| 원심 분석 | 3.05 | **4.36** | **8.95** | 2.9 |

⇒ **중앙값은 맞는다**(4.71 ↔ 4.55 · 4.36, ≤8 %) — 본문 "very good agreement"(38호 §5.3)는 **중앙에서** 선다. **꼬리는 안 맞는다** — EIS 분포가 두 독립 측정보다 2.5–3 배 넓고, r90 이 1.5–2.3 배 크다(부피 ≈14 % 가 반경 10 µm 위 — 40 µm 빈까지 ↔ SEM 0 % · 원심 ≈8 %(최대 13 µm)).
그리고 비교는 **60 °C 적합 하나**(신뢰 한계 4.5 µm — r50 4.71 이 바로 경계)이고, 사이클 결론의 25 °C(한계 1.8 µm)는 검증되지 않았다(38호 §4.2 · G3). ⇒ 38호 Q4 "서른 번째 성질"(한계를 인쇄하고 결론의 수를 한계 밖에 두었다)에 **검증도 중앙값만** 이 붙는다.

## S7 — "ionic tortuosity" `T = L_i/L_1` (벡터)
`[인쇄]` "Cycle-dependent ionic tortuosities T … Calculated via T = L_i/L_1 with L_i and L_1 being the **mean value** of Ldiff in the i-th cycle and the first cycle". `[도표-벡터]` 네 조건:

| 조건 | 마지막 사이클 | T(마지막) | 최대 | 5 사이클 이동 중앙값 대비 산포(rms) |
|---|---:|---:|---:|---:|
| PC low-V | 40 | 2.47 | 2.99 | 9.5 % |
| PC high-V | 40 | 2.42 | 3.14 | 12.1 % |
| SC low-V | **38** | 1.49 | 1.65 | 6.3 % |
| SC high-V | **39** | 2.01 | 2.24 | 7.9 % |

- ⇒ `T` 는 **평균 `L_diff` 의 비**다 — 굴곡도를 따로 잰 것이 아니다. 그리고 Fig. 8 인쇄 라벨의 **중앙값 비**(PC ×3.5 · ×3.0 · SC ×1.6 · ×2.0)와 다른 통계로 PC ×2.4 — 결론의 "factor 3 to 4" 는 통계 선택에 따라 ×2.4 가 된다.
- ⇒ 사이클 사이 산포 6–12 % — **PC low-V ↔ high-V 의 N = 40 차(2.47 ↔ 2.42)는 산포 안**이다(38호 D8 쪽 "high-V 가 더 나쁘다" 는 이 채널에서도 서지 않는다). SC low-V ↔ high-V(1.49 ↔ 2.01)는 산포 밖.
- ⚠ **SC low-V 계열이 N = 38 에서 끝난다**(SC high-V 39) — 38호 D9(Fig. 9c 가 38 사이클에서 끝남)와 같은 길이인데, **S6 · S8 에는 SC low-V 의 40 번째 사이클이 있다**(SD).
- ⚠ 이름 충돌: 이 `T` 는 NCM 속 Li 확산 경로 길이의 비 — 29호 · 24호의 SE 이온 굴곡도(`τ`)와 다른 양이다.

## S2 — EIS 한 반파의 이동 전하 (SC 셀, 벡터)
`[인쇄]` 빈 검은 원 = 진폭을 10 mV 로 유지했을 때, 파랑 = "progressively decreasing amplitude (down to 3 mV below 1 mHz) as presently used". `[도표-벡터]` 주파수 26 점(1.08 Hz → **0.3 mHz**), 색 네 단(10 mV ≥10 mHz · 5 mV 10–3 mHz · 4 mV 3–1 mHz · 3 mV ≤0.9 mHz — 38호 §2 의 인쇄 진폭과 같다). 쓰인 프로토콜의 최대 전하 **0.829 mAh g⁻¹**(0.3 · 0.6 · 0.9 mHz 세 점이 같은 값) · 10 mV 가정은 0.6 mHz 에서 1.70.
`[재현]`:
1. **EIS 한 번의 최소 시간** — 26 주파수에서 한 주기씩만 재도 **2.49 h**(0.3 mHz 한 주기가 0.93 h). 다중 사인 · 주기 수를 더하면 길어진다 ⇒ Fig. 9 프로토콜은 매 사이클 ≥2.5 h 의 EIS 를 3.77 V 에서 한다(D4 후보, §6).
2. **1 mHz 위에서는 두 계열의 비가 진폭 비 그대로**(10/5 = 2.0 · 10/4 = 2.5 — 선형), **1 mHz 아래에서는 아니다**(0.6 · 0.9 mHz 에서 2.05 · 1.50 ↔ 10/3 = 3.33). 세 점이 소수 셋째 자리까지 같은 것은 같은 임피던스의 3 mV 선형 응답이 아니다 — 전하 상한을 둔 진폭 조절이거나 그림 처리로 보인다(`[해석]`, 판정 안 함).
3. **SC 셀도 0.6 mHz 에서 용량성 극한에 닿지 않았다** — 10 mV 계열이 1 → 0.6 mHz 에서 `∝ f^−0.8` 로 커진다(용량성이면 일정). ⇒ 38호 §4.3 의 "용량성 극한의 `C_diff` = OCV 독립 활성 질량 교차 검사" 는 PC 뿐 아니라 **SC 에서도 이 자료로는 안 된다.**

## S4 — 신품 PC 등가회로 적합 (래스터)
(a) 회로 = 본문 Fig. 7a 와 같은 그림 — 라벨 **`R_int` · `C_int`**(38호 D5, SI 도 같은 라벨). `[도표]` (b) 60 °C 호 ≈10 → 33 Ω · (c) 25 °C 호 ≈45 → 131 Ω, 저주파 쪽은 짧은 꼬리 시작까지만(Re ≈37 · ≈139 Ω) — 꼬리 적합 전의 **고주파부 적합**이다. 38호 §5.3 판독(≈10 → 33 · ≈42 → 130 Ω)과 맞는다.

## S6 — 사이클 EIS 적합 (네 조건 × N 1 · 10 · 20 · 30 · 40, 래스터)
`[도표]` 호 끝(Re): PC low-V ≈105 → ≈560 Ω · PC high-V ≈135 → ≈600 · SC low-V ≈70 → ≈250 · SC high-V ≈50 → ≈215. 꼬리는 −Im 150–170 Ω(PC) · 60–100 Ω(SC)까지만 그려져 있다. 적합선이 자료를 따른다. **`R_int` · `C_int` 값 0**(G4). **SC low-V 에 N = 40 곡선이 있다**(S7 과 다름).

## S1 — 확산 경로 도식 (래스터)
Pristine(반경 방향 경로) · Contact-loss(남은 접촉 면에서 먼 쪽까지 — 경로가 길어짐) · Cracking(균열을 돌아가는 경로). `[해석]` **접촉 손실과 균열이 같은 관측(`L_diff` 증가)으로 그려진다** — EIS-PSD 는 둘을 가르지 않는다(38호 §4.3 의 곱 `A·√D̃` 와 같은 결론을 저자 도식이 준다).

# 6. ★★★ 판정 — Q2 +0.5 · D2 · D4, 그리고 38호의 다른 문장

**Q2 +0.5 — 선다(반 칸 유지, 누적 불변).**
38호 반 칸 이유 넷: ① 카드 핵심 분할(전자 비연결 ↔ 진짜 LAM) 0 — **그대로**(S3 의 `m_act` 도 `θ·ε_p` 합) ② EIS 적합이 OCP 질량을 고정 입력으로 받는다 — **모양이 정해졌다: 한 방향**(질량 채널은 EIS 를 안 쓴다, S3) ③ 이완 1 h ↔ PC 후반 `τ` — **그대로 + 기준 곡선은 2 h**(§2-6) ④ n = 1 — **그대로**(S8 도 셀 하나의 25 적합).
그리고 더해진 것: 질량 ↔ 창 가름은 **질량 채널 안에서** 선다(§2-5, 창 ≈50 %) · EIS 채널의 정밀도는 약하다(S8 폭 · S7 산포 · S5 꼬리). ⇒ 가름(독립 관측)은 실재하고 EIS 가 없어도 선다 — **접을 근거가 없다.** `θ` ↔ `ε_p` 는 여전히 한 칸 — **올릴 근거도 없다.**

**D2 — 선다.** S9 는 가는 선을 구성하지 않는다. S3 재현이 셋째 크기(N40/N1 0.69)를 더한다 — Fig. 6(0.63) · 가는 선(0.74) · S3 재현(0.69)이 다 다르고, 차이는 초기 사이클(기준 곡선 밖 · N ≤ 10)에 몰린다.

**D4 — 선다.** SI 는 Fig. 5d 셀과 Fig. 9a 셀이 같은지 말하지 않는다. S2 가 준 것은 **Fig. 9 프로토콜의 추가 시간 하한**(EIS ≥2.5 h + 이완 1 h × 2 + 3.77 V CV, 사이클당 ≥≈4.5 h)뿐이다 — 이것이 ≈37 mAh g⁻¹ 차의 원인이라는 검사는 없다.

**38호의 다른 문장**: G2(방전 뒤 이완) **1 h 로 해소** · G5 기준 곡선 **반쯤 해소**(PC · 충전 가지 · 2 h · x 0.26–0.97) · G1 SI **전부 봤다** · G3 · G7 · G8 **그대로** · D3("SC <2" ↔ 2.0)은 적합 폭(S8: SC low-V 비 0.98–3.0)보다 작은 차이 · D5 SI 도 같은 라벨 · **D6 바뀜**(§2-4) · D8 초기 high-V 오프셋은 기준 곡선 밖 x 위(§2-3) + S7 에서도 N40 차가 산포 안 · D9 SC low-V 계열 길이가 그림마다 다르다(S7 38 ↔ S6 · S8 40) · §5.3 "very good agreement" 는 중앙값만(S5).

# 7. Q1~Q8 — 이 SI 가 38호 행에 더하는 것 (칸 이동 없음)

| Q | 38호 판정 | SI 뒤 | 칸 |
|---|---|---|---|
| Q1 정량 | 이동 없음 — `θ(N)` 0/38, `θ·(1−LAM)` 합 계열 1/38 | 층 하나: 합 계열의 **초기값이 기준 곡선 밖 외삽**에 달린다(§2-3) | 이동 없음 |
| **Q2 독립관측** | **+0.5** | **유지** — 결합은 한 방향 · 가름은 질량 채널 안에서(§6) | **변화 0** |
| Q3 라벨층위 | measured-electrochemical + fitted, 오차 막대 0 | 층 둘: 사이클 적합 폭은 **SC low-V 한 조건**(S8) · Fig. 6 은 S3 재료로 **후반만 재현**(초기 −0.04…−0.08) | — |
| Q4 유일성 | 0/38 — 서른 번째 성질 | 층 둘: 신품 검증(S5)은 **중앙값만 · 60 °C 만** · 사이클 다중 시작 폭은 SC low-V 만(S8, N40 `L_diff,50` 1.70–3.84 µm). 식별 집합에 용량 스케일 없음(`C_diff` 고정) — 29호 반 칸 기준 미달 그대로 | 0 그대로 |
| Q5 Li-In | 열네 번째 형태 "고정 전위가 게이지의 영점이다" | 층 하나: S3 의 게이지 축 자체가 "vs. Li⁺/Li" 환산 축 | 이동 없음 |
| Q6 압력 | ≈70 MPa 고정 | SI 에 압력 정보 0 | 이동 없음 |
| Q7 dead Li | 해당 없음 | — | — |
| Q8 화학·OCP | `∂E/∂x` 0.38 V 한 점(ref 19) · `C_diff/m` ×0.72 | **액체 PC-NCM 준평형 OCP–x 곡선(충전 가지, x 0.26–0.97)이 S3(b) 에 있다** · 3.77 V 기울기 ≈0.53 V 가 520 을 재현(§2-4) | 이동 없음(액체 기준 · 충전 가지 하나) |

**누적: ≈20.0 → ≈20.0 (칸 이동 0).** 판정 규칙대로 채움표 38호 행 · 누적 값은 바꾸지 않는다(카드 Status Log 에 이 보강을 적는다).

# 8. 보류 결정 (가)(나)(다)(아)(자)(차)(타) — 이 SI 가 주는 근거 (결정 안 함)

| # | 결정 | 이 SI | 근거 |
|---|---|---|---|
| 가 | 29호 Q4 +0.5 유지 | 무관 | — |
| 나 | 38호 Q2 +0.5 유지 여부(두 채널이 설계상 결합) | **근거 있음** | 결합은 **한 방향**(S3 — 질량 채널은 EIS 무관) · 가름은 **질량 채널 안에서** 선다(§2-5) · EIS 채널의 폭(S8 · S7 · S5). "설계상 결합" 우려의 절반(질량 채널이 EIS 에 오염된다)은 **아니다**, 나머지 절반(EIS 가 질량에 묶인다)은 **그대로** |
| 다 | 28호 Bizeray 를 ASSB Q4 분모에 | 무관 | — |
| 아 | 35호 합성 쌍 → Roman 특징 재계산 | 무관 | — |
| 자 | 31호 ICI zenodo `R/k` 면적 소거 | 무관(정성 메모) | S2: 저주파 EIS 한 번 ≥2.5 h — 펄스 · 차단 쪽 시간 규약과 대조할 때의 크기 |
| 차 | 23호 PyBaMM 면적 노브 / `j₀` 노브 분리 | 무관 | — |
| 타 | Navidi 2024 digest 재점검 | 무관 | — |

# 9. 어긋남 (SD) — SI 가 새로 드러낸 것

| # | 어긋남 | 어디 | 판정 |
|---|---|---|---|
| **SD1** | ★★★ 기준 곡선 끝 4.19 V ↔ high-V 충전 끝 이완 전위 4.191–4.219 V(N 1–6) | S3(a) ↔ S3(b) | 초기 x 외삽 — 규칙 미기재 |
| **SD2** | ★★★ S3 재료로 만든 활성 질량 ↔ Fig. 6: N ≤ 10 에서 −0.04…−0.08 | S3 ↔ 본문 Fig. 6 | 초기값의 처리가 지면 밖 |
| **SD3** | ★★★ 본문 "`∂E/∂x` = 0.38 V, x = 0.66 @ 3.77 V" ↔ S3(b) 곡선: 3.77 V 는 x ≈0.72 · 기울기 ≈0.53 V(이 값이 `C_diff/m` 520 을 준다) | 본문 ↔ S3(b) | 인용값과 자기 기준 곡선이 다르다(38호 D6 재해석) |
| **SD4** | ★★ Fig. 8(c) N = 1 인쇄 1.3 µm ↔ S8 중앙 1.52 µm | 본문 Fig. 8 ↔ S8 | 적합 묶음(10 ↔ 25 회)마다 중앙값이 다르다 |
| **SD5** | ★★ SC low-V 계열 길이: S7 · Fig. 9c 38 사이클 ↔ S6 · S8 에 40 번째 사이클 | S7 ↔ S6 · S8 | 계열이 그림마다 다르다(38호 D9 확장) |
| SD6 | ★★ S5 "very good agreement" ↔ r90 13.6 vs 6.0 · 9.0 µm | S5 | 중앙값만 맞는다 |
| SD7 | ★ S2 의 3 mV 세 점이 같은 값(0.829) — 1 mHz 위와 달리 진폭 비로 안 맞는다 | S2 | 선형 응답이 아니다(판정 안 함) |
| SD8 | ★ S3 예시 표시 원 (a) N = 20 ↔ (c) N ≈21 · (a)(b) 세로축 ≈12 mV 어긋남 | S3 | 그림 크기의 오차 |
| SD9 | ★ `q_act/Δx` = 133/0.491 = 270.9 ↔ NCM811 `F/M` 275.5(−1.7 %) | S3 | 몰질량 · 반올림 미기재 |
| SD10 | ★ S7 "ionic tortuosity" = 평균 `L_diff` 의 비 — SE 이온 굴곡도와 이름 충돌 | S7 | 이름 |

# 10. 원 digest(38호)와 달라진 것 — 원 digest 를 읽을 때 같이 본다

| 38호 문장 (자리) | 이 SI 뒤 |
|---|---|
| §0 G1 "SI 전부(Fig. S1–S9) 미열람" · §13 "SI 그림 S1–S9 는 파일이 없다" | **전부 봤다**(§11) |
| §0 G2 "방전 뒤 이완 시간 — 시간 0" | `[인쇄]` **1 h**(충전 · 방전 뒤 둘 다) |
| §0 G5 "기준 OCP–x 곡선 — 값 · 그림 0" · §3.2 조건 3 | **곡선이 있다**: PC-NCM 액체셀 · **충전 가지** · 0.02 C 2 h / 휴지 2 h · x 0.26–0.97 · **4.19 V 에서 끝**. SC 곡선 미기재 |
| §3.2 조건 1 "이완 1 h" | 그대로 + **기준 곡선은 2 h**(게이지 ↔ 눈금 불일치) |
| §5.2 Fig. 6 · 판정 상자 "PC ≈0.63 · 0.62" | S3 재료로 **후반 재현**(±0.02), **초기 −0.04…−0.08**(기준 곡선 밖) |
| §5.5 D2 "구성(S9) 미열람 — 두 그림의 활성 질량이 같은 양인지 확인되지 않는다" | S9 는 **가는 선을 구성하지 않는다** — D2 그대로, S3 재현이 셋째 크기(0.69) |
| §7 · D6 "`C_diff/m` 520 ↔ 725 ×0.72 — 실용 용량 ≈200 을 x 단위로 쓴 값으로 보인다" · §7 끝 `[해석]` | **바뀜** — 520 = 275.5 ÷ (S3b 3.77 V 기울기 ≈0.53 V). 어긋나는 것은 인용 0.38 V |
| §4.2 · §5.3 "SEM · 원심 PSD 와 'very good agreement'(Fig. S5 — 미열람)" | **중앙값만**(4.71 ↔ 4.55 · 4.36 µm), 꼬리 ×1.5–2.3 · 60 °C 만 |
| 판정 상자 Q4 "다중 시작 폭은 신품 한 판에만 그려졌다" | **SC low-V 사이클 셋에도**(S8) — N40 `L_diff,50` 1.70–3.84 µm. PC 사이클 폭은 여전히 0 |
| §4.3 "용량성 극한에 닿으면 … 교차 검사(이 편은 안 닿았다)" | S2: **SC 셀도 0.6 mHz 에서 안 닿았다**(`∝ f^−0.8`) |
| §5.4 D3 "SC … <2 ↔ 2.0" | 적합 폭보다 작은 차이(S8 비 0.98–3.0) — 인쇄 불일치로만 남는다 |
| §5.5 D9 "(c) 는 ≈38 사이클에서 끝남" | S7 SC low-V 도 38 에서 끝, **S6 · S8 에는 40 번째가 있다** |
| 판정 상자 Q2 반 칸 이유 "두 채널이 설계상 묶여 있다" | **한 방향 결합**(질량 채널은 EIS 무관) · 가름은 질량 채널 안에서(§2-5) |

# 11. 그림 — 무엇을 봤나

크로퍼 자동 **8**(S1–S6 · S8 · S9) + 수동 **1**(S7 — 선 4 개짜리 벡터 그림이라 자동 추출이 "그래픽 없음" 으로 버림; `figures.json` 에 `manual: true`) = **9 항목 전부 봤다.**
수치: S2 · S5 · S7 · S8 은 **PDF 벡터 좌표**(정확), S3 은 원본 래스터(1200 × 998)에서 축 교정 화소 판독 · 기준 곡선 추적(311 점), S4 · S6 · S1 · S9 는 눈으로(수치는 S4 · S6 의 호 끝 정도).
**원 digest 의 크롭도 다시 봤다**: `fig_6.png`(PC high-V 활성 질량 판독 — §2-3) · `fig_8.png`(인쇄 라벨 1.3 → 2.1 µm 등 — §3).
본문과 어긋난 그림: **S3(a)↔(b)**(기준 곡선 밖) · **S3 ↔ Fig. 6**(초기) · **S3(b) ↔ 본문 0.38 V** · **S8 ↔ Fig. 8(c)**(N = 1 중앙) · **S7 ↔ S6 · S8**(SC low-V 길이) · S5(꼬리) · S2(sub-mHz 세 점).

# 12. 이 digest 가 주장하지 않는 것

1. **Fig. 6 의 초기값이 틀렸다고 하지 않는다** — S3 에 그려진 재료(기준 곡선 · 외삽 · 공칭 질량)로는 재현되지 않는다는 것까지다. 저자에게 더 넓은 기준 곡선이 있었을 수 있다(G1 · G8).
2. **"0.38 V 는 틀렸다" 고 하지 않는다** — ref 19 의 값이 다른 시편 · 다른 x 정의일 수 있다. 주장은 "520 은 SI 기준 곡선의 3.77 V 기울기와 맞고, 본문이 나란히 인쇄한 0.38 V · x 0.66 과는 맞지 않는다" 까지다. 기울기는 추적 곡선의 수치 미분(±0.03–0.08 구간에 따라 485–523)이다.
3. **창 51 % · 질량 49 % 를 기구 몫으로 쓰지 않는다** — 1 h 이완 · 외삽 · 기준 곡선 가지 위의 게이지 분할이다. "창" 몫은 동역학 · 이완 편향 · 기준 불일치를 같이 품는다.
4. **S8 띠를 신뢰구간으로 쓰지 않는다** — 25 적합의 빈별 최대 편차 포락선이다. `L_acc` 에서의 −15…+16 % 는 그 포락선 위의 범위(상한 쪽)다.
5. **D4 의 원인을 EIS 시간이라고 하지 않는다** — 크기를 붙인 후보 하나다. 셀 간 차 · 다른 프로토콜 요소가 남는다.
6. **S2 의 sub-mHz 세 점이 조작됐다고 하지 않는다** — 1 mHz 위의 선형 관계와 다르다는 것까지다.
7. **PC 의 EIS-PSD 결론이 틀렸다고 하지 않는다** — PC 의 폭은 SI 에 없다(G6). SC low-V 의 폭을 PC 로 옮기지 않았다.
