Repository: yonghoon7153-source/Yonghoon-DEM-DFT

# wiki/raw/ — 예외적 불변 원본층

이 리포의 불변 증거층은 **이미 밖에 있다**: `docs/data/`(측정 CSV·JSON) ·
litdb 정본(friendly-meitner) · `docs/reviews/findings.json` · git 이력.
그래서 이 폴더는 킷 원형과 달리 **예외 전용**이다:

- 들어오는 것: litdb 소관(논문)도 측정 데이터도 아닌 외부 자료 — 강연 전사,
  외부 레포 감사 노트 등.  `transcripts/` 등 하위 폴더에 날짜-슬러그로 저장.
- 규칙: 한번 저장한 파일은 수정 금지 (원본이 바뀌면 새 -v2 파일).  frontmatter 에
  `source_url` / `ingested` 를 적는다.
- 논문 PDF·digest 는 여기 넣지 않는다 → wiki/SCHEMA.md 경계 규칙 1 (litdb 정본).

File: wiki/raw/papers/debiasi2017_ncm-ni-content-operando-xrd-lattice-volume-energy-density.md (part 1 of 2)
---
title: "de Biasi L., Kondrakov A.O., Geßwein H., Brezesinski T., Hartmann P., Janek J. 2017 — Between Scylla and Charybdis: Balancing Among Structural Stability and Energy Density of Layered NCM Cathode Materials for Advanced Lithium-Ion Batteries (J. Phys. Chem. C 121, 26163–26171)"
source_url: local-upload/28._Between_scylla_and_charybdis_balancing_among_structural_stability_and_energy_density_of_layered_NCM_cathode_materials_for_advanced_lithium-ion_batteries.pdf + 28._Sup_Between_scylla_and_charybdis_balancing_among_structural_stability_and_energy_density_of_layered_NCM_cathode_materials_for_advanced_lithium-ion_batteries.pdf
source_url_note: "본문 PDF 9 쪽(ACS · 그림 10 · 표 2 · 참고문헌 44 · 초록 그래픽 1) + SI PDF 9 쪽(그림 S1–S7 · 표 S1 여섯 조성 101 행). 본문은 출판사 조판 파일(Arbortext · Distiller, 생성 2017-11-20)에 2026-09-28 내려받기 표지(iTextSharp)가 찍힌 것이고, SI 는 저자 Word 2010 PDF(생성 2017-11-10, author 'de Biasi, Lea (INT)')에 같은 날 내려받기 표지가 찍힌 것 — 65호 SI 와 달리 수령일 변환본이 아니다. 그림 자동 19 장(본문 10 · SI 7 · 표 2 — 라벨 어긋남 0, tab_S1 은 SI 6 쪽 부분만) + 수동 5(Table 1 · 표 S1 7–9 쪽 · 초록 그래픽) = 24 항목 전부 열어 봤다. 수치는 PDF 원본 래스터 픽셀 판독, 표는 텍스트 층 정본(렌더 대조). 3차 묶음 파일 28(2차 큐 번호와 별개) — 원장이 Kondrakov 2017 JPCC 121, 24381(파일 29)과 한 행으로 묶은 편; 22호 ref 20 / SI ref 4. 액체 반쪽전지 논문 — ASSB 아님. 원자료는 커밋하지 않는다."
source_doi: 10.1021/acs.jpcc.7b06363
source_license: "© 2017 American Chemical Society — 구독 논문(오픈액세스 표시 없음). 이 digest 는 인용 · 요약 · 재현 계산만 담는다"
pdf_sha256: fc98ec91b3f5839b3325b733360129659d7dd8399baaaf84897f3b2e2e3f90c7
si_sha256: 9ef8a02665fd79d1c19433bb896d07dc8d935a3f36f4d83e1a8a8c3e67147b51
ingested: 2026-09-28
sha256: 0e26569be6836a72573093ecf57687f7faa8586bd61efeae482255e57bcaf3dd
---
# 수집 목적

`assb` 섹션 **66호** — **3차 묶음 파일 28**(3차 묶음 여덟째 편). 3차 묶음의 파일 번호는 2차 묶음 "큐 N" 번호(`bms-balancing/docs/ASSB_TRANSFER_NOTE.md` §6-3-d, 큐 1–59)와
**별개**다 — 이 편은 "큐 28" 이 아니다. ⚠ **ASSB 논문이 아니다** — 액체 전해질 · Li 금속 상대극 반쪽전지(코인 · 파우치)에서 층상 NCM 여섯 조성의 격자를 operando XRD 로 잰 편이다.
닻은 `questions/assb-contact-loss-vs-lampe.md`.

들어온 경로: 원장(`bms-balancing/docs/ASSB_WANTED_PAPERS.md` §1) "★ **de Biasi 외 2017** — *J. Phys. Chem. C* 121, 26163 · **Kondrakov 외 2017** — *J. Phys. Chem. C* 121, 24381 | 지목 22 | 1 | Q8 |
격자상수 ↔ `x(Li)` 교정의 원전 — 22호가 `c(x)` 최대 근처에서 **두 가지로 갈리는** 자리의 기구". ⚠ **이 행은 두 편을 한 행에 묶었다** — 파일 28 = de Biasi(이 편) · 파일 29 = Kondrakov
*JPCC* 121, **24381**(다음 편 — 여기서 다루지 않는다). 파일 31 = Kondrakov *JPCC* 121, **3286**(원장 ★★★ "NCM811 부피 수축 %의 원전", 지목 23 · 62)도 다른 편이다 — 세 편을 섞지 않는다.
이 편은 24381 을 **[19]**, 3286 을 **[15]** 로 인용한다(§인용 대조 — 무엇으로 인용했는지만 적어 다음 편에 넘긴다).

지목 digest 가 이 편에 매단 명제(위키 전체를 `26163` · `Biasi` · `Scylla` 로 grep — 이 편을 인용한 digest 는 **22호 하나**다. 다른 "de Biasi" 는 공저자로 든 다른 편(Koerver 2018 *EES* ·
Bartsch 2019 · 22호 자신)이다. 22호 원문 PDF 는 이 세션에 없다 — 22호 digest 와 22호 그림 폴더(`raw/figures/strauss2018_…/fig_3.png` · `fig_S4.png` — 이번에 열어 봤다)로 대조했다):

| 지목 | 인용 번호 | 매단 명제 (digest 자리) |
|---|---|---|
| **22호** Strauss 2018 | ref 20 / SI ref 4 | ① 후속 표(:576) "★ 7 — **a·c–x 교정의 원전(c 최대의 기구)** \| Q8" ② §2-4(:167) `[인쇄]`(22호) 교정: LIB operando XRD 의 a·c 가 `x(Li)` 와 함께 "unequivocally change" — 22호 digest 요약 "c 는 x ≈ 0.5 까지 증가 후 급감(**Ni–O 전하이동, refs 20, 21**)" ③ §5-1(:351) "상의 정체는 격자상수로 정한다: 한 상은 operando 교정 곡선 `a(x), c(x)` 위의 `x ≈ 0.46–0.56`" · "**용량이 한 번도 입력되지 않는다**" ④ §5-5(:502) "교정 곡선 c(x) 는 x ≈ 0.5 에서 최대라 두 가지(branch) … Table S1 에서 L 과 M 의 a 가 같다(2.823(1)) … 단조인 V(x)(Fig. S4)로 읽으면 L ≈0.55 · M ≈0.52 — 순서가 뒤집힌다". SI ref 4 의 인용 문장은 22호 digest 에 전사 0 |

**59–65호 · 29 · 38호 SI 보강을 이어받는다.** 22호는 2상 Rietveld 의 상 분율로 불활성 분율 `f_inactive` 를 재고(용량 비입력), 활성 상의 `x_active` 는 **자기 LIB operando 교정 곡선**에서
읽어 `θ` ↔ `η` 를 처음 따로 냈다(카드 Q1 · Q2 각 +0.5). 23호는 SEM 틈 폭에서 NCM811 의 요구 `ΔV/V ≈3–20 %`(중앙 8–10 %)를 역산했고 원전 값이 없었다(23호 G1). 24호는 Buchberger 2015 의
선형 c/a → x 교정(NMC111 액체셀)을 써서 "교정 오프셋 ≥0.02–0.05" 를 적었다. 62호는 NCM "volume changes of nearly 6%"[31 = 3286] 를 방향 없이 인쇄했다. 38호 SI 보강은 액체 기준 곡선으로
이완 전위를 `x` 로 바꾸는 게이지의 **공통 모드**를 계산했다. 이 편은 **그 교정 곡선 계열의 조성 여섯 판 원자료**(SI 표 S1, 101 행)를 준다.

이 digest 의 일 (지시):

1. **(a) 교정의 원전인가** — 조성별 `a(x)` · `c(x)` · `V(x)` 를 인쇄하는가(NCM622 포함?) · `x` 범위 · 충전/방전 · 이력 · 오차 · 방법. **`x(Li)` 축은 무엇으로 정했나**(통과 전하 + θ = 1? 화학 분석?) — 22호 "측정이다" 판정이 교정 단계에서 빌리는 가정.
2. **(b) `c` 최대의 기구 · 두 가지** — 조성별 `c` 최대 `x` · 인쇄된 기구 · 단조 채널(`a` · `V`)과 분해능 — 22호 L ↔ M 순서를 이 편 곡선으로 가를 수 있는가(못 가르면 왜).
3. **(c) Q8** — Ni 함량별 OCV/dQdV · 상한 전위별 용량 · "구조 안정 ↔ 에너지 밀도" 절충의 정량 · `ΔV/V` 를 23호 요구치 · 62호 "nearly 6%" · 원장 3286 행과 수치 대조(3286 을 대신하지 않는다).
4. **(d) Q1 · 곱 축퇴** — 사이클 축 측정(`θ(N)` · 활성 질량 · 균열 · LAM)이 있는가 · 곱 축퇴와 63 · 64 · 65호 `R`·`C` 1단계 틀에 넣을 자료 — 없으면 "해당 없음" 과 이유.
5. **(e) 셀 사양 · 회절 셀 설계** — Q5 는 상대극에 따라.
6. Q1–Q8 · 채움표 66호 행 · 곱 축퇴 처방 마흔아홉 번째 적용 · 보류 (가)(나)(다)(아)(자)(차)(타) 표시(결정 안 함).

> ⚠ **형식 — *J. Phys. Chem. C* Article 9 쪽(그림 10 · 표 2 · 참고문헌 44 · 초록 그래픽 1) + SI 9 쪽(그림 S1–S7 · 표 S1 = 여섯 조성 101 행). 1차 측정 있음 — 코인 반쪽 여섯 조성의 C/5 충방전 ·
> Umax 4.3–4.6 V 용량 · 에너지 밀도 · operando XRD(파우치, 넷째 사이클) · 100 사이클 유지(에너지 맞춤 Umax). ASSB · EIS · 압력 · 기준극 · 사후 분석 0.**
> **반복: 에너지 밀도만 "average of two cycles from two to four cells"(산포 0) · operando 는 조성당 셀 수 미인쇄 · 사이클 시험 셀 수 미인쇄 · 오차 막대 0 · 표 S1 의 괄호는 Rietveld esd.**
> 그림은 전부 래스터(본문 11 장 · SI 는 Word 삽입) — `[도표]` 값은 PDF 원본 래스터에서 축 눈금 픽셀에 선형 적합한 뒤 마커 중심 · 곡선 끝을 읽었다(§픽셀 판독). 표 값은 PDF 텍스트 층이 정본이고
> 렌더(수동 크롭)로 대조했다 — 표 S1 의 인쇄 오기 셋은 렌더에도 그대로 있다(D10).
>
> 표기: `[인쇄]` 본문 · 캡션 · SI 명시 · `[도표]` 그림에서만 읽은 값(`figure-read ≈`) · `[재현]` 지면의 숫자로 우리가 계산 · 대조한 값 · `[해석]` 우리 해석.
> `[해석]` 표시 없는 문장은 원문이 실제로 말한 것.

# 판정 먼저

| 물음 | 판정 | 한 줄 근거 |
|---|---|---|
| **(a) 교정의 원전인가** | ⚠ **방법 · 연구망 선례 ✅ · 조성 여섯 판 원자료 ✅ · 22호 교정 곡선의 원전 ❌** | SI 표 S1: 조성 여섯(NCM111 · 523 · **622** · 721 · 811 · 851005) × δ 16–18 점(NCM622 0.93 → 0.18, 17 점) × `a` · `c` · `V` · `z` · TM–O · Li–O · `U` — **넷째 사이클 충전만** · operando(파우치 LIB · Mo Kα 투과 · 150 s) · TOPAS Rietveld · 괄호는 esd. 22호는 **자기** LIB NCM-M 첫 사이클 곡선(22호 SI Fig. S3 · S4)을 썼고, `[재현]` 이 편 NCM622 곡선과 **같은 격자를 x 로 ≈0.057–0.082 다르게 읽는다**(§(b) — 같은 데이터가 아니다) |
| **(a) `x(Li)` 축** | ★★★ **통과 전하로 셌다 — 교정 자체가 θ = 1 · 부반응 0 · "전처리 결손 = 양극 Li 손실" 을 품는다** | `[인쇄]` "The lithium content was calculated from the electrochemical data"(표 S1 · Fig. S4 · S5 · S6 캡션 넷) · "we assumed that Coulombic efficiencies of less than 100% are a result of Li loss from the cathode material only" · 출발 δ "around 1.02"(공칭 Li₁.₀₂). ICP · 적정 · 화학 분석 **0 회**. 단상 정련(Li 3a 점유 1.00 고정) — 평균 격자. 22호 교정 캡션(22호 figures.json Fig. S4)도 **같은 문장** "The lithium content was calculated from the electrochemical data" |
| 22호 "용량이 한 번도 입력되지 않는다 — 측정이다" | ⚠ **`f_inactive` 는 선다 · `x_active` · `η` · 용량 닫힘은 교정 셀(LIB)의 통과 전하를 빌린다** | 상 분율에는 용량이 안 들어간다(22호 판정 그대로). `x_active` 는 LIB 전하로 센 축 위의 값이고 교정 선택만으로 `[재현]` 시편마다 **0.10–0.16 폭**을 오간다(L 0.41–0.57 · M 0.41–0.54 · S 0.36–0.45 — 22호 인쇄 0.53 · 0.56 · 0.46, ±0.02). 22호 용량 닫힘 ±7 % 는 자기 교정에서의 값이고, 이 편 NCM622 곡선(원시 V)을 쓰면 L · M 이 **+11…+16 %** 로 열린다 |
| **(b) `c` 최대 — 조성별** | ✅ **δ ≈0.45(0.05 격자) — 여섯 조성 모두 · 전압은 4.16 → 3.96 V 로 내려간다** | `[인쇄]` "This shrinkage always occurs when δ approaches 0.4" · `[재현]` 표 S1 `c` 최대 δ 0.45(NCM851005 는 0.45 = 0.40) · NCM622 꼭짓점(포물선) **δ ≈0.456** · Δc 최대 **+1.50…+1.77 %**(넷째 충전 첫 점 대비; 본문 "about 1.5%") · +2.00…+2.21 %(표 2 원형 대비) |
| **(b) 기구** | ⚠ **서사 + 위임 — "Ni–O" 는 이 편에 없다** | 증가: `[인쇄]` "usually interpreted as a result of increasing Coulomb repulsion" · Li–O "partial charge transfer, which in turn is believed to effectively screen the electrostatic repulsion between the oxygen layers"([38] = LiₓCoO₂ 제일원리 계산) · 붕괴: `[인쇄]` "When most of the lithium is removed, a contraction of the interslab distance is observed and with that a decrease in lattice parameter c.19" — **[19] = Kondrakov 24381(파일 29)** 로 위임. `Ni−O`/`Ni-O` **0 회** — 22호 digest 의 "(Ni–O 전하이동)" 은 24381 에서 확인할 명제. H1 → M → H2 → H3 은 LiNiO₂ 인용([30] · [35])으로 봉우리 넓어짐에만 |
| **(b) 단조 채널 · 분해능** | **`V` 는 거의 전 구간 단조(NCM721 첫 두 행만 예외) · `a` 는 δ ≳0.15–0.40(조성별)까지 · `c` 는 최대 근처 비식별** | NCM622 δ 0.55 → 0.45 기울기 `[재현]` `a` 0.071 Å/δ · `V` 3.29 Å³/δ · `c` −0.25 Å/δ(꼭짓점에서 0) ⇒ 22호 값의 esd(`a` ±0.001 Å · `V` ±0.01 Å³)로 환산하면 δ ±0.014(`a`) · ±0.003(`V`). 그러나 `[재현]` 이 편 `V` 의 매끈한 3차 곡선 잔차 RMS 는 **이 편 esd 의 14–37 배**(`a` 1–14 배) — esd 는 산포가 아니다 |
| **(b) 22호 L ↔ M** | ❌ **이 편 곡선으로 못 가른다 — 차이가 분해능 바닥 아래이고, 판정이 오프셋 모형에 따라 뒤집힌다** | 같은 로트(L = M 체 분리) 원형 두 시편의 격자 차 ΔV 0.08 Å³ · Δa 0.002 Å = `[재현]` x 로 **0.024–0.028** ≈ 인쇄 L–M 차 0.03 ≈ 충전 L–M ΔV 0.10 Å³(x 0.030). 원시: `a` 동률 · `V` 역순 / 원형 오프셋 보정: `a` 인쇄 순 · `V` 동률. 22호 자기 V 곡선 `[도표]`: L 0.569 · M 0.538(역순) → 오프셋 보정 0.540 ≈ 0.538(동률). 그리고 **두 교정의 x 이동 ≈0.067 이 이 차이보다 크다** |
| **(c) Q8** | **층 하나 — 구조 SOC 눈금 원자료(조성 여섯)** | `Q(Umax)` · GED(Umax) · dQ/dU(C/5) · `U(δ)`(C/10 충전 · 넷째 사이클) · `ΔV/V` 4.3 V **−1.0…−5.7 %** · 4.6 V(+ 1 h 정전압) **−2.3…−8.0 %**. OCV 곡선 0(넷째 사이클 전 개방 전압 3.57–3.65 V 한 점) |
| (c) "구조 안정 ↔ 에너지 밀도" 의 정량 | ⚠ **설계가 Ni 와 Umax 를 한 줄로 묶었다** | 에너지 맞춤 Umax 4.6 → 4.25 V ↔ Ni 1/3 → 0.85: `ΔV/V` `[도표]` −2.37 → −5.6 %(`[인쇄]` "linear") ↔ 100 사이클 유지 `[도표]` 75.1 → 98.1 % — 원문은 "factors other than stability of the lattice structure" 로 돌린다(전해질 산화 측정 0). 같은 조성의 전압 대조 0 · 대조군은 Noh 2013(다른 연구실 · 4.3 V). 사이클 전압(본문 4.4 · 4.25 V)은 Fig. 3 점(`[도표]` 4.441 · 4.276 V)과 다르다 |
| (c) `ΔV/V` 대조 | **23호 요구 3–20 %(중앙 8–10) · 62호 "nearly 6%" · 원장 3286 — 수치만** | NCM811 `[재현]` 4.3 V **−4.9 %**(원형 대비 −4.5) · 4.6 V + 1 h **−7.35 %**(−6.95) · −3 % 는 ≈4.21 V · **−6 % 는 ≈4.42 V**(δ ≈0.17). 23호 첫 충전 176 mAh g⁻¹ 을 θ = 1 로 δ 에 옮기면 ≈0.38 → **−1.3…−1.7 %** — 같은 용량에서 활성 입자의 수축은 θ 에 걸린다(θ 0.8 → −4.2…−4.6 %) |
| **(d) Q1** | **없다 — `θ(N)` 0/66** | 사이클 축은 유지율뿐(Fig. 10, 100 사이클). `[인쇄]` "Breakage of particles ultimately leads to disconnection of a fraction of active cathode material (i.e., loss of electrical contact)" — 인용 사슬([12] · [15] · [39] · [40]) · 측정 0 |
| **(d) 곱 축퇴 · 1단계 `R`·`C`** | **해당 없음** | EIS 0(`impedance` · `EIS` 0 회) · 면적 채널 0 · 액체 반쪽 · 사이클 축 격자 0. 대신 "SOC 추종 상 분율" 줄(22호)의 **교정 조건**을 처방 표 경고 행으로 적는다(§곱 축퇴) |
| **(e) 셀** | 인쇄 · 미인쇄가 섞인다 | 코인: 양극 ∅13 · GF/D ∅17 · Li ∅13 mm · LP30 **또는** LP47 250 µL(어느 시험에 어느 쪽인지 0) · 25 °C · 2.0 mAh cm⁻²(C/10 · 4.3 V). 파우치(operando): 양극 20 × 40 mm · Celgard 2500 30 × 50 · Li 24 × 44 mm · LP47 250 µL · 건조실(이슬점 < −50 °C) · 전처리 3 사이클 → 넷째 C/10 3.0–4.6 V · 컷오프마다 1 h 정전압. 압력 · operando 온도 · 두께 · 공극률 · 1C 정의 **0** |
| **Q5** | **해당 없음(Li 금속 · 액체) · 층 하나** | `[인쇄]` "the voltage difference among cells using graphite [full-cell geometry] and lithium metal anodes [half-cell geometry] is around −100 mV" — 근거 0; Umax 를 완전지 로드맵("NCM622 at 4.35 V in full-cells")과 대조하는 데 이 값을 쓴다 |
| **Q4** | **0/66 — 쉰여덟 번째 성질** | "교정 축의 가정(통과 전하 · 전처리 결손 = 양극 Li 손실)을 방법 문장 하나로 닫고 esd 만 적었으며, 성분과 상한 전압을 한 축에 묶은 설계에서 유지율 차이를 '격자 밖 요인' 으로 돌리고, dQ/dU 와 dV/dU 가 공유하는 인자(dδ/dU)를 구조 기원의 증거로 읽었다" |
| **곱 축퇴 처방 마흔아홉 번째** | **적용 불가 — 1단계 입력 없음 · 처방 표 경고 행 하나(교정 조건)** | §곱 축퇴 |
| **보류 (가)(나)(다)(아)(자)(차)(타)** | **근거 0 — 결정 안 함** | (나)에 정성 메모 하나(§보류) |

# 서지

| 항목 | 값 |
|---|---|
| 제목 | Between Scylla and Charybdis: Balancing Among Structural Stability and Energy Density of Layered NCM Cathode Materials for Advanced Lithium-Ion Batteries |
| 저자 (6) | **Lea de Biasi**\*, Aleksandr O. Kondrakov, Holger Geßwein, **Torsten Brezesinski**\*, **Pascal Hartmann**\*, Jürgen Janek — 교신 셋(\*) |
| 소속 | KIT Institute of Nanotechnology · Battery and Electrochemistry Laboratory(de Biasi · Kondrakov · Brezesinski · Hartmann · Janek) · KIT Institute for Applied Materials + Helmholtz Institute Ulm(Geßwein) · **BASF SE**(Kondrakov · Hartmann) · JLU Giessen Institute of Physical Chemistry(Janek) |
| 서지 | *J. Phys. Chem. C* **2017**, 121, 26163−26171 · doi `10.1021/acs.jpcc.7b06363` · ACS Article · "© 2017 American Chemical Society" — 구독 논문(오픈액세스 표시 0); 이 digest 는 인용 · 요약 · 재현 계산만 담는다. 호 47 은 내려받기 표지의 경로("…/121/47/26163/…")에서 |
| 일정 | 접수 2017-06-28 · 수정본 2017-10-26 · 게재 2017-10-31 — `[재현]` 접수 → 게재 **125 일** · 수정본 → 게재 5 일 |
| 자금 · COI | `[인쇄]` "This study is part of the projects being funded within the BASF International Network for Batteries and Electrochemistry." · "The authors declare no competing financial interest." — 저자 둘(Kondrakov · Hartmann)이 BASF SE 소속 · 활물질 여섯과 전해질이 BASF SE 제공(`[인쇄]`) |
| 분량 | 본문 PDF 9 쪽(4,752,345 B · 625 × 818 pt) — 그림 **10** · 표 **2** · 식 0 · 참고문헌 **44** · 초록 그래픽 1(래스터 1000 × 447) |
| SI | PDF 9 쪽(1,203,303 B · A4) — 그림 **S1–S7** · 표 **S1**(여섯 조성 **101 행**, SI 6–9 쪽) |
| PDF 메타데이터 — 본문 | title "jp7b06363 1..9" · creator "Arbortext Advanced Print Publisher 10.0.1465/W Unicode" · producer "Acrobat Distiller 8.1.0 (Windows); modified using iTextSharp.LGPLv2.Core 3.7.4.0" · 생성 **2017-11-20 15:22:33 −05:00** · 수정 **2026-09-28 02:32:54 +00:00** · 매 쪽 발에 "Downloaded from pubs.acs.org/jpccck/article-pdf/121/47/26163/7686470/jp7b06363.pdf by HANYANG UNIV user on 28 September 2026" ⇒ 출판사 조판 파일(생성일은 게재 3 주 뒤)에 내려받기 날 표지를 찍은 것으로 읽힌다(`[해석]` — 메타데이터가 말하는 만큼) |
| PDF 메타데이터 — SI | title 빈칸 · author "**de Biasi, Lea (INT)**" · creator "**Microsoft® Word 2010**" · producer "Microsoft® Word 2010; modified using iTextSharp.LGPLv2.Core 3.7.4.0" · 생성 **2017-11-10 11:51:18 +01:00** · 수정 **2026-09-28 02:33:07 +00:00**(본문 수정 13 초 뒤) · 매 쪽 발에 "Downloaded from pubs.acs.org/jpccck/article-supplement/759798/pdf/jp7b06363_si_001/ by HANYANG UNIV user on 28 September 2026" ⇒ **저자 Word 2010 PDF(2017 생성)를 출판사가 배포하고 내려받기 날 표지만 찍은 파일** — 65호 SI(수령일 Word 변환본)와 다르다. ⚠ 생성일(2017-11-10)이 본문 게재일(2017-10-31) **뒤**다 — 게재 뒤 교체된 SI 인지는 메타데이터로 알 수 없다. "(INT)" 는 `[해석]` 소속 † 의 독일어 약칭(Institut für Nanotechnologie)으로 보인다 |
| sha256 | 본문 `fc98ec91b3f5839b3325b733360129659d7dd8399baaaf84897f3b2e2e3f90c7` · SI `9ef8a02665fd79d1c19433bb896d07dc8d935a3f36f4d83e1a8a8c3e67147b51` — 호출자 명시값과 **일치** |

# 원문에 없어서 확인이 필요한 것 (공백)

| # | 공백 | 왜 중요한가 |
|---|---|---|
| G1 | ★★★ **`x(Li)` 의 화학 검증 0** — ICP · 적정 · 화학 분석 0 회. 출발 δ = 공칭 1.02("around 1.02") · 전처리 CE 결손 = 양극 Li 손실(가정) · 4.6 V 전해질 산화 전하(이 편 스스로 "electrolyte oxidation occurs" 라 쓴다) 미보정 · 1 h 정전압 전하 포함 | 교정 곡선의 가로축 전체가 전하 계수다. 같은 연구망 두 NCM622 교정의 x 이동 ≈0.067(`[재현]` §(b))이 이 축 규약의 크기와 같은 자릿수다 |
| G2 | ★★★ **방전 격자 0** — 표 S1 은 충전만. 방전 등고선(Fig. 5)은 있고 `[인쇄]` "all reflections virtually reach their initial positions at the end of the cycle" 뿐 | **이력(충 ↔ 방 같은 x 의 격자 차)** 수치가 없다 — 22호 ex situ 는 충전 끝 상태라 충전 가지가 맞는 가지이지만, 방전 · 이완 상태를 읽을 때는 쓸 곡선이 없다 |
| G3 | ★★★ **반복 0** — operando 는 조성당 셀 수 미인쇄(하나로 읽힌다) · 사이클 시험 셀 수 미인쇄 · 에너지 밀도 "two to four cells" 의 산포 0 · 표 S1 괄호는 Rietveld esd | `[재현]` 매끈한 곡선 잔차가 esd 의 14–37 배(V) — 교정의 실제 폭은 인쇄되지 않았다 |
| G4 | ★★ **두 상 정련 0** — 단상(`a` · `c` · `z`), Li 3a 점유 1.00 고정(전 구간) · 입자 간 분포 · 불활성 분율 판정 0. 단사 · 두 육방 공존은 "broadening" 으로 흡수 | 교정 곡선의 x 는 **전극 속 모든 입자의 평균**이다(θ_ref = 1 가정과 같은 뜻). 22호가 이 곡선 계열로 **다른 셀의 활성 상**을 읽을 때의 전제 |
| G5 | ★★ **표 2(원형) 측정 조건** — 분말인지 전극인지 · 기하 · 영점 보정 미기재 | `[재현]` 원형 → 넷째 충전 첫 점의 `V` 가 −0.15 … +0.43 % 로 부호가 섞인다(D8) — 두 표를 같은 눈금으로 이을 수 없다 |
| G6 | ★★ **사이클 시험 조건** — 전해질(LP30/LP47 중 무엇) · 1C 정의 · 셀 수 · 정전압 유무 · 에너지 맞춤 전압의 출처(Fig. 3 점 ↔ 반올림값) | Fig. 10 의 유지 순위가 무엇의 순위인지(성분 · 전압 · 전해질) |
| G7 | ★★ **전극 사양** — 두께 · 밀도 · 공극률 · 적재(mg cm⁻²) 0(면적 용량 2.0 mAh cm⁻² 만) · operando 파우치 적재 0 | 율 의존 분극이 δ(U) 곡선에 얼마나 들어갔는지 |
| G8 | ★ **operando 온도 · 파우치 구속 압력** 0 | Q6 — 파우치 "realistic conditions" 의 구속 조건 |
| G9 | ★ **입자** — 1차 · 2차 입도 · BET · 형태 0(BASF 제공 여섯) | 유지율 차이의 또 다른 교락(입자 크기) |
| G10 | ★ **기구 측정 0** — 입자 균열(SEM) · 가스 · 전해질 분해 · 전이금속 용출 0; 결론의 원인들은 인용([41]–[44]) | Q1 · "factors other than stability of the lattice" 의 정체 |

# 그림 — 자동 19 + 수동 5 = 24 항목, 실제로 연 것 24 / 안 연 것 0

폴더 `raw/figures/debiasi2017_ncm-ni-content-operando-xrd-lattice-volume-energy-density/`(`figures.json` 24 항목). **자동 크롭의 라벨 ↔ 내용 어긋남 0**(19 장 전부 열어 캡션과 내용이 맞는지 확인했다).
대신 **부분 1 · 누락 2**: (i) `tab_S1.png` 는 SI 6 쪽 조각(NCM111 δ 0.94–0.70 · **101 행 중 6 행**)뿐 — 표는 7–9 쪽으로 이어진다 (ii) 본문 **Table 1** 은 "영역 없음" 으로 제외 (iii) 초록 그래픽은 캡션이 없어 대상 밖.
⇒ **수동 5**: `tab_1_manual_p4` · `tab_S1_manual_p7` · `tab_S1_manual_p8` · `tab_S1_manual_p9` · `fig_TOC_manual_p1`(300 dpi 렌더 클립). 자동 `tab_S1.png` 의 부분 크롭은 `figures.json` `note` 에 적었다(파일은 지우지 않았다).
**연 것(24)**: fig_1 – fig_10 · fig_S1 – fig_S7 · tab_2 · tab_S1(자동) · tab_1_manual · tab_S1_manual ×3 · fig_TOC_manual. 대조를 위해 **22호 그림 둘**(`raw/figures/strauss2018_cathode-particle-size-inactive-fraction-assb/fig_3.png` · `fig_S4.png`)도 열었다.
수치 판독은 크롭 PNG 가 아니라 **PDF 안의 원본 래스터**(Fig. 1 671 × 1061 · Fig. 2 653 × 1069 · Fig. 3 636 × 629 · Fig. 9 608 × 1055 · Fig. 10 654 × 1079)에서, 22호 Fig. S4 는 위키 크롭(1839 × 648)에서 했다.

## Fig. 1 — C/5 충방전(3.0–4.6 V) · dQ/dU (봤다)

- `[인쇄]` 캡션 "(a) Charge/discharge curves at C/5 in the voltage range between 3.0 and 4.6 V and (b) the corresponding differential capacity plots" — 몇째 사이클인지 미기재.
- `[도표]` 방전 끝(3.00–3.06 V): NCM111 **190.9** · 523 **195.7** · 622 **205.8** · 721 **211.1** · 811 **216.9** · 851005 **215.9** mAh g⁻¹. 충전 끝(4.6 V)이 방전 끝과 ±1 안(주황은 선이 겹쳐 가림) — CE ≈100 % 라 첫 사이클은 아닌 것으로 읽힌다(`[해석]`).
- `[도표]` (b) 3.6–3.8 V 주 봉우리 · 충전 시작의 날카로운 가시 NCM622 **≈2600**(3.67 V) · NCM523 ≈1400 mAh g⁻¹ V⁻¹(3.70 V) — 원문 서술 0 · 4.2 V 봉우리 NCM811 **≈4.22 V**(≈340) · NCM851005 **≈4.19 V**(≈550), 방전 쪽 ≈4.19 · ≈4.16 V. 다른 넷에는 없다(`[인쇄]` "This peak is not seen for the other NCM materials").

## Fig. 2 — `Q(Umax)` · GED(Umax) (봤다)

- (a) `[도표]` 4.3 V: 154.3 · 165.2 · 173.4 · 181.8 · 194.6 · 198.8 · 4.6 V: 188.5 · 194.7 · 203.1 · 212.6 · 213.3 · 214.2 mAh g⁻¹(NCM111 → 851005).
- (b) `[도표]` GED(Wh kg⁻¹):

| | 4.3 V | 4.4 V | 4.45 V | 4.5 V | 4.6 V |
|---|---:|---:|---:|---:|---:|
| NCM111 | 590.9 | 639.5 | 664.9 | 690.1 | **741.6** |
| NCM523 | 632.4 | 679.3 | 701.5 | 722.0 | 761.7 |
| NCM622 | 661.2 | ≈710–713(가림) | ≈730–734(가림) | 751.1 | 791.6 |
| NCM721 | 690.5 | **718.4** | 739.2 | 762.1 | ≈826(가림) |
| NCM811 | **748.1** | (가림) | (가림) | (가림) | (가림) |
| NCM851005 | 762.1 | 783.9 | 802.2 | 812.3 | 828.4 |

- `[인쇄]` "calculated from the specific capacity and average discharge voltage and are given as average of two cycles from two to four cells" — 율 미기재 · 산포 0 · 4.3 V 아래 측정 0.

## Fig. 3 — NCM811 @ 4.3 V 에너지에 맞춘 Umax (봤다)

- `[도표]` **4.596 · 4.542 · 4.462 · 4.441 · 4.300 · 4.276 V**(마커 x 판독 0.334 · 0.500 · 0.601 · 0.700 · 0.800 · 0.850 으로 축 검증) + 직선(식 미인쇄).
- ⚠ 본문 · Fig. 10 캡션 "4.6, 4.55, 4.45, 4.4, and 4.25 V" — NCM721 **−0.041** · NCM851005 **−0.026 V** 어긋남(D2). `[재현]` Fig. 2b 를 748.1 Wh kg⁻¹ 에 선형 보간하면
  ≥4.61(NCM111 — 4.6 V 에서도 741.6) · 4.57 · 4.49 · 4.47 · 4.24 V(NCM851005 — 측정 범위 밖 외삽) — **Fig. 3 점은 Fig. 2b 보간으로 재현되지 않는다**(D3). 사이클 시험의 NCM721 4.4 V 는 GED ≈718(목표의 −4 %).

## Fig. 4 — 층상 구조 모식 (봤다)

- Li · TM · O 공 모형과 적층 그림, `z_O ≈ 0.24` 표지 — 데이터 없음.

## Fig. 5 — NCM622 operando 등고선 + 전압 (봤다)

- 2θ(Mo Kα₁,₂) 7.5–32° · 시간 0–≈23 h · scan ≈540. 반사 003 · 101 · 006 · 012 · 104 · 015 · 107 · 018 · 110 · 113 · 009 + Al 111 · 002 · 022(빨강 표지). 오른쪽 전압: 충전 → ≈10.4 h 에 4.6 V · 정전압 ≈1 h · 방전 → ≈22.3 h 에 3.0 V · 정전압.
- `[도표]` 003 ≈8.55° → 최소 ≈8.4° → 충전 끝 ≈8.75° → 방전 끝 ≈8.55° 로 복귀(아래 폭포 그림 검정 = 충전 · 파랑 = 방전).
- `[재현]` 충전 ≈10.4 h ↔ Δδ ≈0.73 × 276.5 ≈ 202 mAh g⁻¹ ⇒ C/10 ≈19–20 mA g⁻¹(1C 정의 인쇄 0). **방전 쪽 격자 값은 표 어디에도 없다**(G2).

## Fig. 6 — 003 등고선 여섯, 충전 (봤다)

- `[도표]` 시작 ≈8.57–8.60° · 최소 ≈8.40–8.45°(`[인쇄]` "similar at 8.4−8.5°") · 충전 끝 111 ≈8.60 · 523 ≈8.62 · 622 ≈8.75 · 721 ≈8.85 · 811 ≈8.93 · 851005 ≈8.98°.
- 여섯 모두 **한 줄기** — 갈라짐(둘째 상) 없음(우리 판독). 맨 위 ≈10.5–11.5 h 의 세로 구간 = 4.6 V 정전압.

## Fig. 7 — Δa · Δc vs U (봤다)

- `[도표]` Δa 최소 NCM111 ≈−1.27 % … NCM851005 ≈−1.88 %, 4.3–4.4 V 에서 평평해진 뒤 다시 커진다. Δc 최대 ≈+1.5…+1.8 %(≈4.0–4.2 V), 4.6 V 끝 NCM111 ≈+0.15 … NCM851005 ≈−4.3 %.
- 0 % 기준은 **넷째 충전의 첫 점**(δ 0.89–0.94) — 원형이 아니다(캡션 · 본문 미기재; 표 S1 로 `[재현]` 확인 — 예: NCM622 `a` 끝 −1.61 % · `c` 끝 −1.80 %).

## Fig. 8 — dQ/dU ↔ dV/dU, NCM811 · NCM851005 (봤다)

- `[도표]` NCM811 봉우리 **4.22 V**: dQ/dU ≈335 mAh g⁻¹ V⁻¹ · dV/dU ≈35 Å³ V⁻¹ / NCM851005 **4.20 V**: ≈530 · ≈74. 파란 점(dV/dU)은 4.15 V 아래에서 0–15 Å³ V⁻¹ 로 흩어진다.
- ⚠ `[재현]` **연쇄 법칙** — dV/dU = (dV/dδ)·(dδ/dU), dδ/dU = (dQ/dU)/(≈275 mAh g⁻¹ per δ): 표 S1 dV/dδ(NCM811 4.19–4.32 V 24–30 · NCM851005 4.19–4.23 V 34.5 Å³ per δ)를 곱하면 봉우리 **≈33 ↔ 35 · ≈66 ↔ 74** —
  "position and relative height" 상관은 두 곡선이 공유하는 인자(dδ/dU)에서 대부분 나온다(D14). 구조 정보는 dV/dδ 의 **계단**에 있다: NCM811 −4.1(3.99–4.05 V) → −6.6 → −12.4 → −24.4(4.19–4.24 V) → −29.8 → −27.6 → −19.3(4.5–4.6 V) Å³ per δ.

## Fig. 9 — ΔV vs U · 조성별 ΔV (봤다)

- (a) `[도표]` 4.6 V 끝 **−2.24 · −3.60 · −4.86 · −6.08 · −7.08 · −7.66 %** ↔ `[재현]` 표 S1 δ 끝(1 h 정전압 포함) −2.34 · −3.66 · −4.93 · −6.23 · −7.35 · −7.97 % · 초록 "2.4% … 8.0%" — **9a 에는 정전압 구간이 없다**(0.06–0.31 %p, D6).
- (b) `[도표]` 4.3 V(빈 원) ≈−0.97 · −1.8 · −2.4 · −3.15 · −5.0 · −5.8 % ↔ `[재현]` 표 S1 보간 −0.97 · −1.81 · −2.46 · −3.15 · −4.86 · −5.67 % ✓ · 에너지 맞춤(속찬 원) ≈−2.37 · −3.12 · −3.8 · −4.5 · (−5.0) · −5.6 %
  ↔ `[재현]` **Fig. 3 점 전압**에서 −2.29 · −3.20 · −3.73 · −4.53 · −4.86 · −5.41 % ✓ — **사이클 시험 전압(4.4 · 4.25 V)이면 −4.13 · −5.13 %**(D5). 실선(에너지 맞춤, 직선) · 점선(4.3 V) — 맞춤식 미인쇄.

## Fig. 10 — 100 사이클 유지율 (봤다)

- (a) 둘째 사이클 방전 기준 · 첫 사이클 C/10(105–108 %) · 뒤 C/4 충전 · C/2 방전. NCM523 에 ≈46 · ≈86 사이클 이상치(≈89 · ≈86 %).
- (b) `[도표]` 이 편 **75.1 · 81.3 · 82.0 · 91.0 · 92.8 · 98.1 %** ↔ Noh 2013 `[도표]` 92.4 · 90.1 · ≈85 · 78.5 · 70.2 · 55.6 %(4.3 V) — **다른 연구실 · 다른 재료 · 다른 프로토콜을 같은 축에 겹쳤다**. 이 편 자신의 4.3 V 사이클 대조 0(D15).

## Table 1 (수동 크롭, 봤다) · Table 2 (자동, 봤다) · Table S1 (자동 6 쪽 + 수동 7–9 쪽, 봤다)

- Table 1: 원형 Li₁.₀₂ · 넷째 충전 시작(3.0 V) δ 0.94 · 0.93 · 0.93 · 0.91 · 0.90 · 0.89 · 끝(4.6 V) 0.21 · 0.19 · 0.18 · 0.13 · 0.11 · 0.09 — 전부 전하 계수 값(§절별 해체).
- Table 2: 원형 `a` · `c` · `z`. Table S1: 여섯 조성 101 행 — 텍스트 층 정본, 인쇄 오기 셋(렌더에도 같다, D10).

## SI Fig. S1–S7 · 초록 그래픽 (전부 봤다)

- **S1** NCM622 코인 ↔ 파우치: `[도표]` (a) 3.0–4.3 V 첫 충전 ≈200–203 · 둘째 ≈190 · 방전 ≈178(코인) · ≈180(파우치) mAh g⁻¹ · (b) 넷째 3.0–4.6 V 충전 ≈206 · 방전 ≈205 — 두 셀형 곡선이 겹친다.
- **S2** 삼방 R-3m ↔ 단사 C2/m 모사 패턴(Mo Kα, 5–50°) — 봉우리 위치가 거의 같다(`[인쇄]` "strong similarity").
- **S3** 여섯 조성 × 003 · 012–015 · 107–113 등고선 — 갈라짐 0(우리 판독) · NCM721 003 에 ≈4–5 h 꺾임.
- **S4** Δa · Δc vs δ — `c` 최대가 δ ≈0.40–0.45 에 모인다 · **NCM523 · NCM721 은 충전 초반 δ 0.93/0.91 → 0.75 에서 `a` 가 거의 안 움직인다**(서술 0, D12).
- **S5** NCM622 Rietveld 17 패턴(δ 표지 0.94 … 0.18) — 첫 표지 **0.94** ↔ 표 S1 · 표 1 **0.93**(D9) · ≈18.8–19.3° 구간 제외(서술 0).
- **S6** ΔV vs δ — 끝 ≈−2.35 … −7.95 %(초록과 맞다).
- **S7** c/a vs U — 최대 ≈5.13–5.15(≈4.0–4.15 V) · 4.6 V 끝 5.065(111) → 4.848(851005) · 떨어진 점 둘(NCM111 3.65 V · NCM721 3.79 V).
- **초록 그래픽**(수동) — "@ 750 Wh/kg" Fig. 3 + Fig. 9b 속찬 원을 한 판에(왼 축 컷오프 · 오른 축 부피 변화) + Fig. 10a 재구성("33% Ni" · "85% Ni").

## 본문 서술과 어긋난 그림 (요약)

Fig. 3(4.441 · 4.276 ↔ 본문 4.4 · 4.25) · Fig. 2b ↔ Fig. 3(보간 불일치) · Fig. 9a(정전압 제외 ↔ 초록 8.0 %) · Fig. 9b(Fig. 3 전압 ↔ 사이클 전압) · Fig. 8(공유 인자 — 연쇄 법칙) · Fig. 10b(외부 자료가 대조군) ·
S5(0.94 ↔ 0.93) · S4(충전 초반 지연 서술 0) · Fig. 7b · S4b("about 1.5%" ↔ +1.50–1.77 %).

# 픽셀 판독 (`[도표]` 전부 — 원본 래스터 · 축 눈금 적합)

| 그림 | 원본 | 눈금 적합 | 읽은 것 | 검증 · 오차 |
|---|---|---|---|---|
| Fig. 1a | 래스터 xref 124 · 671 × 1061 | 가로 0 · 25 · … · 250 = 127.5 · … · 648 px(2.082 px/(mAh g⁻¹)) · 세로 0.25 V = 45.1 px(4.75 V = 9.5) | 색 마스크별 3.00–3.06 V 행의 가장 오른쪽 화소 | 충전 끝은 선이 겹쳐 주황이 가려진다 |
| Fig. 2 | xref 125 · 653 × 1069 | (a) Ni 0.05 = 32.47 px · 10 mAh g⁻¹ = 52 px · (b) 0.05 V = 57.72 px(4.25 V = 115) · 25 Wh kg⁻¹ = 29.71 px(850 = 553.5) | 색별 마커 연결요소(≥80 px) 중심 — 선분 조각 · 범례 제외 | 가려진 마커 표시(NCM622 4.4 · 4.45 · NCM721 · 811 의 높은 전압) |
| Fig. 3 | xref 148 · 636 × 629 | 틀 Ni 0.2–1.0 = 105–616.5 px · 4.2–4.7 V = 521.5–10 px | 마커 중심 | x 판독 0.334 · 0.500 · 0.601 · 0.700 · 0.800 · 0.850 |
| Fig. 9a | xref 194 · 608 × 1055 | 3.6–4.6 V = 92.5–559.5 px(467 px V⁻¹) · 1 % = 41.11 px(+1 % = 20.5) | 4.6 V 열의 가장 낮은 마커 중심(반경 ≈5.5 px) | 표 S1 끝과 −0.06…−0.31 %p |
| Fig. 10b | xref 195 · 654 × 1079 | Ni 0.05 = 32.5 px · 5 % = 41.6 px | 마커 중심(범례 제외) | x 판독 0.334 · 0.500 · 0.601 · 0.700 · 0.800 · 0.850 |
| 22호 Fig. S4 | 위키 크롭 1839 × 648 | x 0.05 = 47.43 px(1.0 = 654) · 1 Å³ = 92.4 px(102 = 39) | 열마다 곡선 띠 위–아래 중점 | x 0.90–0.35 에서 이 편 곡선과의 차가 **x 로 일정**(§(b)) |

# 절별 해체

## 초록 · 서론 (pp. 26163–26164)

- `[인쇄]` 초록: 두 전략 — "increase the fraction of redox active Ni (≥80%)" · "increase Umax, in particular for medium-Ni content NCM materials" · "the accompanying lattice changes ultimately lead to capacity fading in both cases" ·
  "Li1.02NixCoyMnzO2 (with x = 1/3, 0.5, 0.6, 0.7, 0.8 and 0.85) … between 3.0 and 4.6 V vs Li are quantified by means of operando X-ray diffraction combined with detailed Rietveld analysis" ·
  "**All samples show a large decrease in unit cell volume upon charging, ranging from 2.4% for NCM111 (33% Ni) to 8.0% for NCM851005 (85% Ni)**" · "NCMs with a lower Ni content allow for specific energies similar to that of, e.g., Ni-rich NCM811 (80% Ni) when operated at sufficiently high Umax, but still undergo less pronounced changes in structure" ·
  "the capacity retention of low- and medium-Ni content NCMs cycled to high Umax is also strongly affected by factors other than stability of the layered crystal lattice (electrolyte decomposition etc.)".
- `[인쇄]` 서론: 18650 셀 LCO "740 Wh/L (250 Wh/kg)" · NCM "770 Wh/L (270 Wh/kg)" · "Ni-rich materials suffer from larger volumetric changes with delithiation, leading to more severe degradation and mechanical failure.10,12−15" ·
  "For the sake of clarity, all voltages are given with respect to Li/Li+ in the following (note that the voltage difference among cells using graphite [full-cell geometry] and lithium metal anodes [half-cell geometry] is around −100 mV)" ·
  "NCM111 and NCM811 cells provide virtually the same energy density at 4.6 and 4.3 V, respectively" · "it is very important to analyze both the performance and structural degradation of different Ni content NCM cathodes for a given energy level rather than voltage range in a reference-type LIB".

## 실험 (p. 26164)

- **재료**: BASF SE 의 Li₁.₀₂ NCM 여섯 — ⚠ 실험 절은 `[인쇄]` "Li1.02NixMnyCozO2 (x + y + z = 1) cathode materials with x:y:z = 1:1:1 (NCM111), 5:2:3 (NCM523), …, 85:10:5 (NCM851005)" 로 **Ni : Mn : Co** 순서, 결과 절 · 초록 · 표 1 은 **Ni : Co : Mn**(표 1 NCM523 = Ni₀.₅Co₀.₂Mn₀.₃) — D1.
- **전극**: roll-to-roll(KTF-S, Mathis) · Al 박 · NEP 슬러리. NCM622 · 721 · 811 · 851005 = CAM **94** · Super C65 1 · SFG6L 2 · PVDF(Solef 5130) 3 wt% / NCM111 · 523 = **93** · 1.5 · 2.5 · 3 wt%.
- **코인(전기화학)**: 25 °C · Ar 글로브박스 · 양극 ∅13 · GF/D ∅17 · Li 박(Albemarle) ∅13 mm · 250 µL "either LP30 (1 M LiPF6 in a 1:1 [wt/wt] mixture of ethylene carbonate and dimethyl carbonate) or LP47 (1 M LiPF6 in a 3:7 [w/w] mixture of ethylene carbonate and diethyl carbonate)"(BASF) · `[인쇄]` "The areal loadings were 2.0 mAh/cm2 at C/10 and Umax = 4.3 V" · 에너지 밀도 = 비용량 × 평균 방전 전압, "average of two cycles from two to four cells".
- **XRD 장치**: `[인쇄]` "a laboratory diffractometer optimized for battery research.20"([20] = de Biasi 2015 *CrystEngComm*) · Mo 마이크로포커스 회전 음극(Mo Kα₁,₂) · Pilatus 300 K-W · "The high brilliance of the primary beam allows penetration of pouch cells, so that measurements can be performed under realistic conditions (without using custom cells or X-ray windows)".
- **operando 파우치**: 건조실(이슬점 < −50 °C) · 양극 20 × 40 mm · Celgard 2500 30 × 50 mm · Li 박 24 × 44 mm · LP47 250 µL · 전처리 "galvanostatically cycled in the voltage range between 3.0 and 4.3 V for three cycles"(결과 절: C/10 두 번 + C/5 한 번) → 회절계 안에서 C/10 충방전 ·
  `[인쇄]` "A constant voltage step at the cutoff voltages was applied for 1 h to allow for thermodynamic equilibration of the electrode materials" · 투과 2D 75 s × 2 → 150 s 해상도.
- **Rietveld**: TOPAS-Academic 5 · CeO₂ 장치 함수(TCH pseudo-Voigt) · `[인쇄]` "The analysis comprised refinement of lattice parameters a and c and atomic coordinate z of the oxygen position. Both lithium (occ3a = 1.00, occ3b = 0.02) and oxygen occupancy parameters (occ6c = 1.00) were fixed during refinement" · 넓어짐 = convolution(double-Voigt 등가, integral breadth) · Chebyshev 10 항 · 양극과 Al 의 영점 보정("sample displacement errors").
  `[해석]` Li 3a 점유를 탈리튬 내내 1.00 으로 고정 — 격자상수는 봉우리 위치라 영향이 작지만 `z` · TM–O · Li–O(표 S1)는 이 모형 위의 값이다.

## 전기화학 (pp. 26164–26165) · Fig. 1–3

- `[인쇄]` "the higher the Ni content the more Li can be extracted" · 3.6–3.8 V 봉우리 갈라짐 = "two Ni redox pairs (namely, Ni2+/Ni3+ and Ni3+/Ni4+)" · "The peaks shift toward lower voltage with increasing Ni content, leading to a decrease in the average charge/discharge voltages" ·
  NCM811 · 851005 의 3.9 V 위 특징 "which we believe are due to multiphase transitions caused by slight distortions in the crystal structure" · 4.2 V 평탄 "its origin has not yet been clearly resolved".
- `[인쇄]` "Umax required to achieve the specific energy of NCM811 operated at 4.3 V (≈750 Wh/kg) was calculated for each composition. According to our estimates, NCM111, NCM523, NCM622, NCM721, and NCM851005 need to be operated at around 4.6, 4.55, 4.45, 4.4, and 4.25 V" ·
  "The obtained Umax values agree well with the technological roadmaps of some cell manufacturers (e.g., NCM622 at 4.35 V in full-cells)" — `[재현]` 4.45 − 0.10(서론의 흑연 ↔ Li 오프셋) = 4.35 ✓.

## 구조 (pp. 26166–26169) · 표 1–2 · Fig. 4–9 · SI S1–S7 · 표 S1

- `[인쇄]` 구조: α-NaFeO₂ 형 R-3m · "We assume that 2% of the 3b site in the TM layer are occupied by Li ions because of the small Li excess" · 원형 `a` 는 Ni 와 함께 증가("due to the larger ionic radii of Ni2+ (0.69 Å) and Ni3+ (0.56 Å) compared to Co3+ (0.545 Å) and Mn4+ (0.530 Å)") · `c` 는 감소("somewhat surprising") — `[재현]` 표 2 `a` 는 721(2.8647) < 622(2.8661) 로 단조가 아니다(D13).
- ★★★ `[인쇄]` **`x` 축의 정의**: "The Li content δ per formula unit was around 1.02 for the pristine samples. To estimate δ at the beginning and end of the fourth charge cycle, we assumed that Coulombic efficiencies of less than 100% are a result of Li loss from the cathode material only. This loss of active Li during precycling was taken into account when calculating the amount of transferred Li+ ions." · "The NCM cells exhibited open-circuit voltages ranging from 3.57 to 3.65 V prior to the fourth cycle." · "δ was ≤0.21 after charging (note that a constant voltage step at Umax = 4.6 V was applied for 1 h)."
- `[인쇄]` Fig. 5 · 6: 003 은 처음 저각 → ≈4.0 V 에서 되돌아 고각 · 110 은 고각으로만 · "Reverse shifts are observed upon discharge, and all reflections virtually reach their initial positions at the end of the cycle. This leads us to conclude that the layered structure is well preserved" · 3.9 V 위 넓어짐 · "Δfwhm003 is found to be 0.002° after the charge/discharge cycle" · H1 → M → H2 → H3(LiNiO₂, [30] · [35]) · 단사 ↔ 두 육방 공존([36]) — "we believe that this effect contributes to the observed broadening" · "Degradation of the layered structure is not observed in the voltage range studied" · 003 최소 "similar at 8.4−8.5° for all samples" · 되돌이점은 고Ni 가 낮은 전압.
- ★★★ `[인쇄]` Fig. 7 · S4: "The a-axis shrinks linearly at first, then levels off between 4.3 and 4.4 V and finally increases again slightly. The magnitude of the latter increase is larger for the Ni-rich NCMs. In contrast, the c-axis first shows an increase by about 1.5%, followed by a decrease for all samples. **This shrinkage always occurs when δ approaches 0.4 (Figure S4)**, and it is particularly severe for high-Ni NCMs (LiNixCoyMnzO2 with x ≥0.8). The general trends observed are in agreement with the study by Ishidzu et al.13"
- ★★★ `[인쇄]` 기구: "It has been shown that the lattice parameter a reflects the TM−TM distance (in the TM layer).37,38 … the decrease in lattice parameter a is likely associated with the oxidation of the TMs. The lattice parameter c represents the interslab distance of the Li layers.37,38 The initial increase is usually interpreted as a result of increasing Coulomb repulsion with Li extraction from the interlayer galleries. It has also been reported that lithium interacts electrostatically with oxygen.38 This interaction is apparently accompanied by partial charge transfer, which in turn is believed to effectively screen the electrostatic repulsion between the oxygen layers. The screening effect is reduced with increasing degree of delithiation, resulting in increased repulsion and expansion along the c-axis. When most of the lithium is removed, a contraction of the interslab distance is observed and with that a decrease in lattice parameter c.19 In particular for Ni-rich NCM materials, the severe change along the c-direction presumably causes structural instability of the lattice."
- `[인쇄]` Fig. 8: "differential unit cell volume" = "the first derivative of the unit cell volume with respect to cell voltage" · "the peaks in the differential capacity and unit cell volume curves correlate with each other in terms of position (4.22 V for NCM811; 4.20 V for NCM851005) and relative height. This result thus provides evidence that the appearance of the redox peak around 4.2 V is due to structural effects, and we take it as an indication of an undesired phase transformation." — `[재현]` 연쇄 법칙(D14).
- ★★ `[인쇄]` Fig. 9 · S6 · S7: "this decrease is more severe as the Ni content rises" · "the change is highly anisotropic, resulting in significant strain in the NCM particles" · "the most pronounced changes in unit cell volume at high SOC … with the onset correlating with the collapse of the c-axis when δ ≈0.4" ·
  "**It is believed that lattice changes with cycling are the major source of mechanical stress in the particles and cause material fracture, among others.12,15,39,40 Breakage of particles ultimately leads to disconnection of a fraction of active cathode material (i.e., loss of electrical contact) and creates new and reactive surfaces, thereby accelerating degradation.**" ·
  "the relative change in unit cell volume increases in a linear fashion with increasing Ni content when Umax is adjusted for each composition−as opposed to when the cutoff voltage is set at 4.3 V" · "(due to structural stress associated with the continuous shrinking and swelling of the primary crystallites in the secondary cathode particles)".

### 표 1 · 표 2 (`[인쇄]`, 텍스트 층)

| 조성 | 원형 | 넷째 충전 시작(3.0 V) | 끝(4.6 V + 1 h) | 원형 `a` (Å) | 원형 `c` (Å) | `z` |
|---|---|---|---|---:|---:|---:|
| NCM111 | Li₁.₀₂Ni₁/₃Co₁/₃Mn₁/₃O₂ | Li₀.₉₄ | Li₀.₂₁ | 2.8575(1) | 14.2166(5) | 0.2401(1) |
| NCM523 | Li₁.₀₂Ni₀.₅Co₀.₂Mn₀.₃O₂ | Li₀.₉₃ | Li₀.₁₉ | 2.8659(1) | 14.2234(3) | 0.2406(1) |
| NCM622 | Li₁.₀₂Ni₀.₆Co₀.₂Mn₀.₂O₂ | Li₀.₉₃ | Li₀.₁₈ | 2.8661(1) | 14.2062(3) | 0.2403(1) |
| NCM721 | Li₁.₀₂Ni₀.₇Co₀.₂Mn₀.₁O₂ | Li₀.₉₁ | Li₀.₁₃ | 2.8647(1) | 14.1808(4) | 0.2403(1) |
| NCM811 | Li₁.₀₂Ni₀.₈Co₀.₁Mn₀.₁O₂ | Li₀.₉₀ | Li₀.₁₁ | 2.8688(1) | 14.1867(4) | 0.2416(1) |
| NCM851005 | Li₁.₀₂Ni₀.₈₅Co₀.₁Mn₀.₀₅O₂ | Li₀.₈₉ | Li₀.₀₉ | 2.8700(1) | 14.1795(3) | 0.2409(1) |

- `[재현]` 넷째 충전 시작 δ 는 전처리 세 사이클의 CE 결손을 **전부 양극 Li 손실로 뺀 값**이다(1.02 − 0.93 = 0.09 = NCM622 ≈25 mAh g⁻¹). S1(a) `[도표]` NCM622 첫 사이클 결손 ≈20–25 mAh g⁻¹ 과 같은 크기.

### 표 S1 요약 (`[인쇄]` 값 → `[재현]` 추출 · 101 행, ⚠ NCM111 δ 0.35 `a` 는 오기 "2.81780(2)" 대신 2.8180 — 인쇄 `V` 와 맞는 값)

| 조성 | 첫 행 δ · U | 끝 행 δ · U | `c` 최대 δ · U · `c` | `a` 최소 δ · U | δ(4.3 V) | ΔV 4.3 V | ΔV 끝 | Δc 최대 | ΔV 원형 → 첫 행 |
|---|---|---|---|---|---:|---:|---:|---:|---:|
| NCM111 | 0.94 · 3.65 | 0.21 · 4.60 | 0.45 · 4.16 · 14.517 | 0.40 · 4.26 | 0.383 | −0.97 % | −2.34 % | +1.77 % | +0.10 % |
| NCM523 | 0.93 · 3.64 | 0.19 · 4.60 | 0.45 · 4.08 · 14.508 | 0.30 · 4.39 | 0.341 | −1.81 | −3.66 | +1.77 | −0.15 |
| NCM622 | 0.93 · 3.61 | 0.18 · 4.60 | 0.45 · 4.04 · 14.507 | 0.25 · 4.45 | 0.310 | −2.46 | −4.93 | +1.75 | +0.14 |
| NCM721 | 0.91 · 3.58 | 0.13 · 4.60 | 0.45 · 3.98 · 14.494 | 0.20 · 4.45 | 0.260 | −3.15 | −6.23 | +1.67 | +0.34 |
| NCM811 | 0.90 · 3.59 | 0.11 · 4.60 | 0.45 · 3.99 · 14.480 | 0.20 · 4.32 | 0.213 | −4.86 | −7.35 | +1.50 | +0.43 |
| NCM851005 | 0.89 · 3.57 | 0.09 · 4.60 | 0.45 = 0.40 · 3.96–4.02 · 14.472 | 0.15 · 4.37 | 0.175 | −5.67 | −7.97 | +1.59 | +0.01 |

- 행 수: 16 · 16 · 17 · 18 · 17 · 17 = **101**. `U` 는 C/10 **통전 중** 셀 전압(OCV 아님). `ΔV` · `Δc` 는 첫 행 기준 · "ΔV 원형 → 첫 행" 은 표 2 로 계산한 `V = (√3/2)a²c` 와 첫 행의 비교(D8).
- `[재현]` 101 행 중 99 행이 `V = (√3/2)a²c` 를 ≤0.0063 Å³ 로 재현 — 어긋나는 둘: NCM111 δ 0.35(`a` 오기) · NCM523 δ 0.80(인쇄 100.897 ↔ 재계산 100.880, esd 의 17 배).

## 사이클 (p. 26169) · Fig. 10

- `[인쇄]` "Noh et al. performed similar experiments using half-cells, but focused on the stability in the 3.0−4.3 V range.10 They found that the capacity retention significantly decreases with increasing Ni content (Figure 10b), which was explained by lower structural stability of high-Ni NCMs." ·
  "**However, when doing so, we find that Ni-rich NCMs show better capacity retention than samples with a low Ni content, although they have a clear disadvantage in terms of structural stability. This result provides evidence that the cycle life is also strongly affected by factors other than stability of the lattice structure.** Particularly when the charge cutoff voltage is increased beyond the stability limit of organic electrolytes, electrolyte oxidation occurs (and with that gas evolution).41,42" ·
  Fig. 10 캡션: "(i.e., 4.6 V, 4.55 V, 4.45 V, 4.4 and 4.25 V for NCM111, NCM523, NCM622, NCM721 and NCM851005, respectively). After the first cycle at C/10 was completed, the C-rates were set to C/4 charge and C/2 discharge for the subsequent cycles."
- `[해석]` 이 설계에서 Ni 함량과 Umax 는 **완전 역상관**(1/3 → 0.85 ↔ 4.6 → 4.25 V)이라 유지 순위(75 → 98 %)는 Umax 역순위와 같다 — 성분 효과와 전압 효과가 한 줄로 묶여 있다. 원인 배정(전해질 산화)은 측정 0 · 인용.

## 결론 (p. 26170)

- `[인쇄]` "high-Ni NCMs (NCM811 and NCM851005) offer the highest energy densities in the state-of-the-art voltage range of 3.0−4.3 V" · "Yet, most importantly, it was found that the total change in unit cell volume increases virtually linearly with increasing Ni content for similar energy densities (here based on that of NCM811 at 4.3 V). This leads us to the assumption that increasing the Ni content results in major challenges in terms of mechanical strain and structural degradation." · "Ni-rich NCMs still show better capacity retention than low- and medium-Ni NCMs charged to higher cutoff voltages" · "the presence and interplay of degradation processes such as electrolyte decomposition and transition metal dissolution, to name a few, need to be thoroughly investigated when dealing with full-cells".

## 참고문헌 44 편 — 우리 축에 닿는 것

**[19] Kondrakov, Geßwein, Galdina, de Biasi, Meded, Filatova, Schumacher, Wenzel, Hartmann, Brezesinski 2017 *JPCC* 121, 24381**(파일 29 — `c` 붕괴 위임) · **[15] Kondrakov, Schmidt, Xu, Geßwein, Mönig, Hartmann, Sommer, Brezesinski, Janek 2017 *JPCC* 121, 3286**(파일 31 — 부피 변화 · 기계적 파괴) · **[13] Ishidzu, Oka, Nakamura 2016 *SSI* 288, 176**(파일 34 — 조성별 격자 부피) · [10] Noh, Youn, Yoon, Sun 2013 *JPS* 233, 121(Fig. 10b 겹친 자료) · [38] Van der Ven, Aydinol, Ceder, Kresse, Hafner 1998 *PRB* 58, 2975(`c` 증가 차폐 서사) · [30] Li, Reimers, Dahn 1993 *SSI* 67, 123 · [35] Ohzuku 1993 *JES* 140, 1862 · [36] Yang, Sun, McBreen 1999 *Electrochem. Commun.* 1, 227 · [39] Watanabe 2014 *JPS* 260, 50 · [40] Sun G. 2016 *Extreme Mech. Lett.* 9, 449 · [41] Michalak 2015 *Sci. Rep.* 5, 15627 · [42] Berkes 2016 *JSSE* 20, 2961 · [20] de Biasi 2015 *CrystEngComm* 17, 6163(회절 장치) · [26] Kim D. 2015 *Chem. Mater.* 27, 6450(GITT + 계산 산화환원 전위).

# 어휘 집계 — NFKC · 줄 끝 하이픈 복원 · 내려받기 표지 제거 · 대소문자 구분 (본문 · 캡션 | 참고문헌 | SI 텍스트 층)

| 지문 열 | 본문 | 참고문헌 | SI | 메모 |
|---|---:|---:|---:|---|
| `identifiab` · `uncertain` · `standard deviation` · `±` · `reproduc` · `representative` | **0** | 0 | 0 | 산포 어휘 0 · `error` 1 = "sample displacement errors" |
| `ICP` · `inductively` · `titration` · `chemical analysis` | **0** | 0 | 0 | `x` 의 화학 검증 0 |
| `Li content` · `calculated from` · `electrochemical data` · `Coulombic` · `assum` | 3 · 2 · 0 · 1 · 4 | 0 | 5 · 4 · 4 · 0 · 1 | "calculated from the electrochemical data" 는 SI 캡션 넷 |
| `hysteresis` · `two-phase` · `inactive` | **0** | 0 | 0 | |
| `LLI` · `LAM` · `OCV` · `open-circuit` | 0 · 0 · 0 · 1 | 0 | 0 | |
| `impedance` · `EIS` · `GITT` | **0** · **0** · 1 | 0 | 0 | GITT 1 = [26] 인용 |
| `contact` · `disconnect` · `fracture` · `crack` · `particle` | 1 · 1 · 3 · **0** · 4 | 0 | 0 | `contact` 1 = "loss of electrical contact" |
| `volume` · `unit cell volume` · `anisotrop` · `strain` | 18 · 12 · 1 · 3 | 0 · 0 · 0 · 1 | 2 · 2 · 0 · 0 | |
| `Ni−O` / `Ni-O` · `collapse` · `screen` · `repulsion` | **0** · 1 · 2 · 3 | — | 0 | "Ni–O" 는 22호 digest 요약 낱말 — 이 편에 없다 |
| `H1` · `H2` · `H3` · `monoclinic` | 2 · 2 · 1 · 5 | — | 0 · 0 · 0 · 1 | LiNiO₂ 인용 서술 |
