Repository: yonghoon7153-source/Yonghoon-DEM-DFT

# wiki/raw/ — 예외적 불변 원본층

이 리포의 불변 증거층은 **이미 밖에 있다**: `docs/data/`(측정 CSV·JSON) ·
litdb 정본(friendly-meitner) · `docs/reviews/findings.json` · git 이력.
그래서 이 폴더는 킷 원형과 달리 **예외 전용**이다:

- 들어오는 것: litdb 소관(논문)도 측정 데이터도 아닌 외부 자료 — 강연 전사,
  외부 레포 감사 노트 등.  `transcripts/` 등 하위 폴더에 날짜-슬러그로 저장.
- 규칙: 한번 저장한 파일은 수정 금지 (원본이 바뀌면 새 -v2 파일).  frontmatter 에
  `source_url` / `ingested` 를 적는다.
- 논문 PDF·digest 는 여기 넣지 않는다 → wiki/SCHEMA.md 경계 규칙 1 (litdb 정본).

File: wiki/raw/papers/doux2020_stack-pressure-room-temperature-assb-li-metal.md
---
title: "Doux, Nguyen, Tan, Banerjee, Wang, Wu, Jo, Yang, Meng 2020 — Stack Pressure Considerations for Room-Temperature All-Solid-State Lithium Metal Batteries (Adv. Energy Mater. 10, 1903253)"
source_url: local-upload/05._Stack_Pressure_Considerations_for_Room-Temperature_All-Solid-State_Lithium_Metal_Batteries.pdf
source_url_si: local-upload/05._Sup_Stack_Pressure_Considerations_for_Room-Temperature_All-Solid-State_Lithium_Metal_Batteries.pdf
source_url_note: "파일명과 내용이 일치한다 (4호에서 있었던 본문/SI 뒤바뀜 없음). 본문 6쪽 · SI 8쪽, 첫 줄로 각각 확인했다"
source_doi: 10.1002/aenm.201903253
pdf_sha256_main: f1fc5062a6e259cd02902eb94b86fedbae4a7e34b1ddf2d39ee316b7ecc4bae3
pdf_sha256_si: daa3b7a141c2f571072916c0b56def75068756dddac0fe540a7db5a7dac86f77
ingested: 2026-09-16
sha256: b3345413305cc16ae99de214bd81f8c52973c593845b0e71c78bece2d2370348
---

# 수집 목적

Jean-Marie Doux‡, Han Nguyen‡, Darren H. S. Tan, Abhik Banerjee, Xuefeng Wang,
Erik A. Wu, Chiho Jo, Hedi Yang, Ying Shirley Meng (교신),
**"Stack Pressure Considerations for Room-Temperature All-Solid-State Lithium
Metal Batteries"**, *Advanced Energy Materials* **10** (2020) 1903253,
doi `10.1002/aenm.201903253` (Communication; Received 2019-10-04 / Revised
2019-11-06 / Published online 2019-11-25) 의 **절별 해체분석** —
본문 PDF 6 쪽 + Supporting Information 8 쪽.

**이 위키 `assb` 섹션의 5호 논문이다.** 액체셀 계열과 **섞지 않는다** — 음극 축이
다르다. 닻은 `questions/assb-contact-loss-vs-lampe.md`.

> ✅ **업로드 파일명 확인 (4호의 사고 재발 없음).** 이번에는 파일명이 내용과
> **맞다**: `05._Stack_Pressure_…pdf` = 본문 6 쪽 (1 쪽 첫 줄 `www.advenergymat.de`
> / `1903253 (1 of 6)`), `05._Sup_Stack_Pressure_…pdf` = SI 8 쪽 (1 쪽 첫 줄
> `Copyright WILEY-VCH … Supporting Information for Adv. Energy Mater., DOI:
> 10.1002/aenm.201903253`). 쪽수와 첫 줄로 각각 확인했다.
> `pdf_sha256_main` / `pdf_sha256_si` 는 업로드 파일을 **직접 `sha256sum`** 한 값이다.

**★ 이 논문이 이 계보에서 하는 일** — 4호(Shi 2020)가 압력을 **분리 연산자**로
쓸 수 있음을 보였지만 **압력이 각 1 점**이라 곡선이 없었다
(`concepts/assb-pressure-reapplication-separation-test.md` 경고 4).
**5호가 그 점을 곡선으로 바꾼다**: 압력 **6 점**에서 임피던스를, 압력 **6 점**에서
단락까지 걸린 시간을, 압력 **5(+1) 점**에서 과전압을 잰다.
그리고 **되돌릴 수 없는 방향의 정보**를 하나 더 준다 — 압력에는 **상한**이 있고,
그 상한은 4호가 쓴 300 MPa 보다 **네 자리 아래**다.

---

# 0. 이 digest 를 쓰기 전에 실제로 본 것

크로핑 13 장(그림 11 + 표 2) 중 **그림 10 장을 Read** 했다
(`wiki/raw/figures/doux2020_stack-pressure-room-temperature-assb-li-metal/`):

| 파일 | 무엇 | 봤나 | 왜 |
|---|---|---|---|
| `fig_1.png` | Fig. 1 Li–In vs Li 금속 첫 사이클 V–Q | ✅ | 이 논문의 문제 제기 그림. **본문에 없는 계단 구조**를 준다 |
| `fig_2.png` | Fig. 2 셀 홀더 + **압력별 plating/stripping** + 완전지 1·2 사이클 | ✅ | ★ **압력→단락시간 곡선**의 원본 |
| `fig_3.png` | Fig. 3 완전지 V–Q + 229 사이클 수명 | ✅ | ★ 사이클 축. **CE 가 100 % 를 넘는 점들**이 있다 |
| `fig_4.png` | Fig. 4 기구 모식도 + **(c) 압력→임피던스 막대** | ✅ | ★★ **이 논문에서 우리에게 가장 중요한 그림** |
| `fig_5.png` | Fig. 5 in situ 토모그래피 + XRD (25 MPa 전/후) | ✅ | Q7(형태학·SEI)의 본체 |
| `fig_S1.png` | Fig. S1 25 MPa 압착 전/후 광학 사진 | ✅ | "void 가 사라진다" 주장의 시각 근거 |
| `fig_S2.png` | Fig. S2 Nyquist (25 MPa, 0/10/20 h) | ✅ | ★ **본문이 인용하지 않는다.** 임피던스가 **감소**한다 |
| `fig_S3.png` | Fig. S3 **2 MPa** plating/stripping | ✅ | ★ **본문·Methods 어디에도 없는 압력 조건** |
| `fig_S4.png` | Fig. S4 압력별 과전압 확대 | ✅ | ★★ "과전압이 일정했다" 는 본문 문장의 **반증** |
| `fig_S5.png` | Fig. S5 5 MPa 92 h 토모그래피 + 전압 | ✅ | 본문이 **1000 h 근거로 인용하는데 92 h 다** |
| `fig_S6.png` | Fig. S6 75 MPa 기계적 단락 셀 토모그래피 | ✅ | 압력 **상한**의 실물 |
| `tab_S1.png` `tab_S2.png` | 표 2 장 | ❌ (이미지로 안 봄) | 도구 권고대로 **PDF 텍스트로** 읽었다 — 값은 §6.4 에 그대로 옮겼다 |

표기 규약 (이 위키 관례):
- `[인쇄]` = 원문 본문/캡션/표에 **문자로 적힌 것**
- `[도표]` / `figure-read ≈` = **내가 그림을 보고 읽은 값** (원문에 숫자가 없다)
- `[재현]` = 원문 값들로 내가 **계산**한 것
- `[해석]` = **우리 해석** — 원문의 주장이 아니다

---

# 1. 원문에 없어서 확인이 필요한 것 (공백 먼저)

이 절을 머리에 둔다. 아래는 **논문이 안 준 것**이고, 없다는 사실 자체가 관측이다.

1. **오차 막대·반복·셀 개수가 없다.** `error bar` · `standard deviation` ·
   `uncertain*` · `replicate` · `seed` 가 본문 + SI 에서 **전부 0 회**.
   압력 1 점 = 셀 1 개로 읽힌다 (명시 안 됨).
   ★ **단 하나의 예외가 있고 그것이 중요하다**: Table S2 가 **펠릿 4 개**의 상대밀도를
   개별로 인쇄한다 (80.2 / 84.9 / 80.3 / 83.0 %). → §11.5.
2. **등가회로 적합이 없다.** Nyquist(Fig. S2)를 **날것으로만** 보여주고
   `R_bulk`/`R_int` 분해를 하지 않는다. `fit`·`model`·`simulat*` 0 회.
   → 이 논문의 임피던스 수는 전부 **한 점(실수축 절편 또는 "cell impedance")** 이다.
3. **`identifiab*` 0 회.** 유일성·식별성 진단 없음 (`assb` **5/5 편 연속**).
4. **양극(복합양극)의 접촉 손실을 재지 않는다.** 이 논문의 압력 이야기는 처음부터
   끝까지 **음극(Li|SE) 계면**이다. `θ`·퍼콜레이션·접촉 면적 **전부 없다**
   (`percolat*` 1 회이고 그것도 "electronic percolation pathway" = Li 크리프 경로).
5. **`dead Li` 라는 말이 0 회.** 형태학을 3D 로 보면서도 **전기적으로 고립된 Li 의
   양을 재지 않는다** (`isolated` 0 회). → §9.
6. **OCV·GITT 가 없다** (`OCV`·`open-circuit` 0 회). 전압곡선은 전부 CC 곡선이다.
7. **Li–In 기준 전위 오프셋을 명시하지 않는다.** SI 는 완전지를
   `[인쇄]` "between 2.5 and 4.3 V vs. Li/Li+" 로 적고 Fig. 1 의 Li–In 셀도 같은
   축에 그리는데, **vs In → vs Li/Li⁺ 환산에 쓴 값(통상 +0.62 V)을 적지 않는다.**
   `indium` 은 SI 재료 절에만 2 회. → 4호와 같은 구조적 공백 (Q5).
8. **단락 판정 기준이 없다.** "shorted"/"cell shorting" 의 문턱(전압 강하 몇 %,
   저항 몇 Ω)이 정의되지 않는다. Fig. 2b·S4 에서 눈으로 읽는 시점이 전부다.
9. **25 MPa 무전류 대조 실험의 지속시간이 없다.** `[인쇄]` "does not short when no
   current is applied even over prolonged durations" — 48 h 와 비교해야 의미가 있는데
   숫자가 없다.
10. **완전지는 한 조건(5 MPa)만 끝까지 돌렸다.** 완전지의 **압력 스윕은 없다**
    (5 MPa 1 사이클 → 25 MPa 2 사이클에서 죽음, 그리고 5 MPa 229 사이클).
    → **압력→용량 곡선은 이 논문에도 없다.** 압력 스윕은 **대칭셀**에서만 있다.
11. **Fig. S2 · S3 · S4 를 본문이 한 번도 인용하지 않는다** (각 0 회). → §13 D3.
12. SI Methods 에 `[인쇄]` "detailed in **Error! Reference source not found.**" 라는
    **깨진 Word 상호참조**가 그대로 출판됐다 — 셀 홀더를 어느 그림에서 보라는
    안내가 사라졌다.

---

# 2. 서지·소속·자금

| 항목 | 값 |
|---|---|
| 저널 | *Advanced Energy Materials* **10**, 1903253 (2020), Communication |
| DOI | `10.1002/aenm.201903253` |
| 저자 | Jean-Marie Doux, Han Nguyen (‡ 동등기여), Darren H. S. Tan, Abhik Banerjee, Xuefeng Wang, Erik A. Wu, Chiho Jo, Hedi Yang, **Ying Shirley Meng** (교신) |
| 소속 | **UCSD** Department of NanoEngineering (전원) + Sustainable Power & Energy Center (Meng) |
| 자금 | `[인쇄]` **LG Chem** Battery Innovation Contest (BIC) program. 설비: UCSD Crystallography Facility, SDNI (NSF ECCS-1542148), NCMIR (NIH P41GM103412) |
| 이해상충 | `[인쇄]` "The authors declare no conflict of interest" |
| 키워드 | dendrite, Li metal, solid-state batteries, stack pressure, X-ray tomography |
| 참고문헌 | 36 개 (본문) + 7 개 (SI) |

> ⚠ **인용 금지 배너**: 이 digest 의 수치는 **사본**이다. 인용 근거는 원문 PDF 다.
> **모집단 경고**: 아래 모든 수치의 모집단은 **Li₆PS₅Cl(argyrodite) 냉간압착 펠릿
> (상대밀도 ≈82 %, 두께 ≈1 mm) · Li 금속 또는 Li–In 음극 · LNO 코팅 NCA 양극 ·
> 상온 · 대칭셀 75 µA cm⁻² / 완전지 C/10 · 조건당 셀 1 개**다. 다른 전해질(산화물·
> 할라이드)·다른 밀도·다른 전류밀도로 옮기면 숫자가 그대로 가지 않는다.
> 특히 **75 µA cm⁻² 는 실용 전류밀도(수 mA cm⁻²)보다 한두 자릿수 낮다.**

---

# 3. 이 논문이 묻는 것과 답하는 것

**묻는 것** (`[인쇄]` 초록·서론):
- 고체전해질이 Li 덴드라이트를 막는다는 Monroe–Neumann 기준(전단탄성률 2 배)을
  **만족하는 전해질에서도 상온 단락이 계속 보고된다.** 왜인가?
- `[인쇄]` "mechanical properties of lithium metal and the role of applied **stack
  pressure** on the shorting behavior are still **poorly understood**."

**답하는 것**:
- **Li 금속의 항복강도(≈0.8 MPa, 상온 크리프 지배)와 스택 압력을 같은 축에 놓는다.**
  스택 압력이 항복강도의 수십~100 배면 Li 는 전해질 **기공 안으로 크리프**해서
  전자 퍼콜레이션 경로를 만든다.
- `[인쇄]` **5 MPa** 에서 대칭셀이 **1000 h 이상** 단락 없이 도금/탈리했고,
  `Li | Li₆PS₅Cl | LNO-NCA` 완전지가 상온에서 **229 사이클** 돌았다.
- in situ X-선 토모그래피 + XRD 로 묻힌 구조와 SEI 상(相)을 **같은 셀에서** 본다.

`[해석]` **논지 구조가 4호와 정반대다.** 4호는 "압력을 더 걸면 접촉이 돌아온다"
였고, 5호는 **"압력을 더 걸면 죽는다"** 다. 둘 다 맞다 — **작용 지점이 다르기
때문이다** (양극 복합체 vs 음극/전해질 기공). → §11.1.

---

# 4. 셀과 재료 — SI Methods 전부

**분위기**: Ar 글러브박스 (mBraun MB 200B), H₂O < 0.1 ppm, O₂ < 0.5 ppm.
**모든** 합성·가공·시험이 박스 안.

| 구성 | 사양 |
|---|---|
| 고체전해질 | **Li₆PS₅Cl** (NEI Corporation, 구매 그대로) |
| 펠릿 | **200 mg** 을 **13 mm** PEEK 다이에 **370 MPa** 유압 압착 → 두께 **~1 mm**, 이온전도도 **2–2.5 mS cm⁻¹** (EIS) |
| 상대밀도 | Table S2, 펠릿 4 개: **80.2 / 84.9 / 80.3 / 83.0 %**, 평균 **82.1 %** (이론밀도 1.860 g cm⁻³, Kraft 2017) |
| 양극 활물질 | **LiNi₀.₈Co₀.₁₅Al₀.₀₅O₂ (NCA, Toda)** + **비정질 LiNbO₃ 2 wt% 코팅** (Li·Nb 에톡시드 에탄올 용액, 1 h 교반, 로터리 증발, **공기 중 450 °C 1 h**) |
| 복합양극 | LNO-NCA : Li₆PS₅Cl : carbon black = **11 : 16 : 1 wt** (마노 유발 혼합), **12 mg** 을 펠릿 한 면에 **370 MPa** 압착 |
| 음극 (A) | Li 포일 0.5 mm (FMC), 브러시로 산화막 제거, **⌀12.7 mm** 디스크, **25 MPa** 로 압착 |
| 음극 (B) | Li–In: 안정화 Li 나노분말(FMC) + In 분말(Sigma 99.99 %) vortex 혼합, **70 mg**, **120 MPa** |
| 완전지 운전 | **C/10**, **2.5–4.3 V vs Li/Li⁺**, Landhe 사이클러, 상온 |
| 대칭셀 운전 | **75 µA cm⁻²**, **1 h 도금 / 1 h 탈리** 반복, 스택압 **5·10·15·20·25·75 MPa** |
| 압력 계측 | **3 톤 로드셀** (셀 축 방향, 하단), 측정범위 **0–220 MPa**, Instron 5982 (100 kN) 로 **로드셀 용량 100 % 에서 교정**하고 전 범위 선형성 확인 |
| 토모그래피 셀 | ⌀3.2 mm 폴리카보네이트 봉을 **내경 2 mm** 로 보링, **2 mm 강철 플런저**. SE **≈5 mg** 을 370 MPa → 두께 **≈2 mm**. 양면에 **5 mm 이상**의 Li (플런저 흡수 아티팩트 방지) |
| 토모그래피 | Zeiss/Xradia **Versa 510**, **80 kV / 6.5 W**, LE2 필터, **4× 대물**, 노출 **0.5 s**, **1601 투영** → 분해능 **≈1.18 µm**. 재구성 해석 Amira 2019.1 + Fiji |
| XRD | **Mo Kα λ = 0.709320 Å** (Cu Kα 는 이 셀 설계에서 투과가 안 됨), Bruker Apex II Ultra, **투과 모드**, 2D CCD, **FullProf profile matching** |

**`[재현]` 유도값** (원문에 없는 계산):

| 양 | 계산 | 값 |
|---|---|---|
| 양극 활물질 담지 | 12 mg × 11/28 = 4.714 mg ÷ π(1.3 cm/2)² = 1.327 cm² | **3.55 mg cm⁻²** — Fig. 3 캡션의 인쇄값과 **일치** (11:16:1 과 12 mg 의 교차검증) |
| 1 사이클 방전 면적용량 | 3.55 mg cm⁻² × 150 mAh g⁻¹ | **≈0.53 mAh cm⁻²** |
| 완전지 실제 전류밀도 (C/10) | 0.53 mAh cm⁻² / 10 h | **≈53 µA cm⁻²** |
| 1 충전당 도금 Li 두께 | 3.55 × `[도표]`≈230 mAh g⁻¹ = 0.82 mAh cm⁻² ÷ 2062 mAh cm⁻³ | **≈3.96 µm** (초록의 "more than 4 µm" 는 **첫 충전** 값) |
| 정상 사이클 도금 두께 | 3.55 × `[도표]`≈130 = 0.46 mAh cm⁻² ÷ 2062 | **≈2.2 µm** |
| 대칭셀 1 스텝 도금 두께 | 75 µA cm⁻² × 1 h = 0.075 mAh cm⁻² ÷ 2062 | **≈0.36 µm** |
| 펠릿 벌크 ASR | 0.1 cm ÷ 2.25 mS cm⁻¹ | **≈44 Ω cm²** |
| 상대밀도 산포 | 80.2 / 84.9 / 80.3 / 83.0 | 평균 82.1, **표본 s ≈ 2.3 %p**, 범위 **4.7 %p** → **공극률 15.1–19.8 %** |

★ `[해석]` 마지막 두 줄을 붙여 읽어라. **대칭셀은 한 스텝에 0.36 µm 를 도금하고
완전지는 한 충전에 ≈4 µm 를 도금한다 — 11 배 차이다.** 1000 h 무단락 시연은
완전지보다 **한 자릿수 부드러운 하중**에서 얻은 것이고, 논문은 이 두 수를
**한 번도 나란히 놓지 않는다**. (§13 D11)

---

# 5. 본문 절별 해체

## 5.1 서론 (1 쪽) — 문제의 좌표를 "역학"으로 옮긴다

- `[인쇄]` Monroe–Neumann: SSE 의 전단탄성률이 Li 의 2 배면 덴드라이트가 안 자란다
  (refs 4·5). **그런데 그 기준을 만족하는 단결정 LLZO 에서도 관통·단락이 보고된다**
  (refs 6–9). → 기준이 충분조건이 아니다.
- `[인쇄]` 그래서 대부분의 문헌이 **Li–In 합금으로 도피**했다 (refs 13·14).
  ★ `[해석]` 이 문장이 우리 Q5 의 사회학적 배경이다 — `assb` 문헌의 In 음극
  편향은 **Li 금속이 안 돌아가서** 생긴 것이다.
- **Li 금속의 역학** (이 논문이 딛는 수치):
  - `[인쇄]` Masias et al. 2019 (ref 15): 상온 Young 률·전단탄성률·푸아송비 측정,
    **항복강도 ≈0.8 MPa**, 그 위에서 **크리프 시작**. Tariq 2003 (ref 16) 과 일치.
  - `[인쇄]` LePage 2019 (ref 18): 상온에서 Li 항복강도는 **크리프 지배**.
  - `[인쇄]` "This yield strength **needs to be correlated with the stack pressure**
    applied on ASSBs during cycling" ← **이 논문의 한 문장 요약.**
- 관측 수단의 공백: 액체셀은 광학으로 보지만 고체 안에 묻힌 덴드라이트는 안 보인다.
  Heon Kim 2019 (ref 24) 의 in situ Auger/SEM 은 **개방 셀**이라 Li 가 가장자리로
  기어나온다. Seitzman 2018 (ref 25) 의 싱크로트론은 `[인쇄]` 압력 효과가
  **"not conclusive"**.

## 5.2 Fig. 1 — Li–In 은 되고 Li 금속은 안 된다 (25 MPa, C/10)

같은 조건으로 만든 두 완전지를 **25 MPa** 에서 C/10 으로 돌린 결과.

| | Li–In 음극 (파랑) | Li 금속 음극 (빨강) |
|---|---|---|
| 1 사이클 방전 용량 | `[인쇄]` **≈140 mAh g⁻¹** | — (충전이 끝나지 않음) |
| 1 사이클 CE | `[인쇄]` **66.5 %** | — |
| 이후 CE | `[인쇄]` **>99 %** 평균 | — |
| 거동 | `[인쇄]` 단락 없음 | `[인쇄]` 첫 충전에서 **큰 전압 강하**, 이후 계속 곤두박질, **충전 실패** |

`[도표]` **그림에서만 읽히는 것 (본문에 없다)**:
- 파랑 1 충전 ≈210 mAh g⁻¹ → 방전 ≈138 (`[재현]` CE 65.7 %, 인쇄 66.5 % 와 일치).
- ★ **빨강의 붕괴는 단조롭지 않다.** ≈3.8 V 평탄부가 ≈85 mAh g⁻¹ 까지 가다가
  ≈105 에서 급강하하고, **≈1.85 V 에서 긴 평탄부**(≈110→≈200 mAh g⁻¹),
  다시 내려가 **≈1.2 V 평탄부**, 최종 ≈1.0 V / ≈310 mAh g⁻¹ 에서 끝난다.
  본문은 `[인쇄]` "the voltage then continues to plummet" 한 마디로 넘어간다.
- `[해석]` **계단이 있다는 것은 하드 숏이 아니라 저항성 션트**라는 뜻이다 —
  션트를 통해 흐르는 전류가 셀을 **되-환원**시키면서 새 평탄부(전해질 분해 전위)를
  만든다. 즉 "단락"이 **이진 사건이 아니라 진행 과정**이다.
  → `[해석]` 우리에게 **feature 후보**: 충전 중 **비단조 하강 + 평탄부 출현**.
  (4호가 준 `충전 전압 비단조 진동` 과 같은 계열의 서명이고, 이쪽이 훨씬 크다.)
- ⚠ 차이의 원인으로 본문이 드는 셋: **전기화학 전위 · 계면 물성 · 기계 물성**.
  그리고 `[인쇄]` "the differences in their **mechanical properties have not been
  studied yet**" — 즉 **이 논문도 Li vs Li–In 의 역학 차이를 재지 않는다.**
  (Li–In 이 안 죽는 이유는 이 논문 안에서 **가설로 남는다**.)

## 5.3 Fig. 2 — ★ 압력 스윕의 본체

### (a) 장치
스테인리스 판 2 장 사이에 셀, **하단이 로드셀에 직접 접촉**. 너트를 조여 스택압을
정밀 조정. 티타늄 집전체와 강판 사이에 **절연 스페이서**(외부 단락 방지).

### (b) ★★ 압력 → 단락까지의 시간 (대칭셀, 75 µA cm⁻², 1 h/1 h)

| 스택 압력 | 단락까지 | 출처 | Li 항복강도(0.8 MPa) 대비 |
|---:|---:|---|---:|
| **75 MPa** | **0 h** — `[인쇄]` "shorted **before** the plating and stripping test began" (= **기계적** 단락) | `[인쇄]` | **≈94 ×** |
| **25 MPa** | **≈48 h** | `[인쇄]` + `[도표]` | ≈31 × |
| **20 MPa** | **190 h** | `[인쇄]` | 25 × |
| **15 MPa** | **272 h** | `[인쇄]` | ≈19 × |
| **10 MPa** | **474 h** | `[인쇄]` | ≈13 × |
| **5 MPa** | **>1000 h, 단락 없음** (실험 중단) | `[인쇄]` | ≈6 × |
| (2 MPa) | **≈163 h 까지 단락 없음** — **SI Fig. S3 에만 있고 본문·Methods 에 없다** | `[도표]` | 2.5 × |

`[재현]` 압력을 5 MPa 씩 내릴 때의 수명 배율: 25→20 **×3.96**, 20→15 **×1.43**,
15→10 **×1.74**, 10→5 **>×2.1**.
`[해석]` **25 → 20 MPa 한 구간만 4 배**이고 나머지는 1.4–2 배다 → 매끄러운 멱함수가
아니라 **20–25 MPa 사이에 문턱 같은 전이**가 있다. ⚠ 점당 셀 1 개라 **강한 주장
불가**. 논문은 `[인쇄]` "a trend can be observed" 라고만 쓰고 **fit 도, 플롯도,
파라미터화도 하지 않는다**.

`[인쇄]` 결정적 대조: **25 MPa 에서 전류를 흘리지 않으면 단락하지 않는다** →
`[인쇄]` "Li creep-induced shorting does **not** occur at 25 MPa"(무전류).
**즉 25 MPa 에서는 압력만으로는 부족하고 도금/탈리가 있어야 한다.**
반면 **75 MPa 에서는 전류 없이도 죽는다.**
→ `[해석]` **기구가 두 개다**: (i) 순수 크리프 관통(≥75 MPa), (ii) 크리프로 들어간
Li 씨앗 + 도금 성장(10–25 MPa). 논문의 Fig. 4e/4f 모식도가 정확히 이 둘이다.

`[인쇄]` 왜 기공을 통하는가: 냉간압착 펠릿의 상대밀도가 ≈82 % → `[인쇄]` "reasonable
to expect a **connecting network of pores**". Li 의 낮은 항복강도 때문에 고압에서
Li 가 기공 안으로 흘러 **전자 퍼콜레이션 경로**를 만든다.

### (c) 완전지: 5 MPa 1 사이클 → 25 MPa 2 사이클에서 죽음

- `[인쇄]` 5 MPa 1 사이클: **150 mAh g⁻¹**, CE **69 %** — Li–In 셀과 유사.
- `[인쇄]` 2 사이클 전에 **25 MPa 로 올렸더니** 작은 전압 강하 후 **충전 실패**.
- `[도표]` 검정(5 MPa 1 사이클): 충전 ≈220 mAh g⁻¹ 에서 4.3 V, 방전 ≈150 에서 2.5 V.
  `[재현]` CE = 150/220 = **68 %** (인쇄 69 % 와 일치).
- `[도표]` 빨강(25 MPa 2 사이클): ≈3.25 V 에서 시작해 **≈3.8 V 에서 거의 완전히
  평탄**하게 **≈340 mAh g⁻¹** 까지 가고 4.3 V 에 **도달하지 못한다**.
  `[해석]` 전형적인 **soft short 의 무한 충전** 모양이다.
- ★ `[해석]` **이 실험이 이 논문에서 가장 깨끗한 인과 증명이다** — 같은 셀에서
  **압력만** 바꿨고 결과가 뒤집혔다. 4호의 재가압과 **정확히 반대 방향의 개입**이다.

## 5.4 Fig. 3 — 완전지 229 사이클 (5 MPa, C/10, 상온)

`[인쇄]`: **229 사이클**, 100 사이클 **용량 유지율 80.9 %**, 평균 CE **98.86 %**,
활물질 담지 **3.55 mg cm⁻²**, `[인쇄]` "No shorting behavior was observed".

`[도표]` 그림에서만 읽히는 것:

| | 값 |
|---|---|
| 1·2·5·10 사이클 방전 (Fig. 3a) | ≈150 / ≈160 / ≈152 / ≈145 mAh g⁻¹ |
| 1 충전 (Fig. 3a) | ≈230 mAh g⁻¹ |
| 사이클 1 / 50 / 100 / 150 / 229 (Fig. 3b) | ≈160 / ≈135 / ≈130 / ≈121 / ≈122 mAh g⁻¹ |
| `[재현]` 100 사이클 유지율 | 130/160 = **81 %** (인쇄 80.9 % 와 일치) |
| CE 산포 (Fig. 3b) | 대역 ≈98–100 %, **≈104 % 까지 튀는 점들**, 사이클 ≈165 에서 **≈93 % 로 한 번 내려앉음** |
| 첫 CE 점 | ≈69 % ✓ |

★ `[해석]` **CE 가 100 % 를 넘는 점들이 있다.** Li 금속 셀에서 CE>100 % 는
(i) 간헐적 내부 션트 (ii) 양극 쪽 기생 환원 (iii) 계측 아티팩트 중 하나다.
그리고 ≈165 사이클에서 **위로 튀는 점과 아래로 내려앉는 점이 같이** 나타난다 —
**간헐 단락의 고전적 서명**이다. 캡션은 그 셀을 `[인쇄]` "No shorting behavior was
observed" 라고 적는다. **논문은 이 산포를 한 번도 언급하지 않는다.** (§13 D12)
⚠ 단 `[도표]` 읽기이고, CE 축이 65–105 % 로 넓어 눈금 오차가 ±1 %p 는 된다.

`[인쇄]` 문헌 대조(Table S1)를 인정하면서 `[인쇄]` "missing experimental details in
the reported literature make the **reproduction of these results difficult**" —
★ 재현 가능성 원장에 넣을 문장.

## 5.5 Fig. 4 — ★★ 기구 모식도와 **압력–임피던스 곡선**

(a) 압착 전 Li|SE 접촉이 나쁘다 → (b) **25 MPa 로 압착**하면 Li 가 크리프해
거친 전해질 표면에 맞춰 **계면 기공을 메운다** → (c) 임피던스가 떨어진다.

### ★★ Fig. 4c — 이 논문에서 우리에게 가장 중요한 그림

Li 대칭셀 임피던스 vs 스택 압력 (막대 7 개):

| 압력 | `[인쇄]` 본문 값 | `[도표]` 막대 | `[재현]` 25 MPa 바닥(32 Ω) 대비 **계면 과잉** |
|---:|---:|---:|---:|
| 1 MPa | **"exceeds 500 Ω"** | ≈502 — **y 축 상한 500 에 물려 잘림** | **>468 Ω** (하한만 안다) |
| 5 MPa | **≈110 Ω** | ≈113 | **78 Ω** |
| 10 MPa | **≈50 Ω** | ≈53 | **18 Ω** |
| 15 MPa | **≈40 Ω** | ≈40 | **8 Ω** |
| 20 MPa | **35 Ω** | ≈35 | **3 Ω** |
| 25 MPa | **32 Ω** | ≈32 | **0** (기준) |
| **5 MPa 로 되돌림** | **≈50 Ω** — `[인쇄]` "**less than half** the initial impedance at the same pressure" | ≈50 | **18 Ω** |

★★ **세 가지를 동시에 준다**:

1. **곡선이다.** `assb` 계보 최초의 압력 스윕(6 점). 1 → 25 MPa 에서 임피던스가
   **>15 배** 떨어진다.
2. **포화한다.** `[재현]` 계면 과잉이 15 MPa 에서 이미 8 Ω, 20 MPa 에서 3 Ω 다.
   벌크 몫은 `[재현]` ≈44 Ω cm² (≈35 Ω, §4)이므로 **20 MPa 위에서는 벌크가 전부**다.
   → `[해석]` **압력 축의 정보는 전부 저압(1–15 MPa)에 있다.** 25 MPa 와 75 MPa 는
   임피던스로 구별되지 않는다 — 구별되는 것은 **수명**뿐이다.
3. ★★ **이력(hysteresis)이 있다.** 5 MPa(처녀) 110 Ω → 25 MPa 를 찍고 5 MPa 로
   내리면 50 Ω. `[재현]` 계면 과잉 기준으로 **(78−18)/78 = 77 % 가 영구히 지워진다.**
   → **`θ(P)` 는 압력의 함수가 아니라 경로 의존 상태다.** (§11.3)

⚠ **이 곡선의 한계**: (i) 가장 정보가 많은 1 MPa 점이 **축에 잘려 검열**돼 있다.
(ii) 오차 막대 0, 셀 1 개로 보인다(명시 없음). (iii) 여섯 점이 **같은 셀을 순차로
가압한 것인지** 명시하지 않는다 — "release back to 5 MPa" 막대가 있으니 **같은 셀로
읽힌다**. 그렇다면 **각 점이 앞 점의 이력을 업고 있다** → 상향 스윕의 각 값은
"그 압력의 값"이 아니라 "그 압력까지 올라온 뒤의 값"이다. **논문은 이 구분을 하지
않는다.**

### Fig. 4d/e/f — 세 시나리오

| | 무슨 일 | 결과 |
|---|---|---|
| **(d) 5 MPa** | 접촉은 충분하고 기공으로의 크리프는 없다 | `[인쇄]` >1000 h 무단락 |
| **(e) 25 MPa** | Li 가 입계 기공으로 **천천히** 크리프 → 돌기 생성 → **과전압이 약간 낮아** 그 자리가 우선 도금 자리가 된다 → 성장 | `[인쇄]` 48 h 에 단락 |
| **(f) 75 MPa** | 공극률 18 % 가 양 전극을 잇는 경로를 준다 → Li 관통 + `[인쇄]` **"severe cracking of the electrolyte"** | `[인쇄]` 도금 전에 기계적 단락 |

★ `[해석]` (e) 의 **자기촉매 논증**이 핵심이다 — 돌기가 생기면 국소 과전압이 낮아져
그 자리에 더 도금된다. 이것은 **정확히 우리가 `θ(N)` 을 "부드러운 함수로 쓰면 안
된다"고 적은 이유와 같은 형태**(4호: 계단)의 불안정성이다.

## 5.6 5 쪽 — 역학 논증과 그 구멍

- `[인쇄]` 75 MPa 는 Li 항복강도의 `[인쇄]` "around 100 times" (`[재현]` 94 ×).
- `[인쇄]` **5 MPa 도 0.8 MPa 보다 크다** — 그런데 왜 크리프하지 않는가?
  논문의 해명: `[인쇄]` 그 항복강도는 **인장**에서 잰 값이고, **압축**에서는
  접촉면이 넓어지며 **마찰** 때문에 응력이 점진적으로 올라간다(ref 15).
  ⚠ `[해석]` 이것은 **정성적 원용**이다 — 압축 항복강도를 재지도, 인용값을 주지도
  않는다. **5 MPa 가 왜 안전한지에 대한 이 논문의 유일한 설명이 숫자가 없다.**
- `[인쇄]` SE 펠릿 자체의 역학은 영향이 없다고 본다 — `[인쇄]` "as it has already
  been **cold-pressed at 370 MPa**".
  ⚠ `[해석]` **비약이다**: 370 MPa 압착은 추가 **치밀화**를 막지 **파괴인성**이나
  Li 쐐기 하중에 대한 응답을 결정하지 않는다. 그리고 **자기 Fig. S6 이 75 MPa 에서
  펠릿이 갈라진 것을 보여준다** — 그것이 바로 SE 의 역학적 응답이다. (§13 D18)
- 세 압력의 기구 요약(위 표)과 `[인쇄]` "At 5 MPa, plating of lithium only takes
  place **on the surface** of the pellet".

## 5.7 Fig. 5 — in situ 토모그래피 + XRD (같은 셀)

**왜 2 mm 셀인가**: `[인쇄]` 전해질 전 부피에서 **≈1 µm 분해능**을 얻기 위해.
**왜 Mo Kα 인가**: `[인쇄]` Cu Kα 는 이 설계에서 투과 모드가 안 된다.

| | (a) 도금/탈리 **전** | (b) 25 MPa 도금/탈리 **후(단락)** |
|---|---|---|
| 토모그래피 | `[인쇄]` 계면이 **평탄하고 void 없음**, 전해질 안에 Li 없음. `[도표]` 균질한 밝은 펠릿, 스케일바 **400 µm** | `[인쇄]` 전해질 내부에 **큰 저밀도 구조**. `[인쇄]` 입계를 따라 전파한 뒤 국소에서 확장. `[도표]` 분기하는 검은 선/판, 3D 렌더에서 두 Li 디스크 사이에 떠 있는 검은 구조 |
| XRD (전해질 영역) | `[인쇄]` **Li₆PS₅Cl 만** (F-43m) | `[인쇄]` **LiCl · Li₂S** + 동정이 어려운 **환원된 인 화학종**. 캡션은 **P₄ · Li₃P₇** 로 적는다 |
| XRD (전극 영역) | `[인쇄]` Li 금속 피크 (Im-3m) | — |
| 귀속 | — | `[인쇄]` 이들은 문헌(Wenzel 2018, ref 34)에서 **Li|Li₆PS₅Cl SEI** 로 동정된 상들 |

★★ **논문 스스로 적은 결정적 한계**:
`[인쇄]` "**lithium metal dendrites are not directly detected by X-ray diffraction**
due to the low amounts and low scattering efficiency of lithium metal in comparison
to the electrolyte and SEI products formed."

`[해석]` **그러면 "덴드라이트"라는 동정은 무엇에 기대는가?** 토모그래피의
**밀도 대비 하나**다. 그런데 Li 금속(0.534 g cm⁻³)과 **공극/균열(0)** 은 **둘 다
저밀도**이고 Li₆PS₅Cl(1.86)보다 어둡다. 같은 논문이 **Fig. S6 의 똑같이 어두운
구조를 "severe cracking" 이라고 부른다.** → **저밀도 대비만으로는 Li 와 균열이
갈리지 않고, 이 논문에 그 둘을 가르는 독립 관측이 없다.** (§13 D6)

`[인쇄]` 마지막 문단 — void 문제: 문헌(ref 26 Kasemchainan 2019)이 **3.5 및 7 MPa**
에서 탈리 중 void 형성을 보고했는데, 우리는 **초기 25 MPa 압착 후 5 MPa 로 완화**
하는 절차로 이를 완화했고 `[인쇄]` "**no voids were observed** by X-ray microscopy
on our samples".
⚠ `[해석]` **분해능 1.18 µm 로 "없다"** 를 말한 것이다. Kasemchainan 의 탈리 void 는
서브-µm 규모를 포함한다. **검출 한계에 갇힌 음성 결과를 양성 결과로 제시한다** —
4호의 D12(토모그래피가 못 보는 미세균열)와 **같은 형태**다. (§13 D7)

## 5.8 결론 (6 쪽)

`[인쇄]` 요지: 스택압은 **초기 접촉(void 방지)에 필요**하지만, 높으면 **즉시(75 MPa)
또는 짧은 시간 뒤(25 MPa)** 단락시킨다. Li 의 **연성(낮은 항복응력)** 이 기공 크리프를
허용한다. **5 MPa 가 최적**으로 확인됐고 `Li | Li₆PS₅Cl | NCA` 완전지가 상온에서
**200 사이클 이상** 돌았다.

⚠ `[해석]` "**optimal**" 이라는 단어는 **하한이 탐색되지 않았으므로 성립하지 않는다**
— SI Fig. S3 이 **2 MPa 에서 163 h 무단락**을 보여주고 과전압도 5 MPa 와 사실상
같은데(§6.3), 본문이 그 실험의 존재조차 언급하지 않는다. (§13 D4)

---

# 6. SI 해체

## 6.1 Fig. S1 — 25 MPa 압착 전/후 광학 사진

투명 폴리카보네이트 다이 너머로 찍은 셀 측면 사진 2 장(위: 압착 전, 아래: 후).
`[인쇄]` "contact improvement … can be seen by the **disappearance of voids** at the
interface."
`[도표]` **실제로 보면**: 두 사진의 차이는 미묘하다. 아래 사진의 계면 띠가 조금 더
균질해 보이지만 **스케일바가 없고**, 조명·초점이 다르며, **정량이 전혀 없다**.
`[해석]` 접촉 개선의 **정량 근거는 Fig. 4c 의 임피던스뿐이고 이 사진은 삽화다.**

## 6.2 Fig. S2 — ★ Nyquist (25 MPa; 0 / 10 / 20 h) — **본문이 인용하지 않는다**

`[도표]` 고주파 실수축 절편:

| 도금/탈리 누적 | 절편 `Z'` | 1 Hz 지점 `Z'` |
|---|---:|---:|
| 0 h | **≈36.6 Ω** | ≈39.3 Ω |
| 10 h | **≈34.3 Ω** | ≈37.2 Ω |
| 20 h | **≈30.7 Ω** | ≈33.6 Ω |

★★ `[해석]` **임피던스가 사이클과 함께 내려간다** (`[재현]` 0→20 h 에 **−16 %**).
이 셀은 **48 h 에 단락하는 25 MPa 조건**이다. 계면이 "안정" 하다면 저항은 보통
**올라간다**(SEI 성장). 내려간다는 것은 **전도 경로가 추가되고 있다**는 뜻 —
**단락의 전조**다. 그리고 그것이 **단락 28 h 전에 이미 16 % 만큼 보인다.**
→ `[해석]` **ASSB 전용 조기 진단 feature 후보**. 논문은 이 그림을 본문에서
**한 번도 언급하지 않고**, 등가회로 분해도 하지 않는다. (§13 D5)
⚠ 대안 설명: 압력 유지 중 계면이 계속 이완·정합되며 접촉이 좋아지는 것일 수도 있다
(Fig. 4c 의 이력과 같은 기구). **논문이 둘을 가르지 않는다.**

## 6.3 Fig. S3 / S4 — 압력별 과전압. **둘 다 본문이 인용하지 않는다**

### Fig. S3 — **2 MPa** 대칭셀 (본문·Methods 에 없는 조건)

`[도표]` 과전압 **≈±6.8 mV**, **≈163 h** 동안 단락 없음, ≈110 h 에 한 번 짧게
흔들린 뒤 회복. SI Methods 의 압력 목록은 `[인쇄]` "5, 10, 15, 20, 25, 75 MPa" 로
**2 MPa 가 빠져 있다.**
★ `[해석]` **"5 MPa 가 최적" 이라는 결론의 하한이 비어 있다** — 2 MPa 에서 과전압
불이익이 사실상 없고(≈±6.8 vs ≈±7 mV) 163 h 까지 멀쩡한데, 그 사실이 **어디에도
서술되지 않는다.** (§13 D4)

### Fig. S4 — 압력별 과전압 확대 (5 패널 + Fig. 2b 재게재)

`[도표]` 각 압력에서 **초기 → 단락 직전** 과전압 진폭:

| 압력 | 초기 |η| | 후기 |η| | `[재현]` 증가 | 단락 후 |
|---:|---:|---:|---:|---|
| 25 MPa | ≈3.7 → 4.5 mV | ≈4.5 mV | **+22 %** | ≈+0.7 mV 잡음 |
| 20 MPa | ≈5.0 mV | ≈5.8 mV | **+16 %** | ≈0 mV |
| 15 MPa | ≈4.8 mV | ≈5.2 mV (265–272 h) | **+8 %** | ≈+1.3 mV |
| 10 MPa | ≈5.3 mV | ≈6.8 mV (470 h) | **+28 %** | ≈0 mV |
| 5 MPa | ≈7.0 mV | ≈8.3 mV (1045–1050 h) | **+19 %** | (단락 없음) |

★★★ **이것이 본문 문장을 정면으로 반증한다.**
`[인쇄]` 본문: "The overpotentials measured in all cells were **constant throughout
the entire process**, which indicates that **stable lithium–Li₆PS₅Cl interfaces are
formed**."
→ `[도표]` **다섯 패널 전부에서 과전압이 8–28 % 자란다.** Fig. S5c 도 같다
(92 h 에 ±0.018 → ±0.022 V, **+22 %**).
`[해석]` 계면이 "안정" 하다는 진술은 **이 논문의 인과 주장(단락은 순수하게 역학적
현상이다)이 딛고 선 발판**이다. 그 발판이 자기 SI 그림과 어긋난다. (§13 D1)

★ `[재현]` **과전압 → 면적비저항** (75 µA cm⁻² = 7.5e-5 A cm⁻²):

| 압력 | |η| | 전체 ASR | 벌크(≈44 Ω cm²) 뺀 **계면 2 개 합** | 계면 1 개 |
|---:|---:|---:|---:|---:|
| 5 MPa | 7.0 mV | **93 Ω cm²** | 49 | **≈25 Ω cm²** |
| 10 MPa | 5.3 mV | **71 Ω cm²** | 27 | **≈13 Ω cm²** |
| 20 MPa | 5.0 mV | **67 Ω cm²** | 23 | **≈11 Ω cm²** |
| 25 MPa | 4.5 mV | **60 Ω cm²** | 16 | **≈8 Ω cm²** |

⚠ **내부 불일치 하나**: Fig. 4c 의 25 MPa 값 32 Ω 에 ⌀12.7 mm 면적(1.267 cm²)을
곱하면 `[재현]` **40.5 Ω cm²** 인데, 이는 위에서 계산한 **벌크만의 값 44 Ω cm²
보다 작다**. 펠릿 두께/전도도 산포로 설명될 수 있지만(2–2.5 mS cm⁻¹, 두께 "~1 mm"),
**논문은 EIS 값과 DC 과전압을 한 번도 대조하지 않는다.**

## 6.4 Fig. S5 / S6 — 토모그래피 두 장

### Fig. S5 — 5 MPa, **92 시간**

`[도표]` (a) 전 / (b) 후 3D 렌더 2 장 — 두 Li 디스크의 표면이 거칠고 어두운 반점이
있으나 **전해질 내부를 관통하는 구조는 없다**. 스케일바 500 µm.
(c) 전압 프로파일: **±≈0.018 → ±0.022 V**, **0–92 h**.

⚠ **본문은 이 그림을 "1000 h 무단락" 의 근거로 인용한다**:
`[인쇄]` "was able to plate and strip for more than **1000 h** without any shorting
behavior (**Figure S5**, Supporting Information)."
→ **Fig. S5 는 92 h 다.** 그리고 **다른 셀**이다 (토모그래피용 ⌀2 mm, 두께 ≈2 mm).
1000 h 주장의 근거는 Fig. 2b / S4 뿐이다. (§13 D2)

### Fig. S6 — 75 MPa 기계적 단락

`[도표]` 위: 2D 단면. 펠릿 중앙면을 따라 **가로로 길게 뻗은 검은 선들**이 여러 겹,
양 끝이 Li 전극까지 닿아 보인다. 아래: 3D 렌더 — 펠릿 직경 전체를 가로지르는
**납작한 렌즈 모양의 어두운 구조** 하나. 스케일바 1 mm.
`[해석]` 모양이 **가지친 덴드라이트가 아니라 중앙면 박리/균열 평면**에 가깝다.
본문도 이것을 `[인쇄]` "severe cracking" 이라 부른다. **Fig. 5b 의 어두운 구조와
같은 모달리티·같은 대비인데 이름이 다르다.** (§13 D6)

## 6.5 Table S1 — 문헌의 Li 금속 ASSB 사이클 요약

| 양극 | 전해질 | 사이클 | 율 | 전류밀도 | 유지율 | ref |
|---|---|---:|---|---|---|---|
| LiNi₀.₈Mn₀.₀₅Co₀.₁₅O₂ | Li₆PS₅Cl | 100 | 0.22C / 0.35C | / | 74 % @100 | Heon Kim 2019 |
| LiCoO₂ | Li₂S-Li₂O-P₂S₅ | 25 | / | 50 µA cm⁻² | ~50 % @25 | Trevey 2012 |
| Li₂S | Li₃PS₄ | 100 | 0.2C / 0.2C | / | ~79 % @100 | Xu 2019 |

`[해석]` 이 논문의 **229 사이클 / 80.9 % @100** 은 이 표 안에서 최고다.
⚠ 단 **담지량이 3.55 mg cm⁻² (≈0.53 mAh cm⁻²)** 로 매우 낮다 — 표의 세 논문도
담지량이 안 적혀 있어 **공정한 비교가 불가능하다** (논문 스스로 `[인쇄]` "missing
experimental details … make the reproduction … difficult" 라고 적은 것과 같은 문제).

## 6.6 Table S2 — ★ 이 계보 **최초의 산포**

| 질량 (mg) | 직경 (mm) | 두께 (mm) | 실험밀도 (g cm⁻³) | 상대밀도 (%) |
|---:|---:|---:|---:|---:|
| 200.0 | 13 | 1.01 | 1.492 | **80.2** |
| 201.2 | 13 | 0.96 | 1.579 | **84.9** |
| 200.3 | 13 | 1.01 | 1.494 | **80.3** |
| 200.3 | 13 | 0.99 | 1.524 | **83.0** |
| 평균 | | | 1.522 | **82.1** |

이론밀도 1.860 g cm⁻³ (Kraft et al. *JACS* 2017, 139, 10909).
`[재현]` 표본표준편차 **≈2.3 %p**, 범위 **4.7 %p** → **공극률 15.1–19.8 %**.

★★ `[해석]` **`assb` 1–4 호에 없던 것이 여기 있다: 같은 조건 복수 시료의 분포.**
그리고 이 분포가 **단락 기구의 입력**이다 — 논문의 논증은 `[인쇄]` "A porosity of
18 % within the electrolyte provides connecting pathways" 인데, **그 18 % 가 실제로는
15–20 % 로 흩어진다.** 퍼콜레이션은 문턱 현상이므로 이 폭이 `t_short(P)` 의 폭으로
**증폭**된다. **논문은 압력–수명 곡선에 이 산포를 전혀 전파하지 않는다.**

---

# 7. ★ 네 개의 질문에 대한 직답

## 7.1 압력 스윕이 곡선을 주는가 — **★★ 준다. 세 개.**

| 곡선 | 점 개수 | 범위 | y 축 | 어디 |
|---|---:|---|---|---|
| **P → 셀 임피던스** | **6 (+이력 1)** | 1–25 MPa | Ω | Fig. 4c |
| **P → 단락까지 시간** | **6** | 5–75 MPa | h | Fig. 2b (수치는 본문 산문) |
| **P → 도금/탈리 과전압** | **5 (+미보고 2 MPa 1)** | 2–25 MPa | mV | Fig. S4 / S3 |

⚠ **없는 곡선**: **P → 용량**. 완전지에서 압력을 스윕하지 않았다 (5 MPa 1 점 +
25 MPa 에서 죽은 1 점). → **4호의 `ΔQ_mech` 를 곡선으로 만든 것은 아니다.**
5호가 곡선으로 만든 것은 **저항 축**이다. `[해석]` 그래도 크다 — 4호의 `ΔQ_mech`
논증 자체가 **EIS(`R_LF`/`R_MF`) 회복률**을 근거로 삼았기 때문에, **저항 축의
압력 곡선이 곧 그 논증의 좌표계**다.

## 7.2 `P↑` 가 되돌리는 것이 정말 `θ_AM`(양극 기하)인가 — **★★ 아니다. 적어도 이 계에서는 음극이다.**

**결정적 논거는 셀 구성 자체다**: Fig. 4c 의 셀은 **Li | Li₆PS₅Cl | Li 대칭셀**로
**양극이 아예 없다.** 그런데 압력 1 → 25 MPa 에서 임피던스가 **>500 → 32 Ω (>15 배)**
움직인다. **압력이 되돌리는 접촉의 큰 몫이 음극/전해질 계면에 있다는 것이 여기서
독립적으로 확인된다.**

→ 4호(Shi 2020)의 **경고 2** 가 보강된다:
4호는 300 MPa 재가압 후 회복률이 `[도표]` **`R_LF`(음극) ≈65 % vs `R_MF`(양극)
≈23 %** 인데도 초록·결론을 **양극 접촉 손실**로 돌렸다. 5호는 **양극이 없는 셀에서
압력이 저항을 15 배 움직인다**는 것을 보여준다.
`[해석]` **두 논문을 합치면: `ΔQ_mech` 를 통째로 양극 `θ_AM` 회복으로 읽으면
과대평가다.** 분리 시험에 **전극 분해 관측(3전극/대칭셀)** 이 필요하다.

⚠ **모집단 차이를 반드시 붙인다**: 4호는 **In 금속 음극**, 5호는 **Li 금속 음극**
이다. In 은 Li 보다 훨씬 단단해서 압력 응답이 다르다. 그러나 **4호의 `R_LF` 가
50 사이클에 전체 저항의 ≈93 % 였다**는 사실은 음극 축이 In 에서도 지배적임을 말한다.

## 7.3 Q7 (dead Li) — **★ 0 이 깨지되 절반만이다**

| 무엇 | 이 논문이 주는 것 | 못 주는 것 |
|---|---|---|
| **SEI Li** | ★ **상(相) 수준 동정**: XRD 로 **Li₂S · LiCl · P₄ · Li₃P₇** (Mo Kα 투과, FullProf profile matching), 문헌(ref 34) 의 Li\|LPSCl SEI 와 일치 | **정량 0** — 무게·부피 분율, 두께, Li 인벤토리 환산 **없다**. profile matching 은 상 분율을 주지 않는 모드다 |
| **dead Li (전기적 고립 Li)** | **없다.** `dead li` · `isolated` **0 회** | Li 금속은 `[인쇄]` **XRD 로 검출 자체가 안 된다**. 토모그래피는 **저밀도 대비**뿐이라 Li 와 균열·공극을 못 가른다 |
| **형태학** | ★ **3D in situ** (≈1.18 µm), **같은 셀에서 XRD 와 함께** | 분해능 1.18 µm 아래는 보이지 않는다 → `[인쇄]` "no voids were observed" 는 **검출 한계에 갇힌 음성** |

★ `[해석]` **관측 채널이 처음으로 둘로 갈렸다**: **형태(토모)** 와 **화학(XRD)**.
액체셀의 dead-Li 문제(dead Li 와 SEI Li 가 OCV 에 똑같이 들어온다 — 닻 미결 3)에
대해 이 논문이 주는 답은 **"SEI 는 상으로 잡히고 dead Li 는 안 잡힌다"** 이다.
→ 닻 표에서 Q7 은 **0 → "부분(SEI 만, 정량 없음)"**.

## 7.4 압력 상한 — **★★ 숫자가 나왔다. 그리고 4호의 처방을 무효화한다.**

이 계(Li 금속 / Li₆PS₅Cl 82 % 밀도 / 75 µA cm⁻²)의 상한:

```
75 MPa  →  도금 전에 이미 기계적 단락            (t_short = 0)
25 MPa  →  48 h                                  (도금 있어야 죽음)
20 MPa  →  190 h
15 MPa  →  272 h
10 MPa  →  474 h
 5 MPa  →  >1000 h  (무단락, 중단)
 2 MPa  →  >163 h   (SI 에만, 서술 0)
```

★★ `[해석]` **4호의 300 MPa 재가압은 이 상한의 4 배다.** 즉
[[assb-pressure-reapplication-separation-test]] 의 처방을 **Li 금속 음극 셀에
그대로 적용하면 셀이 즉사한다** — 회복된 용량을 읽기 전에 단락한다.
⚠ 단 **모집단이 다르다**: 4호는 **In 음극**이라 크리프 문턱이 훨씬 높다.
→ **상한은 보편 상수가 아니라 음극 재료 × 전해질 공극률의 함수다.**
이것이 이 논문이 우리 처방에 붙이는 **가장 실무적인 제약**이다. → §11.1.

---

# 8. 방법론 평가 (비판적)

**강한 점**
- **압력이 독립변수로 제대로 통제된다** — 3 톤 로드셀을 셀 축에 직결하고 Instron 으로
  교정했다. `assb` 5 편 중 **압력을 계측**한 첫 논문이다(4호는 스프링·프레스 설정값).
- **개입 실험이 깨끗하다**: Fig. 2c 는 **같은 셀에서 압력만** 5 → 25 MPa 로 바꿔
  결과를 뒤집는다. 인과 주장의 근거로 손색이 없다.
- **관측 두 채널을 같은 셀에서** 얻는다 (토모 + XRD, in situ). `assb` 계보에서 처음.
- **Table S2 의 4 반복**은 이 계보에서 처음 보는 산포 보고다.

**약한 점**
- **조건당 셀 1 개, 오차 막대 0** (Table S2 제외). 압력–수명 곡선 6 점이 전부 N=1 이다.
- **본문 문장이 자기 SI 그림과 어긋난다** — "과전압 일정"(D1), "Fig. S5 가 1000 h"(D2).
- **SI 그림 3 장이 본문에서 고아**다 (S2·S3·S4). 그중 하나(S3)는 **보고되지 않은
  실험 조건**이고, 하나(S4)는 본문 문장의 반증이며, 하나(S2)는 **전조 신호**다.
- **"덴드라이트" 동정이 근거 없이 이름 붙는다** — XRD 는 Li 를 못 보고 토모는 밀도만
  본다. 같은 대비가 다른 그림에서 "cracking" 이 된다.
- **정량 분석이 없다**: 등가회로 0, 곡선 적합 0, 문턱 정의 0, 상 분율 0.
- **전류밀도가 실용 대비 1–2 자릿수 낮다** (75 µA cm⁻²). 압력–수명 곡선이
  **전류밀도에 어떻게 스케일하는지 전혀 다루지 않는다** — 그런데 Fig. 4e 의 자기
  기구(도금이 돌기를 키운다)는 명백히 전류 의존이다.
- **"optimal 5 MPa"** 는 하한 탐색 없이 쓴 말이다 (2 MPa 결과가 SI 에 있는데도).

---

# 9. 이 논문이 우리 3 항 분해에 붙는 자리

`Q_apparent(i, P) = θ_AM(P, N) · η(i) · Q_material(N)`
([[assb-apparent-capacity-decomposition]])

| 항 | 5호가 준 것 |
|---|---|
| `θ_AM` (기하) | **양극 `θ` 는 0.** 대신 **음극 계면의 같은 구조**를 곡선으로 준다 (Fig. 4c). `[해석]` 분해식에 **음극 항이 하나 빠져 있다**는 것을 드러낸다 → §11.2 |
| `η(i)` (동역학) | 율 스윕 **없다** (완전지 C/10 한 점, 대칭셀 75 µA cm⁻² 한 점) |
| `Q_material` | **직접 안 잰다.** 229 사이클에 용량 −24 % 인데 그 분해가 없다 |
| **`P` (새 축)** | ★★ **압력이 `η` 쪽에도 들어간다**: Fig. S4 의 과전압이 압력 함수다(5 MPa 7.0 mV ↔ 25 MPa 4.5 mV). → **`η = η(i, P)` 다.** 3 항 분해의 `η` 를 율만의 함수로 쓴 것이 **부정확**해진다 |

---

# 10. Q1~Q8 (닻 카드 기준)

| # | 항목 | 이 논문 |
|---|---|---|
| **Q1** | 접촉 손실 정량 | **부분 — 단, 축이 음극이다.** 양극 `θ`·접촉면적·퍼콜레이션 **0**. 대신 **Li\|SE 계면 접촉의 전기적 대리량**을 **곡선으로** 준다: 셀 임피던스 P=1→25 MPa 에서 **>500 → 32 Ω**, 그리고 DC 과전압 **7.0 → 4.5 mV**. `[재현]` 계면 ASR **≈25 → ≈8 Ω cm²** |
| **Q2** | 독립 관측 | **★ 있다, 네 채널** — ① in situ **X-선 토모그래피**(≈1.18 µm) ② 같은 셀 **XRD**(Mo Kα, FullProf) ③ **EIS** ④ **로드셀 압력 계측**. ⚠ 갈라 주는 것은 **덴드라이트/SEI** 이지 **LAM_PE/접촉 손실이 아니다** |
| **Q3** | 라벨 층위 | **measured-electrical**(임피던스·과전압·수명) + **measured-morphological, 정성**(토모: 수치 0) + **measured-phase, 비정량**(XRD profile matching: 상 분율 0). **적합 라벨 0**. 오차막대 0·조건당 셀 1. ★ **예외: Table S2 (펠릿 4 개 상대밀도 산포)** |
| **Q4** | 유일성·식별성 | **없다 (5/5 편 0).** `identifiab*` 0 회. **등가회로 적합조차 없어** 이 논문에는 역문제 자체가 없다 |
| **Q5** | Li-In 기준 전위 | **부분 — 그리고 문제로 남는다.** Li–In 셀을 **대조군의 본체**로 쓰고 전압축을 `[인쇄]` "2.5–4.3 V vs Li/Li⁺" 로 적으면서 **vs In → vs Li/Li⁺ 오프셋을 명시하지 않는다**. 안정성 논의 0. `[인쇄]` Li vs Li–In 의 **역학 차이는 "아직 연구되지 않았다"** 고 스스로 적는다 |
| **Q6** | 압력 | **★★★ 이 논문의 본체 — 계보 최초의 스윕.** P→R **6 점**(+이력 1), P→t_short **6 점**, P→η **5 점**(+미보고 2 MPa). 제작압 370 MPa(펠릿)·25 MPa(Li)·120 MPa(Li–In). **로드셀 실계측**(0–220 MPa, Instron 교정). ★ **상한이 숫자로**: 75 MPa 즉시 기계적 단락 |
| **Q7** | dead Li | **★ 부분 — 4/4 편 0 이 깨진다, 절반만.** **SEI 는 상으로 검출**(Li₂S·LiCl·P₄·Li₃P₇) **정량 0**; **dead Li 는 검출 수단 자체가 없다**(`[인쇄]` Li 금속은 XRD 로 안 보이고 토모는 밀도 대비뿐). `dead li`·`isolated` 0 회 |
| **Q8** | 양극 화학·OCP | **있다(CC)** — **LNO 2 wt% 코팅 NCA (LiNi₀.₈Co₀.₁₅Al₀.₀₅O₂)**, LPSCl:carbon = 11:16:1 wt, **3.55 mg cm⁻²**, **2.5–4.3 V vs Li/Li⁺**, C/10, 전 구간 기울기 있음. **OCV·GITT 없다**(`OCV` 0 회) |

---

# 11. 우리 프로젝트에 붙는 제약 (해석)

## 11.1 ★★ 압력 처방에 **안전 상한**이 생겼다
[[assb-pressure-reapplication-separation-test]] 의 `P↑` 연산자는 4호의 **300 MPa**
1 점에서 왔다. 5호는 **같은 황화물 전해질 + Li 금속 음극**에서 **75 MPa 이면 도금 전에
이미 죽는다**고 실측한다. → **연산자에 상한 파라미터를 붙여야 한다**:
`P_high < P_short(음극 재료, 전해질 공극률, 전류밀도)`. 그리고 그 상한은
**In 음극(4호) ≫ Li 금속(5호)** 이다.

## 11.2 ★★ 3 항 분해에 **음극 항이 빠져 있다**
`Q_apparent = θ_AM · η(i) · Q_material` 은 양극만 본다. 5호는 **양극이 없는 셀에서
압력이 저항을 15 배 바꾼다**. → 압력 축을 쓰는 순간 **음극 접촉 항이 같은 크기로
들어온다**. 압력 실험으로 `θ_AM` 을 읽으려면 **3전극 또는 대칭셀 짝**이 필요하다.

## 11.3 ★ `θ(P)` 는 함수가 아니라 **경로 의존 상태**다
Fig. 4c: 처녀 5 MPa **110 Ω** ↔ 25 MPa 를 찍고 내려온 5 MPa **50 Ω**.
`[재현]` 계면 과잉의 **77 % 가 영구 제거**된다. → 전방 모형에서 `θ_AM(P)` 을
단일값 함수로 쓰면 **이력을 버리는 것**이고, 압력 스윕 실험은 **스윕 방향과 이력을
반드시 기록**해야 한다. (그리고 4호의 재가압이 **일회성**이라는 경고 3 과 같은 뿌리다.)

## 11.4 ★ 압력 축의 정보는 **저압에 있다**
`[재현]` 계면 과잉이 15 MPa 에서 8 Ω, 20 MPa 에서 3 Ω → **20 MPa 위는 벌크가 전부**.
→ 근최적 폭 측정([[near-optimal-set-width-measurement]])에 압력 2 점을 넣는다면
**(5, 25) 가 아니라 (1–2, 10–15)** 가 정보량이 크다. 그리고 **높은 쪽이 상한에
가까울수록 셀이 죽는다** — §11.1 과 맞물린다.

## 11.5 ★ 산포를 우리가 전파할 수 있다
Table S2 가 **펠릿 4 개**의 상대밀도를 준다 (`[재현]` s ≈2.3 %p, 공극률 15.1–19.8 %).
논문의 단락 기구는 **기공 퍼콜레이션**이므로 이 폭이 `t_short(P)` 로 증폭된다.
→ `[해석]` **우리가 싸게 공급할 수 있는 것**: 공극률 분포를 입력으로 하는 Li 크리프
퍼콜레이션 전방 모형으로 **`t_short(P)` 의 예측 폭**을 내고, 논문의 6 점(N=1)이
그 폭 안에 있는지 보는 것. 이 저장소에 **DEM/MPM 계열이 이미 있다**(타 브랜치 소유).

## 11.6 ★ 진단 feature 후보 둘
1. **단락 전조로서의 임피던스 감소** (Fig. S2: 0→20 h 에 −16 %, 단락 28 h 전).
   액체셀 소프트숏은 보통 **CE 하락**으로 오는데, 여기서는 **저항 자체가 내려간다**
   → `assb` 전용 서명 후보.
2. **충전 곡선의 계단식 붕괴** (Fig. 1 빨강: 3.8 → 1.85 → 1.2 V 평탄부).
   4호의 **비단조 진동**과 같은 계열이고 크기가 훨씬 크다.

## 11.7 `composite-cathode-percolation-utilization` 은 **건드리지 않았다**
이 논문의 내용은 **음극 축**이고, 그 페이지는 이미 **320 줄**로 SCHEMA 의 200 줄 분할
권고를 넘겼다. 분할 제안은 보고에만 적고 실행하지 않았다.

---

# 12. 어긋남 원장 (본문 ↔ 그림 ↔ 초록 ↔ SI)

| # | 무엇 | 무게 |
|---|---|---|
| **D1** | ★★★ `[인쇄]` "overpotentials … were **constant** throughout the entire process → **stable** Li–Li₆PS₅Cl interfaces" ↔ `[도표]` Fig. S4 **다섯 패널 전부에서 8–28 % 증가**, Fig. S5c 92 h 에 +22 %. **인과 주장(단락은 순수 역학)의 발판이 자기 SI 와 어긋난다** | **무겁다** |
| **D2** | ★★ 본문이 **Fig. S5 를 "1000 h 무단락" 의 근거로 인용**하는데 Fig. S5 는 **92 h** 이고 **다른 셀**(⌀2 mm 토모용)이다 | **무겁다** |
| **D3** | ★★ **Fig. S2 · S3 · S4 를 본문이 한 번도 인용하지 않는다**(각 0 회). 셋 다 결론에 직접 걸리는 자료다 | **무겁다** |
| **D4** | ★★ **2 MPa 실험이 SI 에만 존재**하고 Methods 압력 목록("5, 10, 15, 20, 25, 75")에도 없다. `[도표]` 163 h 무단락 · 과전압 ≈±6.8 mV(5 MPa 와 사실상 동일). → 결론의 "**optimal** 5 MPa" 는 **하한이 탐색되지 않은 채** 쓰인 말이다 | **무겁다** |
| **D5** | ★★ Fig. S2 에서 **임피던스가 감소**(`[도표]` 36.6→30.7 Ω, −16 %)하는데 **단락 28 h 전의 전조**로도, 접촉 개선으로도 **해석되지 않는다.** 본문 언급 0 | **무겁다** |
| **D6** | ★★ **"덴드라이트" 동정의 근거가 없다.** `[인쇄]` "lithium metal dendrites are **not directly detected by XRD**" 라고 스스로 적고, 토모는 **밀도 대비**뿐이다. Li(0.534)와 균열/공극(0)은 **둘 다 저밀도**. 같은 대비를 Fig. 5b 는 "dendrite", Fig. S6 는 "**severe cracking**" 이라 부른다 | **무겁다** |
| **D7** | ★ `[인쇄]` "**no voids were observed** by X-ray microscopy" 는 **분해능 1.18 µm 에 갇힌 음성**인데 **양성 결과처럼 제시**된다 (문헌의 탈리 void 는 서브-µm 포함). 4호 D12 와 같은 형태 | 보통 |
| **D8** | `[인쇄]` Li₆PS₅Cl 이 "stable passivating layer" 를 만든다는 문장에 **ref 26 (Kasemchainan, *Nat. Mater.* 2019)** 을 단다. 그 논문은 **부동태화가 아니라 탈리 void/임계전류** 논문이고, 같은 글 5 쪽에서 **바로 그 용도로 다시 인용**된다 | 가볍다 |
| **D9** | `[인쇄]` "a **trend** can be observed between stack pressure and the time needed before short-circuiting" — **그 trend 를 플롯하지도, 적합하지도, 파라미터화하지도 않는다.** 6 개 수가 산문에만 있다 | 보통 |
| **D10** | Fig. 4c 의 **1 MPa 막대가 y 축 상한(500 Ω)에 잘려 검열**돼 있다. 곡선에서 정보가 가장 많은 점이 **하한만 알려진다**. 그리고 6 점이 **같은 셀의 순차 가압**으로 보이는데(이력 막대의 존재), **각 점이 앞 이력을 업고 있다**는 점을 논문이 구분하지 않는다 | 보통 |
| **D11** | 초록의 `[인쇄]` "plating **more than 4 µm** of lithium per charge" 는 `[재현]` **첫 충전**(≈3.96 µm)에서만 성립하고 정상 사이클은 `[재현]` **≈2.2 µm** 다. 그리고 **1000 h 를 시연한 대칭셀은 한 스텝에 `[재현]` 0.36 µm** — 완전지의 **1/11** 하중이다. 두 수가 나란히 놓인 적이 없다 | 보통 |
| **D12** | `[도표]` Fig. 3b 의 **CE 가 100 % 를 넘는 점들**(≈104 %)과 ≈165 사이클의 **동반 하락(≈93 %)** — 간헐 단락의 고전적 서명인데, 캡션은 `[인쇄]` "**No shorting behavior was observed**" 다. 언급 0 | 보통 |
| **D13** | `[도표]` Fig. 1 의 Li 금속 셀 붕괴가 **계단형**(3.8 → 1.85 → 1.2 V 평탄부, ≈310 mAh g⁻¹ 까지)인데 본문은 `[인쇄]` "continues to plummet" 한 마디다. **저항성 션트의 구조**가 버려진다 | 보통 |
| **D14** | 완전지 전압축을 `[인쇄]` "2.5–4.3 V **vs Li/Li⁺**" 로 적고 **Li–In 셀도 같은 축에** 그리면서 **오프셋 값을 명시·인용·검토하지 않는다.** `indium` 은 SI 재료 절 2 회뿐 | 보통 |
| **D15** | `[인쇄]` 25 MPa 무전류 대조("does not short … even over prolonged durations")의 **지속시간이 없다.** 48 h 와 비교 가능해야 의미가 있다 | 보통 |
| **D16** | `[인쇄]` "mechanical properties of the SSE pellet … not expected to have an influence, **as it has already been cold-pressed at 370 MPa**" — 치밀화와 **파괴**는 다른 축이고, **자기 Fig. S6 이 펠릿 균열을 보여준다** | 보통 |
| **D17** | **단락 판정 기준(문턱)이 정의되지 않는다.** 48/190/272/474 h 가 전부 눈으로 읽은 시점이다 | 보통 |
| **D18** | SI Methods 에 `[인쇄]` "**Error! Reference source not found.**" 라는 깨진 Word 상호참조가 그대로 출판됐다 (셀 홀더 그림 지시가 사라짐) | 가볍다 |
| **D19** | `[재현]` **EIS 와 DC 과전압이 대조되지 않는다**: Fig. 4c 25 MPa 32 Ω → 40.5 Ω cm², 그런데 벌크만으로도 ≈44 Ω cm². 두 계측이 같은 셀 계열인데 한 번도 맞춰보지 않는다 | 가볍다 |
| **D20** | **전류밀도 의존이 없다.** 압력–수명 곡선 전부가 **75 µA cm⁻² 한 점**인데, 자기 기구(Fig. 4e: 도금이 돌기를 키운다)는 명백히 전류 의존이다. 실용 전류는 1–2 자릿수 높다 | 보통 |

**합계 20 건** (1호 8 · 2호 14 · 3호 18 · 4호 18 · **5호 20**).
무거운 묶음은 **D1–D6**: **결론을 떠받치는 문장이 자기 SI 그림과 충돌**하고,
**그 SI 그림들이 본문에서 인용조차 되지 않는다.** 2·3·4 호와 **같은 형태**이고,
"인용되지 않은 SI 가 본문을 반증한다" 는 **이 계보에서 처음 보는 변종**이다.

---

# 13. 이 digest 가 주장하지 않는 것

- **이 논문이 `LAM_PE` 와 접촉 손실을 갈랐다고 말하지 않는다.** 양극 열화를 아예
  다루지 않는다. 닻 질문에 대한 기여는 **압력 축의 성질**을 통해서다.
- **"5 MPa 가 최적" 을 우리가 받아들이지 않는다.** 하한이 탐색되지 않았고(2 MPa 가
  SI 에 있다), 전류밀도 한 점이며, 셀 1 개다.
- **75 MPa 상한을 보편 상수로 옮기지 않는다.** 모집단은 Li 금속 / Li₆PS₅Cl 82 % /
  75 µA cm⁻² 다. In 음극(4호)은 다른 상한을 가질 것이 거의 확실하다.
- **Fig. 5b·S6 의 저밀도 구조가 Li 금속이라고 단정하지 않는다** — 논문 자신의
  진술상 그 동정에는 독립 근거가 없다.
- **우리 연구 수치를 여기 복사하지 않았다.** `degradation-degeneracy/` 의 수치 정본은
  artifact + `docs/RESULTS*.md` 다.
- **그림에서 읽은 값은 원문 값이 아니다.** `[도표]` 표시가 붙은 모든 수는 내 눈금
  읽기이며, 축 눈금 간격의 ±½ 정도 오차를 갖는다.

---

# 14. 관련

- `questions/assb-contact-loss-vs-lampe.md` — **닻**. Q1~Q8 채움표에 이 논문의 행이 있다.
- `concepts/assb-pressure-reapplication-separation-test.md` — **직계**. 이 논문이 그
  페이지의 **경고 4(압력–회복 곡선이 없다)를 부분적으로 해소**하고 **경고 2(양극 전용이
  아니다)를 강하게 보강**하며, **새 경고(상한)** 를 하나 추가한다.
- `concepts/assb-stack-pressure-operating-window.md` — 이 논문이 만든 개념 페이지
  (압력의 2 측 구속: 아래는 접촉, 위는 단락).
- `concepts/assb-apparent-capacity-decomposition.md` — `η = η(i, P)` 로 넓혀야 한다는 제약.
- `concepts/composite-cathode-percolation-utilization.md` — **이 논문으로 갱신하지
  않았다** (음극 축이고, 그 페이지는 이미 320 줄).
- `raw/papers/shi2020_mechanical-degradation-assb-cathode.md` — `assb` 4호. 압력 재가압.
- `bms-balancing/docs/ASSB_TRANSFER_NOTE.md` §1 · §6 — 이 축이 흘러 들어갈 자리.
