Repository: yonghoon7153-source/Yonghoon-DEM-DFT

# wiki/raw/ — 예외적 불변 원본층

이 리포의 불변 증거층은 **이미 밖에 있다**: `docs/data/`(측정 CSV·JSON) ·
litdb 정본(friendly-meitner) · `docs/reviews/findings.json` · git 이력.
그래서 이 폴더는 킷 원형과 달리 **예외 전용**이다:

- 들어오는 것: litdb 소관(논문)도 측정 데이터도 아닌 외부 자료 — 강연 전사,
  외부 레포 감사 노트 등.  `transcripts/` 등 하위 폴더에 날짜-슬러그로 저장.
- 규칙: 한번 저장한 파일은 수정 금지 (원본이 바뀌면 새 -v2 파일).  frontmatter 에
  `source_url` / `ingested` 를 적는다.
- 논문 PDF·digest 는 여기 넣지 않는다 → wiki/SCHEMA.md 경계 규칙 1 (litdb 정본).

File: wiki/raw/papers/gao2024_cu-i-codoping-activating-li2s-redox-kinetics-assb.md (part 1 of 2)
---
title: "Gao et al. 2024 — Activating Redox Kinetics of Li2S via Cu⁺, I⁻ Co-Doping Toward High-Performance All-Solid-State Lithium Sulfide-Based Batteries (Small 2024, 20, 2404171)"
description: "상용 Li2S 와 CuI 를 20 h·510 rpm 으로 같이 밀링해 85Li2S-15CuI 를 만들고 LPSCl·VGCF 와 다시 10 h 밀링한 복합양극 — 첫 충전 plateau 1.72 V vs Li–In(= [재현] 2.34 V vs Li/Li⁺)로 이 위키 사다리에서 가장 낮고 가장 평탄하다. 첫 방전 1165.23 mAh g⁻¹(Li2S) · ICE 85.22 % · 2 C 6200 사이클 · Si–C full cell 400 사이클. 단 CuI 가 활물질 분말의 42.2 wt% 인데 용량 분모에서 빠져 있고, Cu⁺/Cu²⁺ 자신이 [재현] 103 mAh g⁻¹(Li2S) 를 낼 수 있다. SI 미확보"
source_url: local-upload/76bd381c-Small_-_2024_-_Gao_-_Activating_Redox_Kinetics_of_Li2S_via_Cu___I__Co_Doping_Toward_High_Performance_All_Solid_State.pdf (본문 12쪽 — SI(Figure S1–S21, Table S1–S8) 미확보)
doi: 10.1002/smll.202404171
ingested: 2026-10-01
sha256: 2c9ca08526f14e63a0be56573eb009f98c9aa3b9b727bc13bb66f6d73615000a
tags: [assb, sulfide-electrolyte, composite-cathode, li2s, activation, mixing-process, carbon, li-free-anode, units]
compare:
  system: "ASSB Li–S — 활물질이 Li2S (우리 축 정면). ⌀10 mm PEEK 펠릿 반쪽셀(Li–In) + Si–C 음극 full cell + 25×28 mm 파우치. 전압창 0.9–2.4 V vs Li–In = [재현] 1.52–3.02 V vs Li/Li⁺. full cell 은 0.5–3.0 V (기준전극 없음, 셀 전압). 25 °C 항온조"
  electrolyte: "Li6PS5Cl (아지로다이트), 자가합성(자기 논문 eTransportation 2023 레시피), 실온 이온전도도 [인쇄] 3.0 mS cm⁻¹. 분리층 65 mg @ 50 MPa, full cell 쪽 습식 코팅 SE 막은 가압 후 20 µm"
  cathode: "(100−x)Li2S-xCuI : LPSCl : VGCF = 50 : 40 : 10 wt% [인쇄]. 바인더 없음(펠릿) / PTFE 1 wt% (건식 필름). 탄소는 VGCF(1D) 10 wt% 단일"
  li2s_source: "상용 Li2S (Alfa 99.9 %, 2–5 µm, BET 2.3 m² g⁻¹) + CuI (Aladdin 99.95 %) 를 planetary BM 20 h·510 rpm 으로 공밀링 → 85Li2S-15CuI (BET 16.3–19.1 m² g⁻¹, SEM 1–2 µm 2차입자). x = 5·10·15·20·25 스캔, x = 15 최적"
  mixing: "★ 2단 밀링 — ① 도핑: Changsha Tianchuang XQM-2 planetary, 20 h, 510 rpm, Ar, ZrO2 볼 ⌀4 mm, BPR 20:1 (w/w). ② 복합양극: planetary, 10 h, 510 rpm, Ar (BPR·볼 재질/지름·장비 미기재). 볼 개수·용기 부피/재질·휴지 주기 전부 미기재. 건식 필름은 복합분말:PTFE = 99:1 을 유발 10 min 손혼합 후 hot roller 압연(온도·두께 미기재)"
  loading_mg_cm2: "1 (Li2S, 반쪽셀 주력) · 3 · 5 [인쇄] · full cell 1.26 (Li2S) / Si–C 1.68 · 파우치 2.29 (Li2S) / Si–C 2.44. ★ Methods 의 '3.5 mg 복합분말 + ⌀10 mm' 로는 [재현] 1.29 mg cm⁻²(Li2S) 가 나와 인쇄된 1 mg cm⁻² 와 29 % 어긋난다"
  li2s_wt_pct: "28.9 (복합양극 기준) [재현] — 활물질 분말 50 wt% × Li2S 가 분말의 57.76 wt%. 활물질 분말 기준 50, 'Li2S' 라 쓰인 질량 기준 100"
  anode: "Li–In (In 박 200 µm ⌀7 mm + Li 박 100 µm ⌀7 mm, 100 MPa) · full cell 은 Si–C 습식 슬러리 전극 (Si–C : LPSCl : VGCF : PVDF-HFP = 63:29:5:3, BB 용매, 110 °C 12 h 진공건조). Li 금속 음극 셀 없음"
  first_charge: "★ plateau 1.72–1.75 V vs Li–In [도표, Fig. 2b·3a] = [재현] 2.34–2.37 V vs Li/Li⁺ — 이 위키 사다리에서 가장 낮고 60 % SOC 까지 평탄하다. 개시 변곡이 아니라 진짜 plateau. 과전압 오버슈트는 1 mg cm⁻²·저율에서 없고 2 C 와 5 mg cm⁻² 에서만 ≈1.92–2.10 V [도표]. 첫 충전 용량 [도표] ≈1450 mAh g⁻¹(Li2S) (0.02 C) 로 이론 1167 을 넘으며 저자가 LPSCl 분해 몫이라고 자인. ICE [인쇄] 85.22 % (반쪽셀 0.02 C) · 85.2 % (full cell 0.05 C) · [재현] 72.7 % (파우치 16/22 mAh)"
  first_discharge_mAh_gS: "1669.7 [재현] (1165.23 × 1.4329, 0.02 C, 1 mg cm⁻², 25 °C) · 대조 pristine Li2S 250.2 [재현] · x=5 587.1 · 3 mg 1334.1 · 5 mg 1157.2 · full cell 1551.4 · 파우치 1431.1"
  first_discharge_mAh_gLi2S: "1165.23 [인쇄] (0.02 C, 1 mg cm⁻², 25 °C, 이론 1167 의 99.8 %) · 대조 pristine Li2S 174.61 · x=5 409.75 · x=10 ≈690 [도표] · x=20 ≈890 [도표] · 3 mg 931.05 · 5 mg 807.6 · full cell 1082.7 (0.05 C) · 파우치 998.79"
  cycle_capacity_mAh_gS: "≈1260 [재현, 도표] (0.2 C, 1 mg, 500 사이클) · 711.8 [재현] (2 C, 6200 사이클) · ≈1118 [재현, 도표] (full cell 0.5 C, 400 사이클)"
  cycle_capacity_mAh_gLi2S: "≈880 [도표] (0.2 C, 1 mg, 500 사이클, 감쇠 거의 없음) · 496.77 [인쇄] (2 C, 6200 사이클, 유지 84.41 %) · 643.52 최대 (2 C, 271 사이클) · ≈780 [도표] (full cell 0.5 C, 400 사이클, 유지 97 %)"
  areal_mAh_cm2: "≈0.9 [도표] (1 mg) · 2.79 [재현] (3 mg, 첫 사이클) · 4.07 [인쇄] (5 mg) → ≈3.35 [도표] 100 사이클 후 · ≈0.98 [재현] (full cell) · 2.29 [재현] (파우치, 16 mAh / 7 cm²)"
  cycles: "500 (0.2 C, 1 mg, CE ≈100 %) · 6200 (2 C, 1 mg, 유지 84.41 % — 단 0.2 C 100 사이클 활성화 후의 588.52 기준) · 100 (3 mg, 유지 87.94 % / 5 mg) · 400 (full cell 0.5 C, 유지 97 %) · 60 (파우치, 유지 63 %). ★ 셀 개수·오차막대 0건"
  temperature_C: 25
  mechanism: "저자 주장 = Cu⁺ 가 bulk redox medium, I⁻ 가 Li–S 결합 약화. 실측: ex situ XPS 에서 Cu 2p3/2 가 Cu⁺(932.2) → Cu²⁺(932.8) → Cu⁺ 로 가역 왕복(5지점), I 3d 는 '약간의 고에너지 이동' 뿐 사실상 불변, S 2p 는 S²⁻ → S⁻(Li2Sn) → S⁰(163.5 eV, 장쇄/비정질) 복귀. ex situ XRD 는 만충 시 결정상 소멸(비정질) → 재출현(결정성 저하). 반응식 [인쇄] 2Li2S − CuI → 3Li⁺ + S⁰ + CuS + LiI + 3e⁻ (저자 자신이 '화학량론 무시' 명시). DFT NEB Li⁺ 이동장벽 1.71(Li2S) → 1.48(Cu) → 0.84(I) → 0.60 eV(Cu,I). σ_e(활물질 분말 자신) 9.44 × 10⁻¹⁴ → 5~8 자릿수 상승(초록은 5 자릿수). D_Li(CV Randles–Ševčík) 1.33 × 10⁻¹² → 2.33 × 10⁻¹⁰ cm² s⁻¹ (양극성), 2 자릿수"
  our_axis: "활성화 전위 사다리의 일곱 번째 행이자 ★ 현재 최저 plateau — 1.72 V vs Li–In = [재현] 2.34 V vs Li/Li⁺ 로 Cronk 2.4 · Liu 2.41 보다 낮고, 요오드 경로 Wan 2.80 · Zhang 2.87 보다 0.5 V 낮다. 즉 '요오드 경로는 2.8 V 아래로 못 내려간다'는 사다리의 1번 관측을 깬다 — 결정적 차이는 요오드를 LiI 로 넣느냐 CuI 로 넣느냐다(85Li2S-15LiI 대조셀이 그 자리에 있다). 무게 대가 42.2 wt% 는 Wan 39.9 · Zhang 43.8 과 같은 급. Cu⁺/Cu²⁺ 의 자기 용량 상한 [재현] 103 mAh g⁻¹(Li2S) 는 Wan 109.4 · Zhang 152 · Liu 43–98 과 같은 급이지만, 이 논문에서는 관측 개선폭(991)의 10 % 라서 네 편 중 처음으로 '미분리 항이 개선폭을 설명하지 못한다'. 다만 그 개선폭은 pristine 대조가 174.61 mAh g⁻¹(Li2S) 라는 비정상적으로 나쁜 기준선에서 나왔다(이 위키의 reference cell 목표 500–600 의 1/3). 3분류 판정: Cu = 산화상태 왕복 + 자기 용량 ≠ 0 → 매개체/공동활물질, I = 산화상태 불변 → 정적 도펀트. 이식 가능: BPR 20:1·510 rpm·ZrO2 ⌀4 mm 전량 인쇄된 밀링 레시피, Cu 계 대조셀 설계(Cu⁺만·I⁻만·Cu²⁺만·CuCl/CuBr), 건식 PTFE 1 wt% 압연 필름. 이식 불가: 격자 치환 주장(Li 점유율을 실험실 XRD 로 정했다), Randles–Ševčík D_Li(BET 7.7배 차이를 넣으면 ×175 가 ×2.5–3.5 로 줄어든다), 174.61 기준선"
---

# 수집 목적

Jing Gao, Yuan Gao, Jinghua Hao, Xiaolin Sun, Fuhua Zhao, Yuan Zhang, Wenyan Si, Jianfei Wu,
**"Activating Redox Kinetics of Li2S via Cu⁺, I⁻ Co-Doping Toward High-Performance All-Solid-State
Lithium Sulfide-Based Batteries"**, *Small* **2024**, 20, 2404171, **doi 10.1002/smll.202404171**
(중국과학원 칭다오 바이오에너지·생물공정기술연구소 / 칭다오 산업에너지저장연구원 / 산둥에너지연구원).
접수 2024-06-03, 수정 2024-07-26, 온라인 2024-08-26.

이 위키가 이 논문에서 캐려는 것은 다섯이다.

1. **활성화 전위 사다리의 새 행.** [[li2s-activation-first-charge]] 의 표(Cronk 2.4 V plateau /
   Liu 2.41 V 개시변곡 / Wan ≈2.80 V / Zhang 2.87 V / Lee 컷오프 3.62 V / Zhang J ≈2.6–2.9 V)에
   이 논문의 첫 충전이 **plateau 로 들어가는가, 개시 변곡으로 들어가는가.**
2. **요오드 계열 네 번째 논문.** Wan 2021(LiI–LiBr) · Zhang 2026(PI3→LiI) · (Liu 2026 은 Sn 계)
   과 **같은 기준의 무게 대가(wt%)** 로 비교되는가. I⁻ 와 Cu 각각의 산화환원 몫은 얼마인가.
3. **"도핑" 이 격자 치환인가, 표면 상인가.** 2026-10-06 에 이 위키가 세운 3분류 —
   **매개체**(산화상태 왕복 + 자기 plateau) / **촉매**(복귀하되 자기 용량 ≈0) /
   **정적 계면층**(산화상태 불변) — 중 Cu 와 I 가 각각 어디에 들어가는가. **ICE 는 얼마인가.**
4. **σ_e 가 어느 양인가.** 이 위키는 2026-10-06 에 σ_e 를 복합체 퍼콜레이션(10⁻²–10⁻¹, 고원 위에서
   방향 무관)과 SE 상 자신(10⁻⁸–10⁻³, 결정적)으로 쪼갰다. 이 논문의 9.44 × 10⁻¹⁴ S cm⁻¹ 은
   둘 중 어느 쪽도 아니다 — **세 번째 양**인가.
5. **볼밀 조건 전량.** 전수 대조표 15편 중 BPR 을 적은 논문이 셋뿐이다. 이 논문은 적었는가.

## 표기 규칙 (이 저장소 공통)

| 표기 | 뜻 |
|---|---|
| `[인쇄]` | 원문에 글자로 인쇄된 값·문장 |
| `[도표]` | 그림을 직접 보고 눈금에서 읽은 근사값 |
| `[재현]` | 원문 값으로부터의 산술 환산 (식을 병기) |
| `[해석]` | 이 위키의 판단 — 원문이 하지 않은 말 |

- 비용량 환산: **(S) = (Li2S) × 1.4329** (= M(Li2S)/M(S) = 45.942/32.06). 역방향 ×0.698.
- **이 논문의 모든 비용량 분모는 `Li2S` 질량이다.** 근거는 `[인쇄]` Methods
  "The charge–discharge specific capacity … was obtained by calculating the active material of **Li2S**"
  + 본문이 로딩을 `[인쇄]` "**Li2S** areal mass loading of 1.0 / 3 / 5 mg cm⁻²" 로 부른다 +
  `[재현]` 파우치 검산이 맞는다 (16 mAh ÷ 998.79 mAh g⁻¹ = 16.02 mg, ÷ (2.5 × 2.8 cm²) =
  **2.29 mg cm⁻²** = 인쇄된 Fig. 6g 의 값). **따라서 CuI 의 질량은 분모 밖에 있다** (§10).
- 전압: 모든 반쪽셀 그림 축이 `[인쇄]` "Potential (V vs. Li⁺/Li–In)" 이다. **이 논문은 Li–In 의
  기준전위를 인쇄하지 않는다** — vs Li/Li⁺ 환산은 전부 `[재현]`이며 +0.62 V 는 이 위키의 다른
  raw(`wang2023_…` 본문 p.4, `lee2026_…` §2.1.3)에서 가져온 외부 입력이다. Fig. 6d·6g(full cell·
  파우치)의 축은 그냥 `[인쇄]` "Potential (V)" — **기준전극이 없는 셀 전압**이다.

---

# 원문에 없어서 확인이 필요한 것 (공백표)

★ **이 digest 는 본문 12쪽만으로 쓰였다. SI(Figure S1–S21, Table S1–S8)를 확보하지 못했다.**
그 SI 안에 이 위키가 가장 알고 싶은 것 셋 — **Table S6 격자상수**, **Figure S19 전도도 전수**,
**Table S2–S5 Rietveld 점유율** — 이 전부 들어 있다. 아래 G 표의 절반이 그 때문이다.

| # | 비어 있는 것 | 왜 중요한가 |
|---|---|---|
| **G1** | **격자상수가 본문에 한 줄도 없다.** `[인쇄]` "The structural parameters obtained from Rietveld refinement results demonstrate that moderate Cu⁺, I⁻ co-doping **does not significantly affect the crystal structure**", 실제 수치는 Table S6. | **"doping" 주장의 유일한 정량 증거가 격자상수 변화인데 그것이 SI 에 있고, 본문의 요약문은 오히려 "크게 바뀌지 않는다" 다.** 고용체라면 I⁻(1.95 Å)가 S²⁻(1.84 Å) 자리에 17.6 at% 들어갈 때 격자가 팽창해야 한다. 팽창량 없이는 치환을 확인할 수 없다 (§4.2). |
| **G2** | **Rietveld 가 정말 Li 점유율을 정했는가.** Fig. 1h 는 `[인쇄]` Li(2)–Cu(2) 공공 **67.6 %**, Li(1)–Cu(1) 공공 **16.19 %**, S(1)–I(1) 공공 **0 %** 를 적는다. 사용 장비는 `[인쇄]` Rigaku SmartLab **Cu Kα**, 10–80°, step 0.01°, 폴리이미드 봉지. | Cu Kα 실험실 XRD 로 **Li 점유율은 정할 수 없다**(Li 의 산란능이 ~3 e⁻). Cu/I 는 가능하지만 Li 공공 67.6 % 는 **정제의 자유도로 흡수된 수치일 가능성이 높다** `[해석]`. 중성자 회절·NMR·ICP 중 무엇으로도 교차검증되지 않았다. |
| **G3** | **x = 0 대조군이 20 h 밀링을 겪었는가.** `[인쇄]` 합성절은 "Li2S **and dopant** were mixed … then ball milled 20 h", BET 는 Li2S **2.3** vs (100−x)Li2S-xCuI **16.3–19.1 m² g⁻¹**, Fig. S1a 는 상용 Li2S 2–5 µm. | **이 논문 전체에서 가장 큰 교란.** x = 0 이 밀링 안 된 상용 분말이면 174.61 → 1165.23 의 6.7배는 **도핑이 아니라 입도/표면적 7.7배**의 효과일 수 있다. (복합양극 단계에서 다시 10 h 밀링하므로 완전 교란은 아니지만, 사전 20 h 이력이 다르면 1차입자 크기가 다르다.) |
| **G4** | **로딩 산술이 맞지 않는다.** `[인쇄]` 셀 제작: 복합분말 **3.5 mg**, ⌀10 mm PEEK. `[재현]` 3.5 × 0.50(활물질 분율) × 0.5776(분말 중 Li2S 분율) = **1.011 mg**, ÷ 0.785 cm² = **1.29 mg cm⁻²**. 인쇄값은 **1 mg cm⁻²**. | 29 % 차이. `[해석]` 가장 그럴듯한 설명은 **1.011 mg 을 1 cm² 로 나눈 것**(= 면적을 1 cm² 로 가정). 그렇다면 면적용량·전류밀도가 전부 28 % 과소평가다. 3·5 mg cm⁻² 셀의 복합분말 질량은 아예 미기재. |
| **G5** | **활물질 없는 대조셀이 없다.** CuI + LPSCl + VGCF 셀, LPSCl + VGCF 셀 둘 다 없다. 단 `[인쇄]` Fig. S9 가 "LPSCl electrolyte decomposition contributes the additional capacity" 의 근거라고 언급된다 — 내용 미확보. | 첫 충전 ≈1450 mAh g⁻¹(Li2S) `[도표]` 가 이론 1167 을 넘는 몫을 SE 분해로 돌리는데, **그 몫의 크기가 본문에 숫자로 없다**. Cu 의 103 mAh g⁻¹ 와 SE 의 몫을 분리할 수 없다 (§10). |
| **G6** | **σ_e 측정 시료의 정체.** `[인쇄]` "We additionally examined electronic conductivities for **cathode materials** by direct-current polarization measurement" (HIOKI BT3562A), Fig. S19. 셀 구성(블로킹 전극 종류·펠릿 압력·두께·전압)이 전부 미기재. | 9.44 × 10⁻¹⁴ S cm⁻¹ 은 **VGCF 가 든 복합체일 수 없다** (복합체는 10⁻²–10⁻¹). 즉 **활물질 분말 단독**이다 `[해석]`. 그러나 본문이 "cathode materials" 라 부르므로 단정할 수 없고, 도핑 후 값(10⁻⁹–10⁻⁶)의 전수표도 SI 에 있다 (§11.1). |
| **G7** | **초록과 본문의 숫자가 다르다.** 유지율 초록 `[인쇄]` **84.58 %** @6200 vs 본문·Fig. 2g `[인쇄]` **84.41 %**. σ_e 상승폭 초록 `[인쇄]` "**five** orders" vs 본문 `[인쇄]` "**five to eight** orders". 이론용량 서론 `[인쇄]` 1167·1670 vs 본문 `[인쇄]` 1166 vs Methods `[인쇄]` 1167. | 교정 누락이지만 **"다섯 자릿수"냐 "여덟 자릿수"냐는 주장의 크기가 1000배 다르다.** 어느 쪽도 원시 데이터 없이 확인 불가. |
| **G8** | **Fig. 2 캡션과 패널이 어긋난다.** 캡션 `[인쇄]` "a) Charge–discharge curves and b) rate capacity" 인데 **실제 (a)는 x 별 용량·CE 막대그래프**, (b)는 충방전 곡선, (c)는 사이클별 율특성이다. 본문도 `[인쇄]` "Figure S7 and Figure 2a show the initial charge–discharge curves" 라 적어 캡션을 따른다. | 본문·캡션·그림 셋이 서로 다른 것을 가리킨다. 이 digest 는 **그림에 실제로 그려진 것**을 기준으로 적는다 (§17). |
| **G9** | **SI 그림 번호가 두 번 충돌한다.** `[인쇄]` §2.2 "EIS … Figure S10 and **Table S7**", `[인쇄]` Fig. 2j 캡션 "… listed in **Table S7**", `[인쇄]` 본문 "detailed cell information shown in **Table S8**". 또 `[인쇄]` §2.3 "**Figures S11 and S12** show the charge–discharge curves of the cell with I-doped Li2S and Cu-doped Li2S" 인데 같은 절 앞에서 S12 는 "XRD of the cathode discharged to 1.4 V", S13 이 "92.5Li2S-7.5Cu2S 충방전 곡선" 이다. | **Cu 단독 도핑 대조셀의 그림 번호가 본문 안에서 S13 과 S12 로 엇갈린다.** 대조군 데이터를 SI 에서 찾을 때 반드시 둘 다 봐야 한다. |
| **G10** | **"1.8 V 에서 Cu1.96S" 가 그림과 맞지 않는다.** `[인쇄]` "the discharge curve becomes two platforms for the cell with … 5 mg cm⁻². … XRD of the cathode **discharged to 1.4 V** versus Li–In was measured. … **The plateau around 1.8 V** might be attributed to the formation of Cu1.96S." | `[도표]` Fig. 2h 의 5 mg 방전곡선은 ≈1.55 → 1.40 V 와 ≈1.35 → 1.25 V 의 두 단이고 **1.8 V 에는 방전 plateau 가 없다**. 1.8 V 는 오히려 충전 쪽이다. Cu 의 별도 plateau 가 실재하는지가 3분류 판정의 핵심인데(§9) 이 문장으로는 확인할 수 없다. |
| **G11** | **셀 개수·오차·재현성 0건.** 본문 전체에 n, 표준편차, 오차막대, "repeated" 가 한 번도 나오지 않는다. | 6200 사이클·400 사이클·파우치 모두 **1셀 결과로 읽어야 한다** `[해석]`. |
| **G12** | **DFT 슈퍼셀 크기가 없다.** `[인쇄]` "calculation models were built based on the bulk model of **LiS**(원문 표기). Four Li atoms were replaced with Cu on the site of Li1, one Li atom with Cu on the site of Li2, and **five S atoms with I** for LiCuSI." k-points 3×3×3, cutoff 450 eV. | 원자 수를 모르면 **계산 조성이 실험 조성(Cu/Li = 8.8 at%, I/S = 17.6 at%)과 같은지 검증할 수 없다.** 2×2×2 (Li32S16) 로 가정하면 Cu/Li = 15.6 at%, I/S = **31 at%** 로 실험의 1.8배다 `[재현, 가정]`. |
| **G13** | **혼합 ②단계의 BPR·볼 재질/지름이 없다.** ①단계(도핑)는 ZrO2 ⌀4 mm · 20:1 이 인쇄돼 있지만 ②단계(복합양극 10 h·510 rpm)는 장비·볼·BPR 전부 미기재. | 복합양극 단계가 LPSCl 을 얼마나 때렸는지가 [[one-step-vs-two-step-mixing]] H2·H4 의 직접 입력이다. |
| **G14** | **Si–C 음극의 정체.** `[인쇄]` "the Si–C material" 뿐 — 조성·Si 함량·입도·제조사·전처리 미기재. 성능만 `[인쇄]` 1561.34 mAh g⁻¹, ICE 90.73 % (Fig. S20). | N/P 비 `[재현]` 계산(§13.2)의 모든 가정이 이 값에 매달린다. |

---

## 0. 서지사항

| 항목 | 값 |
|---|---|
| 제목 | Activating Redox Kinetics of Li2S via Cu⁺, I⁻ Co-Doping Toward High-Performance All-Solid-State Lithium Sulfide-Based Batteries |
| 저자 | Jing Gao\*, Yuan Gao, Jinghua Hao, Xiaolin Sun, Fuhua Zhao, Yuan Zhang, Wenyan Si, Jianfei Wu\* (J.G. 와 Y.G. 동등 기여) |
| 소속 | 중국과학원 칭다오 바이오에너지·생물공정기술연구소 (QIBEBT) · 산둥에너지연구원 · 칭다오과학기술대학 · 중국과학원대학 |
| 저널 | *Small* **2024**, *20*, 2404171 (Issue 47) |
| DOI | 10.1002/smll.202404171 |
| 날짜 | 접수 2024-06-03 · 수정 2024-07-26 · 온라인 2024-08-26 |
| 키워드 | `[인쇄]` All-solid-state batteries · Li2S reaction kinetics · lithium–sulfur batteries · sulfide electrolyte |
| 데이터 공개 | `[인쇄]` "available from the corresponding author upon reasonable request" (= 비공개) |
| 이해상충 | `[인쇄]` 없음 |
| 본 digest 가 본 것 | 본문 12쪽 전문 + Figure 1–6 + Table 1 (크로핑 PNG 를 직접 판독). **SI 미확보** |

## 1. 한 문단 요약

상용 Li2S 와 CuI 를 **몰비 85:15 로 20 h·510 rpm planetary 볼밀**해 "Cu⁺, I⁻ 공동도핑 Li2S"
(85Li2S-15CuI)를 만들고, 그것을 **LPSCl·VGCF 와 50:40:10 wt% 로 다시 10 h·510 rpm 밀링**해
복합양극을 만들었다. ⌀10 mm 펠릿 반쪽셀(Li–In, 25 °C, 0.9–2.4 V vs Li–In, 운전 구속압 50 MPa)에서
첫 방전 `[인쇄]` **1165.23 mAh g⁻¹(Li2S)** (= `[재현]` **1669.7 mAh g⁻¹(S)**, 이론의 99.8 %),
ICE `[인쇄]` **85.22 %**, pristine Li2S 대조는 `[인쇄]` **174.61**. 2 C 에서 `[인쇄]` 592.75,
6200 사이클 후 `[인쇄]` 496.77 (유지 84.41 %). 5 mg cm⁻² 에서 면적용량 `[인쇄]` 4.07 mAh cm⁻².
Si–C 음극 full cell 은 0.05 C 에서 `[인쇄]` 1082.7 mAh g⁻¹(Li2S), 0.5 C 400 사이클 유지 97 %,
파우치(25 × 28 mm)는 `[인쇄]` 16 mAh / 998.79 mAh g⁻¹. 기전 주장은 **"Cu⁺ 가 bulk redox
medium"** 이며 근거는 ex situ XPS 의 Cu⁺ ⇄ Cu²⁺ 왕복과 DFT NEB 장벽 1.71 → 0.60 eV 다.
`[해석]` **이 위키에 가장 중요한 사실은 따로 있다: 첫 충전이 1.72 V vs Li–In 에서 60 % SOC 까지
평탄한 진짜 plateau 이고, 이는 사다리 7편 중 가장 낮다** (§7). 그리고 그 대가로 **활물질 분말의
42.2 wt% 가 CuI 인데 용량 분모에는 Li2S 만 들어간다** (§10).

## 2. 도입부가 세운 문제 (§1)

| 저자의 전제 `[인쇄]` | 이 위키의 메모 |
|---|---|
| S / Li2S 이론용량 **1670 / 1167 mAh g⁻¹** | 본문 뒤쪽은 1166 을 쓴다 (G7). 이 위키 표준은 1675 (S) / 1166 (Li2S) |
| 고체전해질이 polysulfide shuttle 을 없애 "solid–liquid–solid → solid–solid" 로 바꾼다 | 이 논문 자신의 XPS(§8)가 **중간체 Li2Sn(S⁻)을 관측**한다 — "polysulfide 를 만들지 않는다"는 도입부 문장과 자기 데이터가 충돌한다 `[해석]` |
| 기존 ASSLSB 대부분이 **60 °C** 에서 돈다 (refs 19–24) — 실용성 저해 | 이 논문의 전 데이터가 **25 °C**. 이 위키 digest 15편 중 상온 전용은 소수다. **이식 가치가 큰 지점** |
| 전이금속황화물(CuS, MoS2, Li2TiS3, TiS2, …)은 "방전 용량과 전압을 깎으면서 율특성을 올린다" | 이 논문의 전략은 그것과 다르다고 주장 — **활물질을 바꾸는 대신 Li2S 격자에 넣는다** |
| 기존 redox mediator 는 **solid–solid 계면형**이고 **bulk redox mediator 연구는 부족하다** | ★ 이 논문의 자기 포지셔닝. 우리 3분류의 "매개체" 칸에 스스로 들어가겠다는 선언 (§9) |
| S → Li2S 팽창 ≈80 % 가 강성 황화물 전해질에 응력을 준다. **Li2S 로 시작하면 첫 충전에서 수축**하므로 구조 손상이 적다 | `raw/papers/qu2025_…` 의 부피 회계와 같은 방향. 이 위키 [[li2s-assb-reference-cell]] 의 Li2S 선택 근거와 동일 |
| Li2S 는 **음극에 Li 원이 필요 없어 anode-free 와 결합 가능** | 그러나 이 논문은 anode-free 를 하지 않는다. Si–C 음극(Li-free anode)까지만 간다 (§13) |
| Li2S–Si 전지의 기대 에너지밀도 `[인쇄]` **>1069 Wh L⁻¹, >591 Wh kg⁻¹** (refs 48–50) | **분모가 무엇인지 이 논문은 적지 않는다** (활물질? 셀?). 인용값이며 자기 측정이 아니다 |
| Nagata 2021 의 Li2S–Si 전고체 셀 `[인쇄]` 2.8 mAh cm⁻² @ 0.064 mA cm⁻², 45 °C — 전류밀도가 낮다 | 이 논문의 대응: 25 °C·2 C(2.4 mA cm⁻²)까지 |
| Li2S 가 공기 중 H2O 와 H2S 를 낸다 | 이 논문은 그 대책을 제시하지 않는다 (CuI 가 수분 안정성을 바꾸는지 미측정) |

---

## 3. 합성 — ★ 볼밀 조건 전량 (Experimental Section)

이 위키의 [[composite-cathode-mixing-routes]] 와 [[mixing-equipment-ball-mill-thinky]] 가 가장
원하는 절이다. **이 논문은 BPR 을 인쇄한 네 번째 논문이다.**

### 3.1 ①단계 — Cu⁺/I⁻ 를 넣는 공정 자체 (= 공밀링, 소결도 공침도 아니다)

| 항목 | 값 |
|---|---|
| 경로 | `[인쇄]` "a scalable **ball-milled process**" — Li2S 와 CuI 를 **그대로 같이 간다**. 용액·소결·공침 단계 없음 |
| 원료 | `[인쇄]` Li2S (Alfa, 99.9 %) · CuI (Aladdin, 99.95 %) · LiI (Aladdin, 99.9 %) · Cu2S (Aladdin, 99 %) · CuS (Aladdin, 99.99 %) · CuCl (Macklin, ≥99.95 %) · CuBr (Macklin, 99.99 %). **전처리 없음** (`[인쇄]` "used without any further treatment") |
| 장비 | `[인쇄]` **Changsha Tianchuang Powder Technology, XQM-2** planetary |
| 시간 | `[인쇄]` **20 h** |
| 회전수 | `[인쇄]` **510 rpm** |
| 분위기 | `[인쇄]` **Ar** |
| 볼 | `[인쇄]` **ZrO2, ⌀4 mm** |
| **BPR** | `[인쇄]` **20 : 1 (w/w)** ★ |
| 볼 개수·용기 부피/재질·휴지 주기·단계 수 | **미기재** (G13) |
| 조성 스캔 | `[인쇄]` x = 5, 10, 15, 20, 25 (몰 기준 — `[인쇄]` "x is the **molar** amount of doping") |
| 명명 규칙 | `[인쇄]` (100−x)Li2S-xMY, M = 금속, Y = S 또는 할로겐 |

`[해석]` **510 rpm × 20 h 는 이 위키 15편 중 가장 가혹한 축에 든다.** 밀링을 스캔한 논문은
kim2025(rpm 스캔, 600 최적)와 wangd2025(시간 스캔, 20 h 까지 단조)뿐인데, Gao 는 **그 둘의 최적
근처에 우연히 앉아 있다** — 510 rpm(kim2025 의 600 바로 아래), 20 h(wangd2025 스캔의 끝점).
스캔은 하지 않았다.

### 3.2 ②단계 — 복합양극 (one-step 삼상 밀링)

| 항목 | 값 |
|---|---|
| 조성 | `[인쇄]` 공동도핑 Li2S : LPSCl : **VGCF** = **50 : 40 : 10 wt%** (본문 §2.2 는 같은 것을 `[인쇄]` "VGCF, and LPSCl … mass ratio of **5:1:4**" 로 적는다 — 순서만 다르고 값은 일치) |
| 방식 | `[인쇄]` planetary ball milling, **10 h, 510 rpm, Ar** |
| BPR·볼·장비 | **미기재** (G13) |
| 분류 | `[해석]` **one-step 경로** — Li2S(도핑 완료) + SE + C 를 한 번에 고에너지 밀링. [[one-step-vs-two-step-mixing]] 의 ①에 해당. 단 **도핑 자체가 선행 20 h 밀링**이므로 "총 30 h 밀링" 이다 |
| SE 손상 점검 | `[인쇄]` Fig. S3 "x = 25 를 제외한 x = 5·10·15·20 복합체에서 Li2S 와 **LPSCl 양쪽의 특성 회절선이 모두 나타난다**" → 결정성 LPSCl 이 살아 있다는 주장. **회절선 폭·강도·σ_Li⁺ 측정은 없다** |
| 형상 | `[인쇄]` Fig. S4 SEM "spheroid morphology and uniform distribution" |

### 3.3 건식 필름 양극 (full cell·파우치 전용)

`[인쇄]` 복합분말 : PTFE = **99 : 1 wt%** → 유발에서 **손으로 10 min 혼합·전단** → "a single flake"
→ **hot roller 압연**(온도·롤 간격·최종 두께 **미기재**). Ar 글러브박스(O2 < 0.1 ppm, H2O < 0.1 ppm).

`[해석]` **PTFE 1 wt% 는 이 위키 digest 중 최저 바인더 함량**이고, 유발 10 min 손혼합만으로
fibrillation 을 냈다는 뜻이다. 우리 건식 전극 시도에 그대로 옮길 수 있는 레시피지만
**압연 온도가 없어 재현에 구멍이 있다**.

### 3.4 Si–C 음극 (습식)

`[인쇄]` PVDF-HFP(Mw 400,000, Sigma) 를 butyl butyrate 에 **120 °C** 로 녹여 겔 → Si–C : LPSCl :
VGCF : PVDF-HFP = **63 : 29 : 5 : 3 wt%**, 고형분 **40 wt%** → 카본코팅 Cu 박에 닥터블레이드 →
**110 °C 12 h 진공건조**. 그 위에 PVDF-HFP–BB 겔로 SE 층 코팅 → 110 °C 12 h → **≈40 µm**,
셀 가압 후 **20 µm** (Fig. 6b 에 인쇄).

### 3.5 셀 제작·압력 (전수)

| 셀 | 순서와 압력 |
|---|---|
| 펠릿 반쪽셀 | `[인쇄]` ⌀**10 mm** PEEK 슬리브 + SUS 로드 2개 → LPSCl **65 mg** 를 **50 MPa** 로 예비성형 → 복합분말 **3.5 mg** 을 한쪽에 펴고 **490 MPa** 로 공성형 → 반대쪽에 In 박(⌀7 mm, **200 µm**) + Li 박(⌀7 mm, **100 µm**)을 **100 MPa** → **운전 구속압 50 MPa** (SUS 프레임) |
| Si–C full cell | `[인쇄]` LPSCl **65 mg** @ **50 MPa** → ⌀10 mm Si–C 시트 + ⌀10 mm 건식 양극 시트를 양쪽에 → **490 MPa** 냉간압착 → 운전 **50 MPa** |
| 파우치 | `[인쇄]` 양극 **25 × 28 mm**, SE 층 붙은 음극 **27 × 30 mm** → 적층 후 **490 MPa** 냉간압착 → 라미네이트 백 진공밀봉 → 운전 **50 MPa** (SUS 프레임) |

`[해석]` **운전 구속압 50 MPa 가 전 셀에 인쇄돼 있다** — 이 위키가 매번 찾는 값이고, 대부분의
논문이 빠뜨린다. 성형 **490 MPa** 는 높은 편(이 위키 범위 300–500 MPa 의 상단).
**파우치조차 50 MPa 구속**이라는 점은 짚어야 한다 — `[해석]` 라미네이트 백에 든 셀이 SUS 프레임
50 MPa 를 받는다면 "파우치" 는 포장 형태일 뿐 실용 파우치 셀의 압력 조건이 아니다.

### 3.6 전기화학 프로토콜

| 항목 | 값 |
|---|---|
| 장비 | `[인쇄]` LAND CT3002A (사이클) · Bio-Logic VSP-300 (EIS, 0.01–1 MHz, 15 mV, 25 °C) · HIOKI BT3562A (DC 저항) |
| 프로토콜 | `[인쇄]` **정전류 충전 → 2.4 V vs Li–In, 정전류 방전 → 0.9 V vs Li–In**. CV 또는 CCCV 없음 |
| 온도 | `[인쇄]` **25 °C 항온조** (전 데이터) |
| C-rate 정의 | `[인쇄]` **1 C = 1167 mA g⁻¹** |
| GITT | `[인쇄]` 0.1 C **5 min** 펄스 + **2 h** 휴지 (Fig. S18, 미확보) |
| CV | `[인쇄]` 0.9–2.4 V vs Li–In, **0.1–1 mV s⁻¹**, 25 °C |
| D_Li 식 | `[인쇄]` Randles–Ševčík, A = "**mass of the active material multiplied by the specific surface area**" (§11.2 에서 이 정의가 결과를 뒤집는다) |

---

## 4. 구조 — "도핑" 주장이 무엇으로 받쳐지는가 (Fig. 1)

### 4.1 형태·입도

| 관측 | 값 |
|---|---|
| 상용 Li2S | `[인쇄]` 불규칙 입자 **2–5 µm**, BET **2.3 m² g⁻¹** |
| 85Li2S-15CuI | `[인쇄]` **1–2 µm**, BET **16.3–19.1 m² g⁻¹** (x 전체 범위) |
| `[도표]` Fig. 1a (SEM, 5 µm 눈금) | 0.5–1.5 µm 급 덩어리들의 응집체 |
| `[도표]` Fig. 1b (TEM, 50 nm 눈금) | **수십 nm 급 1차입자**. 즉 1–2 µm 는 2차입자이고 1차 결정립은 나노 — 본문은 이 구분을 하지 않는다 |
| `[인쇄]` Fig. 1c HRTEM | 격자간격 **0.200 nm = (220)** of cubic 85Li2S-15CuI |
| `[도표]` Fig. 1d FFT | [111]·[220]·[311] 회절환 — **다결정 링**(단결정 점이 아니다) |
| `[도표]` Fig. 1e EDS (10 nm 눈금, 단일 ≈30 nm 입자) | S·Cu·I 가 입자 전체에 고르게 분포. **분리된 CuI 섬이 안 보인다** |

`[해석]` Fig. 1e 가 이 논문에서 "치환" 에 가장 가까운 증거다 — **≈30 nm 입자 안에서 Cu·I 가
S 와 공간적으로 분리되지 않는다.** 그러나 EDS 의 공간분해능과 시료 두께를 고려하면 이것은
**"나노 스케일에서 섞였다"** 까지만 말하고 **"Li 자리에 Cu 가 앉았다"** 는 말하지 못한다.

### 4.2 XRD — 고용체 주장과 그 한계

- `[인쇄]` x = 0 → 15 : **입방 Li2S (Fm-3m, 225) 만** 보이고 CuI (F-43m, 216) 는 안 보인다
  → `[인쇄]` "indicating that Cu⁺ and I⁻ **doped into the Li2S crystal to form a solid solution**".
- `[인쇄]` x = 20 : 2θ = **25–27°** 에 CuI(111) 과 Li2S(111) 이 겹쳐 나타난다. x = 25 : CuI·Li2S
  회절선이 뚜렷이 분리.
- `[인쇄]` Rietveld (GSAS-II) : Fig. 1g (x = 15) **R_wp = 3.29, R_exp = 3.04, R_p = 2.57**
  → `[재현]` GOF = (3.29/3.04)² = **1.17**.
- `[인쇄]` Fig. 1h 골격: **Li(2)–Cu(2) 공공 67.6 % · Li(1)–Cu(1) 공공 16.19 % · S(1)–I(1) 공공 0 %**
  → `[인쇄]` "The vacancy is beneficial for the conduction of Li-ions."
- `[인쇄]` 본문 요약: "moderate Cu⁺, I⁻ co-doping **does not significantly affect the crystal
  structure**" (x = 5·10·15), 수치는 Table S6 (미확보, G1).

`[해석]` **판정: XRD 는 "두 번째 상이 안 보인다" 는 음성 증거까지만 준다.**
(i) 2차상 부재는 고용체의 **필요조건**이지 충분조건이 아니다 — 비정질화된 CuI, 또는 입자 표면의
나노 CuI 층도 같은 그림을 준다. (ii) 치환의 **양성 증거는 격자상수 이동**인데 그 숫자가 본문에
없고(G1), 본문의 요약문은 오히려 "크게 바뀌지 않는다" 다. (iii) **Li 공공 67.6 % 는 Cu Kα
실험실 XRD 로 정할 수 없다**(G2) — Li 의 산란능이 S·Cu·I 에 비해 무시할 만하다. 이 세 가지를
합치면, 우리 3분류의 틀로 **"격자 치환" 은 미증명이고 "나노 스케일 복합/표면 상" 과 구별되지
않는다** (§9).

### 4.3 Raman·XPS — 결합 환경은 확실히 바뀐다

| 관측 | 값 | 이 위키의 메모 |
|---|---|---|
| `[인쇄]` Raman 650–150 cm⁻¹ | CuI 자체는 특성 피크 없음. Li2S 의 Li–S 는 **183 · 368 · 488 cm⁻¹** | |
| `[인쇄]` | 치환 후 **368 cm⁻¹ 가 청색 이동** → "Li/Cu–S/I 의 전자구름 밀도 증가" → "Cu⁺ 가 Li 자리에 도핑되어 Li–S 결합이 강해졌다" | `[해석]` Li–S 결합 **강화**가 Li⁺ 이동을 쉽게 만든다는 논리는 §12 의 DFT 결론(장벽 하락)과 **방향이 반대로 들린다**. 논문은 이 긴장을 다루지 않는다 |
| `[인쇄]` | **425 cm⁻¹ 신규 피크** = Li/Cu–S/I → "Cu⁺ 와 I⁻ 가 각각 Li 자리·S 자리에 도핑" | `[도표]` Fig. 1i: x 가 커질수록 **368 의 날카로운 선이 사라지고 400–440 의 넓은 혹이 지배**한다. `[해석]` 넓은 혹은 **결정질 Li2S 의 장거리 질서 상실**(비정질화·나노화)로도 설명된다 |
| `[인쇄]` XPS S 2p | Li2S **160.1** eV, Li2S2 **162.5** eV(표면 산화), 85Li2S-15CuI 는 **160.5** eV 로 이동 → "Li⁺ 일부가 Cu⁺ 로 치환" | `[해석]` 0.4 eV 이동. 황화물 시료의 XPS 하전보정 기준이 본문에 없다 |
| `[인쇄]` XPS Li 1s | Li2S 54.4 · Li–O 55.6 · **Li/Cu–S 50.8** · **Li–I 49.1** eV | `[해석]` Li 1s 를 49–51 eV 에 배치하는 것은 통상 범위(54–56)에서 크게 벗어난다. 근거 문헌 2건(refs 60,61)에 의존 |
| `[인쇄]` XPS Cu 2p3/2 | CuI **933.0** → 공동도핑 **932.2** eV → "I⁻ 일부가 S²⁻ 로 치환됨" | ★ §8·§9 에서 다시 쓴다 — **충방전 전 Cu 가 이미 932.2 eV** 라는 것이 기준점이다 |
| `[인쇄]` XPS I 3d | 같은 방향 이동 | |
| `[인쇄]` 총평 | "the chemical environment of the surface elements … changed obviously **after ball-milled**" | `[해석]` 저자 자신이 **"밀링 후 표면" 이라고 적는다.** XPS 는 ~10 nm 깊이 — **bulk 치환의 증거가 아니다** |

---

## 5. 복합양극·셀의 상태 점검 (SI 그림들, 본문 서술만)

| `[인쇄]` 관측 | 내용 |
|---|---|
| Fig. S3 | 복합체 XRD — x = 25 제외하고 Li2S·LPSCl 회절선 공존 |
| Fig. S4 | 복합체 SEM — 구형, 활물질·탄소·SE 균일 분포 |
| Fig. S5 / S6 | 성형 후 양극 표면/단면 SEM — "relatively dense", SE 층과 밀착. EDS 로 P·S·Cl·Cu·I·C 균일 |
| Fig. S10 | 사이클 전후 EIS — "charge transfer impedance 와 고주파 내부저항이 크게 늘지 않는다" (숫자 미기재, 표 번호는 G9 충돌) |

`[해석]` 이 절에 **숫자가 하나도 없다.** "dense", "close contact", "not increase significantly" 뿐이다.
우리가 재사용할 수 있는 양(기공률, 두께, 저항 Ω cm²)은 전부 SI 에 있거나 아예 측정되지 않았다.

---

## 6. 전기화학 전수표 (Fig. 2) — 양단위

`[인쇄]` 전부 **25 °C**, 0.9–2.4 V vs Li–In, Li–In 음극, 운전 50 MPa.
(S) 열은 전부 `[재현]` = (Li2S) × 1.4329. (composite) 열은 `[재현]` = (Li2S) × 0.28877
(= 활물질 분말 50 wt% × 분말 중 Li2S 57.75 wt%; PTFE 없는 펠릿 기준).

### 6.1 조성 스캔 — 첫 사이클, 0.02 C, 1 mg cm⁻²(Li2S)

| x (몰 % CuI) | 첫 방전 (Li2S) | 첫 방전 (S) `[재현]` | (composite) `[재현]` | ICE |
|---|---|---|---|---|
| **0** (pristine Li2S) | **174.61** `[인쇄]` | 250.2 | 50.4* | ≈75 % `[도표]` |
| 5 | **409.75** `[인쇄]` | 587.1 | 118.3 | ≈54 % `[도표]` |
| 10 | ≈690 `[도표]` | ≈989 | ≈199 | ≈66 % `[도표]` |
| **15** | **1165.23** `[인쇄]` | **1669.6** | **336.5** | **85.22 %** `[인쇄]` |
| 20 | ≈890 `[도표]` | ≈1275 | ≈257 | ≈73 % `[도표]` |
| 25 | (셀 데이터 없음 — 복합체 XRD 에서 탈락) | | | |

\* x = 0 의 (composite) 환산은 CuI 가 없으므로 ×0.50 을 썼다.

`[해석]` **ICE 가 단조가 아니다.** x = 0 (≈75 %) > x = 5 (≈54 %) 이고 x = 15 에서 85 % 로
최대가 된다. 즉 **CuI 를 조금 넣으면 비가역 손실이 오히려 커진다.** 본문은 이 비단조성을
언급하지 않는다. `[해석]` CuI 를 넣으면 비가역 반응(SE 분해 계면 증가·Cu 의 일부 비가역 환원)이
생기고, 충분히 넣어 활물질 이용률이 올라가야 상대적으로 희석된다는 그림이 가능하다 — 미검증.

### 6.2 율특성 (x = 15, 1 mg cm⁻², Fig. 2b·2c)

| C-rate | `[재현]` 전류밀도 (mA cm⁻²) | 방전 (Li2S) `[인쇄]` | 방전 (S) `[재현]` | 이론 대비 |
|---|---|---|---|---|
| 0.02 C | 0.023 | **1165.23** | 1669.6 | 99.8 % |
| 0.05 C | 0.058 | 1059.93 | 1518.8 | 90.8 % |
| 0.1 C | 0.117 | 997.17 | 1428.8 | 85.4 % |
| 0.2 C | **0.24** `[인쇄, Fig. 2d]` | 943.35 | 1351.8 | 80.8 % |
| 0.4 C | 0.467 | 877.99 | 1258.1 | 75.2 % |
| 0.6 C | 0.700 | 835.93 | 1197.8 | 71.6 % |
| 0.8 C | 0.934 | 794.26 | 1138.0 | 68.0 % |
| 1 C | 1.167 | 752.53 | 1078.2 | 64.5 % |
| 2 C | **2.4** `[인쇄, Fig. 2f]` | **592.75** | 849.3 | 50.8 % |
| 복귀 0.05 C | | `[도표]` ≈1040 (x=15, Fig. 2c) | ≈1490 | — |

`[해석]` **0.02 → 2 C 에서 용량이 49 % 만 떨어진다 (1165 → 593).** 25 °C 전고체 Li2S 셀로는
매우 좋은 율특성이다. 단 로딩이 1 mg cm⁻² 이므로 2 C 조차 **2.4 mA cm⁻²** 이고,
`[해석]` 실용 로딩 5 mg cm⁻² 에서 같은 전류밀도를 내려면 0.4 C 에 해당한다.

### 6.3 사이클 (Fig. 2d–g)

| 조건 | 초기 | 종료 | 유지 | CE | 비고 |
|---|---|---|---|---|---|
| 0.2 C, 1 mg, **500 사이클** | `[도표]` ≈870 | `[도표]` ≈890 | **>100 %** `[도표]` | `[인쇄]` 평균 ≈100 % | 전압곡선 1st–500th 가 거의 겹친다 `[도표, Fig. 2d]` |
| 0.2 C, 1 mg, 85Li2S-**15LiI** 대조 | `[도표]` ≈390 | `[도표]` ≈405 (135 사이클에서 중단) | — | — | `[인쇄]` "larger polarization voltage and lower specific capacity" |
| 2 C, 1 mg, **6200 사이클** | `[인쇄]` **588.52** (0.2 C 100 사이클 활성화 후) | `[인쇄]` **496.77** | `[인쇄]` **84.41 %** (초록은 84.58 %, G7) | `[도표]` ≈100 % | `[인쇄]` 271 사이클에서 **최대 643.52** 로 올라갔다가 내려온다 |
| 0.2 C, **3 mg** | `[인쇄]` **931.05** | `[도표]` ≈820 | `[인쇄]` **87.94 %** @100 | `[도표]` ≈100 % | |
| 0.2 C, **5 mg** | `[인쇄]` **807.6** | `[도표]` ≈670 | `[재현]` ≈83 % @100 | `[도표]` ≈100 % | `[인쇄]` "cycling stability … needs further improvement" |

**방전 중간전압 열화** `[인쇄]`: 2 C 에서 첫 1000 사이클에 **1.27 → 1.21 V vs Li–In**,
이후 5000 사이클 동안 "뚜렷한 하락 없음". `[재현]` 1000 사이클당 **60 mV** → 이후 ≈0.

`[해석]` ★ **"안정" 의 정체를 가른다.** CE 는 500·6200 사이클 내내 ≈100 % 이고 **용량도**
0.2 C 에서 500 사이클 무감쇠다. 즉 이 논문의 "안정" 은 CE 뿐인 종류가 아니다. 그러나
**2 C 6200 사이클의 기준점이 "0.2 C 100 사이클 활성화 후의 588.52" 라는 점**은 반드시 적어야
한다 — 첫 사이클 1165 에서 보면 6200 사이클 후 496.77 은 **42.6 %** 다 `[재현]`.
그리고 **271 사이클까지 용량이 올라간다**(588.52 → 643.52)는 것은 `[해석]` 2 C 에서
활물질이 수백 사이클에 걸쳐 천천히 깨어난다는 뜻이고, 이는 [[li2s-activation-first-charge]] 의
"활성화는 첫 충전에 끝나지 않는다" 쪽 증거다.

### 6.4 로딩 (Fig. 2h·2i)

| 로딩 (Li2S) | 첫 방전 (Li2S) | (S) `[재현]` | (composite) `[재현]` | 면적용량 | 100 사이클 후 면적용량 |
|---|---|---|---|---|---|
| 1 mg cm⁻² | `[도표]` ≈900 (0.2 C) | ≈1290 | ≈260 | `[도표]` ≈0.9 mAh cm⁻² | `[도표]` ≈0.88 |
| 3 mg cm⁻² | **931.05** `[인쇄]` | 1334.0 | 268.9 | `[재현]` **2.79** (`[도표]` ≈2.7) | `[도표]` ≈2.5 |
| 5 mg cm⁻² | **807.6** `[인쇄]` | 1157.2 | 233.2 | `[인쇄]` **4.07** (`[재현]` 4.04) | `[도표]` ≈3.35 → `[재현]` 유지 ≈80 % |

`[해석]` **5 mg cm⁻² 에서 4.07 mAh cm⁻² 는 이 위키 digest 중 상위권이다** (Liu 2026 의 3.8 @60 °C,
Wang 2023·Kim 2025 와 비교 대상). 그리고 **25 °C** 다. 다만 (i) G4 의 로딩 산술이 맞다면 이 값들이
28 % 과소평가이거나 로딩 정의가 다르고, (ii) 5 mg 셀은 100 사이클에 20 % 를 잃는다.

---

## 7. ★★ 첫 충전 곡선의 모양 — 이 위키에 가장 중요한 절

### 7.1 무엇을 보았는가 (Fig. 2b · 2h · 3a 를 직접 판독)

| 그림 | 조건 | `[도표]` 판독 |
|---|---|---|
| **Fig. 3a** | x = 15, **0.05 C**, 1 mg cm⁻² | 충전 시작 **≈1.68 V** → **1.72–1.75 V 의 완전히 평탄한 plateau 가 SOC ≈10–60 %** → 60 % 부터 단조 상승 → 80 % 에서 2.0 V → **100 % 에서 2.43 V(컷오프)**. ★ **오버슈트(초기 과전압 봉우리)가 없다.** 표시점: 1 = 1.60 V(5 % SOC), 2 = 1.77 V(50 %), 3 = 2.43 V(100 %), 4 = 1.52 V(방전 65 %), 5 = 0.93 V |
| **Fig. 2b** | x = 15, 0.02–2 C | 충전 plateau 가 **모든 율에서 1.70–1.78 V** 에 겹친다. **고율(2 C)에서만** 0 용량 부근에 **≈2.10 V 오버슈트**가 보이고 50 mAh g⁻¹ 안에 1.65 V 로 내려온다 (0.2–1 C 는 ≈1.93–2.00 V, 저율은 없음). **0.02 C 곡선은 ≈1150 mAh g⁻¹ 에서 1.78 V 로 꺾여 2.0 V 로 올라간 뒤 1450 mAh g⁻¹ 까지 두 번째 완만한 단**을 그린다 |
| **Fig. 2h** | x = 15, 0.2 C, **3 / 5 mg cm⁻²** | 3 mg: 시작 ≈1.55 V, plateau **1.74 V**, 오버슈트 없음. **5 mg: 시작 ≈1.92 V 오버슈트** → 1.72 V plateau → 500 mAh g⁻¹ 부터 상승, **≈2.15 V 에 꺾임**(≈690 mAh g⁻¹) → 2.4 V. 방전은 **두 단**(≈1.55→1.40, ≈1.35→1.25 V) |
| **Fig. 2d / 2f** | 0.2 C / 2 C, 1–500 / 1–6000 사이클 | **1st 와 100th 이후가 사실상 겹친다** — 첫 충전만 특별히 높은 과전압을 쓰지 않는다 |

### 7.2 사다리 행 (제안)

`[재현]` vs Li/Li⁺ = vs Li–In + 0.62 (이 논문은 환산을 인쇄하지 않는다 — 외부 입력).

| 항목 | 값 |
|---|---|
| **첫 충전 전위** | **1.72–1.75 V vs Li–In** `[도표]` = `[재현]` **2.34–2.37 V vs Li/Li⁺** |
| **종류** | **★ 진짜 plateau** — SOC 10–60 % 가 평탄. 개시 변곡(Liu)도, 단조 상승(Lee)도 아니다 |
| **초기 오버슈트** | 1 mg·저율에서 **없음**. 2 C 에서 `[도표]` ≈2.10 V(= `[재현]` 2.72 V vs Li/Li⁺), 5 mg·0.2 C 에서 `[도표]` ≈1.92 V(= `[재현]` 2.54 V) |
| **컷오프** | `[인쇄]` **2.4 V vs Li–In** = `[재현]` **3.02 V vs Li/Li⁺** |
| **수단** | Li2S 와 **CuI 를 20 h 공밀링** (고상 소결도, 용액도 아님) |
| **무게 대가** | `[재현]` **42.25 wt%** (활물질 분말 기준) / **21.1 wt%** (복합양극 기준) |
| **활물질 없는 대조셀** | ✗ (단 Cu 단독·I 단독·Cu²⁺·CuCl·CuBr 대조는 있다 — §10.3) |
| **온도·로딩·압력** | 25 °C · 1 / 3 / 5 mg cm⁻²(Li2S) · 성형 490 MPa, 운전 **50 MPa** |
| **첫 충전 용량** | `[도표]` ≈1450 mAh g⁻¹(Li2S) @0.02 C (= `[재현]` ≈2078 (S)) · `[재현]` ICE 역산으로는 **1367.3** (= 1165.23 / 0.8522) |
| **ICE** | `[인쇄]` **85.22 %** (반쪽셀) · **85.2 %** (full cell) · `[재현]` **72.7 %** (파우치) |

### 7.3 사다리에서 읽히는 것 `[해석]`

1. **★ 요오드 경로가 2.8 V 아래로 내려왔다.** [[li2s-activation-first-charge]] 의 관측 1 —
   "요오드 경로는 2.80·2.87 V 에 머문다(Wan·Zhang)" — 이 깨진다. 같은 할로겐을 **LiI 가 아니라
   CuI 로** 넣으면 `[재현]` 2.34 V 로 **0.5 V 낮은 plateau** 가 나온다. 그리고 이 논문 안에
   **85Li2S-15LiI 대조셀이 있다** (Fig. 2e) — `[인쇄]` "larger polarization voltage and a lower
   specific capacity". 즉 **I⁻ 만으로는 Wan·Zhang 의 자리에 머물고, Cu 가 들어가야 내려온다.**
2. **그러나 전위 비교의 기준선이 다르다.** Cronk 2.4 V · Wan 2.80 V · Zhang 2.87 V 는 모두
   **vs Li/Li⁺ 로 인쇄된 값**이고, Gao 의 2.34 V 는 **vs Li–In 값에 +0.62 를 더한 `[재현]`** 이다.
   이 논문은 그 환산을 인쇄하지 않았다 — 사다리에 넣을 때 **반드시 괄호를 달아야 한다.**
3. **"평탄함" 은 Wan 과 같고 Liu 와 다르다.** Wan 2021 digest 의 날카로운 관측("2.80 V plateau 가
   Li2S 산화치고 너무 평탄하다 → 매개체/계면층의 서명")이 여기에도 그대로 적용된다.
   Gao 의 plateau 도 SOC 10–60 % 가 눈금으로 평탄하다 — `[해석]` **단일 상전이에 가까운 반응이
   전위를 고정하고 있다**는 뜻이고, Cu⁺/Cu²⁺ 또는 Li2S ⇄ Li2S_x 중 무엇이 고정하는지는
   이 논문의 데이터로 갈리지 않는다 (CV 에 봉우리가 **하나뿐**이다, §11.3).
4. **오버슈트가 로딩·율의 함수다.** 1 mg·0.05 C 에서 0, 5 mg·0.2 C 에서 ≈200 mV, 1 mg·2 C 에서
   ≈380 mV. `[해석]` **"활성화 장벽" 으로 보이는 것의 상당 부분이 전극 수송 저항**이라는 뜻이고,
   이것은 우리 reference cell 의 첫 충전 오버슈트를 읽을 때 **로딩을 반드시 같이 적어야** 함을
   보여준다. [[reference-cell-500-600-mahg]] H1 vs H2b 를 가르는 데 쓸 수 있는 관측이다.
5. **컷오프 2.4 V vs Li–In = `[재현]` 3.02 V vs Li/Li⁺** 는 Lee 2026 의 3.62 V 보다 0.6 V 낮고
   Liu 2026 의 4.0 V 보다 1.0 V 낮다. **그런데도 첫 충전이 이론용량을 넘는다** — 즉 **낮은
   컷오프가 SE 산화를 막아주지 못했다** (§10.2). 사다리의 미해결 질문("활성화 완료 전위 >
   SE 산화 전위인가")은 이 논문에서도 **풀리지 않는다.**

---

## 8. 기전 — ex situ XRD·XPS (Fig. 3)

측정 지점 5개: `[인쇄]` 1 = 초기(사이클 전), 2 = 충전 50 % SOC, 3 = 만충(100 %),
4 = 방전 50 % SOC, 5 = 만방(0 %). 0.05 C. `[인쇄]` 시료는 공기 차단 상태로 측정.

### 8.1 ex situ XRD (Fig. 3b)

| 상태 | `[인쇄]` / `[도표]` |
|---|---|
| 1 (초기) | LPSCl 회절선 + 85Li2S-15CuI 회절선의 **중첩** |
| 3 (만충) | 85Li2S-15CuI 의 회절선 **소멸** → `[인쇄]` "the charging products are **amorphous**" |
| 5 (만방) | 회절선 **재출현**, `[인쇄]` "accompanied by a **decrease in crystallinity**" |

`[해석]` ★ **만충 상태에서 결정질 CuS 도, 결정질 S8 도, 결정질 CuI 도 검출되지 않는다.**
반응식 (1)이 생성물로 적은 **CuS 와 LiI 는 XRD 로 확인된 적이 없다.** 유일한 근거는 XPS 의
결합에너지 이동이다 (§8.3). 그리고 만방 후 결정성이 회복되지 않는 것은 `[해석]` 사이클마다
비정질화가 누적된다는 뜻인데, 500·6200 사이클의 안정성과 어떻게 양립하는지 논문은 다루지 않는다.

### 8.2 S 2p (Fig. 3c)

| 상태 | `[인쇄]` 성분 |
|---|---|
| 1 | **S²⁻** (Li2S) + **PS4³⁻** (LPSCl) |
| 2 (충전 50 %) | S²⁻ 소멸, **S⁻ 출현** → `[인쇄]` "Li2S is electrochemically oxidized to form **lithium polysulfides**" (그림 라벨 **Li2S_n**) |
| 3 (만충) | 결합에너지 **163.5 eV** → `[인쇄]` "long sulfur chain or amorphous sulfur molecule" (그림 라벨 **S⁰**) |
| 4 (방전 50 %) | S⁻ 와 S²⁻ 가 뚜렷이 재출현 |
| 5 (만방) | S²⁻ + PS4³⁻, `[인쇄]` 초기와 유사하되 **S²⁻ 강도가 줄었다** |

`[해석]` 두 가지가 중요하다. (i) **전고체계인데 polysulfide 중간체(Li2S_n)를 저자 자신이
동정한다** — 도입부의 "solid–solid 전환이라 polysulfide 가 없다" 와 충돌한다 (§2).
(ii) **만방 상태의 S²⁻ 강도 감소는 비가역 손실의 직접 증거**인데, 정량(면적비)이 없다.
ICE 85.22 % 의 14.8 % 가 어디로 갔는지 이 데이터로 배분할 수 없다.

### 8.3 ★ Cu 2p3/2 (Fig. 3d) — 이 논문의 핵심 주장

| 상태 | `[인쇄]` |
|---|---|
| 1 | **Cu⁺ 가 주성분** + 표면에 소량의 환원된 Cu |
| 2 | Cu⁺ 강도 감소, **932.8 eV 에 신규 피크 = Cu²⁺** |
| 3 (만충) | `[인쇄]` "the peak intensity of Cu⁺ **completely disappears and converts into Cu²⁺**" |
| 4 | **Cu⁺ 재출현** |
| 5 (만방) | `[인쇄]` 초기와 유사한 Cu⁺ |

→ `[인쇄]` "This indicates that **Cu⁺ participates in the redox reaction**", 결론에서
`[인쇄]` "**Cu⁺ as a bulk redox mediator**".

`[해석]` **이것이 이 논문에서 산화상태가 움직이는 유일한 원소다.** 그러나 세 가지를 같이 적어야 한다.
1. **절대 결합에너지가 Cu²⁺ 치고 낮다.** 초기 Cu⁺ 가 `[인쇄]` 932.2 eV 이고 "Cu²⁺" 가 932.8 eV —
   **차이가 0.6 eV** 다. 일반적으로 Cu⁺ → Cu²⁺ 는 1–2 eV 급 이동과 **940–945 eV 의 shake-up
   위성**을 동반한다. `[도표]` **Fig. 3d 의 x축은 940–920 eV 에서 끊긴다** — 즉 위성 영역이
   아예 그려지지 않았다. **Cu²⁺ 동정의 결정적 증거가 그림 밖에 있다.**
2. **XRD 가 CuS 를 못 본다** (§8.1).
3. **XPS 는 ~10 nm 깊이**다. "**bulk** redox mediator" 라는 결론의 "bulk" 는 이 측정으로
   받쳐지지 않는다 — 저자 자신이 §2.1 에서 XPS 결과를 `[인쇄]` "**surface** elements" 라 불렀다.

### 8.4 I 3d (Fig. 3e)

`[인쇄]` 초기에 I 3d5/2 = **619.2 eV**, I 3d3/2 = **630.6 eV**, 둘 다 **Li–I** 로 귀속.
만충 후 `[인쇄]` "the binding energy of I 3d **slightly shifts toward higher energy**,
indicating that the valence changes of S and Cu **affect the chemical environment of I**".

`[도표]` 5개 상태의 I 3d 스펙트럼은 **눈으로 구별되지 않는다** — 피크 위치·모양·상대강도가
거의 같다. 새로운 산화종(I⁰, I3⁻, IO_x)의 성분이 추가되지 않았다.

`[해석]` ★ **I 는 산화환원하지 않는다.** 저자 자신이 "S 와 Cu 의 원자가 변화가 I 의 화학적
환경에 영향을 준다" 고 적어 **I 를 수동적 관찰자로 규정**한다. 반응식 (1)에서도 I 는
`[인쇄]` LiI 로 **양쪽에 그대로 남는다**.

### 8.5 저자가 쓴 반응식

```
충전  양극 : 2Li2S − CuI → 3Li⁺ + S⁰ + CuS + LiI + 3e⁻          (1)
       음극 : Li⁺ + e⁻ → Li                                        (2)
방전  양극 : 3Li⁺ + S⁰ + CuS + LiI + 3e⁻ → 2Li2−xCuxS − LiI      (3)
       음극 : Li → Li⁺ + e⁻                                        (4)
```
`[인쇄]` "(without considering appropriate stoichiometry)".

`[재현]` 식 (1)의 전자 회계: 2 Li2S 중 **S 하나만** S⁰ 로 산화(2 e⁻)되고 **Cu⁺ → Cu²⁺ 가 1 e⁻**.
합 3 e⁻. 즉 **저자가 쓴 화학량론에서는 전하의 1/3 이 Cu 에서 나온다.**
`[해석]` 이것은 실험 조성(85:15, 즉 Li2S : CuI = 5.67 : 1)과 다르다. 실험 조성으로 다시 쓰면
Cu 의 몫은 **15/(170+15) = 8.1 %** 다 (§10.1). 식 (1)은 **설명용 모식이지 화학량론이 아니며**,
저자 자신이 그렇게 명시했다. 그런데 **본문의 "Cu⁺ 가 반응을 주도한다" 는 서사는 이 식의
1/3 이라는 인상에 기대고 있다** — 그 괴리를 digest 에 남긴다.

---

## 9. ★★ "도핑" 3분류 판정

이 위키가 2026-10-06 에 세운 분류:
**매개체** = 자기 산화상태가 **왕복**하고 **자기 plateau/용량**을 가진다 ·
**촉매** = 산화상태가 변했다가 **복귀**하되 **자기 용량 ≈0** ·
**정적 계면층** = 산화상태 **불변**, 구조·계면만 바꾼다.
(이 틀로 Liu 2026 의 "mediator" 를 Sn 3d 불변을 근거로 **정적 계면층**으로 재분류했다.)

### 9.1 Cu 와 I 를 따로 판정한다

| 질문 | **Cu** | **I** |
|---|---|---|
| 산화상태가 움직이는가 | **○** — Cu⁺ → "Cu²⁺"(932.8 eV) → Cu⁺, 5지점 왕복 `[인쇄]` | **✗** — I 3d 5지점 사실상 불변, "slight shift" 뿐 `[인쇄, 도표]` |
| 자기 용량이 0 이 아닌가 | **○** — `[재현]` 1 e⁻/Cu 로 **102.9 mAh g⁻¹(Li2S)** (§10.1) | **✗** — 반응식 (1)에서 LiI 로 보존, 0 |
| 자기 plateau 가 보이는가 | **△** — CV 는 산화·환원 봉우리가 **각각 하나뿐**이라 분리되지 않는다. 5 mg cm⁻² 방전의 둘째 단에 대해 저자가 `[인쇄]` "might be attributed to the formation of **Cu1.96S**" 라고만 적고 "following works" 로 미룬다 (G10) | **✗** |
| 격자 치환이 증명됐는가 | **✗** (G1·G2 — 격자상수 본문 부재, Li 점유율은 Cu Kα XRD 로 결정 불가) | **✗** (같음) |
| **판정** `[해석]` | **매개체(= 공동 활물질) 쪽.** 단 "bulk" 는 미증명이고 Cu²⁺ 동정도 약하다 | **정적 도펀트.** Liu 2026 의 Li4SnS4 와 같은 칸 |

### 9.2 그래서 이 논문은 사다리의 어느 칸인가 `[해석]`

- **Liu 2026 과 다르다.** Liu 의 Sn 3d 는 9지점 전부 불변이었다 → 정적. Gao 의 Cu 2p 는 **움직이고
  돌아온다**. 이 위키에서 **산화상태 왕복이 ex situ 로 제시된 첫 번째 첨가제**다.
- **Wan 2021 과도 다르다.** Wan 의 LiI–LiBr 은 사후 분석이 0건이었다. Gao 는 5지점 ex situ XPS 를
  했다 — **요오드 계열에서 처음으로 "무엇이 움직이는가" 를 직접 본 논문**이다. 그리고 그 답은
  **"요오드가 아니라 구리"** 였다.
- **결론**: 이 위키는 Gao 의 CuI 를 **"I⁻ = 정적 도펀트 + Cu⁺ = 산화환원 활성 공동 활물질" 의
  복합체**로 기록한다. 저자의 "bulk redox mediator" 명명은 **(a) bulk 근거 없음(XPS 10 nm),
  (b) Cu²⁺ 근거 약함(0.6 eV 이동, 위성 영역 미도시, XRD 무검출)** 때문에 **그대로 받지 않는다.**

### 9.3 ICE 와 Li 재고 — anode-free 쪽 함의

| 셀 | ICE |
|---|---|
| 반쪽셀 (Li–In), 0.02 C, 1 mg | `[인쇄]` **85.22 %** |
| Si–C full cell, 0.05 C | `[인쇄]` **85.2 %** |
| 파우치, 0.05 C | `[재현]` **72.7 %** (= 16 mAh / `[도표]` ≈22 mAh) |
| Si–C 음극 자체(반쪽셀) | `[인쇄]` **90.73 %** (1561.34 mAh g⁻¹) |

`[해석]` **ICE < 100 % 라는 것은 Yu 2024 의 CuS 와 반대 방향이다.** Yu 2024 의 CuS 는 ICE
110–113 % 로 **음극 Li 재고를 먹었다** (CuS 가 Cu⁰ 로 환원되며 Li 를 소모). Gao 의 Cu 는
**처음부터 Cu⁺ 로 Li2S 격자에 들어 있고 충전에서 먼저 산화**되므로 **Li 를 먹는 방향이 아니다.**
대신 **첫 충전의 14.8 % 가 돌아오지 않는다** — Li2S 양극이 음극에 내준 Li 의 1/7 이 사라진다는
뜻이고, anode-free 설계에서는 그만큼 재고가 줄어든다. `[해석]` 어느 쪽이 더 나쁜지는 조성에
따라 다르지만, **"첨가제가 Li 를 먹는 문제" 와 "첫 충전 비가역 문제" 는 다른 문제**이고
Gao 는 후자만 가진다.

---

## 10. ★★ CuI 의 무게 대가와 자기 용량 — 요오드 4편 대조

### 10.1 `[재현]` 무게 회계 (x = 15)

M(Li2S) = 45.947, M(CuI) = 190.450, M(Cu) = 63.546, M(I) = 126.904.

| 양 | 계산 | 값 |
|---|---|---|
| 85 mol Li2S 질량 | 85 × 45.947 | 3905.5 g |
| 15 mol CuI 질량 | 15 × 190.450 | 2856.8 g |
| **활물질 분말 중 Li2S** | 3905.5 / 6762.2 | **57.75 wt%** |
| **활물질 분말 중 CuI** | 2856.8 / 6762.2 | **42.25 wt%** |
| 그중 Cu | 2856.8 × (63.546/190.450) / 6762.2 | 14.10 wt% |
| 그중 I | | 28.15 wt% |
| **복합양극 중 Li2S** | 57.75 % × 50 % | **28.88 wt%** |
| **복합양극 중 CuI** | 42.25 % × 50 % | **21.12 wt%** |
| Cu : Li 원자비 | 15 : 170 | **8.82 at%** |
| I : S 원자비 | 15 : 85 | **17.65 at%** |

★ **비용량의 분모는 Li2S 질량뿐이다** (§표기 규칙의 세 겹 근거). 따라서 **활물질 분말의
42.25 wt% 가 용량 계산에서 사라진다.** 분말 기준으로 다시 쓰면:

| 인쇄값 (Li2S 기준) | `[재현]` 분말(Li2S+CuI) 기준 | `[재현]` 복합양극 기준 |
|---|---|---|
| 1165.23 | **673.0** | **336.5** |
| 807.6 (5 mg) | 466.4 | 233.2 |
| 496.77 (2 C, 6200) | 286.9 | 143.4 |
| 1082.7 (full cell) | 625.4 | 312.6 |

### 10.2 `[재현]` Cu 와 I 의 산화환원 용량 상한

Faraday 상수 = 26801.5 mAh mol⁻¹.

| 가정 | 계산 | (Li2S) 기준 | (S) 기준 | 분말 기준 |
|---|---|---|---|---|
| **Cu⁺ → Cu²⁺ (1 e⁻/Cu)** — 저자 반응식이 쓴 것 | 15 × 26801.5 / 3905.5 g | **102.9 mAh g⁻¹** | 147.5 | 59.5 |
| Cu⁺ → Cu⁰ 왕복(1 e⁻) 이 섞여도 | 같음 | 102.9 | 147.5 | 59.5 |
| I⁻ → I⁰ (1 e⁻/I) — **일어나지 않는다**(§8.4) | 15 × 26801.5 / 3905.5 | (0) | (0) | (0) |
| **Li2S 이론** | | 1166 | 1670 | 673.5 |
| **Li2S + Cu 합계 상한** | | **1268.9** | 1818 | 733 |

**따라서:**
- `[재현]` **보정된 Li2S 이용률** = (1165.23 − 102.9) / 1166 = **91.1 %**
  (저자가 말하는 99.8 % 가 아니다).
- `[재현]` **첫 충전의 SE 분해 몫** = ICE 역산 충전량 1367.3 − 1268.9 = **≈98 mAh g⁻¹(Li2S)**,
  `[도표]` 그림에서 읽은 ≈1450 을 쓰면 **≈181**. 두 추정의 폭 자체가 G5(활물질 없는 대조셀 부재)의
  비용이다. 복합양극 기준으로는 `[재현]` **28–52 mAh g⁻¹(composite)** 이고, 이것은 이 위키가
  wangd2025 에서 얻은 외부 눈금(SE 리독스 몫 4–6 %)과 **같은 급**이다.
- `[재현]` **Cu 몫이 관측 개선폭에서 차지하는 비율** = 102.9 / (1165.23 − 174.61) = **10.4 %**.

### 10.3 ★ 대조셀 — 이 논문이 요오드 4편 중 가장 잘 했다

| 대조 | 조성 | 결과 |
|---|---|---|
| 무첨가 | Li2S (x = 0) | `[인쇄]` 174.61 mAh g⁻¹(Li2S) @0.02 C. **단 밀링 이력이 같은지 미기재 (G3)** |
| **I 단독** | **85Li2S-15LiI** (I 몰수 동일) | `[인쇄]` "larger polarization, lower capacity"; `[도표]` Fig. 2e ≈400 mAh g⁻¹ @0.2 C |
| **Cu⁺ 단독** | **92.5Li2S-7.5Cu2S** (`[재현]` Cu 몰수 15 로 동일) | `[인쇄]` "significantly lower than Cu⁺, I⁻ co-doped" (Fig. S13 — 또는 S12, G9) |
| **Cu²⁺** | CuS 계로 추정 | `[인쇄]` "Cu²⁺ doping does **not have any enhancement effect**" (Fig. S14) |
| 다른 할로겐 | CuCl · CuBr | `[인쇄]` 같은 방향으로 개선되며, **전기음성도가 낮을수록 용량이 크다**(Cl < Br < I 순으로 좋아짐). CV 로 **전기음성도가 클수록 D_Li 가 작다** (Fig. S16) |
| **활물질 없는 셀** (CuI + SE + C) | — | **✗ 없다 (G5)** |

`[해석]` **Cu 몰수·I 몰수를 각각 맞춘 단독 대조군을 둘 다 둔 것은 이 위키의 요오드 3편
(Wan·Zhang·Liu) 중 누구도 하지 않은 설계**다. 그 덕분에 "co-doping 이 각각의 합보다 낫다" 는
주장이 처음으로 받쳐진다. 남은 구멍은 단 하나, **첨가제 자신의 용량을 직접 재는 셀**이다 —
그 자리를 `[재현]` 102.9 mAh g⁻¹ 라는 **화학량론 상한**으로 메울 수 있다는 것이 이 논문의 이점이다
(Liu 2026 은 x 가 미기재라 상한조차 못 냈다).

### 10.4 요오드/첨가제 4편 대조표 (같은 기준으로)

| 논문 | 첨가제 | 무게 대가 (활물질 분말 기준) | 미분리 용량 항 | 관측 개선폭 | 항/개선폭 | 활물질 없는 대조셀 |
|---|---|---|---|---|---|---|
| Wan 2021 | LiI–LiBr | **39.9 wt%** `[재현]` | **109.4** | — | — | ✗ |
| Zhang 2026 | PI3 → LiI | **43.8 wt%** `[재현]` | **152** | — | — | ✗ |
| Liu 2026 | Li4SnS4 | **미기재** | 43–98 `[재현]` | ≈100 | **≈0.4–1.0** | ✗ |
| **Gao 2024** | **CuI** | **42.25 wt%** `[재현]` | **102.9** `[재현]` | **990.6** | **0.10** | ✗ (단 Cu/I 단독 대조 ○) |

`[해석]` ★ **네 편 모두 무게 대가가 40–44 wt% 대로 수렴하고, 미분리 항도 100–150 mAh g⁻¹ 로
