Repository: yonghoon7153-source/Yonghoon-DEM-DFT

# wiki/raw/ — 예외적 불변 원본층

이 리포의 불변 증거층은 **이미 밖에 있다**: `docs/data/`(측정 CSV·JSON) ·
litdb 정본(friendly-meitner) · `docs/reviews/findings.json` · git 이력.
그래서 이 폴더는 킷 원형과 달리 **예외 전용**이다:

- 들어오는 것: litdb 소관(논문)도 측정 데이터도 아닌 외부 자료 — 강연 전사,
  외부 레포 감사 노트 등.  `transcripts/` 등 하위 폴더에 날짜-슬러그로 저장.
- 규칙: 한번 저장한 파일은 수정 금지 (원본이 바뀌면 새 -v2 파일).  frontmatter 에
  `source_url` / `ingested` 를 적는다.
- 논문 PDF·digest 는 여기 넣지 않는다 → wiki/SCHEMA.md 경계 규칙 1 (litdb 정본).

File: wiki/raw/papers/han2021_single-vs-polycrystalline-nca-sulfide-halide-se.md (part 1 of 3)
---
title: "Han Y., Jung S.H., Kwak H., Jun S., Kwak H.H., Lee J.H., Hong S.-T., Jung Y.S. 2021 — Single- or Poly-Crystalline Ni-Rich Layered Cathode, Sulfide or Halide Solid Electrolyte: Which Will be the Winners for All-Solid-State Batteries? (Adv. Energy Mater. 11, 2100126 + SI)"
source_url: local-upload/108._Single_or_poly_crystalline_Ni_rich_layered_cathode_sulfide_or_halide_solid_electrolyte_which_will_be_the_winners_for_all_solid_state_batteries.pdf + 108._Sup_Single_or_poly_crystalline_Ni_rich_layered_cathode_sulfide_or_halide_solid_electrolyte_which_will_be_the_winners_for_all_solid_state_batteries.pdf
source_url_note: "본문 PDF 15 쪽(Adv. Energy Mater. 2021, 11, 2100126 · Research Article · 그림 9 — 전부 300 dpi CMYK 래스터 · 표 0 · 번호 식 0 · 참고문헌 1–88) 7,918,652 B · 업로드 접두사 612c6d38 + SI PDF 46 쪽(표지 1 + Word 변환 45 · 그림 S1–S31 · 표 S1–S10 · 식 (S1)–(S3) · SI 참고문헌 S1–S23) 3,616,453 B · 업로드 접두사 1aed3a85 · 5차 묶음 #9 · 사용자 파일 108 = assb 113호 · 실험 편 — 무코팅 LiNi0.88Co0.11Al0.01O2(NCA88 · EcoPro BM) 단결정(S) ↔ 다결정(P) × Li3YCl6(LYC) ↔ Li6PS5Cl0.5Br0.5(LPSX) 2 × 2 + SE 과량(29.1 → 40.7 wt%) + RuO2/LPSX · C/LPSX · LTO 압력 계측 + in/ex situ XRD · TEM · XPS · 단면 SEM-BSE 균열 면적 분율 · Li-In 반쪽셀 · 30 °C · 자료 공개 0('Research data are not shared.') · 쪽마다 기관 다운로드 스탬프 14(2026-11-16 · 기관명은 옮기지 않음) · 자동 크롭 50 → 용량 때문에 27 지움(SI 그림 17 · SI 표 10 — 표 이미지는 두지 않음 · 값은 텍스트 층) + 수동 3 = 26 항목(본문 9 — 150 dpi 재렌더 · SI 그림 17)"
source_doi: 10.1002/aenm.202100126
source_license: "© 2021 Wiley-VCH GmbH(쪽마다 인쇄) · SI 쪽 머리 'Copyright WILEY-VCH Verlag GmbH & Co. KGaA, 69469 Weinheim, Germany, 2020.' · OA · CC 표기 0 — 구독본으로 다룬다. 이 digest 는 인용 · 요약 · 재현 계산만 담는다(그림 크롭은 위키 관례대로 raw/figures 에 — 변형 없는 잘라내기 · 수동 3 은 같은 쪽의 부분 영역 · 원본 해상도 재렌더)"
pdf_sha256: d65e583064c60e5134def5a3b564dd509895046e29ccfae565e312bb004098d4
si_sha256: ed74a3232c9dbfb81a554321d8bbc524b475abca8ebbe2865d8ad51629bde41b
ingested: 2026-11-17
sha256: 548db6a677d044c9dd4b9cef1e3259dcf8e95daecd10f7bfa4fd542a9f196ba4
---
# 수집 목적

`assb` 섹션 **113호** — **5차 묶음 #9 · 사용자 파일 108**(`bms-balancing/docs/ASSB_TRANSFER_NOTE.md` §6-3-k · 원장 `bms-balancing/docs/ASSB_WANTED_PAPERS.md` §1 ★★★ 행 — grep `-F 'Han Y.·Jung S.H.'` · 지목 3). **실험 편 — 같은 조성의 무코팅 NCA88(LiNi₀.₈₈Co₀.₁₁Al₀.₀₁O₂ · EcoPro BM) 단결정(single-NCA · D50 2.8 µm) ↔ 다결정(poly-NCA · D50 11.9 µm) 과 SE 두 종(할라이드 Li₃YCl₆ = LYC ↔ 황화물 argyrodite Li₆PS₅Cl₀.₅Br₀.₅ = LPSX) 을 엇갈려 만든 복합양극 넷(S/LYC · P/LYC · S/LPSX · P/LPSX — NCA : SE : C65 = 70 : 30 : 3 wt)을 Li-In 반쪽셀(30 °C · 3.0–4.3 V vs Li/Li⁺)에서 첫 사이클 · 율 · 200 사이클 · EIS(2 · 10 · 100 번째)로 비교하고, 단면 SEM-BSE(신품 · 첫 충전 · 첫 방전 · 100 사이클 — poly 균열 면적 분율 정량) · LTO 상대극 압력 계측(operando electrochemical pressiometry) · RuO₂/LPSX · C/LPSX 모형 전극 · in/ex situ XRD((003) 이동) · ex situ TEM · XPS 로 기구를 본 편 — 그리고 S/LYC 에 SE 를 늘린 셀(40.7 wt%)로 'S/LYC 감쇠 = 공간 분포' 가설을 시험한다.**

연세대 화공생명공학과(+ 한양대 에너지공학과 · DGIST 에너지공학과 · UNIST 연구지원본부) — **Yoonjae Han** · **Sung Hoo Jung** · **Hiram Kwak** · **Seunggoo Jun** · **Hunho H. Kwak** · **Jong Hoon Lee** · **Seung-Tae Hong** · **Yoon Seok Jung**\*(교신 · 메일 인쇄 — 옮기지 않음)의 *Advanced Energy Materials* 2021 편 — 같은 연구실 [37] Jung S.H. … Sun Y.-K. 2020 *AEM* 10, 1903360(= 5차 묶음 #10 · **114호 예정**) · [51] Jun S. 2020 *AFM*(압력 계측 방법) · [87] Nam 2018 *JPS*(= **65호**) · [41] Nam 2018 *JMCA*(= **41호**)와 같은 계열. `[인쇄]` 초록이 스스로 적는다: "It is shown that the synergy of employing cracking-free single-crystalline NCA and oxidation-tolerable Li3YCl6 can be achieved by considering intercoupled engineering factors that are prone to overlook, such as size, lightness, and mixing of particles. … Severe side reactions occurring at the Li6PS5Cl0.5Br0.5/NCA interfaces are also quantified and probed. Importantly, an overlooked but significant contribution of the side reaction of Li6PS5Cl0.5Br0.5 to the detrimental electrochemo-mechanical degradation of polycrystalline NCA is revealed for the first time by postmortem scanning electron microscopy and operando electrochemical pressiometry measurements."

들어온 경로: 원장 행(도착 표시 전 원문 그대로) "| ★★★ | **Han Y.·Jung S.H.·Kwak H.·Jun S.·Kwak H.H.·Lee J.H.·Hong S.-T.·Jung Y.S. 2021** — *Adv. Energy Mater.* **11**, 2100126 (87호 [86] · 38호 [9] · 9호 [39]) | 9 · 38 · 87 | **3** | Q1·Q2·Q8 | 단결정 ↔ 다결정 NCM 대조 (2 × 2) — forward 의 "한 노브 대조군" 후보 · 87호 그림 7a 재수록 원전 · 9 · 38호 후속 표 (등급 칸 없음) 에 있던 편 |". 지목 현황(원장 · 2026-11-17): **9 · 38 · 87 = 3**. 위키 grep(`2100126` · `Han Y` · `Han, Jung` · `Which Will be the Winners` · `Single- or Poly` · `single-NCA`)으로 다시 셌다 — 후속 절에 오른 것: **9호** `huo2025_assb-cathode-lampe-coupled-aging-model` §13 순위 5([39] — "9호의 '단결정은 안 깨진다' 논거의 실험 근거. 단결정 ↔ 다결정 대조가 `LAM_PE` 의 기구를 가른다" · Q8 · Q2) · **38호** `conforto2021_chemo-mechanical-ncm-active-mass-eis-psd` §14([9] — "(electro-)chemical side reactions can also influence the contact area — 계면 화학 ↔ 접촉 면적 얽힘" · Q1 · Q2 · 등급 칸 없음) · **87호** `minnmann2022_designing-cathodes-cam-ssb-perspective` 후속 ★★★([86]) = **3 = 원장 일치**. 셈 밖: 87호 본문 해체(§3.3 · §4.1 · R37 · R44 · (차) · (두) · (저) · 그림 7a 해설) · 카드 · `log.md` 의 87호 항목(후속 목록 전사) — 후속 절이 아니다 → **지목 누락 0**. 9호 digest 에는 9호 본문의 [39] 인용 문장이 전사되어 있지 않다(후속 표의 이유 칸만 — 9호 PDF 는 이 세션에서 다시 열지 않음).

⚠ **원장 행의 'NCM' 은 원문에서 NCA 다** — `[인쇄]` "single- or polycrystalline LiNi0.88Co0.11Al0.01O2 (NCA)" · ICP-OES 로 조성 확인. 87호 그림 7 캡션의 'NCM' · 'LPSX = Li6PS5Cl' 도 원문(NCA88 · Li₆PS₅Cl₀.₅Br₀.₅)과 다르다(인용 대조 §1). slug 를 호출자 제안(`…-ncm-…`)에서 `…-nca-…` 로 바꿨다(겹침 0 — `ls wiki/raw/figures` 확인).

이 digest 의 일 (지시):

1. **(a) 지목 명제 판정** — 9 · 38 · 87호가 매단 명제와 원장 이유('한 노브 대조군 후보' · '87호 그림 7a 원전')를 원문과 대조.
2. **(b) 2 × 2 가 forward 의 '한 노브 대조군' 인가** — SC/PC 가 θ(접촉)만 바꾸는가, 입도 · 표면적 · 조성 · 공정이 같이 바뀌는가(조작 순도) · SE 교체가 무엇을 같이 바꾸는가.
3. **(c) 균열 · 접촉 손실 · 공극을 쟀는가** — 단면 SEM · 정량 분율 · 사이클에 따른 변화(`θ(N)` 칸).
4. **(d) 용량 감쇠를 무엇에 배정하는가** — `LAM_PE` ↔ 접촉 ↔ 계면층 ↔ η(곱 축퇴).
5. (지시 밖 · 이 digest 가 덧붙인 축) **(e) Q5 · Q6 · Q8** — 'vs Li/Li⁺' 환산 · 압력 셋 · 상한 전압.

⚠ **표기 규약**: `[인쇄]` = 원문이 실제로 쓴 것 · `[도표]` = 그림을 눈으로 읽은 값(판독 폭 ≈ 그림 눈금 반 칸 · 확대 판독은 원본 300 dpi 래스터에서) · **`[도표·화소]`** = PDF 쪽을 원본 해상도로 다시 렌더해 축 눈금 화소로 선형 보정해 읽은 값(그림 3c 46 px/% · 그림 5b 400 px/MPa · 그림 6 206 px/° · 그림 S14a 306 px/decade · 그림 S24d 41.5 px/Å³ · 그림 S26a 345 px/° — 잔차는 눈금 한 칸의 ±2 % 안) · `[재현]` = 인쇄 수치로 우리가 계산(스크립트는 `scratchpad/assb5/p113/scripts/` 에만 — 커밋 안 함) · `[재현·가정]` = 인쇄되지 않은 값을 가정해 계산(가정 명시) · `[재현·외부 값]` = 원문 밖 상수(C65 밀도 2.0 g cm⁻³ 하나 · NCA 밀도는 표 S1 격자 부피 + 원자량으로 `[재현]`) · `[해석]` = 우리 판단. **`[데이터]` 표시 0** — 원자료 공개 0.

⚠ **측정 · 적합 · 인용 구분**: 이 편 안의 수치는 ① **측정** — 0.1 C 첫 사이클 · 율 · 0.5 C 200 사이클 · CE · 평균 전압(그림 1 · 4 · S7–S9 · S11 · S12 · S15–S17 · S30 · S31 · 표 S3 · S6 · S9) · 분말 PSD · BET · 잔류 Li(그림 S1 · S2 · 표 S2) · 전도도 · 다공도(그림 S4 · S14) · 단면 SEM-BSE(그림 2 · 4 · 5 · S13 · S18–S21) · 압력 변화(그림 5 · S20 · S23) · XRD(그림 6 · S22 · S24–S26 · 표 S1) · TEM(그림 7 · S27) · XPS(그림 5c · 7 · S28 · S29) ② **영상 처리 정량** — 균열 면적 분율(Photoshop + ImageJ · 그림 3 · 표 S5) ③ **적합** — EIS 등가회로 R1–R3(표 S4 · S7 · 오차 0) · XPS 성분 분리(표 S8 — 신호 면적 비 · 오차 0) · Rietveld(표 S1) ④ **인용** — 서론 전도도 · 할라이드 계열 값 · 표 S10 문헌 성능 26 행. 원자료 0.

---

# 판정 먼저

1. ★★★★ **(a) 지목 명제 — 38 ✅ · 9 부분 · 87 부분 · 원장 '한 노브 대조군' ❌ · '87호 그림 7a 원전' ✅.** **38호** "(electro-)chemical side reactions can also influence the contact area" — `[인쇄]` Li⁺ 불활성 · 전자 전도 RuO₂ 를 LPSX 에 섞은 모형 전극이 LTO 상대 충전에서 **압력이 준다**(그림 5d `[도표]` ≈−0.16 MPa @ ≈0.017 mAh cm⁻² · 그림 S20 nano ≈−0.24 @ ≈0.19 · 그림 S23 C/LPSX ≈−0.83 @ ≈0.5) · 충전 뒤 단면에 **RuO₂–LPSX 계면 틈**(그림 5f 화살표) · nano 전극은 LPSX 가 다공화(그림 S20c) — "the volumetric shrinkage of LPSX due to its oxidative decomposition at the interfaces" ✅(정성 · 틈 폭 · 분율 0 · NCA 전극에서는 첫 충전 초기 ΔP ≈−0.03 MPa `[도표·화소]` 와 100 사이클 균열 분율로 간접). **9호** "단결정은 안 깨진다 · SC ↔ PC 대조가 `LAM_PE` 기구를 가른다" — S/LPSX(9호 계와 같은 황화물 쪽)에서 단결정은 첫 방전 · 100 사이클 무균열 ✅, 그러나 **S/LYC(29.1 wt%)에서는 첫 방전에 단결정이 깨진다**(그림 2i · 4a 화살표 · S18 고배율 — `[인쇄]` "the S/LYC electrodes showed noticeable internal cracks in single-NCA") · 나노 균열 "within grains"(S18) · **단결정 균열은 정량 0**(균열 면적 분율은 poly 만) · `LAM_PE` 측정 0 → '가른다' ❌. **87호** — 그림 7a = 이 편 **그림 1b + 1c** ✅(캡션 'NCM' · 'Li6PS5Cl' 두 곳 원전과 다름 · 'first-cycle' · 30 °C · 반쪽셀 빠짐) · "interfacial reactions … volume changes … contact loss [86]" ✅(위 38호와 같은 근거) · "96.8 % after 200 cycles" ✅ 값 · **조건 둘 빠짐**(LYC 40.7 wt% + CV 없는 충전 — CC–CV 면 89.3 %) · 'P/LPSX 율 되돌림 −13 % 미회복' 은 값 ✅(`[도표]` 0.1 C 첫 ≈164 → 복귀 ≈142) 이지만 **0.1 C 두 번째 사이클에 이미 ≈152(−7.3 %)** — 미회복의 절반이 율 단계 전 감쇠다.
2. ★★★★ **(b) 2 × 2 는 '한 노브 대조군' 이 아니다 — 두 요인 모두 묶음이고, 결과는 교호가 주효과보다 크다(`[재현]` · 조건당 셀 하나).** SC ↔ PC 가 같이 바꾸는 것(`[인쇄]` · `[도표]` · `[재현]`): D50 2.8 ↔ 11.9 µm(×4.25) · **BET 0.8801 ↔ 0.3089 m² g⁻¹(×2.85 — 그림 S2 그림 안 인쇄)** · PSD 꼴(SC 단봉 ↔ **PC 이봉 — 0.4–4 µm 잔 입자 띠** · D10 1.7 µm · 그림 S1f) · 잔류 Li 1058 ↔ 591 ppm(**LiOH 3150 ↔ 1321 ppm ×2.4** · Li₂CO₃ 1540 ↔ 2216 — 표 S2) · 격자(c 14.18355 ↔ 14.17060 Å · 산소 z 0.24628 ↔ 0.24309 — 표 S1) · 신품 내부 공극(PC 2차 입자 안 · 그림 S1d) · 비용(그림 1a). LYC ↔ LPSX 가 같이 바꾸는 것: 산화 안정성(기구) · **σ 0.40 ↔ 4.8 mS cm⁻¹(×12 — 단 그림 S14 가압 포화 ≈1.17 ↔ ≈3.41, ×2.9 · D5)** · 밀도 2.43 ↔ 1.96 g cm⁻³ → `[재현]` **SE 부피 분율 43.4 ↔ 48.7 vol%**(같은 29.1 wt%) · Ea 0.44 ↔ 0.36 eV(그림 S4) — 입도(≈4 µm)는 같다 · 실험 절의 SE 층(분리막)은 **LPSX 150 mg(≈610 µm) 하나**(네 셀 공통으로 읽힘 `[해석]` — LYC 셀이면 LYC \| LPSX 계면이 하나 더). `[재현]` **교호**(= (P/LPSX − S/LPSX) − (P/LYC − S/LYC)): 200 사이클 유지율 **−43.1 %p**(주효과 PC|LYC +0.6 · LPSX|S −4.1) · 율 Q4C/Q0.1C **−71.7 %p** · log₁₀ R3(100 번째) **+1.27 dex** · 첫 방전 −17 mAh g⁻¹ ↔ **ICE 만 거의 가산(+1.9 %p)**. 부분 대조는 넷(RuO₂/LPSX · C/LPSX — CAM 부피 변화 끄기 · LTO — 상대극 부피 변화 끄기 · SE 과량 · LYC → LYZC 전도도) — **`θ` 전용 조작 0**.
3. ★★★★ **(c) 잰 것은 poly 균열 면적 분율 하나 — 접촉 · 틈 · 피복 · 공극은 정성, `θ(N)` 0/113 그대로.** `[인쇄]` 표 S5 평균(중앙): P/LYC 첫 충전 3.93(3.14) → 첫 방전 1.33(0.99) → 100 번째 방전 **1.69**(1.12) % · P/LPSX 3.69(2.74) → 0.90(0.76) → **6.14**(5.74) % — Photoshop + ImageJ 이진화 · 상자 그림 · **n 미인쇄**(`[도표]` 그림 S13 표시 원 ≈21 · ≈22 — 첫 충전 시료만) · **단결정 정량 0** · 신품 기준선 0(그림 S1d 신품 poly 에 내부 공극). **균열 면적은 SOC 에 따라 열리고 닫힌다**(충전 3.9 → 방전 1.3) → N 축 비교는 방전 상태 두 점(1 · 100)뿐 · P/LYC ×1.27 · P/LPSX ×6.8(`[재현]` — 그림 3c 평균 1.30 이면 ×4.7 · D2). 틈은 그림 2n · 5f 화살표 · 피복은 "significantly increased (Figure 4; Table S6)"(표 S6 에 피복 값 0) · θ 형 낱말은 **그림 9 모식의 'Dead particles' 하나**(본문 `dead` 0 · `isolat*` 0 — 공기 차단 홀더 한 번).
4. ★★★★ **(d) 감쇠 배정은 요인별 단독 기구 — 받치는 대조(SE 과량)에서 세 전극 모두 유지율이 올랐는데(셀 하나씩) 본문은 하나만 나아졌다고 적는다.** `[인쇄]` 배정: S/LYC = "inhomogeneous distribution of single-NCA … responsible for the unsatisfactory cycling retention"(→ 균열 · "loss or loosening of ionic contacts" — 조건법 'would') · P/LYC = "disintegration of poly-NCA" · S/LPSX = "severe interfacial side reaction" · P/LPSX = 부반응 × 균열 가속("the additional localized volumetric strains caused by the side reaction of LPSX are responsible for the accelerated pulverization"). 근거 사슬: "the P/LYC and S/LPSX electrodes did not show noticeable improvements … by adding an excessive amount of SE (40.7 wt%) (Figures S16 and S17)" ↔ **표 S6: P/LYC 67.1 → 78.8 (+11.7 %p) · S/LPSX 63.1 → 78.1 (+15.0 %p)** · S/LYC 67.2 → 89.3 (+22.1) · `[도표]` S/LPSX 200 사이클 ≈108 → ≈143 mAh g⁻¹(+≈35 · 4 C ≈98 → ≈112) — D1. 그리고 유지율은 **0.5 C 방전 용량**이라 η 를 품는다: R3 ×8.7 · ×7.3 · ×64.5 · ×52.4(2 → 100 번째) · ex situ (003) — P/LPSX 100 사이클 거의 전부 c ≈+0.25 Å(첫 충전 곡선의 최대 c 근처 — 해체 뒤 Li 원천 0 이라 '못 돌아온 Li' = η 또는 고립) · **암염 층 부피 ≤1.5 %**(`[재현·가정]` P/LPSX 20–30 nm on R 5.95 µm · S/LPSX 그림 S27 `[도표]` ≈1–2.5 nm → ≤0.5 %) ↔ 감쇠 79.4 · 36.9 % → 암염은 **용량(LAM) 몫이 아니라 저항층** 몫으로 읽힌다(`[해석]`).
5. ★★★ **같은 유지율 · 다른 지문 — S/LYC 67.2 ↔ P/LYC 67.8 %.** `[도표]` 그림 S11: S/LYC 는 방전 곡선 전체가 내려가고(시작 ≈4.22 → ≈3.84 V · 무릎이 무뎌짐 — 저항형) P/LYC 는 무릎이 가파른 채 용량이 줄어든다(≈4.25 → ≈4.06 V · ≈179 → ≈121 — 용량 스케일형) · 그림 S12 히스테리시스(평균 충전 − 방전) S/LYC 0.34 → 0.68 V(+0.34) ↔ P/LYC 0.22 → 0.45 V(+0.23) · `[인쇄]` "we have been puzzled by the fact that the cycling performance of S/LYC … appeared comparable to that of P/LYC … and the evolution of the overpotential of S/LYC upon cycling was also slightly faster". ⇒ **스칼라 유지율 하나로는 모드 배정이 드러나지 않는다**(두 셀의 정성 지문 차 · 셀 하나씩) — 우리 `degradation-degeneracy/` 물음(곡선이 맞는다 ≠ 분해가 맞다)의 실측 표본(우리 수치는 `degradation-degeneracy/docs/RESULTS*.md` 정본 — 옮기지 않음).
6. ★★★ **SOC 논증은 다른 조건의 셀 위에 선다.** `[인쇄]` "the formation of internal cracks was more severe for the electrodes with LYC than with LPSX … (3.93% and 3.69%)" → in situ XRD 로 "Unambiguously … Li⁺ deintercalation from poly-NCA for the P/LPSX electrode was delayed". 그런데 ① 평균 차 0.24 %p ↔ 사분위 폭 3.2 · 2.8 %p(`[재현·가정]` n ≈21–22 · 정규 근사 z ≈0.35) ② in situ 셀은 "**≈1 MPa** of an externally applied pressure" · 0.05 C · 실온 ↔ SEM 셀 ≈70 MPa · 0.1 C · 30 °C ③ 충전 용량 순서가 셀마다 반대(그림 1b P/LYC ≈236 > P/LPSX ≈226 ↔ 그림 6 `[재현]` ≈213 < ≈217 ↔ 그림 5b LTO ≈228 < ≈241) — D11 · D12.
7. ★★★ **(e) Q6 — 압력 값 셋 · 압력 변화 측정 · 압력 노브 0.** `[인쇄]` 제작 370 MPa · 운전 "The external pressure of the all-solid-state cells during operation were ≈70 MPa"(구속 형식 · 계측 · 셀 종류 미인쇄) · in situ XRD "≈1 MPa" · 로드셀 "resolution of 0.1 kg"(`[재현]` ∅13 mm → **7.4 kPa**) · `[도표]` ΔP(첫 충전) NCA ≈−0.46 · ≈−0.50 MPa · RuO₂ · C 모형 −0.16 … −0.83 MPa — `[재현]` 단위 면적 전하당 ΔP **−9.3 · −1.26 · −1.66 MPa per mAh cm⁻²**(micro · nano RuO₂ · C — ×7.4 차) · 기저 압력 · 되돌림 0.
8. ★★★ **96.8 % 의 조건.** `[인쇄]` "from 67.2% of capacity retention at the 200th cycle to 89.3%, and even to 96.8% when no constant voltage mode was applied" — 초록의 넷("199 mA h g⁻¹ at 0.1C · ICE 89.6% · 96.8% · 130 mA h g⁻¹ at 4C")은 셋이 CC–CV 셀, 96.8 % 만 CV 없는 셀이다(초록 조건 0 · D7). `[재현]` 첫 사이클 용량 `[도표]` ≈190(CC–CV) ↔ ≈181(CV 없음) → 200 번째 ≈170 ↔ ≈175. 액체 대조 68.4 %(Li 금속 상대 · CV · 온도 미인쇄 · `[인쇄]` "Capacity fading of conventional NCM (or NCA)/Li half cells using LEs is attributed to the degradation of not only cathode but also Li metal anode")는 한 노브 비교가 아니다.
9. ★★ **(e) Q5 — 'vs Li/Li⁺' 로만 인쇄 · 환산 상수 0 · Li₀.₅In 분말.** `[인쇄]` "Li-In counter electrodes (or reference electrodes), which were partially lithiated indium (nominal composition of Li0.5In), were prepared by mixing Li … and In … powders" · 전압은 전부 "vs Li/Li⁺"(`vs Li-In` 0 회 · `0.62` 0 회 · `0.6 V` 0 회) · LTO 셀 축은 'Voltage (V)'(그림 5b · d · S20 · S23 — vs LTO · `[도표]` 충전 끝 ≈2.75 V = 4.3 − 1.55 로 읽힘 `[해석]`).
10. ★★ **Q4 해당 없음 — `assb` 0/113 · 백다섯 번째 성질** — `identif*` 4 회 전부 '동정 · ORCID'(식별성 0) · `uncertain*` · `error` · `standard deviation` · `replicat*` · `reproduc*` · `n =` **0 회**(본문 + SI · NFKC · 줄 이음 뒤 · 스탬프 · 머리글 제외) · `statistic*` 1 회("Statistical values about the microcracks").
11. ★ **SI 받음(46 쪽)** — 그림 S1–S31 · 표 S1–S10 · 식 (S1)–(S3)(텍스트 층에 식 깨짐 — 사적 영역 문자 2) · SI 참고문헌 S1–S23 · 원자료 · 코드 0.

⚠ 어긋남 **22 건**(D1–D22 — 아래 절) · 공백 **16 건**(G1–G16).

---

# ★ 중심 표 — 지목 · 관련 digest 가 이 편에 건 것 ↔ 이 편 지면 (✅ 있다 · 부분 · ❌ 없다)

| # | 누가 · 무엇을 걸었나 | 이 편 지면 | 판정 |
|---|---|---|---|
| 1 | 원장 행 — "단결정 ↔ 다결정 NCM 대조 (2 × 2) — forward 의 '한 노브 대조군' 후보" | SC/PC = 입도 ×4.25 · BET ×2.85 · PSD 꼴 · 잔류 LiOH ×2.4 · 격자 · 내부 공극 묶음 · SE 교체 = 화학 · σ · 밀도(부피 분율 43.4 ↔ 48.7 vol%) 묶음 · 교호 > 주효과(유지율 −43.1 %p) · CAM 은 NCA88 | **❌ 한 노브 아님** · 'NCM' → NCA |
| 2 | 원장 행 — "87호 그림 7a 재수록 원전" | 그림 1b(첫 사이클 0.1 C) + 1c(율) 두 판 그대로 | **✅** |
| 3 | 87호 [86] — "SC/PC × LYC/LPSCl **2 × 2** — 기계 ↔ 계면 화학을 가르는 설계" | 2 × 2 ✅ · LPSX = Li₆PS₅Cl₀.₅Br₀.₅ · 기계 ↔ 화학이 교호로 얽힘(저자 결론도 '부반응 → 균열 가속') | **부분**(설계 ✅ · '가른다' ❌) |
| 4 | 87호 — "재수록 7a `[도표]` P/LPSX 율 되돌림 −13 % 미회복" | `[도표]` 0.1 C ≈164 · ≈152 → 4 C 뒤 복귀 ≈142 · ≈137 — 복귀/첫 −13.4 % · 복귀/둘째 −6.6 % · 첫 → 둘째 −7.3 %(율 단계 전) | **부분**(값 ✅ · '율 되돌림' 아닌 감쇠 절반) |
| 5 | 87호 §3.3 — "interfacial reactions can also cause significant volume changes … they can even lead to contact loss between CAM and SE.[86]" | RuO₂/LPSX · C/LPSX 압력 감소 + 계면 틈 · NCA 셀 첫 충전 초기 ΔP · 100 사이클 균열 ↑ | **✅**(정성 · 틈 분율 0) |
| 6 | 87호 §4.1 — "In theory, such SC NCM CAMs should prevent particle cracking but still be susceptible to loss of contact with the SE"[86,91] | S/LYC 단결정 균열(그림 2i · 4a · S18) · "would thus be more vulnerable to the loss or loosening of ionic contacts"(조건법) | **부분**(SC 도 깨진다 · 접촉 손실 측정 0) |
| 7 | 87호 — "Ni 88 % · '96.8 % after 200 cycles'[86]" | 96.8 % = 40.7 wt% LYC + CV 없음(CC–CV 89.3 %) | **✅ 값 · 조건 둘 빠짐** |
| 8 | 87호 (저) · (두) — 7a 충전 끝 ≈246 ↔ 226 · 방전 ≈190 ↔ 164 "원전 확인 전" | 표 S3 첫 방전 191 · 164 · ICE 77.5 · 72.5 → `[재현]` 충전 246.5 · 226.2 | **✅** |
| 9 | 87호 (차) — "대조군 씨앗 셋([86] · [120] · [79]) … 곱의 한 인자만 움직이는 대조군 후보" | 부분 대조 넷 — 어느 것도 θ · 면적 하나만 움직이지 않음 | **❌**(씨앗 → 부분 대조) |
| 10 | 38호 [9] — "(electro-)chemical side reactions can also influence the contact area — 계면 화학 ↔ 접촉 면적 얽힘" · Q1 · Q2 | 위 5 | **✅**(정성) |
| 11 | 9호 [39] — "9호의 '단결정은 안 깨진다' 논거의 실험 근거" | S/LPSX 무균열(첫 방전 · 100 사이클) ✅ · S/LYC 29.1 wt% 첫 방전 균열 · 나노 균열 · 단결정 균열 정량 0 | **부분**(황화물 · SE 충분 조건에서만) |
| 12 | 9호 [39] — "단결정 ↔ 다결정 대조가 `LAM_PE` 의 기구를 가른다" · Q8 · Q2 | `LAM` · `LLI` · `OCV` · `active material`(활물질 손실 뜻) 0 회 · 0.5 C 용량 · 교호 | **❌** |
| 13 | 원장 Fantin 2021 행 — "38호 SC↔PC 대조가 θ 만 바꾸는 조작인지(분리 · 750 °C O₂ 재소성)" | 이 편 SC 는 공급사 분말 그대로("used without any coatings") — 분리 · 재소성 인쇄 0 · 그래도 잔류 Li · BET · PSD 가 다르다 | **직접 입력 아님** · 'SC↔PC ≠ θ 전용' 의 다른 표본 |
| 14 | 카드 Q1 — `θ(N)` | poly 균열 면적 분율(N 두 점 · 방전 상태) · 틈 · 피복 정성 · 'Dead particles' 모식 | **없다 — `θ(N)` 0/113** |
| 15 | 개념 [[assb-synthetic-truth-contact-loss-requirements]] R4 'θ 에만 반응하는 조작' | RuO₂/LPSX = **SE 부반응 전용**(CAM 부피 변화 끔) · LTO = 상대극 부피 변화 끔 · θ 전용 0 | **❌ θ 전용** · R4 의 짝(부반응 전용) 하나 |
| 16 | 5차 묶음 13 편 | [49] = 110호(#6) · [37] = 114호(#10 예정) 둘 인용 · 나머지 열하나 0 | 교차 둘 — 둘 다 결과 절 쓰임이 있어 후속 절 재지목(→ 7 · → 5) |

---

# 서지

| 항목 | 값 (`[인쇄]` — p. 1 · p. 14 · 정보 사전 · XMP) |
|---|---|
| 제목 | **"Single- or Poly-Crystalline Ni-Rich Layered Cathode, Sulfide or Halide Solid Electrolyte: Which Will be the Winners for All-Solid-State Batteries?"**(지면 = 정보 사전 title — 하이픈은 U+2010) |
| 저자 · 소속 | **Yoonjae Han**¹² · **Sung Hoo Jung**¹ · **Hiram Kwak**¹² · **Seunggoo Jun**¹ · **Hunho H. Kwak**³ · **Jong Hoon Lee**⁴ · **Seung-Tae Hong**³ · **Yoon Seok Jung**¹\*(교신 · 메일 인쇄 — 옮기지 않음) — ¹ Department of Chemical and Biomolecular Engineering, Yonsei University · ² Department of Energy Engineering, Hanyang University · ³ Department of Energy Science and Engineering, DGIST · ⁴ UNIST Central Research Facilities (UCRF). ⚠ SI 소속 목록은 S. Jun 을 한양대에도 두고 'Hunho Kwak'(가운데 H. 없음) — D21 |
| 저널 | *Advanced Energy Materials* **11**, **2100126**(2021) · 호 21(쪽 하단 스탬프의 서지 부분 "16146840, 2021, 21") · doi `10.1002/aenm.202100126` · Research Article · 15 쪽 |
| 일정 | "Received: January 12, 2021 · Revised: March 13, 2021 · Published online: April 17, 2021" · `[재현]` 투고 → 수정 60 일 · → 온라인 95 일 · XMP crossmark MajorVersionDate 2021-04-17 |
| 저작권 | "© 2021 Wiley-VCH GmbH"(쪽마다) · SI 'Copyright WILEY-VCH … 2020.'(서식 머리 — D21) · OA 표기 0 ⇒ 구독본 |
| 키워드 | "(electro)chemo-mechanical effects, halides, Ni-rich layered oxide cathodes, solid-state batteries, sulfides" |
| 자금 · 사사 | NRF Technology Development Program to Solve Climate Changes(MSIP · NRF-2017M1A2A2044501) · Samsung Science and Technology Foundation(SRFC-MA2002-04) · 이해 상충 없음 |
| 자료 | **"Research data are not shared."** · "Supporting Information is available from the Wiley Online Library or from the author." |
| 분량 | 본문 PDF **15 쪽**(쪽 번호 "2100126 (n of 15)") · 그림 **9**(그림 8 · 9 는 p. 12 한 쪽 — 그림 9 가 위) · 표 0 · 번호 식 0 · 참고문헌 **[1]–[88]**(빠진 번호 0 — p. 14–15 목록에서 직접 셈) · SI **46 쪽** · 그림 S1–S31 · 표 S1–S10 · 식 (S1)–(S3) · SI 참고문헌 [S1]–[S23] |
| 절 | 1 Introduction · 2 Results and Discussion(소제목 0) · 3 Conclusions · 4 Experimental Section(Preparation of Materials · Material Characterization · Electrochemical Characterization) · Supporting Information · Acknowledgements · Conflict of Interest · Data Availability Statement · Keywords · References — 책갈피 0 |
| 셀 | **NCA/Li-In 반쪽셀** · ∅13 mm · Ti 봉 집전체 · PEEK 몰드 · SE 층 = **LPSX 150 mg(≈610 µm)**(조립 절차에 SE 층은 이것 하나 — 네 셀 공통으로 읽힘 `[해석]`) · 상대극(겸 기준극) Li₀.₅In(공칭 · Li · In 분말 혼합) · 양극 혼합물을 SE 층 위에 펴고 **370 MPa** 압착 · 적재 "**11.3 mg cm⁻²**"(`[재현]` 복합체 기준 — D8) · 운전 "≈70 MPa" · 30 °C |
| 전극 | NCA : SE : super C65 = **70 : 30 : 3 wt**(SE 29.1 wt%) · 과량 **70 : 50 : 3**(40.7 wt%) · 손 혼합(유발 · 시간 미인쇄) · NCA 무코팅 · LYC = LiCl + YCl₃ 500 rpm 20 h 볼밀(ZrO₂) · LPSX = Li₂S + P₂S₅ + LiCl + LiBr 기계화학 밀링 + Ar 550 °C 12 h · RuO₂ nano <≈100 nm(Sigma) · micro >≈1 µm(1050 °C 24 h 공기 소결) · RuO₂ : LPSX = 41.6 : 58.4(micro) · 78.1 : 21.9(nano) · LTO : LPSX : C = 10.0 : 10.0 : 0.1 |
| 운전 | 3.0–4.3 V vs Li/Li⁺(+ 4.5 V 셀 — 그림 S31) · 첫 사이클 0.1 C · 사이클 0.5 C(CC–CV · '40.7 wt% CV 없음' 셀 하나) · 율 0.1 · 0.5 · 1 · 2 · 4 C(각 5 — 첫 0.1 C 2 · 복귀 3) · 1C = 200 mA g⁻¹(액체 "0.5C (100 mA g⁻¹)") ↔ in situ "0.05C (9 mA g⁻¹)"(1C = 180 — D8) · EIS "discharged to 3.8 V (vs Li/Li+) at 0.1C … 1.5 MHz to 5 mHz with an amplitude of 10 mV"(Bio-Logic VMP3) |
| 액체 대조 | S-NCA : C65 : PVdF = 90 : 5.5 : 4.5 · Al 박 · 11 mg cm⁻² · 2032 코인 · Li 금속 · Celgard 2320 · 1 M LiPF₆ EC : DMC : EMC 3 : 4 : 3 + FEC 10 wt% · 0.5C(100 mA g⁻¹) · CV 유무 · 온도 미인쇄 |
| 분석 | ICP-OES · 레이저 회절 PSD(건식 · 습식) · BET(N₂) · Warder 적정(0.1 M HCl · 두 지시약) · XRD(Cu Kα · 10–110° · Rietveld FullProf) · in situ XRD(맞춤 셀 · 17–70° · ≈1 MPa · 0.05 C · MiniFlex 600) · ex situ XRD(Be 창) · SEM(Verios G4UC) · 단면 SEM-BSE(Ar 이온 냉각 −100 °C 단면 연마 · 공기 차단 홀더) · 균열 면적(Photoshop + ImageJ) · FIB 70 nm 박편 TEM(Mo 그리드 · 100 사이클 방전 3 V) · XPS(Al Kα · K-Alpha+ · 무노출 이송) · 압력(로드셀 0.1 kg · BONGSHIN) |

**PDF 메타데이터 (이 실행에서 직접 읽음 · pymupdf)** — **본문**: **7,918,652 B** · sha256 `d65e583064c60e5134def5a3b564dd509895046e29ccfae565e312bb004098d4`(호출자 명시값 ✅ — 직접 재계산) · 헤더 `%PDF-1.6` · 15 쪽 전부 **595.276 × 782.362 pt** · 암호 0 · 정보 사전: title(위) · author **빈 칸** · subject **"Advanced Energy Materials 2021.11:2100126"** · keywords 빈 칸 · creator **"Adobe InDesign CS6 (Macintosh)"** · producer **"Adobe PDF Library 10.0.1; modified using iText 4.2.0 by 1T3XT"** · 생성 **D:20210507154651+05'30'** · 수정 **D:20261116173317-08'00'**(다운로드 스탬프 날짜와 같은 날) · XMP **3,576 B**(dc:identifier doi · prism:doi · url · crossmark MajorVersionDate 2021-04-17 · CrossMarkDomains advanced.onlinelibrary.wiley.com · jav:journal_article_version **VoR**) · `%%EOF` 1 · startxref 1 · 카탈로그 키 Metadata · Type · Pages · ViewerPreferences 만(책갈피 · PageLabels · Names · EmbeddedFiles 0) · 링크 3 · 주석 0 · 글꼴 Scala Sans Pro · Scala Pro · Symbol · Futura · Times-Roman(스탬프) · 래스터 **9**(그림 1 PNG 1891×2451 · 그림 2 JPEG 2050×1545 · 그림 3 JPEG 1501×1533 · 그림 4 JPEG 2050×1832 · 그림 5 JPEG 2050×1815 · 그림 6 PNG 2050×1303 · 그림 7 JPEG 1471×2554 · 그림 8 JPEG 1948×1346 · 그림 9 JPEG 1948×995 — 전부 **300 dpi · CMYK** · p. 1 · 2 · 4 · 10 · 13–15 래스터 0). **SI**: **3,616,453 B** · sha256 `ed74a3232c9dbfb81a554321d8bbc524b475abca8ebbe2865d8ad51629bde41b`(✅) · `%PDF-1.5` · 46 쪽(표지 595.28 × 841.89 · 나머지 45 쪽 595.32 × 841.92 pt) · 정보 사전 title · author 빈 칸 · creator **"pdftk 2.02 - www.pdftk.com"** · producer **"itext-paulo-155 (itextpdf.sf.net-lowagie.com)"** · 생성 = 수정 **D:20210411145144+05'30'** · XMP 0 · 카탈로그 Type · Pages 만 · 링크 · 주석 0 · 글꼴 Times · Calibri · Cambria Math · **Malgun Gothic**(Word 원고 흔적) · Arial · 래스터 31(p. 1 표지 로고 + 그림 S1–S31 중 30 — 150–228 dpi · JPEG · PNG · 그림 S9 · 표 S1–S10 은 벡터 — p. 12 그리기 877 · p. 44–45 표 S10 525 · 475).

⚠ **텍스트 층**: 본문 — 쪽마다(p. 2–15) 다운로드 스탬프 한 줄 **14 회**(어휘 집계에서 제거) · NFKC 가 바꾸는 글자 **780**(NBSP 750 · en space 24 · 마이크로 기호 6) · soft hyphen 0 · 공간군 윗줄이 빠져 "R3m · F43m · Fm3m · P3m1"(R-3m · F-43m · Fm-3m · P-3m1) 4 곳 · 줄 끝 하이픈 이음 필요. SI — 식 (S1)–(S3) 가 텍스트 층에서 깨짐(사적 영역 문자 2 · 분수 · 첨자 흩어짐 — 식은 쪽 렌더로 읽지 않았다: 잔류 Li 계산식이라 우리 축 밖) · 표 S1–S10 은 텍스트 층이 온전(표 값은 이 층에서 전사 · 합 검사: 표 S3 = 그림 1h 수 · 표 S6 S/LYC 29.1 행 = 표 S3).

---

# 원문에 없어서 확인이 필요한 것 (공백)

| # | 공백 | 왜 중요한가 |
|---|---|---|
| **G1** | **셀 수 · 반복** — `n =` · `replicat*` · `reproduc*` · `error bar` · `standard deviation` 0 회 · 조건마다 셀 하나로 읽힘 · 같은 조건 값이 셀마다 다르다(P/LYC 29.1 wt% 표 S3 ↔ S6 · 첫 방전 그림 1b 191 · 164 ↔ 그림 S7 'without rest' ≈178 · ≈172 `[도표]` · 충전 용량 순서 그림 1b ↔ 6 ↔ 5b) | 2 × 2 의 주효과(유지율 +0.6 · −4.1 %p · 첫 방전 −10)가 셀 간 산포(≥0.7 %p · ±≈8 mAh g⁻¹ — 우리가 지면에서 찾은 같은 조건 쌍)와 같은 자릿수다 |
| **G2** | **균열 분석 표본** — 상태별 입자 수(그림 S13 원 ≈21 · ≈22 는 첫 충전만) · 고른 기준("marked with circles" 뿐) · 이진화 문턱 · Photoshop 단계 · 시야 수 · **신품 기준선**(그림 S1d 신품 poly 에 내부 공극) · 단결정 정량 | 1 · 100 사이클 두 점의 차가 무엇보다 큰지 · 신품 공극이 '균열' 분율에 얼마나 들어갔는지 정해지지 않는다 |
| **G3** | **접촉 · 틈 · 피복 · 공극 분율** — "surface coverage … significantly increased (Figure 4; Table S6)" 인데 표 S6 은 전기화학 표 · 틈(그림 2n · 5f)은 화살표 · 복합층 다공도 · 두께 0 | 카드 Q1 · `θ(N)` 칸 · 접촉 손실 ↔ 균열 ↔ 계면층의 몫 |
| **G4** | **ex situ 시료 채취 상태** — XRD(그림 6e · f · S26) · SEM(100 사이클) · XPS 의 마지막 방전 율 · CV · 휴지 · 해체까지 시간(TEM 만 "cycled 100 times at the discharged state (3 V vs Li/Li+)") · ex situ XRD 가 본 면 · 깊이 | (003) 이동 · 이봉이 차단 전압의 η(돌아올 Li 가 못 온 것)인지 고립(θ)인지 · S/LYC 단봉 −0.34° 가 용량(≈147)과 안 맞는 이유(D13) |
| **G5** | **Li-In → Li/Li⁺ 환산 상수 · 상대극 양** — 'vs Li/Li⁺' 로만 인쇄 · Li₀.₅In 질량 · 두께 · 재고비 0 · LTO 셀 전압 기준(vs LTO) · LTO 셀의 NCA 적재 · 율 | Q5 · Q7 — 상대극 평탄 · 고갈 · 재고가 반쪽셀 용량에 들어가는지 |
| **G6** | **압력** — '≈70 MPa' 의 구속 형식(정변위 볼트 ↔ 정하중) · 계측 여부 · 어느 셀(Li-In 셀 · LTO 셀) · 압력 셀 기저 압력 · ΔP 기준선 · in situ XRD 셀만 ≈1 MPa 인 이유 · 압력 조작(되돌림) 0 | ΔP(−0.16 … −0.83 MPa)가 기저의 몇 % 인지 · SOC 논증의 셀 조건(D12) |
| **G7** | **EIS** — R1 · R2 · R3 의 전극 · 과정 배정(본문 "interfacial resistances corresponding with the amplitudes of the semicircles" 뿐) · CPE · W 값 · 2전극(기준극 0) · 면적 정규화 0 | 곱 축퇴 1단계(`R` · `C`) 불가 · R3 를 CAM \| SE 로 읽는 근거가 지면 0 |
| **G8** | **사이클 프로토콜** — CC–CV 의 CV 종료 조건 · 사이클 셀 첫 사이클 율(그림 1d 사이클 1 ≈181 ↔ 0.1 C 201 · CE ≈80.7 ↔ ICE 87.7 · 표 S10 "0.13 (1st cycle)") · Q200/Q1 의 Q1 · 액체 셀 CV · 온도 | 유지율(67.2 · 96.8 %)의 분모 · CV 유무 비교의 정규화 |
| **G9** | **적재 기준** — "The mass loading of the NCA electrodes was 11.3 mg cm⁻²" 가 NCA 인지 복합체인지(`[재현]` 표 S10 전류 밀도로는 복합체) · 40.7 wt% 셀의 적재 · 두께 | SE 과량 셀은 NCA 면 적재 −16 %(7.68 → 6.43 mg cm⁻² `[재현]`) · 면 전류 −16 % 가 같이 움직인 조작 |
| **G10** | **(003) ↔ SOC 교정** — c(x) 눈금 0 · ex situ 봉우리 분해 · 분율 0 · 강도 ↔ 부피 분율 | 이봉(P/LYC 100 사이클)을 '미리튬화 집단 분율' 로 쓰려면 필요 — 지면은 "largely varied SOCs" 정성 |
| **G11** | **TEM 표본** — 한 입자 한 자리 · 암염 두께 분포 · SC 층 두께(그림 S27 `[도표]` ≈1–2.5 nm — 본문 "Consistent results") | 암염 = LAM 몫인지 저항층인지(우리 `[재현·가정]` 부피 ≤1.5 %) |
| **G12** | **SE 입도 분포** — 본문 "≈4 µm" 하나 · 그림 S6e · f(이 digest 는 열지 않았다) · 가중 · D10 · D90 | SE 입도 '같음 → 크기 효과 배제' 의 근거 폭 |
| **G13** | **SC/PC 분말 이력** — 합성 온도 · 시간 · 공급사 공정 · 혼합 시간 · 압착 뒤 파쇄(그림 2b · d 의 잔 입자가 분말 몫인지 압착 몫인지) | 조작 순도(b) — PC 전극의 잔 입자 띠(그림 S1f)가 '다결정' 의 정의를 흐린다 |
| **G14** | **원자료 · 코드** — "Research data are not shared." | 재현이 인쇄 수치 · 래스터 화소에 머문다 |
| **G15** | **RuO₂/LPSX 전극의 적재 · 두께 · 전류 · 율** | 단위 면적 전하당 ΔP(×7.4 차)를 계면 수 · 부피로 정규화할 수 없다 |
| **G16** | **자가 방전 시험의 분리** — 휴지 뒤 방전 율 · 휴지 전후 EIS 0 | 'with rest' 손실(10.4 · 18.9 mAh g⁻¹)에 전하 손실과 저항 증가가 섞인다(D20) |

---

# 보충 자료 — 받은 것 · 대조

**SI 받음(46 쪽 · 3,616,453 B · sha256 ✅).** 본문이 부르는 SI 그림 31 개(S1–S31)와 표 10 개(S1–S10)가 전부 있다(빠진 번호 0 · 본문이 부르지 않는 SI 항목 0 — 본문 전수 대조). 표지(p. 1) + Word 원고 변환(p. 2–46 · Malgun Gothic 글꼴). SI 고유 문장은 잔류 Li 계산(p. 3 · 식 S1–S3 · [S1] · [S2])과 그림 · 표 캡션뿐 — 해석 문장 0. 표 S10 은 이 편 + 문헌 35 행([S3]–[S23] 21 + 본문 번호 [26] · [37]–[41] · [59] · [61] · [63]–[65] · [67] · [85] · [87] 14). 원자료 · 코드 · 영상 0.

---

# 그림 · 표 — 자동 50 항목 → 용량 때문에 27 지움(1단계 18 + 2단계 표 이미지 9) + 수동 3 = 26(본문 9 장은 2단계에 150 dpi 재렌더), 실제로 연 것 그림 **26/26**(남긴 그림 전부) · 지운 그림 중 7 · 표 이미지 0(텍스트 층)

크로퍼(`wiki/tools/extract_figures.py --dpi 200 --maxpx 2000` — 호출자 지시 용량 설정)가 본문 그림 9 · SI 그림 31 · SI 표 10 = **50** 을 잡았다(SI 판별 ✅ — 파일명 `…108._Sup_…` 의 `_Sup_` 를 실행 전 정규식으로 확인 · 본문 `fig_1`–`fig_9` · SI `fig_S…` · `tab_S…`). 캡션 필드 오염 0 · 잘림 · 합쳐짐 0(남긴 것 전부 열어 확인). **크기 21 MB → 용량 정리**:

- **1단계에 지운 자동 18**(`figures.json` 항목도 뺐다): 우리 축 밖 · 텍스트로 충분 — **S3**(Rietveld — 표 S1 수) · **S5**(SE XRD) · **S6**(SE 입자 SEM · PSD — "≈4 µm" 인쇄 · 0.99 MB · **안 봄**) · **S8**(240 사이클 연장 — 안 봄) · **S15**(S/LYC 29.1 · 40.7 CE — 안 봄) · **S19**(P/LYC 첫 충전 고배율 — 봤다 · 조밀한 입계 균열망 · 그림 2f 로 충분) · **S20**(nano-RuO₂ 압력 + 다공화 — 봤다 · ΔP ≈−0.24 MPa @ ≈0.19 mAh cm⁻² 는 본문 판정에 전사 · 0.60 MB) · **S21**(micro-RuO₂ 저배율 — 봤다 · 이 배율에서 틈 안 보임 · 확대는 그림 5e · f) · **S22**(RuO₂ XRD — 안 봄) · **S25**((104) — 안 봄) · **S27**(단결정 TEM — 봤다 · S/LYC 표면 R-3m · S/LPSX 표면 Fm-3m 층 `[도표]` ≈1–2.5 nm · 1.77 MB) · **S28** · **S29**(XPS — 안 봄 · 값은 표 S8) · **S31**(4.5 V 사이클 — 안 봄 · 값은 표 S9) · **표 S10**(문헌 비교 — 텍스트 층) + **부분 · 원본 해상도 크롭으로 바꾼 셋**: S1 · S13 · S24(아래).
- **수동 3**(`figures.json` `manual: true` · 파일명 `…_manual_p<SI 쪽>.png`): **`fig_S1_manual_p4.png`**(그림 S1 (e)(f) 입도 분포만 · 200 dpi — 자동 전체 0.82 MB 의 부분집합 · (a)–(d) 는 봤고 아래 서술) · **`fig_S13_manual_p16.png`**(그림 S13 전체를 원본 해상도 ≈155 dpi 로 다시 렌더 — 자동 200 dpi 는 업샘플이었다 · 0.87 → 0.62 MB) · **`fig_S24_manual_p27.png`**(그림 S24 (c)(d) 격자 상수 · 부피만 · 200 dpi — 자동 전체 0.55 MB 의 부분집합 · (a)(b) 폭포 그림은 봤다).
- **2단계 정리 (2026-11-17 호출자 결정)**: ① **표 이미지 9 장(`tab_S1`–`tab_S9`)을 지웠다 — 표 이미지는 용량 때문에 두지 않음 · 값은 텍스트 층**(PDF 텍스트 층이 온전 — 표 S1–S10 값은 그 층에서 전사 · 합 검사) ② **본문 그림 9 장은 같은 bbox 를 150 dpi 로 다시 렌더**했다(크로퍼와 같은 방식 — `get_pixmap(clip, dpi)` → PNG 최적화 · `figures.json` 의 dpi · w · h 갱신 · note 에 표시) — 이 digest 의 판독은 1단계 200 dpi 크롭과 원본 해상도 확대 조각에서 했다.
- **남긴 26** = 본문 9(150 dpi) · SI 그림 자동 14(S2 · S4 · S7 · S9 · S10 · S11 · S12 · S14 · S16 · S17 · S18 · S23 · S26 · S30) + 수동 3. **`du -sh` 8.9 M**(파일 합 9.26 MB — 본문 9 장 6.36 MB). 1단계 기록: 200 dpi · 표 이미지 포함 35 항목 = 14.0 MB(본문 9 장 10.5 MB — 300 dpi CMYK 사진 래스터 · 그림 2 · 4 · 7 이 2.5 · 1.6 · 1.9 MB) · `[재현]` 무손실 재압축 이득 0 → 호출자 결정으로 목표 ≤8 MB 대신 ≈10 MB 안팎을 받아들였다.

**남긴 그림 26 장 전부 이 실행에서 직접 열었다**(본문 9 + SI 17) + 확대 판독 조각 20(원본 해상도 렌더 — `scratchpad/assb5/p113/clips/` · 커밋 안 함). 표 이미지 9 장은 열지 않았고 2단계에 지웠다(PDF 텍스트 층이 정확 — 표 값은 그 층에서 전사). 지운 SI 그림 중 **봤다 7**(S1 · S13 · S19 · S20 · S21 · S24 · S27) · **안 봄 10**(S3 · S5 · S6 · S8 · S15 · S22 · S25 · S28 · S29 · S31).

## Fig. 1 — 2 × 2 전기화학 (p. 3 · 봤다 · 자동 · PNG) ★★★★ (a) · (b) · 판정 1 · 2 · 5 · D7 · D14 · D16 · D17

(a) 장단점 표 — 활물질: Mechanical Integrity(SC 😊 · PC ☹) · **Cost(SC ☹ · PC 😊)** · Particle Size(SC ↓ · PC ↑) / SE: Oxidation Stability(할라이드 😊 · 황화물 ☹) · σLi⁺(😐 · 😊) · Density(☹ ↑ · 😊 ↓) — 저자 스스로 두 요인을 **각각 세 성질의 묶음**으로 그린다. (b) 첫 사이클 0.1 C(축 'V vs. Li/Li⁺') `[도표]` 방전 끝 ≈201 · ≈191 · ≈191 · ≈164 · 충전 끝 ≈229 · ≈236 · ≈247 · ≈226 mAh g⁻¹(표 S3 와 맞음) · 삽입(0–8 mAh g⁻¹ · 2.9–3.65 V): LPSX 두 셀은 3.0 V 에서 시작해 S/LPSX ≈7.5 · P/LPSX ≈3 mAh g⁻¹ 에 걸쳐 ≈3.5 V 까지 경사 · LYC 두 셀은 곧바로 ≈3.5–3.6 V. (c) 율 `[도표]` 0.1 C ≈201 · 200 / ≈190 · 188 / ≈191 · 189 / ≈164 · 152 → 0.5 C ≈170 · ≈165 · ≈171 · ≈108 → 1 C ≈129 · ≈143 · ≈152 · ≈72 → 2 C ≈75 · ≈115 · ≈128 · ≈33 → 4 C ≈30 · ≈73 · ≈98 · ≈4 → 0.1 C ≈197 · ≈182 · ≈185 · ≈142(S/LYC · P/LYC · S/LPSX · P/LPSX). (d) 0.5 C 200 사이클 ≈181 → ≈122 · ≈180 → ≈122 · ≈171 → ≈108 · ≈158 → ≈33. (e–g) Nyquist 2 · 10 · 100 번째(Ω · 면적 정규화 0 · P/LPSX 호 ≈75 → ≈580 → ≈3500 Ω). (h) ICE · Q200/Q1 · Q4C/Q0.1C 막대. ★ **87호 그림 7a 의 원전**(두 판 = (b)(c)).

## Fig. 2 — 단면 SEM-BSE 4 × 4 (p. 5 · 봤다 · 자동 · JPEG) ★★★★ (c) · 판정 3 · 4 · D9 · D10 · D15

거짓 색(LYC 초록 · LPSX 황색 · NCA 회색 · 검정 = 공극 · 틈 — 색 처리 방법 지면 0). ⚠ **축척이 S 열 5 µm · P 열 10 µm** — 배율이 다른 대조. 신품: (a) S/LYC 단결정 응집 · LYC 덮임 성김(저자 "the single-NCA particles were not covered by LYC well and aggregated with each other") · (b)(d) poly 전극에 작은 입자 다수(그림 S1f 의 잔 입자 띠로 읽힘 `[해석]`). 충전 4.3 V: (e)(g) 단결정 무균열 · (f)(h) poly 내부 균열망. 방전 3.0 V(원본 해상도 확대): (i) **S/LYC 단결정 내부 균열 + 위쪽 가로 틈 + 큰 흐린 입자** · (j) P/LYC 균열 닫힘 · (k) **S/LPSX 단결정 무균열인데 입자 둘레가 넓게 검다**(지면 서술 0) · (l) P/LPSX 큰 검은 구멍. 100 사이클: (m) S/LYC 단결정 줄무늬(단면 연마 흔적으로 읽힘) · 균열 안 보임 · (n) **P/LYC 구 둘레 검은 호(틈)** · (o) S/LPSX 무균열 · (p) P/LPSX 구 파쇄. 정량은 poly 균열만(그림 3).

## Fig. 3 — 균열 면적 분율 (p. 6 · 봤다 · 자동 · JPEG · 화소 판독) ★★★★ (c) · 판정 3 · 6 · D2 · D11

(a) 대표 poly 입자 · (b) 이진화 균열 지도 · (c) 상자 그림 P/LYC · P/LPSX × 첫 충전 · 첫 방전 · 100 번째 방전(중앙선 · 평균 □ · 이상점 ×). `[도표·화소]`(0 % = 757 px · 15 % = 67 px · 46 px/%) 평균 □ P/LYC **3.91 · 1.35 · 1.67** · P/LPSX **3.67 · 1.30 · 6.15** % — **P/LPSX 첫 방전 평균 1.30 ↔ 표 S5 0.90**(나머지 다섯은 ±0.03 — D2) · 그 상자의 수염 위 ≈5.85 · 이상점 ≈6.5–6.6 이 있어 평균 0.90(중앙 0.76)보다 1.30 쪽이 그림과 맞다(`[해석]`) · P/LPSX 100 번째 상자 2.6–9.9 · 이상점 ≈14.6. n · 시야 · 이진화 문턱 미인쇄.

## Fig. 4 — S/LYC SE 과량 (p. 7 · 봤다 · 자동 · JPEG) ★★★★ (d) · 판정 4 · 8 · D4 · D7 · D15

(a) 29.1 wt% 첫 방전(축척 5 µm · 화살표 셋 · **그림 2i 와 같은 시야**) ↔ (b) 40.7 wt%(**축척 10 µm** — "free from internal cracks" 판정이 절반 배율). (c) `[도표]` 0.5 C: 29.1 wt% ≈181 → ≈122 · 40.7 wt% CC–CV ≈190 → ≈170 · **40.7 wt% CV 없음 ≈181 → ≈175** · 액체 S-NCA ≈195 → ≈134 · 삽입(빨강 = CV 없음 셀) 2 · 200 번째 방전 ≈184 · ≈177. (d) 율 40.7 wt% 0.1 C ≈200 → 4 C ≈129(64.6 %) ↔ 29.1 wt% ≈201 → ≈30. (e–g) Nyquist 호 끝 29.1 wt% ≈30 · ≈48 · ≈168 Ω(표 S7 합 29.5 · 47.7 · 167.7 ✅) · 40.7 wt% ≈14 · ≈16 · **≈42 Ω**(표 S7 14.3 · 16.2 · **24.7** — 100 번째 ✗ · D4).

## Fig. 5 — 압력 · RuO₂ 모형 (p. 8 · 봤다 · 자동 · JPEG · 화소 판독) ★★★★ (a) 38호 · (c) · 판정 1 · 7 · D12

(a) 압력 셀 모식(볼트 틀 + 로드셀 · 상대극 LTO) + 국소 응력 모식(i NCA–LPSX · ii RuO₂–LPSX). (b) P/LYC · P/LPSX ↔ LTO 첫 충전 `[도표·화소]`(ΔP 0 = 381 px · 400 px/MPa): 전압 'V'(vs LTO · 끝 ≈2.75–2.8 V) · ΔP **≈−0.003 · ≈−0.028 MPa(Q 10 mAh g⁻¹)** → ≈−0.043 · ≈−0.085(Q 50) → 끝 **≈−0.46(Q ≈228) · ≈−0.50(Q ≈241)** · dP/dQ 초기 P/LPSX ≈−0.65 → ≈−0.05(≈20 mAh g⁻¹) · 최소 ≈205 → ≈222 mAh g⁻¹(≈17 이동 · 화살표). (c) micro-RuO₂/LPSX XPS — 충전 뒤 P-[S]n-P · SO₄²⁻ · PO₄³⁻ · P₂S₅. (d) RuO₂/LPSX 충전 ≈0.7 → ≈2.7 V · ΔP **≈−0.16 MPa @ ≈0.0172 mAh cm⁻²**. (e)(f) micro-RuO₂/LPSX 단면(축척 1 µm) — 신품 밀착 ↔ 충전 뒤 계면 가는 틈(화살표 둘). 틈 폭 · 분율 0.

## Fig. 6 — in/ex situ XRD (p. 9 · 봤다 · 자동 · PNG · 화소 판독) ★★★★ (c) · (d) · 판정 4 · 6 · D12 · D13

in situ 셀 = "≈1 MPa" · 0.05 C(9 mA g⁻¹) · "room temperature". (a) 시간 ↔ 전압. (b)(c) (003) 폭포. (d) `[도표·화소]`(420 px/°) 2(θ − θ_pristine): 충전 중 최저 ≈−0.43°(≈17 h · 둘 다) · 충전 끝 **P/LYC ≈+0.40° · P/LPSX ≈+0.33°** · 방전 끝 **≈−0.09° · ≈−0.14°** · 시간 ≈23.7 · 43.4 h ↔ ≈24.1 · 42.1 h → `[재현]` 충전 ≈213 · ≈217 · 방전 ≈177 · ≈162 mAh g⁻¹(ICE ≈83 · ≈75 %). (e) P/LYC ex situ `[도표·화소]`(206 px/°): 신품 ≈18.67° → 10 번째 주봉 ≈18.58 + 어깨 ≈18.2 → 100 번째 **이봉 ≈18.33 · ≈18.56°(높이비 ≈0.7 : 1)**. (f) P/LPSX ≈18.69 → ≈18.58 + 어깨 → 100 번째 **단봉 ≈18.33°** + 어깨 ≈18.1. 지면은 "more significant negative shift … broader and more asymmetric" 정성만.

## Fig. 7 — TEM · XPS (p. 11 · 봤다 · 자동 · JPEG) ★★★ (d) · D15

(a) P/LYC 100 사이클(방전) — 저배율 축척 100 nm · 고배율 10 nm · 표면 i · 속 ii R-3m(FFT [010]). (b) P/LPSX — **저배율 축척 10 nm**((a) 와 배율 다름) · 고배율 10 nm · 점선 바깥 i Fm-3m(암염 — 본문 "20–30-nm thick surface layer") ↔ ii R-3m. (c) P/LYC Y 3d · Cl 2p 신품 ↔ 사이클 불변. (d) P/LPSX S 2p · P 2p 산화종. 한 입자 한 자리.

## Fig. 8 — 거미줄 · 문헌 비교 (p. 12 · 봤다 · 자동 · JPEG) ★ D6

(a) ICE · Q4C/Q0.1C · Q200/Q1(4.3 V) · Q100/Q1(4.5 V) · Wh kg⁻¹(표 S9 — 각주 'Based on the weight of NCA' ↔ 값은 복합체 질량 기준 · D6). (b)(c) 문헌 비교(코팅 편 제외) — 판정 입력 아님.

## Fig. 9 — 모식 (p. 12 · 봤다 · 자동 · JPEG) ★★ (c) · D19

S-LYC(과량) · S/LYC('Cracks') · P/LYC · S/LPSX(계면 산화 — "Ni⁴⁺ + Li₆PS₅X → Ni²⁺ (Spinel phase · Rock-salt phase) + Oxidized species") · P/LPSX(**'Dead particles'** · 'Impeded Li⁺ transport' · 'Additional inhomogeneous volumetric strain'). 본문 `dead` · `spinel` 0 회.

## SI 그림 — 남긴 17 (전부 봤다)

| 그림 | 파일 | 무엇 · 읽은 값 | 축 |
|---|---|---|---|
| S1 | `fig_S1_manual_p4.png`(e · f) | (a)(b) 분말 SEM(자동 전체로 봤다) · (c)(d) 신품 단면 — **poly 2차 입자 안 검은 공극 다수**(신품 기준선) · (e) SC D10 1.1 · D50 2.8 · D90 5.0 µm 단봉 · (f) PC 1.7 · 11.9 · 19.0 µm **이봉**(≈0.4–4 µm 잔 입자 띠) | (b) 조작 순도 · G2 · G13 |
| S2 | `fig_S2.png` | BET(그림 안 인쇄) single **0.8801** m² g⁻¹ · 기공 0.002362 cc g⁻¹ · poly **0.3089** · 0.0009035 | (b) |
| S4 | `fig_S4.png` | Ea LYC 0.44 · LPSX 0.36 eV · 30 °C ≈0.41 · ≈5.2 mS cm⁻¹ `[도표]` | (b) |
| S7 | `fig_S7.png` | 48 h 휴지 손실 10.4 · 18.9 mAh g⁻¹(인쇄) · 휴지 끝 ≈4.21 · ≈4.20 V · P/LPSX 휴지 뒤 곡선 ≈0.1 V 하강 | D20 · G16 |
| S9 | `fig_S9.png` | CE — 첫 ≈80.7 · ≈76.8 · ≈73.3 · ≈68.0 % · P/LPSX 초기 ≈96–98 % | D14 · Q7 |
| S10 | `fig_S10.png` | 회로 R1–(R2‖CPE1)–(R3‖CPE2)–W1 · R 셋 사이클 궤적 | G7 · 곱 축퇴 |
| S11 | `fig_S11.png` | 방전 곡선 1 → 200(다섯) — S/LYC 평행 하강 · P/LYC 무릎 유지 절단 | 판정 5 |
| S12 | `fig_S12.png` | 평균 전압 — 충전 ≈3.98 → 4.11 · 3.94 → 4.01 · 3.80 → 4.25 · 3.75 → 4.31 · 방전 ≈3.64 → 3.43 · 3.72 → 3.56 · 3.65 → 3.33 · 3.60 → 3.18 V | 판정 5 |
| S13 | `fig_S13_manual_p16.png` | 균열 분석 입자 원 (a) 11 · (b) 10 · (c) 12 · (d) 10 → n ≈21 · ≈22 · 복합층 ≈60 · ≈45 µm `[도표 — 거침]` | G1 · G2 · D11 |
| S14 | `fig_S14.png` | σ ↔ 가압 포화 **≈1.17 · ≈3.41 mS cm⁻¹** · 370 MPa ≈1.08 · ≈3.33 · 다공도 370 MPa ≈11 · ≈8 % | D5 · Q6 |
| S16 | `fig_S16.png` | P/LYC 29.1 ↔ 40.7: 0.5 C ≈179 → ≈122 ↔ ≈171 → ≈135 · 4 C ≈73 ↔ ≈56 · Nyquist ≈15.5 · 22 · 44 ↔ ≈13.5 · 18 · 43 Ω | D1 · D3 |
| S17 | `fig_S17.png` | S/LPSX 29.1 ↔ 40.7: ≈171 → ≈108 ↔ ≈183 → ≈143 · 4 C ≈98 ↔ ≈112 | D1 |
| S18 | `fig_S18.png` | S/LYC 첫 사이클 뒤 단결정 입자 안 균열 여럿(1 µm 축척) | (a) 9호 |
| S23 | `fig_S23.png` | C/LPSX ↔ LTO: ΔP ≈−0.83 MPa @ ≈0.5 mAh cm⁻² | 판정 7 |
| S24 | `fig_S24_manual_p27.png`(c · d) | c ≈14.18 → ≈14.46 → ≈13.93 Å · a ≈2.87 → ≈2.81 · **부피 ≈101.1 → ≈95.0 Å³(−6.0 %) · ≈101.0 → ≈95.2(−5.7 %)** · 방전 끝 ≈100.8 · ≈100.5 | (e) · (노) |
| S26 | `fig_S26.png` | 100 사이클 ex situ (003): **S/LYC 29.1 단봉 ≈18.29°(−0.34)** · S/LYC 40.7 ≈18.61 + ≈18.26 · P/LYC ≈18.33 · ≈18.53 · S/LPSX ≈18.53 · P/LPSX ≈18.30 + ≈18.14(기준 S/LYC 신품 ≈18.63) | D13 · (d) |
| S30 | `fig_S30.png` | LYZC(1.1 mS cm⁻¹): 4 C ≈80(S) · ≈86(P) ↔ LYC ≈30 · ≈73 | (b) 부분 대조 |

## 본문 서술과 어긋난 그림 · 표 (요약)

| 그림 · 표 | 본문 서술 | 그림 · 표 · 재현 | 자리 |
|---|---|---|---|
| 그림 S16 · S17 · 표 S6 | "did not show noticeable improvements in cycling and rate performances by adding an excessive amount of SE" | P/LYC +11.7 · S/LPSX +15.0 %p · S/LPSX 200 사이클 +≈35 mAh g⁻¹ | D1 |
| 그림 3c ↔ 표 S5 | P/LPSX 첫 방전 평균 0.90 % | 평균 □ ≈1.30 | D2 |
| 표 S6 ↔ 표 S3 · S9 · 그림 S16b | P/LYC 29.1 wt% 67.1 · 44.9 | 67.8 · 37.9 · 그림 ≈38 | D3 |
| 그림 4g ↔ 표 S7 | 40.7 wt% 100 번째 R1+R2+R3 24.7 Ω | 호 끝 ≈42 Ω | D4 |
| 그림 S14 ↔ 본문 · 그림 S4 | "an order of magnitude lower Li⁺ conductivity of 0.40 mS cm⁻¹ … (vs 4.8 mS cm⁻¹)" | 가압 포화 ≈1.17 · ≈3.41(×2.9) | D5 |
| 표 S9 각주 | "Based on the weight of NCA" | 복합체 기준으로만 닫힘(평균 전압 3.63–3.69 V) | D6 |
| 그림 2m | 결론 "the S/LYC electrode suffered from the formation of internal cracks, which led to capacity fading upon cycling" | 100 사이클 단결정 'overall structural integrity' | D10 |
| 그림 S26 | "(003) … more significant negative shift … in accordance with the much poorer cycling performance"(P 둘) | S/LYC 29.1 −0.34°(용량 ≈147) · S/LPSX −0.10°(유지율 63.1) | D13 |
| 그림 4a · b · 2 · 7 | "free from internal cracks (Figure 4b) in contrast to … (Figure 4a or Figure 2c)" | 배율 절반 · 2c 는 S/LPSX 신품 | D9 · D15 |
| 그림 9 | 본문 `dead` · `spinel` 0 | 'Dead particles' · 'Spinel phase' | D19 |

---

# 절별 해체 (본문)

## 초록 (p. 1)

- `[인쇄]` 동기 "Two newly emerging materials … single-crystalline Ni-rich layered oxide cathode and halide solid electrolyte (SE), are of utmost interest because of their superior properties (good microstructural integrity and excellent electrochemical oxidation stability, respectively)" · 설계 "four electrodes employing single- or polycrystalline LiNi0.88Co0.11Al0.01O2 (NCA) and Li3YCl6 or Li6PS5Cl0.5Br0.5 are rigorously characterized by complementary analyses" · 결과 "the highest level of performances in terms of discharge capacity (199 mA h g−1 at 0.1C), initial Coulombic efficiency (89.6%), cycling performance (96.8% of capacity retention at the 200th cycle), and rate capability (130 mA h g−1 at 4C) are demonstrated at 30 °C"(D7 — 넷 중 96.8 % 만 CV 없는 셀) · "Severe side reactions … are also quantified and probed"(D18) · "an overlooked but significant contribution of the side reaction of Li6PS5Cl0.5Br0.5 to the detrimental electrochemo-mechanical degradation of polycrystalline NCA is revealed for the first time by postmortem scanning electron microscopy and operando electrochemical pressiometry measurements".
- 초록 낱말 "cracking-free single-crystalline NCA" — 같은 지면이 S/LYC 단결정 균열을 보인다(그림 2i · 4a · S18 — 판정 1).

## 1 Introduction (p. 1–2)

- `[인쇄]` 황화물: "chemical and electrochemical instabilities … poor intrinsic electrochemical oxidation stability (<3 V vs Li/Li+).[8,21,22]" · 탄소 [49](= 110호): "sulfide SEs in contact with an inactive component of conductive carbon additives are oxidatively decomposed at the entire range of operating voltages … leading to the lowered initial Coulombic efficiency (ICE) and gradual capacity fading upon cycling."
