Repository: yonghoon7153-source/Yonghoon-DEM-DFT

# wiki/raw/ — 예외적 불변 원본층

이 리포의 불변 증거층은 **이미 밖에 있다**: `docs/data/`(측정 CSV·JSON) ·
litdb 정본(friendly-meitner) · `docs/reviews/findings.json` · git 이력.
그래서 이 폴더는 킷 원형과 달리 **예외 전용**이다:

- 들어오는 것: litdb 소관(논문)도 측정 데이터도 아닌 외부 자료 — 강연 전사,
  외부 레포 감사 노트 등.  `transcripts/` 등 하위 폴더에 날짜-슬러그로 저장.
- 규칙: 한번 저장한 파일은 수정 금지 (원본이 바뀌면 새 -v2 파일).  frontmatter 에
  `source_url` / `ingested` 를 적는다.
- 논문 PDF·digest 는 여기 넣지 않는다 → wiki/SCHEMA.md 경계 규칙 1 (litdb 정본).

File: wiki/raw/papers/hong2026_high-valence-cation-lattice-expansion-activating-li2s.md (part 1 of 2)
---
title: "Hong et al. 2026 — High-Valence-Cation-Induced Lattice Expansion for Activating Li2S Cathode in All-Solid-State Lithium-Sulfur Batteries (Advanced Materials 2026, 38, e72513)"
description: "상용 Li2S 와 ZrS2 를 550 rpm·6 h 공밀링해 Zr⁴⁺ 를 Li 자리에 치환(Rietveld 점유율 0.0144)했다고 주장하는 ZLS-0.2 — 입자 자신의 σ_i 를 7.92e-9 → 6.46e-7 S cm⁻¹(82배), σ_e 를 <1e-12 → 8.50e-9 S cm⁻¹ 로 올려 1009.8 mAh g⁻¹(Li2S) · 2000 사이클 827 · 전극 65 wt% 에서 524.3 mAh g⁻¹(composite) 를 얻었다. ★ 이 위키의 첫 '격자 치환형' 사례로 무게 대가가 16.7 wt%(활물질 분말 기준)로 요오드·CuI 계 40–44 wt% 의 2/5 다. 단 격자상수는 ZLS-0.2 것만 인쇄(a=5.78 Å)되고 ZLS-0 것이 없으며, HRTEM 0.309→0.332 nm(7.4 %)와 Rietveld 기준 1.26 % 가 6배 어긋난다. 운전 구속압 200 MPa. SI 미확보"
source_url: local-upload/ae3f264a-2._AM_high_valence_cation_induced_lattice_expansion_for_activating_Li2S_in_ASSLSBs.pdf (본문 11쪽 — SI(Figure S1–S30, Table S1) 미확보)
doi: 10.1002/adma.72513
ingested: 2026-10-01
sha256: fef7bcb3b92c6879d8a36333c97cb8317ff8f48102717f246d78444a95239b01
tags: [assb, sulfide-electrolyte, composite-cathode, li2s, activation, mixing-process, carbon, li-in, units]
compare:
  system: "ASSB Li–S — 활물질이 Li2S (우리 축 정면). ⌀10 mm 모델셀(스테인리스 몰드) 반쪽셀, 상대극 Li–In. 전압창 [인쇄] 0.7–2.4 V vs Li–In = [재현] 1.32–3.02 V vs Li/Li⁺ (0.62 V 가산 — 이 위키에 근거 raw 가 없는 값이라 참고용). 30 °C [도표, Fig. 5a·5g]. ★ 운전 중 구속압 [인쇄] 200 MPa (이 위키 digest 중 최고)"
  electrolyte: "Li6PS5Cl 계 'LPSC' (GanfengLithium 상용, 99 %). 자체 이온전도도 미기재. 분리층 100 mg @ 375 MPa 3 min, ⌀10 mm"
  cathode: "ZLS-n : KB(Ketjen black) : LPSC = [인쇄] 40 : 40 : 20 wt% (주력) 과 65 : 25 : 10 wt% (고함량). ★ 두 조성 모두 탄소(KB)가 SE 보다 많다 — 40 wt% KB 는 이 위키 digest 중 최고 탄소 함량. 바인더 없음(냉간 압착 펠릿), 두께 미기재"
  li2s_source: "상용 Li2S (Aladdin 99.9 %) — 입도·BET 미기재. 도펀트 전구체 ZrS2 (Aladdin 99 %), 비교군 MoS2 (98 %)·SnS2 (99.5 %). nano 화·탄화·용액 경로 없음"
  mixing: "★ 2단 볼밀 (전부 planetary 로 추정되나 장비명 미기재) — ① 도핑: Li2S + ZrS2 를 질량비 1:n (n = 0.1/0.2/0.5/1.0), 550 rpm, 6 h, Ar. ② 복합양극: ZLS-n + KB + LPSC 를 40:40:20 또는 65:25:10 으로 550 rpm, 10 h. **BPR·볼 재질/지름/개수·용기 부피/재질·휴지 주기·장비 모델 전부 미기재** (이 위키 밀링 전수표에서 BPR 미기재 13번째). 성형: SE 375 MPa → 양극 625 MPa → Li–In 200 MPa, 각 3 min"
  loading_mg_cm2: "1 — ★ 기준이 원문 안에서 충돌한다. Experimental [인쇄] 'areal sulfur loading was 1 mg cm⁻²' (= S 기준), Fig. 5a 캡션 [인쇄] 'Li2S loading of 1 mg cm⁻²' (= Li2S 기준). S 기준이면 [재현] Li2S 1.433 · 복합양극 4.30(40 wt%)/2.65(65 wt%) mg cm⁻², Li2S 기준이면 복합양극 3.00/1.85 mg cm⁻²"
  li2s_wt_pct: "33.3 / 54.2 (복합양극 기준, [재현]) — 저자가 '40 wt%'·'record 65 wt%' 라 부르는 것은 **ZLS-0.2 분말**의 몫이고, 그 분말의 16.67 wt% 는 ZrS2 다. 활물질 분말 기준으로는 83.3"
  anode: "Li–In 합금 (Guangdong Canrd 상용 박, 200 MPa 3 min). 두께·조성비·면적 미기재. Li 금속 셀·Li-free full cell 없음"
  first_charge: "★ 평탄 plateau 가 아니다 — 첫 충전 개시부 [도표, Fig. 4d·4e] ≈1.5–1.7 V vs Li–In (= [재현] ≈2.1–2.3 V vs Li/Li⁺) 에서 약 1 h 머물다 단조 상승해 5 h 만에 2.4 V 컷오프. 과전압 오버슈트(peak-then-drop) 없음. 저자가 인쇄한 '과전압' [인쇄] 645 mV(Zr) / 656(Sn) / 663(Mo) / 728 mV(ZLS-0) @ 0.1 mA cm⁻² 는 **충방전 전압 간격(ΔV)** 이지 평형 대비 활성화 장벽이 아니다 (Fig. S20, SI 미확보). 첫 충전 용량·ICE 미기재"
  first_discharge_mAh_gS: "≈1519 [재현, 도표] (1060 × 1.4329, 0.5 mA cm⁻², 40 wt%, 30 °C) · 대조 ZLS-0 ≈702 [재현, 도표] (490 × 1.4329). 65 wt% 셀은 [재현] ≈1248 (ZLS-0.2) / 193.1 (ZLS-0, 87.6 ÷ 0.65 × 1.4329)"
  first_discharge_mAh_gLi2S: "≈1060 [도표, Fig. 5a] (0.5 mA cm⁻², 40 wt%) · 대조 ZLS-0 ≈490 [도표]. ★ 원문이 인쇄한 1009.8 은 첫 방전이 아니라 **2000 사이클 중 최대치**(≈400 사이클째) 다. 65 wt% 셀: [재현] 967.9 (ZLS-0.2, 524.3 ÷ 0.5417) / **134.8 (ZLS-0 = pristine Li2S, 87.6 ÷ 0.65)**"
  cycle_capacity_mAh_gS: "1185.0 [재현] (827 × 1.4329, 2000 사이클, 0.5 mA cm⁻²) · 대조 ZLS-0 ≈888 [재현, 도표] (620 × 1.4329, 1200 사이클에서 종료)"
  cycle_capacity_mAh_gLi2S: "827 [인쇄] (2000 사이클, 0.5 mA cm⁻², 40 wt%, 유지 [재현] 81.9 % — 최대 1009.8 기준) · 최대 1009.8 [인쇄] (이용률 86.7 %) · 대조 ZLS-0 669.7 [인쇄] (이용률 57.5 %, '활성화 후') → ≈620 [도표] @1200 사이클. 65 wt% 셀 [인쇄] 524.3 mAh g⁻¹(composite) = [재현] 967.9 (Li2S) / 1387.0 (S), 100 사이클 감쇠 없음"
  areal_mAh_cm2: "1.45 [재현] (1009.8 × 1.433 mg cm⁻²(Li2S), S 기준 로딩 해석) 또는 1.01 [재현] (Li2S 기준 로딩 해석) · 65 wt% 셀 1.39 또는 0.97 [재현]. 원문은 면적용량을 한 번도 인쇄하지 않는다"
  cycles: "2000 (0.5 mA cm⁻², 40 wt%, ZLS-0.2) · ≈1200 (같은 조건 ZLS-0 — **같은 그림에서 대조군만 800 사이클 일찍 끝난다**) · >1000 (1.0 mA cm⁻², Fig. S26, SI 미확보) · 100 (65 wt%, 0.1 mA cm⁻²) · 400 (EIS/DRT 추적). ★ 셀 개수·오차막대 0건"
  temperature_C: 30
  mechanism: "저자 주장 = Zr⁴⁺ 가 Li⁺ 자리를 치환 → ① 격자 팽창 + 전하보상 Li 공공 → σ_i ↑ ② Zr–S 궤도 혼성 → 밴드갭 3.6 → 3.0 eV, 갭 내 상태 → σ_e ↑ ③ Li–S 결합 약화(Raman ~370 cm⁻¹ 감쇠·확장, S 2p +0.15 eV) → 활성화 에너지 ↓ (CV 온도의존 Ea 충전 0.27 → 0.21 eV, 방전 0.37 → 0.31 eV). 증거: Rietveld [도표, Fig. 2b] Rwp 2.966 · Zr 점유율 0.0144 · a=b=c **5.78 Å** (ZLS-0 의 a 는 어디에도 없다) · HRTEM d(111) 0.309 → 0.332/0.338 nm · EPR g=2.004 신호가 도핑량에 비례 · ⁷Li NMR T1 2.427 → 1.078 → 0.495 ms · t_Li⁺ 0.067 → 0.137 (PITT) · D_Li ×≈4 (CV). 가역성: in situ XRD 로 Li2S(220) 소멸·재출현, 전위분해 XPS S:S²⁻ 가 충전 2.4 V 에서 0.76:0.24(ZLS-0) vs 0.89:0.11(ZLS-0.2), 방전 0.7 V 에서 0.20:0.80 vs 0.08:0.92. Zr 3d XPS 는 사이클 중 '뚜렷한 상 변화 없음'(Fig. S28, SI 미확보) → **산화상태 불변**"
  our_axis: "★ 이 위키 최초의 '격자 치환형' 첨가제 — 3분류 판정은 **정적 도펀트**(Zr 3d 불변, 자기 plateau 없음)이고, 요오드·Cu 계와 달리 **무게 대가가 16.67 wt%(활물질 분말 기준)** 로 Wan 39.9 · Zhang 43.8 · Kwok 40 · Gao 42.3 의 2/5 다. 즉 '고체계 첨가제는 확산 불가라 구조적으로 공활물질이 된다'는 명제의 **첫 반례 후보** — 다만 ZrS2 의 자기 용량 상한은 [재현] 34.5(1 e⁻)–138.0(4 e⁻) mAh g⁻¹(Li2S) 로 Wan 109.4 · Zhang 152 · Kwok 147 · Gao 102.9 와 같은 급이고, 관측 개선폭 340.1 에 대한 비는 **0.10(1 e⁻)–0.41(4 e⁻)** 라 4 e⁻ 가정에서는 경보 구간이다. **활물질 없는 대조셀(ZrS2+KB+LPSC)은 없다 — 여섯 편 연속.** 다만 σ 쪽에는 이 위키 최초의 올바른 음성대조가 있다: [인쇄] 'simple physical mixtures of Li2S and ZrS2 similarly exhibit undetectable conductivity'. σ 세 칸 판정: 인쇄된 7.92e-9 → 6.46e-7(이온)·<1e-12 → 8.50e-9(전자)는 **활물질 입자 자신** 칸(10⁻¹⁴ → 10⁻⁹~10⁻⁶ 대역에 정확히 들어온다), Fig. 3i·3j 의 6.1e-3 → 8.3e-3(전자, 1.36배)·2.75e-5 → 2.35e-4(이온, 8.6배)는 **복합체 퍼콜레이션** 칸이다. pristine 첫 방전 134.8 mAh g⁻¹(Li2S)(65 wt%, 0.1 mA cm⁻²)는 disputed 카드의 6배 산포에 **새 최저치**로 들어간다(Gao 174.6 보다 낮다). 이식 불가: 운전 구속압 200 MPa, 성형 625 MPa, KB 40 wt%, 'record 65 wt%'(실제 Li2S 54.2 wt%), 996.2 Wh kg⁻¹(평균전압 [재현] 1.900 V 는 Li/Li⁺ 눈금이고 실제 Li–In 셀 평균 ≈1.30 V 를 쓰면 [재현] 682 Wh kg⁻¹ 로 32 % 낮다)"
---

# 수집 목적

Shuang Hong, Yun Cao, Jiangshan Qi, Chuannan Geng, Ruiqing Ye, Lingjing Wei, Yanyan Wang,
Boya Zhang, Yu Long, Jiwei Shi, Li Wang, Chen Zhang, Wei Lv, Quan-Hong Yang,
**"High-Valence-Cation-Induced Lattice Expansion for Activating Li2S Cathode in All-Solid-State
Lithium-Sulfur Batteries"**, *Advanced Materials* **2026**, 38, e72513, **doi 10.1002/adma.72513**
(톈진대 Nanoyang Group / 칭화대 선전국제대학원 / 하이허연구소).
접수 2025-12-05, 수정 2026-02-02, 게재승인 2026-02-04. Hong·Cao·Qi 공동 제1저자.

이 위키가 이 논문에서 캐려는 것은 다섯이다.

1. **활성화 전위 사다리의 새 행.** 활물질이 Li2S 이고 "활성화"가 정면 주제라 우리 reference
   cell 축과 완전히 겹친다. 다만 이 논문은 **첫 충전 전압 프로파일을 본문에 싣지 않는다** —
   Fig. 4d·4e 의 작은 곁그림이 유일한 전압 곡선이고 Fig. S20(과전압 비교)은 SI 라 미확보다.
   그래서 사다리 행은 `[도표]` 로만 채워지며 불확실성을 같이 적는다.
2. **★★ "격자 팽창" 주장의 검증.** 2026-10-06 에 이 위키는 Liu 2026 의 "mediator" 를 정적
   계면층으로, Gao 2024 의 "co-doping" 을 미증명으로 재분류했다. 같은 네 질문을 던진다 —
   (a) 격자상수 수치가 인쇄돼 있는가, (b) Rietveld 를 했다면 상 분율까지 인쇄했는가,
   (c) 고용체인가 2차상인가를 양성 증거로 갈랐는가, (d) 도핑 양이온의 산화상태가 충방전 중
   움직이는가. 이 논문은 **격자상수를 처음으로 인쇄한 논문**이지만(그림 안에 a=5.78 Å),
   **비교 기준인 ZLS-0 의 a 를 인쇄하지 않아** 팽창량을 자기 데이터만으로는 못 낸다.
3. **무게 대가와 자기 용량 기여.** 이 위키의 좌표는 첨가제가 활물질 분말의 40–44 wt% 를
   먹고 자기 용량 항이 100–150 mAh g⁻¹(Li2S) 라는 것이었다(Wan 39.9/109.4 · Zhang 43.8/152 ·
   Kwok 40/147 · Gao 42.3/102.9). 이 논문은 **16.67 wt%** 로 그 좌표를 깬다 — 격자 치환이기
   때문인지, 아니면 그냥 적게 넣은 것인지를 가린다.
4. **σ 측정의 정체.** 인쇄된 7.92 × 10⁻⁹ → 6.46 × 10⁻⁷ S cm⁻¹ 와 < 10⁻¹² → 8.50 × 10⁻⁹ S cm⁻¹
   가 이 위키의 **세 칸**(복합체 퍼콜레이션 / SE 상 자신 / 활물질 입자 자신) 중 어디인지를
   측정 셀 구성으로 판정하고, DC 분극의 인가 전압·유지 시간·차단전극을 뽑는다.
5. **밀링·성형·구속압 전량.** 특히 이 논문의 **운전 구속압 200 MPa** 는 이 위키 digest 중
   최고치이고, 모든 용량 수치의 이식 가능성을 결정한다.

## 표기 규칙 (이 digest 전체)

- `[인쇄]` = 원문(본문·캡션·Experimental)에 글자로 있는 값.
- `[도표]` = 잘라낸 그림을 실제로 보고 눈금에서 읽은 근사값. 불확실성을 같이 적는다.
- `[재현]` = 원문 값의 산술 환산·재계산. 반드시 식을 병기한다.
- `[해석]` = 우리 판단. `[해석]` 표시가 없는 문장은 원문이 실제로 말한 것이다.
- 비용량 환산: **(S) = (Li2S) × 1.4329** (= M(Li2S)/M(S) = 45.947/32.06). 역방향 × 0.698.
  이론값은 Li2S 기준 **1166 mAh g⁻¹(Li2S)** = 1670.8 mAh g⁻¹(S) 를 쓴다 (이 논문의 이용률
  86.7 % 가 1009.8/1166 = 86.6 % 와 맞아 저자도 같은 분모를 썼다).
- 전압은 **vs Li–In** 이 원문 눈금이다. `vs Li/Li⁺` 환산은 +0.62 V 를 가산한 `[재현]` 이지만,
  **0.62 V 자체는 이 위키에 근거 raw 가 없는 값**이므로(SCHEMA 특칙) 괄호 안 참고로만 적고
  비교의 1차 근거로 쓰지 않는다.
- **ZLS-n 의 정의**(원문): n = **ZrS2/Li2S 투입 질량비**. 따라서 ZLS-0.2 분말은 질량으로
  Li2S 83.33 % + ZrS2 16.67 % 다 (`[재현]` 0.2/1.2 = 16.667 %). 이 환산이 이 digest 의
  거의 모든 무게·용량 재계산의 출발점이다.

# 원문에 없어서 확인이 필요한 것

이 digest 의 가장 중요한 산출물. 저자에게 물어야 하거나, SI 를 구해야 하거나, 우리가 직접
재어야 하는 것들이다. **SI(Figure S1–S30, Table S1) 를 확보하지 못했다** — 아래에서 "SI 미확보"
는 "원문에 없다"와 다른 범주다(있을 수도 있다).

| # | 공백 | 왜 중요한가 | 어디서 막혔나 |
|---|---|---|---|
| **G1** | **ZLS-0(pristine Li2S)의 격자상수 a** | 이 논문의 제목이 "lattice expansion" 인데 **팽창량의 분모가 없다.** 인쇄된 것은 ZLS-0.2 의 a = 5.78 Å 하나뿐이다(Fig. 2b 그림 안). 문헌값 a(Li2S) = 5.708 Å 를 외부에서 빌려야 `[재현]` 1.26 % 팽창(부피 3.83 %)이 나온다 | 본문·캡션·Fig. 2b 어디에도 ZLS-0 의 Rietveld 가 없다. Figure S6 에 ZLS-n 시리즈 refinement 가 있을 수 있다 — **SI 미확보** |
| **G2** | **HRTEM 과 Rietveld 가 6배 어긋난다** | `[인쇄]` HRTEM d(111) 0.309 → 0.332 nm = `[재현]` **+7.44 %**. 그런데 Rietveld a = 5.78 Å 는 `[재현]` d(111) = 5.78/√3 = **0.3337 nm** 이고 문헌 Li2S 대비 **+1.26 %** 다. 즉 도핑 후 값(0.332 ≈ 0.3337)은 맞는데 **기준값 0.309 nm 가 Li2S 가 아니다** — 0.309 nm 는 `[재현]` a = 5.352 Å 에 해당해 Li2S 보다 6.3 % 작다. 본문은 두 값이 "consistent" 하다고 쓴다 | 원문 내부 모순. ZLS-0 의 HRTEM 원본(Figure S8)이 필요하다 — **SI 미확보** |
| **G3** | **Rietveld 의 상 분율·2차상 모델** | Fig. 2b 의 tick mark 는 **Li2S 한 상뿐**이고 ZrS2·ZrS 의 모델도 분율도 없다. 그런데 본문은 n > 0.2 에서 "crystalline ZrS 가 생긴다"고 주장한다. **2차상이 있다는 주장과 없다는 모델이 같은 논문에 있다.** Rwp = 2.966 만 인쇄되고 Rp·GOF·χ²·R_Bragg 는 없다 | Figure S6(ZLS-n refinement 시리즈)·Figure S9 — **SI 미확보** |
| **G4** | **Zr 점유율 0.0144 의 단위·사이트** | "actual Zr doping concentrations ... 0.22 %, 1.44 %, 0.41 %, 0.37 %" 가 **Li 자리 점유율인지, 양이온 몰분율인지, 중량비인지** 명시가 없다. Fig. 2b 는 "Zr: 0.0144" 로만 적는다. ★ 더 근본적으로, **Li 점유율은 Cu Kα 실험실 XRD 로 결정할 수 없다**(Li 의 산란인자가 거의 0). Gao 2024 에 적용한 것과 같은 지적이다 | 원문에 정의 없음 |
| **G5** | **graphite 내부표준이 Li2S (111) 과 겹친다** | `[인쇄]` "all diffraction patterns were calibrated using the graphite (004) peak at 54.60°". graphite 를 섞었다면 **(002) 가 26.5° 에 거대하게 뜨고** Li2S (111) 27.0° 와 겹친다 — 바로 d(111) 팽창을 주장하는 그 피크다. Fig. 2b 에는 graphite 상이 모델에 없고 54.6° 에 tick 도 없다 | Figure S4 원본 패턴(저각 영역 포함) 필요 — **SI 미확보** |
| **G6** | **DC 분극의 인가 전압** | `[인쇄]` "a fixed voltage applied across the two sides ... dwell time of 120 min". **전압 크기가 없다.** 이 위키는 문헌 계보에서 인가 전압이 20 mV → 1 V 로 50배 벌어진 것을 찾아내 20–50 mV 를 표준으로 정했다(1 V 는 황화물 SE 안정창을 넘겨 분해 전류를 전자 전류로 읽는다). 이 논문의 전자 전도도 셀은 LPSC 가 없으니 SE 분해 위험은 피하지만, **ZrS2 자체가 Li 와 반응할 수 있는 전압**이면 같은 오염이 생긴다 | 원문 Experimental 에 없음. Figure S30(셀 모식도) — **SI 미확보** |
| **G7** | **전자 전도도 셀의 차단전극 재질·두께** | "same process as above, but without LPSC powders and Li-In alloy" → 60 mg 복합분말을 625 MPa 로 눌러 몰드의 스테인리스 피스톤에 직접 접촉시킨 것으로 읽힌다. **재질·두께·실제 면적이 전부 미기재.** σ = L/(R·A) 의 L 이 없으면 숫자를 재현할 수 없다 | 원문에 없음 |
| **G8** | **로딩의 기준이 S 인가 Li2S 인가** | Experimental `[인쇄]` "areal **sulfur** loading was 1 mg cm⁻²" vs Fig. 5a 캡션 `[인쇄]` "**Li2S** loading of 1 mg cm⁻²". 두 해석 사이에 복합양극 질량이 **1.43배** 차이난다(`[재현]` 4.30 vs 3.00 mg cm⁻², 40 wt% 기준). 면적용량도 1.45 vs 1.01 mAh cm⁻² 로 갈린다 | 원문 내부 모순 |
| **G9** | **첫 충전 용량·ICE** | 어디에도 없다. Fig. 5a 의 첫 점은 방전용량으로 보이고 CE 는 우측 축에 뭉쳐 읽기 어렵다. **Li2S 활성화 논문에서 첫 충전 용량이 빠진 것은 중대한 공백** — 이론 초과(SE 리독스 기여) 여부를 판정할 수 없다 | 원문에 없음 |
| **G10** | **밀링의 BPR·볼 재질/지름/개수·용기** | `[인쇄]` 된 것은 550 rpm · 6 h(도핑) / 10 h(복합) · Ar 뿐이다. **BPR 한 줄도 없다.** 이 위키 밀링 전수표에서 BPR 을 적은 논문은 17편 중 4편뿐인데 이 논문은 13번째 미기재 사례다. 장비 모델명도 없다 | 원문에 없음 |
| **G11** | **ZLS-0 셀이 1200 사이클에서 끝난 이유** | Fig. 5a 에서 ZLS-0.2 는 2000 사이클까지 가는데 **ZLS-0 은 ≈1200 에서 데이터가 끊긴다**. 셀 사망인지 측정 중단인지 본문에 한 줄도 없다. "2000 사이클 827 vs 대조" 비교의 공정성이 걸린다 | 원문에 없음 |
| **G12** | **65 wt% 셀의 ZLS-0 쪽 CE** | Fig. 5g 에서 ZLS-0.2 의 CE(분홍)만 그려져 있고 ZLS-0 의 CE 는 없다. 그런데 ZLS-0 파란 점은 **두 갈래로 벌어져**(한쪽 180 → 630 상승, 한쪽 100 → 30 하락) 충전 ≫ 방전을 시사한다. 사실이면 CE 가 10 % 대라는 뜻이고 전해질 산화 폭주다 | 원문이 언급하지 않음 |
| **G13** | **셀 개수·오차막대·재현성** | 전 그림에 **0건**. n = 1 로 읽어야 한다. 이 위키 17편 중 과반과 같다 | 원문에 없음 |
| **G14** | **EPR 신호의 귀속 근거** | Fig. 5b 의 **g = 2.004** 는 탄소 라디칼(KB)·S 중심 정공·F 센터가 모두 들어오는 영역이다. **Fig. 5b 는 'cathode'(KB 25–40 wt% 포함) 측정**이라 탄소 기여를 뺄 수 없다. Fig. 2d 는 분말 측정이라 깨끗하지만 g 값이 라벨되어 있지 않다. Zr⁴⁺(d⁰)는 EPR 비활성이고 Zr³⁺(d¹)는 g ≈ 1.95 라 2.004 와 다르다 — 즉 신호는 Zr 자신이 아니지만 "Li 공공" 이라는 귀속의 직접 증거도 없다 | 원문은 ref 32 만 인용하고 g 값 분석을 하지 않음 |
| **G15** | **COMSOL 입력값이 측정값과 어긋난다** | `[인쇄]` 시뮬레이션의 Li2S 입자 σ_s = 1 × 10⁻⁷ S m⁻¹ = `[재현]` **1 × 10⁻⁹ S cm⁻¹**. 그런데 같은 논문의 측정은 pristine Li2S σ_e **< 10⁻¹² S cm⁻¹**(검출한계)이다 — **시뮬레이션이 1000배 낙관적인 값으로 출발한다.** σ_l 은 3.9 × 10⁻⁷ S m⁻¹ = 3.9 × 10⁻⁹ S cm⁻¹ 로 측정 7.92 × 10⁻⁹ 의 절반이다. 또 시뮬레이션은 "×100" 개선을 넣는데 측정 전자 개선은 > ×8500 이다 | 원문 내부 모순 |
| **G16** | **996.2 Wh kg⁻¹ 의 평균 전압** | `[재현]` 996.2 ÷ 524.3 = **1.900 V**. 그런데 셀은 0.7–2.4 V vs Li–In 이고 방전 평균은 `[도표, Fig. 4e]` ≈1.3 V 다. 1.900 V 는 **Li/Li⁺ 눈금**(1.3 + 0.62 ≈ 1.92)으로만 설명된다 — 즉 Li 금속 음극을 가정한 양극 기준 에너지밀도다. 본문은 이를 밝히지 않는다. 실제 Li–In 셀로 계산하면 `[재현]` 524.3 × 1.30 = **682 Wh kg⁻¹** 로 **32 % 낮다** | 원문이 계산 근거를 밝히지 않음 |
| **G17** | **Zr 3d 의 ex situ 추적 지점 수** | 본문은 Fig. S28 로 "no obvious phase evolution" 이라고만 쓴다. **몇 개 전위 지점인지, 결합에너지 수치가 얼마인지 본문에 없다.** 3분류(매개체/촉매/정적 도펀트) 판정의 핵심 근거인데 숫자가 없다 — **SI 미확보** |
| **G18** | **활물질 없는 대조셀** | ZrS2 : KB : LPSC = 16.7 : x : y 를 같은 전압창에서 돌린 셀이 **없다.** 이 위키가 추적하는 여섯 편 연속 누락이다. 단 σ 쪽에는 올바른 음성대조가 있다(아래 §7) | 원문에 없음 |
| **G19** | **Li2S 의 입도·BET** | `[인쇄]` Aladdin 99.9 % "used without any further treatment" 뿐. 입도·BET 가 없으면 밀링 후 비표면적 변화도, D_Li 의 면적 보정도 못 한다 | 원문에 없음 |
| **G20** | **복합양극 두께·공극률** | 미기재. 토르투오시티 31.01/3.57 을 재현하려면 두께가 필요하다. COMSOL 은 20 µm 를 가정하는데 실제 전극 두께는 `[재현]` 로딩에서 역산해도 밀도 미상으로 못 낸다 | 원문에 없음 |

## 0. 서지사항

| 항목 | 값 |
|---|---|
| 제목 | High-Valence-Cation-Induced Lattice Expansion for Activating Li2S Cathode in All-Solid-State Lithium-Sulfur Batteries |
| 저자 | Shuang Hong¹˒²˒³, Yun Cao², Jiangshan Qi¹˒³, Chuannan Geng¹˒²(교신), Ruiqing Ye¹˒³, Lingjing Wei¹˒³, Yanyan Wang¹˒³, Boya Zhang¹˒³, Yu Long¹˒³, Jiwei Shi², Li Wang¹, Chen Zhang⁴(교신), Wei Lv²(교신), Quan-Hong Yang¹˒³(교신) — Hong·Cao·Qi 공동 제1저자 |
| 소속 | ¹톈진대 화공원 Nanoyang Group ²칭화대 선전국제대학원(선전 전고체 전해질 공학연구센터) ³하이허 지속가능화학변환 실험실 ⁴톈진대 해양과기원 |
| 저널 | *Advanced Materials* **2026**, 38, e72513 (RESEARCH ARTICLE) |
| DOI | **10.1002/adma.72513** |
| 일정 | 접수 2025-12-05 · 수정 2026-02-02 · 승인 2026-02-04 |
| 키워드 | All-solid-state batteries, Doping, Lithium-sulfur batteries, Lithium sulfide cathodes |
| 데이터 | "available from the corresponding author upon reasonable request" (공개 저장소 없음) |
| 본 digest 가 본 것 | 본문 11쪽 전문 + Figure 1–5 크로핑 PNG 5장 (실제 판독) |
| 본 digest 가 못 본 것 | **SI 전체** — Figure S1–S30, Table S1. 아래에서 "SI 미확보" 로 표시 |

## 1. 한 문단 요약

상용 Li2S 와 ZrS2 를 550 rpm·6 h 로 Ar 중 공밀링하면 Zr⁴⁺ 가 Li⁺ 자리를 치환해 격자가 팽창하고
전하보상 Li 공공이 생긴다는 것이 이 논문의 주장이다. ZrS2/Li2S 질량비 0.2 (= ZLS-0.2) 에서
Rietveld Zr 점유율 0.0144 로 최대가 되고(그 이상은 ZrS 2차상으로 빠진다), 입자 자신의 이온
전도도가 7.92 × 10⁻⁹ → 6.46 × 10⁻⁷ S cm⁻¹ (`[재현]` 81.6배), 전자 전도도가 검출한계
< 10⁻¹² → 8.50 × 10⁻⁹ S cm⁻¹ 로 오른다. Zr–S 궤도 혼성으로 밴드갭이 3.6 → 3.0 eV 로 좁아지고
Li–S 결합이 약해져(Raman ~370 cm⁻¹ 피크 감쇠, S 2p +0.15 eV) CV 활성화 에너지가 충전
0.27 → 0.21 eV, 방전 0.37 → 0.31 eV 로 내려간다. 전기화학적으로는 ⌀10 mm Li–In 반쪽셀
(0.7–2.4 V vs Li–In, 30 °C, **운전 구속압 200 MPa**)에서 ZLS-0.2 가 최대 1009.8 mAh g⁻¹(Li2S)
(이용률 86.7 %)·2000 사이클 후 827, 대조 ZLS-0 은 669.7 (57.5 %) 에 그친다. 핵심 주장은
**전극 수준 활물질 함량을 65 wt% 까지 올려도 524.3 mAh g⁻¹(composite)·996.2 Wh kg⁻¹(cathode)
가 나온다**는 것으로, 같은 조성의 pristine Li2S 는 87.6 mAh g⁻¹(composite) 밖에 못 낸다.

`[해석]` 이 위키 입장에서 이 논문의 진짜 가치는 "doping 이 된다"가 아니라 **"활물질 입자 자신의
σ 를 올리면 복합양극의 SE·탄소 비율을 줄일 수 있다"는 가설을 두 조성(40 wt% / 65 wt%)으로
직접 시험한 것**이다. 그 시험은 성공했지만, 아래 §9–§11 이 보이듯 (a) 격자 팽창량의 분모가
없고, (b) "65 wt%" 는 ZrS2 를 포함한 숫자여서 실제 Li2S 는 `[재현]` 54.2 wt% 이며,
(c) 모든 수치가 **200 MPa 구속압**에서 나왔다.

## 2. 설계 논리 — COMSOL 이 먼저 왔다 (Fig. 1a, Fig. 3a–h)

이 논문은 특이하게 **시뮬레이션을 먼저 제시하고 실험을 뒤에 둔다.**

`[인쇄]` 20 µm 두께 고체양극을 Li2S 입자(빨강)·탄소(주황)·LPSC(파랑) 세 영역으로 균일하게
나눈 2D 유한요소 모델(Figure S1). Poisson 형 식 ∇·(−σ∇φ) = 0 두 개(전자/이온)와 Butler–Volmer
를 푼다. Li2S 입자의 입력 전도도는 `[인쇄]` σ_s = 1 × 10⁻⁷ S m⁻¹, σ_l = 3.9 × 10⁻⁷ S m⁻¹ 이고
Li2S-Zr 입자는 "a hundredfold" 올린다.

| Fig. 1a 판독 | 값 |
|---|---|
| 축 | x = σ_Li⁺/σ_Li⁺,Li2S, y = σ_e⁻/σ_e⁻,Li2S, 둘 다 10⁰–10⁵ `[도표]` |
| 색 | Overpotential 0–180 mV `[도표]` |
| 좌하(1,1) | ≈170–180 mV (짙은 빨강) `[도표]` |
| (10², 10²) | ≈40–50 mV (연한 하늘) `[도표]` — 본문 `[인쇄]` "approximately 75 % reduction" 과 일치 (`[재현]` 180 → 45 = −75 %) |
| 고원 | 두 축 모두 10³ 이상이면 색이 거의 안 변한다 `[도표]` — 즉 **포화가 있다** |

`[해석]` ★ **Fig. 1a 는 이 위키의 "퍼콜레이션 고원" 관찰과 같은 모양의 그림이다.** 왼쪽 아래
구석(=현재 Li2S)에서만 과전압이 가파르게 변하고, 10³ 배 이상에서는 평평하다. 이 위키가 복합체
σ_e 에서 발견한 "고원 위에서는 방향조차 무관"(Yu 200배↓·Huang 14배↑·Jeong 6배↓·Liu 2.4배↑ 넷
다 개선)과 **같은 구조**인데, 이 논문은 축이 **활물질 입자 자신의 σ** 라서 고원의 위치가 훨씬
오른쪽에 있다. 즉 두 관찰은 모순이 아니라 서로 다른 칸의 이야기다(§7).

`[해석]` ★★ 그러나 이 그림은 **G15** 때문에 그대로 믿을 수 없다. 모델의 (1,1) 지점은 σ_e =
10⁻⁹ S cm⁻¹ 인데 같은 논문의 실측 pristine 은 **< 10⁻¹²** 이다. 실제 Li2S 는 이 지도의
**왼쪽 밖 1000배 지점**에 있고, 거기서의 과전압은 180 mV 를 훨씬 넘는다 — 실제로 측정된
전압 간격은 728 mV 다. 그리고 ZLS-0.2 의 실제 전자 개선은 ×8500 이상이라 모델이 쓴 "×100"
과 두 자릿수 다르다. **모델은 정성적 방향(둘 다 올리면 과전압이 준다) 이상을 지지하지 않는다.**

Fig. 3a–h 는 같은 모델의 공간 분포다. `[도표]` 저전도 Li2S(a–d)에서는 전류선이 입자 내부를
피해 경계로 몰리고 전류밀도 핫스팟(e⁻ 스케일 0–10 mA cm⁻², Li⁺ 스케일 0–15 mA cm⁻²)이 입자
계면에 빨갛게 뜬다. 고전도 Li2S(e–h)에서는 전류선이 입자를 관통하고 핫스팟이 사라진다.
`[해석]` 정성적으로 설득력 있지만, 2D·균일 육각형 입자·고정 i₀ 모델이라 정량 근거는 아니다.

## 3. 도펀트 선택 — Mo·Sn·Zr 스크리닝 (Fig. 1b·1c, Fig. 2a)

`[인쇄]` 4주기·5주기의 4가 양이온 중 **이온 반지름이 가장 큰 Zr⁴⁺** 를 고른다.
Fig. 1c `[도표]` 막대: Li⁺ 0.59 · Ni 0.48 · Co 0.53 · Mn 0.53 · Cr 0.55 · V 0.58 · Fe 0.585 ·
Rh 0.60 · Ti 0.605 · Pd 0.615 · Ru 0.62 · Tc 0.645 · Mo 0.65 · Nb 0.68 · Sn 0.69 · **Zr 0.72**.
출처는 ref 27 (Rahm–Hoffmann–Ashcroft, *Chem. Eur. J.* 2016).

`[해석]` 두 가지 주의.
1. **Fig. 1c 의 y축 단위가 틀렸다** — "Ionic radius (**nm**)" 인데 값은 0.48–0.72 이고 본문은
   같은 값을 `[인쇄]` "Zr⁴⁺ (0.72 **Å**)" 로 쓴다. 단위 오기(`[해석]`).
2. ★ **배위수가 섞여 있을 수 있다.** Li2S 는 antifluorite 라 Li⁺ 가 **4배위**이고 Shannon 4배위
   Li⁺ 가 0.59 Å 다(그림의 Li 값과 일치). 반면 Shannon Zr⁴⁺ 0.72 Å 는 **6배위** 값이고 4배위
   Zr⁴⁺ 는 0.59 Å 로 Li⁺ 와 같다. 두 값을 같은 막대그래프에 놓으면 "Zr 이 22 % 크다" 가 과장
   된다. (ref 27 은 Shannon 과 다른 radii 체계라 단정은 못 한다 — **G4** 와 묶어 질문 거리로 둔다.)

| Fig. 2a 판독 — Li2S-M 분말의 이온 전도도 | σ_Li⁺ (S cm⁻¹) `[인쇄]` | 반지름 `[인쇄]` |
|---|---|---|
| Li2S (ZLS-0) | **7.92 × 10⁻⁹** | Li⁺ 0.59 Å |
| Li2S-Mo | 6.37 × 10⁻⁸ (`[재현]` ×8.0) | Mo⁴⁺ 0.65 Å |
| Li2S-Sn | 1.78 × 10⁻⁷ (`[재현]` ×22.5) | Sn⁴⁺ 0.69 Å |
| **Li2S-Zr** | **6.46 × 10⁻⁷** (`[재현]` **×81.6**) | Zr⁴⁺ 0.72 Å |

`[인쇄]` Li2S-M 은 Li2S : MS2 = **5:1 질량비**로 만들었다. `[재현]` 5:1 = ZrS2/Li2S 0.2 →
**Li2S-Zr ≡ ZLS-0.2 와 같은 조성**이고, 실제로 6.46 × 10⁻⁷ 가 본문의 "ZLS-0.2 가 ZLS-0 의
about 80 times" 와 `[재현]` 81.6배로 일치한다. 두 명명이 같은 시료를 가리킨다 — 내부 일관성 ○.

`[인쇄]` XRD 로는 graphite (004) 54.60° 로 보정한 뒤 Li2S (311) 53.10° 가 도핑에 따라 저각으로
"progressively shifts" 하고 그 크기가 반지름 순서(Zr > Sn > Mo)를 따른다(Figure S4, **SI 미확보**).
`[해석]` **이동량의 수치가 본문에 한 줄도 없다** — "shift 가 보인다" 만 있고 Δ2θ 도 Δd 도 없다.
그리고 **G5**(graphite (002) 26.5° 가 Li2S (111) 27.0° 와 겹친다)가 이 보정 자체의 위험이다.

`[인쇄]` SEM-EDS 맵(Figure S3, **SI 미확보**)에서 "uniform dispersion ... without detectable phase
segregation". `[해석]` ★ 이것은 **음성 증거**다 — "2차상이 안 보인다". 이 위키는 Liu 2026·Gao 2024
에서 음성 증거를 양성 증거(격자상수 이동·점유율)와 구별해 적기로 했다. 양성 증거는 아래 §4 의
a = 5.78 Å 과 Zr 점유율 0.0144 둘뿐이고, 둘 다 **그림 안에만** 있다.

## 4. ★★ "격자 팽창" 판정 (Fig. 2b, Fig. 2c)

### 4.1 인쇄된 것

| 증거 | 값 | 어디 | 종류 |
|---|---|---|---|
| Rietveld 격자상수 | **a = b = c = 5.78 Å** | Fig. 2b 그림 안 `[도표]` | **양성** |
| Rietveld Zr 점유율 | **Zr: 0.0144** (본문의 "1.44 %") | Fig. 2b 그림 안 `[도표]` + 본문 `[인쇄]` | **양성** |
| Rietveld 품질 | **Rwp = 2.966** (Rp·GOF·χ²·R_Bragg 없음) | Fig. 2b `[도표]` | — |
| Rietveld 상 모델 | **Li2S 한 상만** (tick mark 1줄, 2차상 없음, 상 분율 없음) | Fig. 2b `[도표]` | — |
| HRTEM d(111) | ZLS-0 **0.309 nm** → ZLS-0.2 **0.332 / 0.338 nm** | 본문 `[인쇄]` + Fig. 2c `[도표]` | **양성(단 G2)** |
| SAED | (111)(220)(400)(622) 고리 | Fig. 2c inset `[도표]` | 보조 |
| XRD (311) 저각 이동 | 수치 없음 | 본문 `[인쇄]` (Figure S4) | 정성 |
| EDS 균일 분산 | 수치 없음 | Figure S3 (**SI 미확보**) | **음성** |
| 도핑 농도 시리즈 | ZLS-0.1 0.22 % · **0.2 1.44 %** · 0.5 0.41 % · 1.0 0.37 % | 본문 `[인쇄]` | **양성** |
| 형성에너지 | 치환 ≪ 침입형 | Figure S7 (**SI 미확보**) | DFT |

### 4.2 `[재현]` 팽창량 계산

```
문헌 Li2S (antifluorite, Fm-3m)      a₀ = 5.708 Å   → d(111) = a₀/√3 = 3.2955 Å = 0.32955 nm
이 논문 ZLS-0.2 Rietveld             a  = 5.78  Å   → d(111) = a /√3 = 3.3371 Å = 0.33371 nm
  ⇒ 격자상수 팽창 = 5.78/5.708 − 1 = +1.26 %   (부피 +3.83 %)

이 논문 HRTEM                        0.309 → 0.332 nm = +7.44 %   (0.338 이면 +9.39 %)
  ⇒ 두 경로가 6배 어긋난다 (G2)

역산: d(111) = 0.309 nm 이면 a = 0.309×10×√3 = 5.352 Å
  ⇒ 보고된 "pristine Li2S" 의 HRTEM 값이 문헌 Li2S 보다 6.3 % 작다 — 물리적으로 Li2S 가 아니다
역산: (311) 2θ (Cu Kα 1.5406 Å) = a=5.708 → 53.18° · a=5.78 → 52.46°
  ⇒ 본문이 말한 "(311) peak of Li2S near 53.10°" 는 **pristine** 위치이고,
     1.26 % 팽창이면 Δ2θ = −0.71° 여야 한다
  ⇒ 만약 HRTEM 의 +7.44 % 가 맞다면 a = 6.133 Å, 2θ = 49.24°, Δ2θ = **−3.94°**
     — 누구나 한눈에 보일 크기다. Fig. 2b 의 (311) 은 53° 부근에 있다 `[도표]`
```

### 4.3 판정

`[해석]` **부분 증명 — Gao 2024(미증명)보다는 낫고, 완전한 고용체 증명에는 못 미친다.**

| 질문 (이 위키의 표준 4문항) | 이 논문 | 비교 |
|---|---|---|
| 격자상수 수치가 인쇄돼 있는가 | **△ 절반** — ZLS-0.2 의 a = 5.78 Å 만 (그림 안). **ZLS-0 의 a 가 없다**(G1) | Gao 2024: **✗** 한 줄도 없음 / Liu 2026: ✗ |
| Rietveld 상 분율까지 인쇄했는가 | **✗** — Rwp 2.966 만. 상 모델도 Li2S 단일(G3) | Liu 2026: ✗ (Rp 5.83 % 를 하고도 안 적음) |
| 치환 사이트 점유율이 있는가 | **○ 0.0144** — 단 **Li 점유율을 Cu Kα 실험실 XRD 로 정한 것**(G4). Li 의 산란인자가 거의 0이라 Li 자리 정보는 사실상 S 격자와 전체 척도에서 나온다 | Gao 2024 와 같은 한계 |
| 양성/음성 증거를 구별했는가 | **✗** — 본문은 EDS "no detectable phase segregation"(음성)을 치환의 근거로 나란히 쓴다 | 세 편 공통 |
| 비단조 농도를 설명했는가 | **○** — 0.22 → 1.44 → 0.41 → 0.37 % 의 비단조를 "용해도 한계 초과 → ZrS 2차상" 으로 설명. **단 그 ZrS 를 회절로 보여주지 않는다**(G3) | 이 위키 최초의 명시적 용해도 한계 주장 |

★ **그래도 이 논문이 앞선 두 편보다 나은 점**: (a) 격자상수를 하나라도 인쇄했고, (b) Rwp 를
적었고, (c) 비단조 농도 데이터를 숨기지 않고 보고했으며, (d) **conductivity 쪽에 올바른 음성
대조(단순 물리 혼합)를 두었다**(§7.3). ★ **못 미친 점**: 기준 시료(ZLS-0)의 격자상수가 없어
**제목의 "lattice expansion" 이 자기 데이터만으로는 정량되지 않는다.**

## 5. Li 공공·Li⁺ 수송 증거 (Fig. 2d, 2e, Figure S9–S14)

| 증거 | 값 | 출처 | 비고 |
|---|---|---|---|
| EPR 세기 | ZLS-0 거의 0 → ZLS-0.1 중간 → **ZLS-0.2 최대** | Fig. 2d `[도표]` + 본문 `[인쇄]` | g 값 라벨 없음 (Fig. 5b 에서는 g = 2.004 `[도표]`) |
| ⁷Li NMR T₁ | **2.427 → 1.078 → 0.495 ms** (ZLS-0/0.1/0.2) | 본문 `[인쇄]` + Fig. 2e `[도표]` | `[재현]` ×4.90 단축 |
| Li⁺ 전달수 t_Li⁺ (PITT) | **0.067 → 0.137** (ZLS-0 → ZLS-0.2 **양극**) | 본문 `[인쇄]` (Figure S12) | `[재현]` ×2.04 |
| D_Li⁺ (가변주사 CV, Randles–Ševčík) | ZLS-0.2 가 ZLS-0 의 **"nearly four times"**, 충·방전 모두 | 본문 `[인쇄]` (Figure S13·S14) | 수치 미기재 |
| 추가 도펀트 검증 | **Hf⁴⁺ (0.71 Å)·Nb⁴⁺ (0.68 Å)** 도 결함 농도·σ_i 증가 | 본문 `[인쇄]` (Figure S10) | **SI 미확보** |

`[인쇄]` NMR 식: 없음(T₁ 만 보고). CV 식: Ip = 2.69 × 10⁵ n^{3/2} A D^{1/2} C v^{1/2}.

`[해석]` 세 가지 경고.
1. **G14 — EPR 의 귀속.** Fig. 2d 는 **분말** 측정이라 비교적 깨끗하지만 g 값이 없다. Fig. 5b
   는 **cathode**(KB 25–40 wt% 포함) 측정이고 거기 적힌 g = 2.004 는 **탄소 라디칼의 전형적
   g 값**이다. "Li 공공" 이라는 귀속의 독립 근거(이중 적분 정량, 온도 의존, 포화 거동, ¹H/⁷Li
   ENDOR 등)가 없다. 적어도 Fig. 5b 의 신호는 **탄소와 분리되지 않았다.**
   추가로, Zr⁴⁺ 가 Li⁺ 를 치환하면 전하 보상은 **Li 공공 3개**(Zr_Li^{3•} + 3V'_Li)로 끝나고
   이는 **반자성**이다 — 홀전자가 없으므로 원칙적으로 EPR 신호가 나오면 안 된다. 신호가 나왔다면
   S⁻ 정공 중심이나 ZrS2 환원종 같은 **다른 결함**이다. 논문은 이 구분을 하지 않는다.
2. **Randles–Ševčík 의 A.** 식의 A(전극 면적)는 보통 기하 면적을 넣는데, 밀링으로 비표면적이
   달라지면 D 가 (A 오차)²로 흡수된다. 이 위키는 Gao 2024 에서 같은 문제로 ×175 가 ×2.5–3.5
   로 줄어드는 것을 본 적이 있다. 이 논문은 **BET 를 아예 재지 않았다**(G19) → ×4 의 신뢰구간을
   못 좁힌다.
3. **t_Li⁺ 0.067 → 0.137 은 양극 전체 값**(cathode)이다. 복합양극의 t_Li⁺ 가 0.137 이라는 것은
   **전자 전류가 여전히 86 % 라는 뜻**이고, 이것은 탄소 40 wt% 짜리 전극에서 당연하다.
   "Li⁺ 수송이 좋아졌다" 의 근거로는 약하다(`[해석]`).

## 6. 밴드갭·결합 약화 (Fig. 2f, 2g, 2h, 2i, Figure S15–S21)

| 양 | ZLS-0 | ZLS-0.1 | ZLS-0.2 | 출처 |
|---|---|---|---|---|
| **σ_e⁻ (DC 분극, 이온차단셀)** | **"No Conduction"** (< 10⁻¹² S cm⁻¹ = 장비 검출한계) | **2.09 × 10⁻⁹** | **8.50 × 10⁻⁹ S cm⁻¹** | Fig. 2g `[도표]` + 본문 `[인쇄]` |
| **밴드갭 (UV–vis Tauc)** | **3.6 eV** | **3.3 eV** | **3.0 eV** | Fig. 2h `[도표]` + 본문 `[인쇄]` |
| DOS | VB = S 3p, CB = Li 2s; Zr 도핑 시 **Fermi 준위 부근에 Zr d–S p 혼성 갭 상태** | — | Fig. 2f `[도표]` (Li 파랑·S 주황·Zr 빨강, E −7…+5 eV) | |
| Raman Li–S | ~370 cm⁻¹ 뚜렷 | — | **약화·광폭화** (ZrS2 는 ~330 cm⁻¹) | Fig. 2i `[도표]` + 본문 `[인쇄]` |
| XPS S 2p | 기준 | — | **+0.15 eV** 고결합에너지 이동 | 본문 `[인쇄]` (Figure S19) |
| **전압 간격 "과전압" @0.1 mA cm⁻²** | **728 mV** | — | **645 mV** (Sn 656, Mo 663) | 본문 `[인쇄]` (Figure S20) |
| **Ea (CV 온도의존)** 충전 | **0.27 eV** | — | **0.21 eV** | 본문 `[인쇄]` (Figure S21) |
| **Ea** 방전 | **0.37 eV** | — | **0.31 eV** | 본문 `[인쇄]` |

`[인쇄]` Ea 는 i_p ∝ k = A·e^{−Ea/RT} 로 **피크 전류의 온도 의존**에서 뽑았다 (온도 범위 미기재).

`[해석]` ★ **"645 mV" 의 정체를 반드시 가려야 한다.** 이 값은 Fig. S20(SI 미확보) 것이지만,
우리가 실제로 본 Fig. 4d·4e 의 전압 곡선에서 충전 중간 ≈2.0–2.1 V, 방전 중간 ≈1.3 V 로
`[도표]` **ΔV ≈ 0.70–0.75 V** 가 나온다. 즉 645/728 mV 는 **충·방전 전압 간격(폴라리제이션)**
이지 "평형 대비 활성화 장벽" 이 아니다. 활성화 전위 사다리에 넣을 때 이 구분을 잃으면 안 된다.

`[해석]` UV–vis Tauc 3.0 eV 는 **여전히 절연체 영역**이다(실리카가 ~9, TiO2 가 3.2 eV). 밴드갭
3.0 eV 와 σ_e = 8.5 × 10⁻⁹ S cm⁻¹ 는 **서로 일관된다** — 즉 "전자 전도체로 변했다"(결론부
`[인쇄]` "transforming the intrinsically insulating Li2S into an electronically conductive
material")는 **과장**이다. 8.5 × 10⁻⁹ S cm⁻¹ 는 이 위키 기준으로 여전히 "활물질 입자 자신"
칸의 하단이고, LPSCl 의 이온 전도도(10⁻³)보다 여섯 자릿수 낮다.

`[해석]` 초록·서론은 `[인쇄]` "enhances both electronic and ionic conductivities by nearly two
orders of magnitude" 라 쓰는데, 본문 Results 는 전자에 대해 `[인쇄]` "improvements exceeding
three orders of magnitude" 라 쓴다. **원문 내부 불일치**(이온은 ×81.6 ≈ 2자릿수 ○, 전자는
검출한계 대비 **하한**이라 "> 3자릿수" 가 맞고 "2자릿수" 는 틀리다).

## 7. ★ σ 세 칸 판정 — 이 논문의 숫자는 어디에 속하는가

이 위키는 σ_e 를 세 칸으로 쪼갰다. 이 논문은 **두 칸의 숫자를 모두 보고하는 드문 논문**이다.

### 7.1 측정 셀 구성 (Experimental `[인쇄]`, Figure S30 은 SI 미확보)

| | **이온 전도도 셀** (electron-blocking) | **전자 전도도 셀** (ion-blocking) |
|---|---|---|
| 적층 | Li–In / LPSC 80 mg / **시료 60 mg** / LPSC 80 mg / Li–In | **시료 60 mg 단독** ("same process ... but **without LPSC powders and Li-In alloy**") |
| 성형압 | LPSC 375 MPa 3 min · 시료 **625 MPa** 3 min · Li–In 200 MPa 3 min | 시료 625 MPa 3 min |
| 체결 | 볼트 3개, **10 h 휴지** 후 측정 | 동일 |
| 측정 | 정전압 CA, **dwell 120 min/step** | 동일 |
| **인가 전압** | **미기재 (G6)** | **미기재 (G6)** |
| 차단전극 | Li–In (전자 차단) | **미기재 — 몰드 피스톤으로 추정 (G7)** |
| 면적/두께 | 0.7854 cm² 로 추정, **두께 미기재 (G7)** | 동일 |

`[해석]` ★ **측정 대상은 "ZLS-n 분말" 이지 복합양극이 아니다.** 근거 둘: (a) Experimental 이
"the Li2S-M and ZLS-n **composites**" 라 쓰는데 이 논문에서 "composite" 는 Li2S+ZrS2 밀링 분말을
가리킨다(§4.1 의 샘플명이 그렇다), (b) 만약 KB 40 wt% 가 들었다면 σ_e 가 10⁻³ 대로 나오지
8.5 × 10⁻⁹ 가 나올 수 없다. → **활물질 입자 자신 칸**으로 확정.

### 7.2 세 칸 배치

| 칸 | 이 위키의 좌표 | 이 논문의 값 | 근거 |
|---|---|---|---|
| **① 복합체 퍼콜레이션** | 10⁻²–10⁻¹ S cm⁻¹, 고원 위에서는 방향 무관 | σ_e **6.1 × 10⁻³ → 8.3 × 10⁻³ S cm⁻¹** (`[재현]` **×1.36**)<br>σ_i **2.75 × 10⁻⁵ → 2.35 × 10⁻⁴ S cm⁻¹** (`[재현]` **×8.6**) | Fig. 3i·3j 의 **막대**(우측 축) `[도표]`. 좌측 축은 토르투오시티 |
| **② SE 상 자신** | 10⁻⁸–10⁻³, 10⁻⁴ 부근 최적, 10⁻³ 이상 유해 | **측정 안 함** — 상용 LPSC 의 σ 조차 인쇄 안 됨 | — |
| **③ 활물질 입자 자신** | 10⁻¹⁴ → 10⁻⁹~10⁻⁶ | σ_e **< 10⁻¹² → 8.50 × 10⁻⁹** (`[재현]` **> ×8500**)<br>σ_i **7.92 × 10⁻⁹ → 6.46 × 10⁻⁷** (`[재현]` **×81.6**) | Fig. 2a·2g `[도표]` + 본문 `[인쇄]` |

### 7.3 Fig. 3i·3j 판독 상세 (★ 본문이 토르투오시티만 말하고 σ 는 말하지 않는다)

| Fig. 3i (e⁻) | ZLS-0 | ZLS-0.1 | ZLS-0.2 | 축 |
|---|---|---|---|---|
| 토르투오시티 (별, 좌축 30–36) | **35.39** `[인쇄]` / 35.4 `[도표]` | 31.5 `[도표]` | **31.01** `[인쇄]` / 31.0 `[도표]` | ↓12.4 % |
| **σ_e (막대, 우축 ×10⁻³, 5–10)** | **≈6.1 × 10⁻³** `[도표]` | ≈7.8 × 10⁻³ | **≈8.3 × 10⁻³ S cm⁻¹** | **×1.36** |

| Fig. 3j (Li⁺) | ZLS-0 | ZLS-0.1 | ZLS-0.2 | 축 |
|---|---|---|---|---|
| 토르투오시티 (원, 좌축 0–12) | **10.35** `[인쇄]` / 10.3 `[도표]` | 4.7 `[도표]` | **3.57** `[인쇄]` / 3.55 `[도표]` | ↓65.5 % |
| **σ_i (막대, 우축 ×10⁻⁴, 0–3.0)** | **≈2.75 × 10⁻⁵** `[도표]` | ≈1.33 × 10⁻⁴ | **≈2.35 × 10⁻⁴ S cm⁻¹** | **×8.6** |

`[해석]` ★★ **이것이 이 논문에서 우리가 가져갈 가장 값진 숫자다.** 같은 재료 변경이
- 입자 칸에서 **σ_e ×8500 이상, σ_i ×82**,
- 복합체 칸에서 **σ_e ×1.36, σ_i ×8.6**

을 만든다. 즉 **입자 수준 개선은 복합체 수준에서 크게 희석된다** — 전자 쪽은 KB 40 wt% 의
퍼콜레이션 고원에 묻혀 거의 사라지고(×1.36), 이온 쪽만 ×8.6 로 살아남는다.
이 위키의 "고원 위에서는 방향조차 무관"(Yu·Huang·Jeong·Liu 네 편이 ↓↑ 무관하게 모두 개선)
관찰과 **정확히 같은 결론**이고, 이번에는 **같은 논문 안에서 두 칸이 나란히 측정된** 첫 사례다.

`[해석]` 따라서 **ZLS-0.2 의 용량 개선을 "전자 전도도 향상" 으로 설명하는 본문 주장은 복합체
수준 데이터와 맞지 않는다.** 복합체 σ_e 는 36 %밖에 안 올랐다. 더 그럴듯한 경로는
**σ_i 쪽(복합체 ×8.6, 토르투오시티 10.35 → 3.57)** 이거나, 아래 §10 의 **ZrS2 자신의 리독스**다.

### 7.4 올바른 음성대조 (★ 이 위키 최초)

`[인쇄]` "Crucially, **simple physical mixtures of Li2S and ZrS2 similarly exhibit undetectable
conductivity.** This result provides direct experimental evidence linking the conductivity
enhancement to successful band structure modification by Zr⁴⁺ incorporation."

`[해석]` ★ 이것은 이 위키가 다섯 편 연속 요구해 온 **"첨가제가 들어 있기만 해도 되는 것 아니냐"
를 배제하는 대조**다. σ 축에 대해서는 **처음으로 제대로 수행됐다.** 다만
- 혼합 조건(손혼합인지 짧은 밀링인지), 질량비, 측정 전압이 미기재이고,
- **전기화학 축에는 같은 대조가 없다**(G18). 즉 "ZrS2 가 그냥 섞여 있어도 용량이 나오는가" 는
  여전히 미검증이다.

## 8. 전환 가역성 — DRT · in situ XRD · 전위분해 XPS (Fig. 4)

### 8.1 DRT (Fig. 4a, Figure S23·S24)

`[인쇄]` 두 완화 피크 **D1 (0.1–1 s) = 계면 이온 수송**, **D2 (1–10 s) = 전하 이동**.
충전 중 둘 다 커지고 방전 종료에 작아진다 → 원인은 "충전으로 생긴 원소 S 가 전자·이온 수송을
모두 방해" 한다는 것. `[인쇄]` ZLS-0.2 는 양 과정 모두 **약 30 % 낮은 임피던스**.

`[도표, Fig. 4a]` 컬러맵 축: SOC 0–100 %(세로) × τ 1 × 10⁻⁵–30 s(가로), γ(τ) 0–400 Ω.
두 패널 모두 D2(τ ≈ 3–10 s)가 SOC 80–100 % 에서 빨갛게 폭증하고, ZLS-0.2 쪽이 더 좁고 옅다.

`[인쇄]` 사이클 추적(Fig. 5c·5d): 400 사이클 후 **계면 저항(D1)** 차이가 2.3 → **14.5 Ω**,
**전하이동 저항(D2)** 차이가 40.1 → **84.2 Ω** 로 벌어진다.
`[해석]` 원문 문장("increases modestly from 2.3 to 14.5 Ω")은 **ZLS-0 과 ZLS-0.2 의 차이값**을
말하는 것으로 읽힌다(두 셀의 절대 저항이 아니다). 절대값은 인쇄되지 않았다 — 비교 불가.

### 8.2 in situ XRD (Fig. 4b, 4c)

`[인쇄]` 44.8° = Li2S (220), 45.3° = **Be (100)**(셀 창). `[도표]` 2θ 범위 44.4–45.4°,
시간 0–6 h, 충전 → 방전 1사이클.

| | ZLS-0 (Fig. 4b) | ZLS-0.2 (Fig. 4c) |
|---|---|---|
| Li2S (220) | 충전 중 **약해지지만 끝까지 남는다** `[인쇄]` "consistently shows residual Li2S signals" | 충전 중 **사라졌다가 방전에 재출현** `[인쇄]` |
| `[도표]` | 능선이 전 구간 유지되고 강도 변조가 작다 | 능선이 중간 구간에서 뚜렷이 꺼진다 |

`[해석]` ★ **Be 창 셀**(45.3° Be (100))은 스택 압력이 몰드셀(200 MPa)과 다를 수밖에 없다.
in situ 셀의 압력·전류밀도·전압창이 **한 줄도 기재되지 않았다** — 본 셀 결과와 직접 연결할 수 없다.
또 2θ 를 **1° 구간만** 보여주므로 S₈ 생성(23.1°·25.8°)·ZrS2(14.2°)·Li2S₂ 같은 **다른 상의
출현은 애초에 관찰 대상에서 빠져 있다.**

### 8.3 전위분해 XPS (Fig. 4d, 4e) — 숫자가 가장 많은 그림

`[인쇄]` 결합에너지 귀속: S²⁻(Li2S) **160.7 / 161.8 eV**, PS₄³⁻(LPSC) **162.0 / 163.1 eV**,
원소 S **163.4 / 164.5 eV**.

`[도표]` 그림 안에 인쇄된 **S : S²⁻ 세기비** (주황:빨강)

| 상태 | ZLS-0 (Fig. 4d) | ZLS-0.2 (Fig. 4e) |
|---|---|---|
| Pristine (OCV) | 0.00 : 1.00 | 0.00 : 1.00 |
| 충전 C-2.1 V | 0.66 : 0.34 | **0.79 : 0.21** |
| 충전 C-2.4 V (만충) | 0.76 : 0.24 (`[재현]` 1 : 3.17 — 본문 "as high as 1:3" ○) | **0.89 : 0.11** (`[재현]` 1 : 8.09 — 본문 "as low as 1:8" ○) |
| 방전 D-1.3 V | 0.39 : 0.61 | 0.30 : 0.70 |
| 방전 D-0.7 V (만방) | 0.20 : 0.80 | **0.08 : 0.92** |

`[도표]` 곁그림(전압 곡선, Potential 0.6–2.4 V 축, Charge/Discharge time 0–6 h):

| | ZLS-0 (Fig. 4d) | ZLS-0.2 (Fig. 4e) |
|---|---|---|
| 충전 시작 전위 (t = 0) | **≈1.50 V vs Li–In** ±0.1 | **≈1.55 V vs Li–In** ±0.1 |
| 초기 평탄 구간 | ≈1.5–1.6 V, **≈1 h** 유지 뒤 단조 상승 | ≈1.55–1.65 V, ≈1 h 유지 뒤 단조 상승 |
| **과전압 오버슈트(peak-then-drop)** | **없다** | **없다** |
| C-2.1 V 도달 | ≈2.3 h | ≈2.0 h |
| 컷오프 2.4 V 도달 | ≈4.5 h | ≈5.0 h |
| 방전 중간 전위 | ≈1.25–1.30 V | ≈1.30 V |
| `[도표]` ΔV (충·방전 중간) | ≈0.75 V | ≈0.70 V |

`[해석]` ★★ **이 그림이 활성화 전위 사다리에 넣을 유일한 1차 자료다.** 결론:
- **평탄 plateau 가 아니다.** Gao(1.72 V vs Li–In, 60 % SOC 까지 평탄)·Wan(≈2.80 V 평탄)과
  달리 이 논문의 첫 충전은 **짧은(≈1 h) 저전위 구간 뒤 S 자 상승**이다 → 사다리 분류로는
  **"개시 변곡"** 쪽이고 Liu 2026 과 같은 범주다.
- **개시 전위 ≈1.5–1.6 V vs Li–In** (= `[재현]` **≈2.1–2.2 V vs Li/Li⁺**, 0.62 V 가산).
  단위 환산은 참고용이다(SCHEMA 특칙).
- `[도표]` 해상도 한계: 전압축에 눈금이 4개(0.6/1.2/1.8/2.4)뿐이고 크롭 후 1 V 당 ≈170 px 다.
  **±0.1 V 이상의 정밀도를 주장할 수 없다.**
- ★ **활성화가 "없다"는 뜻이 아니다.** 첫 충전은 **≈5 h 걸려 2.4 V 컷오프에 닿고**, Fig. 5a 는
  두 셀 모두 **수백 사이클에 걸쳐 용량이 올라간다**(§9.1) — 즉 활성화가 첫 사이클이 아니라
  **수백 사이클에 분산**되어 있다. 이 위키에서 처음 보는 형태다.

`[해석]` XPS 정량의 한계: (a) S 2p 세기비는 **표면 정보**(λ ≈ 2–3 nm)라 벌크 전환율이 아니다,
(b) **ex situ 이송 중 S 손실·Li2S 수분 반응**이 가능하고 글로브박스 이송 프로토콜이 미기재,
(c) PS₄³⁻(LPSC) 성분이 두 피크 사이에 끼어 있어 피팅 자유도가 크다. 그럼에도 **같은 조건
두 시료의 상대 비교**로는 유효하다(`[해석]`).

## 9. 전기화학 성능 전량 (Fig. 5)

### 9.1 Fig. 5a — 40 wt% 셀, 0.5 mA cm⁻², 30 °C, 1 mg cm⁻²

`[도표]` 인셋: "Li2S loading: 40 wt.% / 0.5 mA cm⁻² / 30 °C". 캡션 `[인쇄]`: "Li2S loading of
1 mg cm⁻²". ★ **두 "loading" 의 의미가 다르다** — 인셋은 전극 중 함량(wt%), 캡션은 면적
로딩(mg cm⁻²). Experimental 은 같은 것을 "areal **sulfur** loading" 이라 부른다(G8).

| 양 | ZLS-0.2 | ZLS-0 | 출처 |
|---|---|---|---|
| 첫 방전 | **≈1060 mAh g⁻¹(Li2S)** = `[재현]` 1519 (S) | **≈490** = `[재현]` 702 (S) | `[도표]` ±40 |
| 2–5 사이클 최저 | ≈630 `[도표]` | ≈275 `[도표]` | 둘 다 **급락** |
| 상승 후 최대 | **1009.8** `[인쇄]` (≈400 사이클) = `[재현]` 1446.9 (S) | **669.7** `[인쇄]` (≈800–1000 사이클) = `[재현]` 959.6 (S) | |
| 이용률 (÷1166) | **86.7 %** `[인쇄]` (`[재현]` 86.6 %) | **57.5 %** `[인쇄]` (`[재현]` 57.4 %) | |
| 2000 사이클 | **827** `[인쇄]` = `[재현]` 1185.0 (S), 유지 `[재현]` **81.9 %** (최대 기준) | — | |
| 데이터 종료 | 2000 사이클 | **≈1200 사이클, ≈620** `[도표]` (G11) | |
| CE | ≈98 % 부터 거의 100 % `[도표]` | 동일 구간 `[도표]` | 우측 축 50–100 % |

`[해석]` ★★ **"1009.8 mAh g⁻¹" 은 첫 방전이 아니라 2000 사이클 중 최대치다.** 본문은
`[인쇄]` "delivers a reversible **maximum** capacity of approximately 1009.8" 라고 정확히 쓰지만,
초록·결론은 그냥 "capacity of 827 mAh g⁻¹ ... sustained over 2000 cycles" 로만 말해 **첫
사이클 값이 어디에도 없다**(G9). 이 위키의 `first_discharge` 칸은 `[도표]` 로만 채울 수 있다.

`[해석]` ★ 두 셀 모두 **수백 사이클에 걸친 용량 상승**을 보인다(ZLS-0.2 630 → 1010 @≈400,
ZLS-0 275 → 695 @≈900). 이런 장기 상승은 보통 (a) 점진적 활성화, (b) 양극 내 접촉 개선,
(c) **SE 분해로 인한 추가 활물질 생성** 중 하나다. 논문은 (a) 만 암시하고 (c) 를 검증하지 않는다.
200 MPa 구속압 하에서 (b) 도 유력하다(`[해석]`).

### 9.2 Fig. 5g — 65 wt% 셀, **0.1 mA cm⁻²**, 30 °C

★ **전류밀도가 Fig. 5a 와 다르다** (0.5 → **0.1 mA cm⁻²**). 두 그림을 나란히 비교하면 안 된다.

| 양 | ZLS-0.2 | ZLS-0 | 출처 |
|---|---|---|---|
| 인쇄 용량 | **524.3 mAh g⁻¹(composite)** `[인쇄]` | **87.6 mAh g⁻¹(composite)** `[인쇄]` | |
| `[재현]` ZLS 분말 기준 | 806.6 (= 524.3/0.65) | 134.8 (= 87.6/0.65) | |
| `[재현]` **Li2S 기준** | **967.9** (= 524.3 ÷ 0.5417) | **134.8** (ZLS-0 는 순 Li2S) | |
| `[재현]` **S 기준** | **1387.0** | **193.1** | ×1.4329 |
| `[재현]` 이용률 (÷1166) | **83.0 %** | **11.6 %** | |
| 에너지밀도 | **996.2 Wh kg⁻¹(cathode)** `[인쇄]` | — | |
| 사이클 | **100, "without noticeable capacity fading"** `[인쇄]` / `[도표]` 490 → 525 → 465 → 520 | `[도표]` **≈20 사이클 만에 데이터 종료** | |
| CE | `[도표]` ≈98–99 % (분홍), 40 사이클 부근 80 % 1점 | **그려지지 않음** (G12) | |

`[도표]` ★ ZLS-0(파랑)이 **두 갈래로 갈라진다**: 한 갈래는 180 → 310 → 400 → 520 → **630**
까지 올라갔다가 18 사이클에서 끊기고, 다른 갈래는 ≈100 에서 시작해 **30 으로 내려앉는다**.
`[해석]` 충전 용량과 방전 용량을 같은 색으로 그린 것으로 읽힌다(87.6 이 하락 갈래의 첫 점과
맞는다). 사실이라면 **ZLS-0 65 wt% 셀의 CE 는 한 자릿수~10 % 대**이고 충전 전류가 전부
부반응(LPSC 산화)으로 간다는 뜻이다. **논문은 이 갈라짐을 한 글자도 언급하지 않는다.**
이 셀의 "87.6 mAh g⁻¹" 은 따라서 "Li2S 가 활성화를 못 했다" 의 증거이기도 하지만
"셀이 전기화학적으로 망가졌다" 의 증거이기도 하다 — **둘이 분리되지 않았다.**

### 9.3 `[재현]` 면적용량 (원문은 한 번도 인쇄하지 않는다)

로딩 해석에 따라 두 값이 나온다(G8).

| 해석 | Li2S mg cm⁻² | 40 wt% 복합 mg cm⁻² | 65 wt% 복합 mg cm⁻² | 면적용량 40 wt% @1009.8 | 면적용량 65 wt% @524.3 |
|---|---|---|---|---|---|
| "S 기준 1 mg cm⁻²" (Experimental) | 1.433 | 4.30 | 2.65 | **1.45 mAh cm⁻²** | **1.39 mAh cm⁻²** |
| "Li2S 기준 1 mg cm⁻²" (Fig. 5a 캡션) | 1.000 | 3.00 | 1.85 | **1.01 mAh cm⁻²** | **0.97 mAh cm⁻²** |

`[해석]` 어느 쪽이든 **1 mAh cm⁻² 대**로, 실용 목표(4–6 mAh cm⁻²)와 한 자릿수 가깝지만 못
미친다. 그리고 0.5 mA cm⁻²는 `[재현]` ≈C/3 (1.45 mAh cm⁻² 기준), 0.1 mA cm⁻²는 `[재현]`
**≈C/14** 라 65 wt% 결과는 매우 저율이다.

### 9.4 ★ 996.2 Wh kg⁻¹ 의 분모와 분자 (G16)

```
[재현]  996.2 Wh kg⁻¹ ÷ 524.3 mAh g⁻¹ = 1.9001 V   ← 이것이 쓰인 "평균 전압"
그런데 셀은 0.7–2.4 V vs Li–In 이고 Fig. 4e 방전 중간은 [도표] ≈1.30 V vs Li–In
         1.30 V + 0.62 V = 1.92 V vs Li/Li⁺   ← 1.900 과 일치
⇒ 에너지밀도는 **Li 금속 음극을 가정한 양극 기준** 값이다 (논문은 밝히지 않는다)
⇒ 실제 Li–In 셀로 계산하면 [재현] 524.3 × 1.30 = 682 Wh kg⁻¹(cathode) — 32 % 낮다
분모 = **복합양극 질량만** (SE 분리층 100 mg·Li–In·집전체·셀 부품 전부 제외)
```

`[해석]` Fig. 5h(에너지밀도 vs 활물질 함량 비교도)의 별표가 (65 wt%, ≈1000 Wh kg⁻¹) 에 찍혀
있다. `[재현]` 실제 Li2S 함량 **54.2 wt%** 와 Li–In 기준 **682 Wh kg⁻¹** 로 다시 찍으면
(54, 682) 가 되어 ref 29(≈35, 975)·ref 13(≈45, 915) 보다 **아래**로 내려간다. 비교도의 다른
점들이 어떤 규약으로 계산됐는지 알 수 없으므로 이 재배치가 확정은 아니지만,
**분모와 전압 눈금을 통일하지 않은 비교도**라는 점은 분명하다(`[해석]`).

### 9.5 구조 안정성 (Fig. 5b, 5e, 5f, Figure S28·S29)

| 관측 | 값 | 출처 |
|---|---|---|
| EPR (cathode, 100 사이클 전후) | ZLS-0.2 신호 ≫ ZLS-0, **100 사이클 후 거의 불변** (g = 2.004 `[도표]`) | Fig. 5b — **단 KB 포함, G14** |
| **Zr 3d XPS 사이클 중** | `[인쇄]` "**no obvious phase evolution occurs during cycling**" — 수치·지점 수 없음 | Figure S28, **SI 미확보** (G17) |
| 미반응 S 축적 (S 2p, cathode) | ZLS-0 **28 → 32 → 39 %** (10/50/100 사이클) · ZLS-0.2 **22 → 23 → 26 %** | Fig. 5e·5f `[도표]` + 본문 `[인쇄]` |
| 공기·수분 안정성 | `[인쇄]` 두 시료 **동등** — "Zr doping does not fundamentally alter the intrinsic environmental stability" | Figure S29, **SI 미확보** |
| 저자의 안정성 설명 | Zr⁴⁺ 의 높은 원자가·큰 반지름이 국소 배위를 안정화 → Li 공공이 Zr 과 **정전기적으로 결합한 안정 결함 복합체** | 본문 `[인쇄]`, 계산·실험 근거 없음 |

`[해석]` ★ **공기 안정성이 개선되지 않는다는 보고를 자진해서 실은 것은 좋은 태도다.** Li2S
논문에서 흔히 과장되는 지점인데 음성 결과를 인쇄했다.

## 10. ★★ 무게 대가·자기 용량·대조셀 — 이 위키의 다섯 번째 좌표

### 10.1 `[재현]` 무게 대가

```
ZLS-n 정의 [인쇄]: n = ZrS2/Li2S 투입 질량비
ZLS-0.2 분말:  ZrS2 = 0.2/1.2 = 16.667 wt%   Li2S = 1/1.2 = 83.333 wt%
(참고)  ZLS-0.1 → ZrS2  9.091 wt%  ·  ZLS-0.5 → 33.333 wt%  ·  ZLS-1.0 → 50.000 wt%

전극 40:40:20 (ZLS:KB:LPSC)  →  ZrS2  6.667 wt%(composite) · Li2S 33.333 wt%(composite)
전극 65:25:10                →  ZrS2 10.833 wt%(composite) · **Li2S 54.167 wt%(composite)**
```

★ **따라서 초록의 "record 65 wt.% electrode-level Li2S content" 는 ZrS2 를 포함한 숫자다.**
실제 Li2S 는 `[재현]` **54.2 wt%** 다. 저자가 비교 대상으로 삼은 "typically ~40 wt%" 쪽이
순수 Li2S 함량이라면 비교가 공정하지 않다(`[해석]`). 그래도 54.2 wt% 는 여전히 이 위키에서
본 가장 높은 Li2S 함량에 속한다.

| 논문 | 첨가제 | **무게 대가 (활물질 분말 기준)** | 전극 기준 |
|---|---|---|---|
| Wan 2021 | LiI–LiBr | 39.9 wt% `[재현]` | — |
| Zhang 2026 | PI3 → LiI | 43.8 wt% `[재현]` | — |
| Kwok 2023 | LiVS2 | 40 wt% | — |
| Gao 2024 | CuI | 42.25 wt% `[재현]` | 21.1 wt% |
| **Hong 2026** | **ZrS2** | **16.67 wt%** `[재현]` | **6.67 / 10.83 wt%** |

`[해석]` ★★ **네 편이 40–44 wt% 로 수렴하던 좌표를 이 논문이 2/5 수준으로 깬다.**
원인은 두 가지가 섞여 있다:
- (a) **메커니즘이 다르다** — 요오드·Cu 계는 첨가제가 **반응에 직접 참여**(매개체/공동활물질)
  해야 해서 화학량론적으로 많이 필요하다. 격자 도펀트는 **점유율 1.44 % 면 충분**하다.
- (b) **그런데 실제 투입은 16.67 wt% 이고 격자에 들어간 것은 1.44 % 뿐이다.** 나머지
  **≈15 wt% 는 어디 있는가?** 논문은 n > 0.2 에서만 "ZrS 2차상" 을 말하고 n = 0.2 는
  "**without inducing secondary phases**" 라고 주장한다. 두 말이 양립하려면 Li2S 격자가
  ZrS2 를 15 wt% 가까이 **비정질 또는 고도로 분산된 형태**로 품어야 하는데, 그 증거가 없다(G3).
  → `[해석]` **무게 대가가 작은 게 아니라, 대가의 행방이 불명한 것이다.**

### 10.2 `[재현]` ZrS2 자신의 용량 기여 상한

ZrS2 는 0.7–2.4 V vs Li–In 창에서 전기화학적으로 **불활성이 아니다**. 상한을 둘로 잡는다.

```
M(ZrS2) = 91.224 + 2 × 32.06 = 155.344 g mol⁻¹
1 e⁻ (Li 인터칼레이션 LixZrS2):     26801.5 / 155.344 = 172.53 mAh g⁻¹(ZrS2)
4 e⁻ (완전 전환 ZrS2 + 4Li → Zr + 2Li2S): 690.1 mAh g⁻¹(ZrS2)
```

| 기준 | 1 e⁻ 상한 | 4 e⁻ 상한 |
|---|---|---|
| **mAh g⁻¹(Li2S)** (ZrS2/Li2S = 0.2) | **34.5** | **138.0** |
| mAh g⁻¹(S) | 49.4 | 197.8 |
| mAh g⁻¹(composite), 40:40:20 | 11.5 | 46.0 |
| mAh g⁻¹(composite), 65:25:10 | 18.7 | 74.8 |

| 논문 | 미분리 자기 용량 항 mAh g⁻¹(Li2S) | 관측 개선폭 | **항/개선폭** | 활물질 없는 대조셀 |
|---|---|---|---|---|
| Wan 2021 | 109.4 `[재현]` | — | — | ✗ |
| Zhang 2026 | 152 `[재현]` | — | — | ✗ |
| Kwok 2023 | 147 | — | — | ✗ |
| Gao 2024 | 102.9 `[재현]` | 990.6 | **0.10** | ✗ (Cu/I 단독 대조 ○) |
| Liu 2026 | 43–98 `[재현]` | — | **0.4–1.0 (경보)** | ✗ |
| **Hong 2026 (40 wt%)** | **34.5 (1 e⁻) / 138.0 (4 e⁻)** `[재현]` | **340.1** (1009.8 − 669.7) | **0.10 / 0.41** | **✗** (σ 대조는 ○) |
| **Hong 2026 (65 wt%)** | 18.7 / 74.8 mAh g⁻¹(comp) `[재현]` | **436.7** (524.3 − 87.6) | **0.04 / 0.17** | **✗** |

`[해석]` ★ **판정이 가정에 달려 있다.**
- **1 e⁻ 인터칼레이션만** 가정하면 비는 0.04–0.10 으로 Gao 와 같은 **해제** 구간이다.
- **4 e⁻ 완전 전환**을 가정하면 40 wt% 셀에서 **0.41 — 경보 구간**이다(Liu 2026 의 0.4–1.0 과
  같은 급). 0.7 V vs Li–In(= `[재현]` 1.32 V vs Li/Li⁺)은 TMD 전환 반응이 충분히 일어나는
  전위이므로 4 e⁻ 가정이 비현실적이지 않다.
- 게다가 **ZrS2 가 전환되면 Li2S 를 더 만든다**(ZrS2 + 4Li → Zr + 2Li2S). 그 Li2S 는 다음
  충전에서 S 로 가며 **분모에 없는 용량**을 낸다. 이것은 요오드계에는 없던 새 경로다.
- 65 wt% 셀의 비(0.04–0.17)는 낮다. **단 그 분모(436.7)가 ZLS-0 의 87.6 이라는 붕괴된
  기준선**에서 나왔다(§9.2 의 CE 문제).

### 10.3 ★ 새 명제의 시험 — "고체계 매개체는 구조적으로 공활물질인가"

이 위키의 명제: *고체계에서 매개체는 확산할 수 없어 활물질에 붙어 있어야 하고, 그래서
구조적으로 공활물질이 된다 → 무게 대가가 40 wt% 대로 커진다.*

| 시험 항목 | Hong 2026 의 답 |
|---|---|
| 첨가제가 활물질에 붙어 있는가 | **○** — 공밀링으로 Li2S 입자 안/위에 있다 |
| 무게 대가가 40 wt% 대인가 | **✗ — 16.67 wt%** (명제의 반례) |
| 그 이유가 "격자 치환이라 적게 필요" 인가 | **미증명** — 격자에 간 것은 1.44 %, 투입은 16.67 %. 나머지 ≈15 wt% 의 행방 불명(G3, §10.1 b) |
| 자기 용량 항이 100–150 mAh g⁻¹(Li2S) 대인가 | **○ (4 e⁻ 가정에서 138.0)** — 명제가 예측한 띠에 정확히 들어온다 |
