Repository: yonghoon7153-source/Yonghoon-DEM-DFT

# wiki/raw/ — 예외적 불변 원본층

이 리포의 불변 증거층은 **이미 밖에 있다**: `docs/data/`(측정 CSV·JSON) ·
litdb 정본(friendly-meitner) · `docs/reviews/findings.json` · git 이력.
그래서 이 폴더는 킷 원형과 달리 **예외 전용**이다:

- 들어오는 것: litdb 소관(논문)도 측정 데이터도 아닌 외부 자료 — 강연 전사,
  외부 레포 감사 노트 등.  `transcripts/` 등 하위 폴더에 날짜-슬러그로 저장.
- 규칙: 한번 저장한 파일은 수정 금지 (원본이 바뀌면 새 -v2 파일).  frontmatter 에
  `source_url` / `ingested` 를 적는다.
- 논문 PDF·digest 는 여기 넣지 않는다 → wiki/SCHEMA.md 경계 규칙 1 (litdb 정본).

File: wiki/raw/papers/ishidzu2016_ncm-ni-fraction-lattice-volume-change-cycle-fade.md (part 1 of 2)
---
title: "Ishidzu K., Oka Y., Nakamura T. 2016 — Lattice volume change during charge/discharge reaction and cycle performance of Li[NixCoyMnz]O2 (Solid State Ionics 288, 176–179)"
source_url: local-upload/34._Lattice_volume_change_during_chargedischarge_reaction_and_cycle_performance_of_Li_NixCoyMnz_O2.pdf
source_url_note: "본문 PDF 4 쪽(Elsevier Solid State Ionics 288 — SSI-20 학회 논문집 호 · 그림 5 · 표 2 · 식 0 · 참고문헌 24) · SI 없음. 출판사 조판 파일(creator 'Elsevier' · Acrobat Distiller 10.0.0, 생성 2016-04-18 +08:00 · 수정 2016-04-28 UTC) — 내려받기 표지 쪽 · 여백 띠 없음(XMP 에 난독화된 이름의 빈 요소 하나 — 값은 옮기지 않았다). 그림 1–4 는 벡터, 그림 5 는 래스터(950 × 453 JPEG). 그림 자동 7 항목(그림 5 · 표 2 — 라벨 어긋남 0 · 누락 0 · 잘림 2(fig_1 LiCoO2 이름 · fig_3 윗눈금 8.0) · 과대 2(tab_1 · tab_2 쪽 전체)) + 수동 4(fig_1 · fig_3 보정 · tab_1 · tab_2 표 영역) = 11 항목 전부 열어 봤다. 수치는 PDF 벡터 좌표(표지 원 · 틀 · 눈금 경로)에서 계산했고 그림 5 만 픽셀로 쟀다. 3차 묶음 파일 34(2차 큐 번호와 별개) — 원장 행 '★ Ishidzu·Oka·Nakamura 2016 · 지목 23 · 66 · 67 · 69 · Q1·Q8 · 조성별 격자 부피 변화 — Ni 가 많을수록 수축이 크다 의 근거'; 23호 ref 48 · 66호 [13](원문 다섯 번) · 67호 [4] · 69호 [17](네 번). 액체 반쪽 — ASSB 아님. 원자료는 커밋하지 않는다."
source_doi: 10.1016/j.ssi.2016.01.009
source_license: "© 2016 Elsevier B.V. All rights reserved — 구독 논문(오픈액세스 표시 없음). 이 digest 는 인용 · 요약 · 재현 계산만 담는다"
pdf_sha256: 6c33777716bc67f0549c562329d179d7c9f5ed9af93a5fe706f1f0dae9b5e0e3
ingested: 2026-09-28
sha256: bffa835663fa739430e6bfd464bd008aedf26c052276a4357f3d056136a76d53
---

# 수집 목적

`assb` 섹션 **72호** — **3차 묶음 파일 34**(3차 묶음 열넷째 편). 3차 묶음의 파일 번호는 2차 묶음 "큐 N" 번호(`bms-balancing/docs/ASSB_TRANSFER_NOTE.md` §6-3-d, 큐 1–59)와
**별개**다 — 이 편은 "큐 34" 가 아니다. ⚠ **ASSB 논문이 아니다** — 액체 전해질(1 M LiPF₆ EC:DMC) · Li 금속 상대극에서 **층상 NCM 여섯 조성**의 격자 부피 변화(in situ XRD) · 초기 용량 · 평균
방전 전압 · 사이클 유지율 · 3전극 EIS(세 조성) · 사후 단면 SEM(두 조성)을 나란히 적은 **학회 논문집 4 쪽**(SSI-20)이다. 닻은 `questions/assb-contact-loss-vs-lampe.md`. 이 편은 **원전 추적 편**이다 —
23 · 66 · 67 · 69호가 "조성별 부피 변화 · Ni 가 많을수록 수축이 크다 · 균열 서사" 의 근거로 단 자리다.

들어온 경로: 원장(`bms-balancing/docs/ASSB_WANTED_PAPERS.md` §1) "★ **Ishidzu·Oka·Nakamura 2016** — *Solid State Ionics* **288**, 176−179 | 23 · 66 · 67 · 69 | **4** | Q1·Q8 | 조성별 격자 부피 변화 —
'Ni 가 많을수록 수축이 크다' 의 근거 · 66호 [13] 재지목 — 'The general trends observed are in agreement with the study by Ishidzu et al.' (조성별 부피 변화 2.5–4.5 V) · 3차 묶음 파일 34 · 67호 [4]
재지목 — 'capacity fading is strongly related to the mechanical disintegration of secondary particles.4,5' (균열 서사) · 69호 재지목 — 조성별 부피 변화의 앞선 표본 (69호는 4.3 V 까지 · 두 층위)".

지목 digest 가 이 편에 매단 명제(위키 전체를 `Ishidzu` · `288, 176` · `ssi.2016.01.009` 로 grep — 이 편을 인용한 digest 는 **23 · 66 · 67 · 69호 넷**이다. 66 · 67 · 69호는 이 세션에 있는 원문 PDF 텍스트 층에서
인용 문맥을 전수로 다시 뽑았다(읽기만); 23호 원문 PDF 는 이 세션에 없어 digest 전사로 대조했다):

| 지목 | 인용 번호 | 매단 명제 (원문 문맥 · digest 자리) |
|---|---|---|
| **23호** Koerver 2017 *Chem. Mater.* | ref 48 | ① `[인쇄]`(23호) "During delithiation, the unit cell volume of NCM shrinks (41, 48) … We suspect that the cathode interface formation in combination with the mechanical deflation provokes a contact loss" · G1 "especially high for nickel-rich" — 숫자 0 ② 후속 표(:552) "★★★ 3 — 조성별 격자 부피 변화 ↔ 사이클 성능 — 'Ni 많을수록 수축 큼' 의 근거 · Q1·Q8" ③ §4-2(e)(:322–323) `δ = r[1 − (1 − ΔV/V)^{1/3}]` 요구 **ΔV/V ≈3–20 %(중앙 ≈8–10 %)** — "닫으려면 ref 41·48 의 값이 필요하다" (ref 41 = 69호) |
| **66호** de Biasi 2017 *J. Phys. Chem. C* | [13] | 원문 전수 **다섯 번**(66호 digest 는 둘만 전사): ① "Ni-rich materials suffer from larger volumetric changes with delithiation, leading to more severe degradation and mechanical failure.10,12−15" ② "charging NCM cathode materials to higher states of charge (SOC) is accompanied by more pronounced changes in lattice structure.10,13,19" ③ "Ishidzu et al. studied and compared the volume changes of NCMs of different composition in the voltage range of 2.5−4.5 V.13" ④ "attributed to the lower redox potential of Ni than Co.13,29" ⑤ "This shrinkage always occurs when δ approaches 0.4 … The general trends observed are in agreement with the study by Ishidzu et al.13" |
| **67호** Kondrakov 2017 *J. Phys. Chem. C* 24381 | [4] | 원문 전수 **한 번**: "Recent studies have demonstrated that the capacity fading is strongly related to the mechanical disintegration of secondary particles.4,5" |
| **69호** Kondrakov 2017 *J. Phys. Chem. C* 3286 | [17] | 원문 전수 **네 번**: ① "Recent studies indicate that capacity fading is also largely related to material fracture (mechanical degradation). Such degradation can occur within secondary particles because of significant lattice changes upon charging and discharging.17,18" ② "Collectively, the data in Figure 1 establish that NCM811 cells show accelerated aging or, in other words, lower cycling stability than low-Ni NCM, which agrees with previous reports.7,17" ③ "During charge, NCM111 and NCM811 undergo volume shrinkage from 100.50(1) to 99.33(1) Å3 and from 101.27(1) to 96.19(1) Å3, respectively, which agrees with data available in the literature.17" ④ "We note that similar crack patterns have been reported for high-Ni NCMs before.17,46" |

**59–71호 · 29 · 38호 SI 보강을 이어받는다.** 69호는 "NCM811 부피 수축 원전" 이 격자(−5.0…−5.1 %) · 입자(−7.8 ± 1.5 %) 두 층위이고 둘 다 4.3 V 까지라는 것, 66호는 표 S1(여섯 조성 · 넷째 충전 ·
C/10 · 3.0–4.6 V)으로 조성별 `ΔV/V` 를 주었고 67호는 NCM811 한 조성의 4.6 V 값을 주었다. 교정 개념 [[nmc-lattice-li-content-calibration]](유지 여부는 원장 §3-b (터), 사용자 판단 대기)은 같은
연구망(KIT · BASF)의 `x` 규약 넷을 모았다 — 이 편은 **그 연구망 밖의 첫 표본**이다. 개념 페이지에는 **덧붙이기만** 한다.

이 digest 의 일 (지시):

1. **(a) `ΔV/V` — 무엇의, 몇 %인가** — 조성(x · y · z) · 전압 창 · 기준(원형 / 첫 점) · 충전/방전 · 사이클 번호 · 측정법. 66호 표 S1 · 67 · 69호 값(격자 층위)과 전압 · 기준 · 조성을 맞춘 대조 표 · 23호 요구치에 앉는 자리(`[재현]` `δ = r[1 − (1 − ΔV/V)^{1/3}]`, r ≈3–4.5 µm).
2. **(b) "Ni ↑ → 수축 ↑ → 사이클 열화" 의 수준** — 측정으로 나란히 있는가 · 인과로 인쇄됐는가 · 상관인가(조성 수 · 셀 수 · 오차) · 입자 균열 관찰.
3. **(c) `x(Li)` 축 규약** — 무엇으로 `x` 를 정했나 · 교정 개념의 규약 넷에 다섯째인지.
4. **(d) Q1 · 곱 축퇴** — 인쇄된 대로만. **(e) 셀 사양.**
5. Q1–Q8 · 채움표 72호 행 · 곱 축퇴 처방 쉰다섯 번째 적용 · 보류 (가)–(초) 표시(결정 안 함).

> ⚠ **형식 — *Solid State Ionics* 288 (2016) 176–179, 4 쪽 Article(SSI-20 학회 논문집 호 — XMP `prism:issueName`) · SI 없음.** 절 4 · 그림 5 · 표 2 · 식 0 · 참고문헌 24. 1차 측정 — in situ XRD
> (NCM111 격자 그림 한 장 + 여섯 조성 `ΔV` 한 장) · 여섯 조성 초기 방전 용량 · 평균 방전 전압 · 사이클 유지율 · 3전극 EIS(세 조성 × 여섯 사이클 점, `R` 만 인쇄) · 사후 단면 SEM(두 조성 한 장씩).
> **반복: 셀 수 인쇄 0 · 오차 막대 0 · `±` 0 회 · 본문의 `ΔV` · 용량 · 유지율 수치 0(전부 그림) · 사이클 시험의 사이클 수 미인쇄(표 2 의 열로만 100).**
> 그림 1–4 는 **벡터**다 — `[도표]` 값은 PDF 드로잉 경로(표지 원 · 틀 · 눈금)의 좌표에서 계산했다(§판독). 그림 5 는 래스터(950 × 453 JPEG)라 픽셀로 쟀다. 표는 텍스트 층이 정본이다.
>
> 표기: `[인쇄]` 본문 · 캡션 · 표 명시 · `[도표]` 그림에서만 읽은 값(`figure-read ≈` — 여기서는 벡터 좌표) · `[재현]` 지면의 숫자로 우리가 계산 · 대조한 값 · `[해석]` 우리 해석.
> `[해석]` 표시 없는 문장은 원문이 실제로 말한 것.

# 판정 먼저

| 물음 | 판정 | 한 줄 근거 |
|---|---|---|
| **(a) `ΔV/V` — 무엇의 몇 % 인가** | ✅ **격자 층위 · 여섯 조성 · 한 전압(4.5 V) · 원형 기준으로 재현 — 본문 수치 0, 그림 3 뿐** | `[인쇄]` "let us define the unit cell volume difference of the cathode materials at 2.5 and 4.5 V by normalization with the initial unit cell volume as ΔV" · `[도표]`(벡터) A(NCM111) **2.24** · B(Ni₀.₄₅Co₀.₁Mn₀.₄₅) **4.16** · Ni 0.5 두 점 **3.47 / 3.61** · E(NCM622) **4.40** · F(NCM721) **5.76 %**. in situ XRD(Be 창 · Cu Kα · Li · 0.05 C) · 격자 최소제곱 · 오차 · 셀 수 · 온도 · 사이클 번호 미인쇄 |
| **(a) '2.5 V' 는 어느 상태인가** | ⚠ **원형 첫 점으로 재현된다 — 방전 끝(2.5 V)으로는 안 된다** | `[재현]` 그림 2(c) NCM111: 원형 첫 점 101.24 → 충전 끝 98.99 Å³ = **2.22 %** ↔ 그림 3 A **2.24 %**(차 0.02 %p) · 방전 끝(x 0.109) 101.00 → 충전 끝 = **1.98 %**(−0.26 %p) · 방전 첫 점(98.84) 쓰면 2.37 % — 정의 문장의 "at 2.5 … V" 와 계산 쌍이 다르다(D1) |
| **(a) 66 · 67 · 69호와 전압 · 기준 · 조성을 맞춰** | **같은 4.5 V · 같은 조성에서 이 편이 66호보다 +0.4…+1.0 %p(×1.1–1.5)** | `[재현]` 66호 표 S1 을 4.5 V 에 보간(넷째 충전 C/10 · 첫 행 / 원형 표 2 기준): NCM111 1.59 / 1.49 ↔ **2.24** · NCM523 2.86 / 3.01 ↔ **3.47 / 3.61** · NCM622 4.02 / 3.88 ↔ **4.40** · NCM721 5.07 / 4.74 ↔ **5.76 %**. 69호는 4.3 V(NCM111 1.16 %) · 67호는 NCM811 만 — 직접 짝 없음 · 이 편에 NCM811 없음 |
| **(a) 23호 요구치(3–20 %, 중앙 8–10 %)** | **최대(F · Ni 0.7 · 4.5 V)도 하단 — 중앙에 닿는 조성 0** | `[재현]` r 3–4.5 µm: A δ **0.023–0.034** · E 0.045–0.067 · F **0.059–0.088 µm** ↔ 23호 틈 0.05–0.2(중앙 0.12 µm ⇔ 7.8–11.5 %) · 23호 NCM811 · ≈4.3 V 와 조성 · 전압 둘 다 다르다 |
| **(b) "Ni ↑ → 수축 ↑ → 열화" 의 수준** | ⚠ **나란히 측정한 상관(여섯 조성 · 셀 수 · 오차 0) — 저자도 인과를 걸지 않는다** | `[재현]` r(Ni, ΔV) **0.93**(B 빼면 0.99) · r(ΔV, 유지율) **−0.88 / −0.91**(C · D 짝 두 경우) · r(Ni, 유지율) −0.90 · Ni · ΔV · 충전 깊이(용량 170–203 mAh g⁻¹)가 같이 움직인다. `[인쇄]` "This **may** reflect the impact of the cathode volume change" → 결론 "The capacity fading was related to the impedance growth of the cathode/electrolyte interface" |
| **(b') 균열 → 전기 고립(접촉 손실)** | ❌ **이 편은 부정한다 — 근거는 R2 이름표** | `[인쇄]` "If R2 increased, a part of cathode particles would be electronically isolated. So, it implied that the cathode particle utilization was not greatly influenced" · 결론 "Micro-crack formation may not generate electrically isolated particles but create new interface" ↔ 표 2 R2 **×2.6–3.0** · `[해석]` 51호 기준 R2(P2C)의 대상 = 양극층 ‖ 집전체 · 완전 고립 입자는 호에서 빠진다 |
| **(b'') 균열 관찰** | **정성 — 두 조성 · 한 장씩 · 원형 사진 0** | 그림 5 A: 큰 균열 몇 줄(단면 ≈10 × 14 µm) · F: 1차 입자 경계 미세균열 다수 · 응집 느슨(단면 ∅ ≈13.3–13.6 µm) — 정량 0 |
| **(c) `x(Li)` 축** | ★★★ **인쇄 0 — 그림 모양은 69호형(원형 x 0 · 충전 끝 0.755 · 방전 끝 0.109 = 결손 이월) · 새 규약이 아니라 "규약 미인쇄 표본" · 다른 연구망 첫 표본** | 축 이름표가 식 자체("Li1-x MO2") · 정의 · 계수 · 정규화 · 사이클 번호 0 · `[재현]` 이론 용량(277.8 mAh g⁻¹ per x)이면 첫 충전 ≈210 · 방전 ≈178 mAh g⁻¹(0.05 C) ↔ 그림 4a A 183(0.1 C · 다른 셀) — 모순 없음(확인 0) · NCM111 `c` 최대 Li ≈**0.41** ↔ 66호 0.45 · 69호 0.53 |
| **(d) Q1** | **없다 — `θ(N)` 0/72** | 사이클 축 = 유지율(전후 두 점) · R1–R3(세 조성). 층 하나: R2 이름표로 고립 배제(b') |
| **(d) 곱 축퇴 · 1단계 `R`·`C`** | **적용 불가 — `R` 은 세 조성 × 여섯 점, `C`(Q2 · Q3)는 적합했으나 인쇄 0 · 대신 저자가 곱을 문장으로 인쇄** | `[인쇄]` "When the particle fracture can simply enhance the interfacial area, the interfacial resistance should not be raised. The enhancement of the interfacial resistance … is thought to be the side reaction" — `R3 = 1/(A·j₀)` 에서 A ↑ 전제 위에 j₀ ↓ 로 닫음 · 같은 R3 ↑ 는 θ ↓(참여 면적 ↓)와도 양립(`[해석]`) |
| **(e) 셀** | **인쇄 · 미인쇄가 섞인다** | 전극 ∅16 mm · AM 86 : AB 7 : PVdF 7 wt% · ≈10 mg cm⁻² · ≈45 µm · in situ(Be 창 · Li · 1.0 M LiPF₆ EC:DMC 3:7 v/v · 0.05 C) · 사이클(3전극 · 2.5–4.5 V · 0.5 C · 40 °C · 전후 0.1 C · 25 °C) · EIS(4.5 V · 40 °C · 20 사이클마다 · 1 h 휴지 · 100 kHz–10 mHz · 5 mV) — 사이클 수 · 1C · 셀 수 · 기준극 · 3전극 전해질 · in situ 온도 미인쇄 |
| **Q4** | **0/72 — 예순네 번째 성질** | "여섯 조성의 격자 부피 변화 · 용량 · 유지율을 나란히 인쇄하고 감쇠를 '부피 변화의 영향일 수 있다' 로 걸었다가 계면 저항(R3)에 배정하되, 전기 고립은 R2 이름표로 배제하고 R3 증가는 '면적만 늘면 오르지 않아야 한다' 는 곱 논증으로 부반응(`j₀`)에 돌리며, 그 곱을 가를 Q2 · Q3 는 적합하고도 인쇄하지 않았다" |
| **Q5** | **해당 없음** | Li 금속 상대극 · 3전극(`reference` 0 회 — 기준극 재료 · 위치 미인쇄) |
| **곱 축퇴 처방 쉰다섯 번째** | **적용 불가 — 1단계 `C` 미인쇄 · 처방 표 새 줄 없음 · 곱 안의 관찰 하나(저자 서술)** | §곱 축퇴 |
| **보류 (가)–(초)** | **(노)(터) 근거 도착 · (러)(차)(처) 정성 메모 · 나머지 근거 0 — 결정 안 함** | §보류 |

# 서지

| 항목 | 값 |
|---|---|
| 제목 | Lattice volume change during charge/discharge reaction and cycle performance of Li[NixCoyMnz]O2 |
| 저자 (3) | **K. Ishidzu**, **Y. Oka**, **T. Nakamura**\* — 교신 한 명(\*, 전자우편 인쇄 0) |
| 소속 | Division of Electronic Materials and Devices, Department of Electrical Engineering and Computer Sciences, Graduate School of Engineering, "University oh Hyogo"(인쇄 그대로 — D14), 2167 Shosha, Himeji, Hyogo 671-2201, Japan — KIT · BASF 연구망 **밖** |
| 서지 | *Solid State Ionics* **288** (2016) 176–179 · doi `10.1016/j.ssi.2016.01.009`(1 쪽 발 · XMP `prism:doi`) · XMP `prism:issueName` "Proceedings of the 20th International Conference on Solid State Ionics SSI-20" · `prism:coverDisplayDate` "May 2016" · 호 식별자 "C" · "© 2016 Elsevier B.V. All rights reserved." — 구독 논문(오픈액세스 표시 0); 이 digest 는 인용 · 요약 · 재현 계산만 담는다 |
| 일정 | 접수 2015-07-18 · 수정본 2015-12-03 · 수락 2016-01-03 · 온라인 2016-01-24 — `[재현]` 접수 → 온라인 **190 일** · 수락 → 온라인 21 일. 23호(2017) · 69호(2017-01-17) · 67호(2017-10-11) · 66호(2017-10-31)가 모두 이 편 뒤 — 네 편이 이 편을 인용할 수 있고, 이 편은 그들을 인용하지 않는다(시점) |
| 키워드 | Lithium nickel cobalt manganese oxide · Lattice volume change · Capacity retention · Cycle performance |
| 자금 · COI | 자금 문장 0 · COI 문장 0 · 사사 "The authors are grateful to Mr. K. Nakao and Mr. K. Dohnomae (Tanaka Chemical Corporation) for their help in the sample preparation and the chemical analysis." |
| 분량 | PDF **4 쪽**(455,155 B · 595.28 × 793.70 pt) — 그림 **5**(1–4 벡터 · 5 래스터 950 × 453 JPEG) · 표 **2** · 식 0 · 참고문헌 **24**(제목 미인쇄 — Elsevier 서식) · 쪽 대응: PDF 쪽 N = 인쇄 쪽 175 + N(쪽 레이블 176–179) |
| PDF 메타데이터 | 헤더 **`%PDF-1.7`** · title "Lattice volume change during charge/discharge reaction and cycle performance of Li[NixCoyMnz]O2" · author · subject · keywords **빈칸**(Info) · creator **"Elsevier"** · producer **"Acrobat Distiller 10.0.0 (Windows)"** · creationDate **2016-04-18 11:19:49 +08:00** · modDate **2016-04-28 10:39:32 Z** · XMP 3,375 B(dc:creator 저자 셋 · dc:subject 키워드 넷 · dc:description "Solid State Ionics, 288 (2016) 176-179. doi:10.1016/j.ssi.2016.01.009" · CrossMark · `jav:journal_article_version` "VoR" · `pdfx:robots` "noindex" · **난독화된 71 자 이름의 빈 요소 하나** — `[해석]` 내려받기 식별 표지로 보인다 · 값은 옮기지 않았다) · `startxref` 1 · `%%EOF` 1 · `/Linearized` 1 · `/Encrypt` 0 · 태그(StructTreeRoot) · 책갈피 7 · 글꼴 14(Adv* 조판 글꼴 12 + 그림 글자 Helvetica · Helvetica-Bold) · 이미지 XObject 4(1 쪽 CrossMark · Elsevier 로고 · 표지 그림 + 4 쪽 그림 5) ⇒ **출판사 조판 파일 그대로 — 내려받기 표지 쪽 · 여백 띠 · iText/iTextSharp 흔적 0**. 생성일(2016-04-18)은 온라인 공개(01-24) 뒤 · 호 표지일(5 월) 앞 — 쪽 번호가 붙은 최종 호 파일로 읽힌다(`[해석]`). 65–67 · 69호(ACS 표지 쪽) · 71호(Wiley 여백 띠) · 68 · 70호(표지 · 띠 없음)와 견주면 **68 · 70호 부류**(표지 · 띠 없음)이고 XMP 난독 요소만 다르다 |
| sha256 | 본문 `6c33777716bc67f0549c562329d179d7c9f5ed9af93a5fe706f1f0dae9b5e0e3` — 호출자 명시값과 **일치**(455,155 B) · SI 없음 |

# 원문에 없어서 확인이 필요한 것 (공백)

| # | 공백 | 왜 중요한가 |
|---|---|---|
| **G1** | ★★★ **`x` 축의 정체** — 그림 2 가로축은 "Li1-x MO2"(식이 이름표) 0–1.0 · `x` 의 정의 · 계수 방법(통과 전하?) · 정규화 상수 · 출발값 · Li 과잉 · 몇째 사이클인지 · 화학 분석 **전부 0** | 교정 개념의 규약 비교(22 · 66 · 67 · 69호)에 넣을 인쇄 문장이 없다 — 그림 모양(원형 0 · 방전 끝 0.109)만 남는다(§(c)) |
| **G2** | ★★★ **`ΔV` 의 수치 · 산포** — 본문 수치 0(그림 3 여섯 점뿐) · 오차 · 셀 수 · 반복 0 · 격자 그림은 A(NCM111) 하나 — 다른 다섯 조성의 `a` · `c` · `V`(x) 0 | "Ni 가 많을수록" 의 조성 다섯 점은 그 격자 곡선 없이 한 값씩이다 · B 이상치(D4)를 산포로 볼지 성질로 볼지 가를 자료가 없다 |
| **G3** | ★★★ **EIS 의 `C`** — 등가회로 R1 + (R2 ‖ Q2) + (R3 ‖ Q3) + Warburg 를 최소제곱으로 적합했다고 인쇄하고 **표 2 에는 R 만** · Q · CPE 지수 · W · 꼭짓점 주파수 · Nyquist 그림 0 · 면적 정규화 0 | 곱 축퇴 1단계(`R`·`C` 같은 사이클 축)의 입력이 적합돼 있었는데 인쇄되지 않았다 — 저자 자신의 "면적만 늘면 R 은 안 오른다" 논증을 검사할 값이다 |
| **G4** | ★★ **사이클 시험 사양** — 사이클 수(표 2 열로만 100) · 셀 형식 · 3전극 기준극(재료 · 위치 — `reference` 0 회) · 3전극 셀 전해질 · 분리막 · 1C 정의 · 셀 수 | 유지율(75.7 → 62.7 %)과 R3 가 같은 셀인지 · 몇 셀의 대표인지 모른다 |
| **G5** | ★★ **in situ 셀 사양** — 온도 · 주사 시간 · 2θ 범위 · 기하(반사/투과) · 분리막 · 충전 끝 정전압 · 휴지 · 몇째 사이클 | 4.5 V 상태의 `V` 가 한 값이 아니다(충전 끝 98.99 ↔ 방전 첫 점 98.84 Å³ — D13) |
| **G6** | ★★ **균열의 표본** — 원형 사진 0("No micro-cracks were detected in the pristine") · B · C · D · E 사진 0 · 정량(밀도 · 폭 · 입자 수) 0 · 시편 셀(몇 사이클 · 온도 · 충방전 상태) 미기재 | "the feature was relied on the cathode composition" 이 두 장 위의 판정이다 |
| **G7** | ★ **C · D 점 이름표** — 그림 3 · 4 의 Ni 0.5 두 점이 어느 시료인지 0 | 조성별 짝(ΔV ↔ 유지율)이 두 경우로 갈린다(`[재현]` 상관은 두 경우 모두로 셌다) |
| **G8** | ★ **입자 · 면적** — 입도 · BET · 탭 밀도 · Li/Ni 무질서 · 분석 조성값 0(표 1 은 공칭, 자기 모멘트가 공칭과 맞는다는 문장뿐 — D12) | 조성 대비에 면적 · 로트 인자가 같이 들어간다 |
| **G9** | ★ **압력 · 구속(Q6)** — in situ 셀 · 3전극 셀 모두 0 | 입자 수축의 기계적 경계 조건(액체 · 무구속)이 ASSB 와 다르다 |

# 그림 — 자동 7 + 수동 4 = 11 항목, 실제로 연 것 11 / 안 연 것 0

폴더 `raw/figures/ishidzu2016_ncm-ni-fraction-lattice-volume-change-cycle-fade/`(`figures.json` 11 항목) — `extract_figures.py --clean`(300 dpi). 캡션 탐지는 그림 5 · 표 2 를 **전부** 잡았다(누락 0 ·
라벨 ↔ 내용 어긋남 0). 자동 크롭 문제(`figures.json` `note` 에 기록 · 자동 파일은 지우지 않았다): **잘림 2** — `fig_1` 은 bbox 위끝(70.4 pt)이 꼭짓점 이름 "LiCoO₂"(56.5–68.4 pt)를 잘랐고, `fig_3` 은
위끝(65.8 pt)이 세로축 최댓값 "8.0"(55.8–63.8 pt)과 축 이름 "(%)" 윗부분을 잘랐다 · **과대 2** — `tab_1` · `tab_2` 의 bbox 가 **쪽 전체**(2 쪽 · 3 쪽 본문 · 다른 그림 포함). ⇒ **수동 4**:
`fig_1_manual_p2` · `fig_3_manual_p3`(위끝 52 · 50 pt 로 늘린 300 dpi 렌더 클립) · `tab_1_manual_p2` · `tab_2_manual_p3`(표 영역만). 네 쪽 110 dpi 렌더와 600 dpi 부분 렌더(그림 2(c) · 그림 3 세로축
이름)도 열었다. **연 것(11)**: fig_1 · fig_1_manual_p2 · fig_2 · fig_3 · fig_3_manual_p3 · fig_4 · fig_5 · tab_1 · tab_2 · tab_1_manual_p2 · tab_2_manual_p3. 대조를 위해 다른 편 그림은 열지 않았다.

## Fig. 1 — LiCoO₂–LiNiO₂–LiNi₀.₅Mn₀.₅O₂ 삼각도 위 시료 A–F (봤다 · 자동 잘림 → 수동)

- 점선 격자 0.1 간격 · 꼭짓점 LiCoO₂(위) · LiNiO₂(왼쪽 아래) · LiNi₀.₅Mn₀.₅O₂(오른쪽 아래) · 붉은 원 여섯(A–F).
- `[재현]` 표 1 공칭 조성을 세 끝성분 몫으로 바꿔(Co = LiCoO₂ 몫 · Mn = LiNi₀.₅Mn₀.₅O₂ 몫의 절반) 그림 좌표에 놓으면 여섯 원 중심과 맞는다 — A(1/3, 0, 2/3) · B(0.1, 0, 0.9) · C(0, 0, 1) ·
  D(0.2, 0.2, 0.6) · E(0.2, 0.4, 0.4) · F(0.2, 0.6, 0.2) (LiCoO₂ · LiNiO₂ · LiNi₀.₅Mn₀.₅O₂ 순). **D · E · F 는 Co 0.2 한 줄**, A · B · C 는 Mn = Ni 변(LiCoO₂–LiNi₀.₅Mn₀.₅O₂). ⇒ 여섯 조성은 **Ni 만 바꾼
  계열이 아니다** — A → C 는 Co 를 빼며 Ni · Mn 을 같이 올리고, D → F 는 Co 를 고정하고 Mn 을 Ni 로 바꾼다(`[해석]` "Ni fraction" 한 축에 두 설계선이 겹쳐 그려진다).

## Fig. 2 — NCM111(A) 의 `a` · `c` · `V` vs "Li1-x MO2", 탈리튬(○) · 리튬화(●) (봤다) ★ 이 편의 유일한 격자 곡선

- 벡터 좌표 판독(§판독) — 탈리튬 ○ **23 점**((a)(b)) · **26 점**((c)) · 리튬화 ● **17 점**(세 판 모두). 가로축 이름표는 식 "Li1-x MO2"(0–1.0), 값은 0 → 0.755(충전 끝) → 0.109(방전 끝).
- `[도표]` 대표값(○ 탈리튬):

| x | 0 | 0.155 | 0.313 | 0.471 | 0.589 | 0.668 | 0.708 | 0.752 |
|---|---:|---:|---:|---:|---:|---:|---:|---:|
| `a` (Å) | 2.8642 | 2.8522 | 2.8362 | 2.8242 | 2.8182 | 2.8182 | 2.8192 | 2.8212 |
| `c` (Å) | 14.247 | 14.314 | 14.408 | 14.511 | **14.546** | 14.510 | 14.449 | 14.367 |
| `V` (Å³) | **101.24** | 100.80 | 100.37 | 100.24 | 100.05 | 99.80 | 99.42 | **98.99** |

  ● 리튬화: x 0.751 → 0.109 에서 `a` 2.8202 → 2.8576 · `c` 14.352 → 14.284 · `V` **98.84** → **101.00** Å³. `c` 최대 ● 14.5605(x 0.593).
- `[재현]` 변형(원형 대비): `c` 최대(x 0.589) Δa/a −1.61 % · Δc/c **+2.10 %** · ε_c − ε_a **3.7 %p** · ΔV/V −1.18 % → 충전 끝 Δa/a −1.50 % · Δc/c +0.84 % · ε_c − ε_a 2.3 %p · ΔV/V **−2.22 %**.
  `a` 최소 2.8172(x 0.688) 뒤 충전 끝까지 **+0.004 Å** 되오른다(열린 원 `a` 는 0.001 Å 단위로 그려졌다 — 4 단위) · 본문 "a decreased continuously" 와 한 자리 어긋난다(D15).
- `[재현]` **부피 변화의 ≈47 % 가 `c` 최대(x 0.589) 뒤 Δx 의 21 %** 에 · ≈36 % 가 x 0.668 뒤 Δx 11 % 에 몰린다 — dV/dx 앞머리(0 → 0.589) ≈2.0 → 끝(0.668 → 0.752) ≈9.6 Å³ per x(×4.8).
  본문 "gradually decreased … up to a certain value and then rapidly decreased … largely attributed to the lattice contraction along c-axis" 의 크기다.
- ⚠ (c) 세로축 이름 "**Unit cell volume / Å**"(600 dpi 렌더로 확인 — 세제곱 없음, D2). ⚠ (c) 의 ○ 26 점 중 x **0.698 · 0.718 · 0.727 · 0.738** 넷은 (a)(b) 에 짝이 없고 (a)(b) 의 x 0.688 은 (c) 에
  짝이 없다(D3) — 급락 구간이 부피 판에만 촘촘하다. 짝이 있는 39 점은 `V = (√3/2)a²c` 로 재현된다(§판독 자체 검사).
- ⚠ 충전 끝 ○(x 0.752 · 98.99) ↔ 방전 첫 ●(x 0.751 · 98.84 Å³) — 같은 4.5 V 근처에서 0.15 Å³ 차 · 가장 작은 `V` 는 방전 가지 첫 점(D13 · G5).

## Fig. 3 — `ΔV`(%) vs Ni fraction, 여섯 점 + 점선 (봤다 · 자동 잘림 → 수동) ★ 원장 명제의 그림

- 세로축 "Unit cell volume differance ΔV(%)"(인쇄 철자 — D14) 0–8.0 · 가로 "Ni fraction" 0–1.0 · 캡션 "The dashed line is drawn as a guide for the eyes." — **맞춤선이 아니다.**
- `[도표]`(벡터 · 그리기 순서) (Ni, ΔV %): **(0.330, 2.244)** · **(0.447, 4.156)** · **(0.497, 3.469)** · **(0.497, 3.606)** · **(0.597, 4.396)** · **(0.697, 5.763)** — 이름표 0(G7).
  `[해석]` 그리기 순서가 표 1 순서(A → F)라면 셋째 = C(LiNi₀.₅Mn₀.₅O₂) 3.47 · 넷째 = D(NCM523) 3.61 %.
- `[재현]` 최소제곱(공칭 Ni) ΔV = −0.49 + 8.62·Ni(%) · 잔차 A −0.14 · **B +0.77** · C? −0.35 · D? −0.21 · E −0.28 · F +0.22 %p(RMSE 0.48). **점선(Ni 0.200–0.784, 선분 134 꼭짓점) =
  −0.51 + 8.61·Ni — 여섯 점 최소제곱선과 기울기 0.1 % 안에서 같다**: 캡션은 "guide for the eyes" 지만 실제로는 회귀선이고, r · 기울기 불확도는 인쇄 0(그림 4 의 점선 셋도 같다 — 아래).
  **B(Ni 0.45) > C · D(Ni 0.5)** — "increased with the Ni fraction" 은 단조가 아니다(D4).

## Fig. 4 — (a) 초기 방전 용량 (b) 평균 방전 전압 (c) 사이클 뒤 유지율 vs Ni fraction (봤다)

| 시료 (그리기 순서) | Ni | (a) 초기 방전 (mAh g⁻¹) | (b) 평균 방전 전압 (V) | (c) 유지율 (%) | `[재현]` 사이클 뒤 용량 (mAh g⁻¹) |
|---|---:|---:|---:|---:|---:|
| A | 0.33 | 183.3 | 3.911 | 75.7 | 138.8 |
| B | 0.45 | 186.3 | 3.911 | 71.6 | 133.5 |
| 셋째(C?) | 0.50 | **170.3** | 3.911 | 70.1 | 119.4 |
| 넷째(D?) | 0.50 | **193.3** | 3.901 | 75.2 | 145.4 |
| E | 0.60 | 192.3 | 3.871 | 66.2 | 127.3 |
| F | 0.70 | 203.3 | 3.861 | 62.7 | 127.5 |

- 조건(실험 절): (a)(c) 는 "Before and after the cycling, the discharge capacity was measured in the same voltage region at 0.1 C and 25 °C" — 2.5–4.5 V · 0.1 C · 25 °C · 사이클은 0.5 C · 40 °C.
- `[도표]` (b) 여섯 값이 0.01 V 격자에 앉는다(3.91 · 3.91 · 3.91 · 3.90 · 3.87 · 3.86 V — 벡터 좌표 +0.0006 V 는 공통 치우침) — 저자가 두 자리로 반올림해 그린 값으로 읽힌다.
- `[재현]` 캡션 "The dashed lines are drawn as a guide for the eyes" 의 점선 셋도 여섯 점 최소제곱선이다 — (a) 점선 159.6 + 54.89·Ni ↔ 최소제곱 160.1 + 54.85·Ni · (b) 3.9752 − 0.1593·Ni ↔ 3.9754 − 0.1593·Ni ·
  (c) 88.91 − 36.52·Ni ↔ 88.97 − 36.56·Ni(`[도표]` 벡터 Ni 좌표). 기울기: 용량 **+54.9 mAh g⁻¹ per Ni** · 평균 전압 **−0.159 V per Ni** · 유지율 **−36.5 %p per Ni** — 회귀 통계는 인쇄 0.
- `[재현]` 사이클 뒤 용량(= 초기 × 유지율)은 E · F 가 A 보다 낮다(127 ↔ 139 mAh g⁻¹) — 결론 "trade-off relationship between high capacity and cycle stability" 의 크기.

## Fig. 5 — 사이클 뒤 양극 단면 SEM, 시료 A(a) · F(b) (봤다)

- 원본 래스터 xref 134(950 × 453 JPEG) · 막대 5 µm = **118–119 px**(두 판 · `[재현]`).
- (a) A: 단면 **≈10 × 14 µm**(`[도표]` 강도 윤곽) 비구형 입자에 중심 → 가장자리로 뻗은 굵은 균열 몇 줄 · 세로 줄무늬(밀링 자국으로 보임 — `[해석]`) · 아래쪽 밝은 테두리와 어두운 빈자리.
  본문 "a small number of relatively large cracks were locally developed".
- (b) F: 구형 단면 ∅ **≈13.3–13.6 µm** · 방사상으로 늘어선 막대형 1차 입자 · 입계를 따라 미세 틈 다수 · 가장자리 들쭉날쭉. 본문 "lots of micro-cracks were generated at the boundary of the primary
  particles, and the primary aggregation looked loose".
- ⚠ 원형 사진 0 · 다른 네 조성 0 · 조성당 한 장 · 단면이 입자 중심을 지나는지 미상(G6 · D10). 본문 "The cathode particles were spherical-shaped secondary particles" ↔ (a) 단면은 비구형.

## 표 1 · 표 2 (봤다 — 자동은 쪽 전체 · 수동 크롭으로 대조 · 값은 텍스트 층)

- 표 1: A Li[Ni₁/₃Co₁/₃Mn₁/₃]O₂ · B Li[Ni₀.₄₅Co₀.₁Mn₀.₄₅]O₂ · C Li[Ni₀.₅Mn₀.₅]O₂ · D Li[Ni₀.₅Co₀.₂Mn₀.₃]O₂ · E Li[Ni₀.₆Co₀.₂Mn₀.₂]O₂ · F Li[Ni₀.₇Co₀.₂Mn₀.₁]O₂ — 제목 "Chemical
  compositions of the prepared … powders" 이나 값은 공칭(D12).
- 표 2(Ω, 사이클 0 · 20 · 40 · 60 · 80 · 100): A R1 3.4 · 4.4 · 5.2 · 6.2 · 6.9 · 8.3 / R2 7.4 · 8.8 · 10.5 · 12.4 · 14.9 · 19.1 / R3 3.3 · 27.4 · 48.9 · 70.6 · 99.5 · 112.7 · D R1 2.4 · 3.0 · 3.3 ·
  4.2 · 4.5 · 6.5 / R2 7.1 · 8.6 · 9.5 · 12.4 · 16.4 · 21.1 / R3 4.1 · 25.6 · 53.2 · 83.4 · 109.3 · 130.4 · F R1 2.9 · 3.3 · 3.9 · 4.6 · 5.2 · 6.1 / R2 5.8 · 8.5 · 9.8 · 10.9 · 12.8 · 15.7 / R3 14.8 · 74.4 ·
  107.2 · 138.6 · 152.3 · 157.0. 렌더와 텍스트 층이 같다.

## 본문 서술과 어긋난 그림 (요약)

Fig. 2(c)(단위 Å — D2; 점 수 — D3; 충전 끝 ↔ 방전 첫 점 — D13) · Fig. 2(a)("decreased continuously" ↔ 끝의 되오름 — D15) · Fig. 3(비단조 — D4; 정의 쌍 — D1; 철자 — D14) · Fig. 3 · 4(C · D 이름표 —
D11) · Fig. 5(표본 두 장 · 원형 0 — D10; A 단면 비구형).

# 판독 (`[도표]` 전부 — PDF 벡터 좌표 · 그림 5 만 래스터)

| 그림 | 원자료 | 축 적합 | 판독 분해능 · 자체 검사 |
|---|---|---|---|
| Fig. 2 | 2 쪽 드로잉 — 표지 원(`fs` 네 베지에, 흰 채움 = ○ · 검은 채움 = ●) 123 개 · 틀 · 눈금 선분 | (a) 가로 115.29 → 223.76 pt = x 0 → 1.0 · 세로 688.51 → 580.12 pt = 2.80 → 2.88 Å(1354.9 pt/Å) · (b) 259.41 → 368.13 · 689.43 → 580.54 = 14.2 → 14.7 Å(217.8 pt/Å) · (c) 400.73 → 509.45 · 690.35 → 581.79 = 98 → 102 Å³(27.14 pt/Å³) | 좌표 분해능 ≲10⁻⁴ Å · 10⁻³ Å³ — 한계는 저자 쪽: ○ `a` 23 값이 전부 x.xxx**2**(0.001 Å 반올림 + 공통 치우침 0.0002) · **자체 검사** `[재현]` `V = (√3/2)a²c`: ● 17 점 **−0.015 ± 0.002 Å³**(공통 치우침) · ○ 짝 22 점 −0.018 ± 0.019 Å³(`a` 반올림 ±0.0005 Å × dV/da ≈71 Å³/Å 와 같은 크기) · x 0.688 ○ 한 점만 +0.37(짝 어긋남 — D3) |
| Fig. 3 | 3 쪽 드로잉 — 속찬 원(`f` + `s`) 6 · 점선 조각 | 가로 95.58 → 246.16 pt = Ni 0 → 1.0 · 세로 209.04 → 59.34 pt = 0 → 8.0 %(18.71 pt/%) | ≲0.001 %p · Ni 좌표 0.330 · 0.447 · 0.497 · 0.597 · 0.697(공칭보다 ≈0.003 작다 — 공통 치우침) |
| Fig. 4 | 3 쪽 드로잉 — 속찬 원 18 | (a) 106.83 → 215.40 · 683.93 → 575.53 pt = 140 → 240 mAh g⁻¹ · (b) 247.37 → 358.62 · 686.37 → 575.44 = 3.8 → 4.0 V · (c) 389.84 → 501.26 · 686.62 → 575.95 = 50 → 100 % | 0.01 mAh g⁻¹ · 10⁻⁴ V · 0.01 % |
| Fig. 5 | 래스터 xref 134(950 × 453 JPEG, rect 131.2–472.9 × 53.2–216.0 pt) | 막대 5 µm = 118–119 px(≈0.042 µm/px) | 입자 윤곽은 가우시안 평활 뒤 강도 문턱(140) · 중심 통과 행/열 — ±0.3 µm |

그리기 순서(content stream 의 경로 순서)는 네 판(그림 3 · 4a · 4b · 4c) 모두 Ni 오름차순 · Ni 0.5 두 점은 늘 같은 순서로 셋째 · 넷째다 — 이름표가 없는 두 점의 짝을 맞추는 데만 썼다(`[해석]`).

# 절별 해체

## 초록 · 1. 서론 (p. 176)

- `[인쇄]` 초록: "The structural change of Li[NixCoyMnz]O2 cathode materials (x + y + z = 1) during the electrochemical delithiation/lithiation was studied with the in-situ X-ray diffraction. It was found
  that the cathode having the larger Ni fraction of Ni gave the larger unit cell volume change (ΔV) during the reaction. While the initial capacity increased with an increase in the Ni fraction, the capacity
  fading became much significant for the cathode with high Ni fraction. It was shown that the impedance originating from the cathode grew after the cycling and its degree increased with the Ni fraction.
  Additionally, micro-cracks were frequently observed for the cathode particles after the cycling evaluation, and the development feature of the micro-cracks was affected by the chemical composition of the
  cathode compounds. The capacity fading was discussed from the view-points of the lattice volume change, the impedance growth and the microstructure variation."
- `[인쇄]` 서론: 열화 기구 연구 [1–4] · NCM 후보 [5–7] · 사이클 성능 연구 [8–10] · "In this work, the lattice structure variation of the Li[NixCoyMnz]O2 cathodes during the electrochemical
  delithiation/lithiation was studied with the in-situ X-ray diffraction. The capacity fading was discussed from the view-points of the lattice volume change, the impedance growth and the microstructure variation."

## 2. 실험 (pp. 176–177)

- **합성**: `[인쇄]` "Six selected Li[NixCoyMnz]O2 specimens (x + y + z = 1) … NixCoyMnz mixed hydroxide particles were prepared by chemical co-precipitation reaction with NaOH-NH4OH alkaline solution. They were
  thoroughly mixed with lithium hydroxide monohydrate and thermally decomposed at 500 °C in air. Then they were finely ground, press-compacted and annealed at temperature of 800 to 900 °C in air for 10 h."
  — 조성별 소성 온도 · Li 과잉 미기재.
- **구조**: `[인쇄]` "powder X-ray diffraction using RINT-2200 (RIGAKU with Cu-Kα, 40 kV and 30 mA), and the lattice parameters were evaluated with the least square method." — 원형 격자 수치 인쇄 0.
- **전극**: `[인쇄]` "The cathode electrodes (diameter of 16 mm) were prepared by the doctor blade technique: 86 wt.% active material, 7 wt.% acetylene black, 7 wt.% polyvinylidene fluoride (PVdF) and
  N-methyl-2-pyrrolidone (NMP) solvent. The active material loading was approximately 10 mg/cm2 and the average thickness was about 45 μm."
- **in situ XRD**: `[인쇄]` "a home-made cell having beryllium window was fabricated with Li anode and 1.0 M LiPF6/EC-DMC (3:7 v/v %) electrolyte solution. The in-situ X-ray diffraction was taken with Smart
  Lab (RIGAKU with Cu-Kα, 45 kV and 200 mA) under the electrochemical operating at the current rate of 0.05 C." — 전압 창 · 온도 · 주사 시간 · 정련 방법(in situ) 미기재(창은 `ΔV` 정의로 2.5–4.5 V).
- **사이클 · EIS**: `[인쇄]` "Three electrode cells were assembled to evaluate the cycle performance and the AC impedance measurement. The electrochemical cycling was carried out in the voltage region of 2.5
  to 4.5 V at the current rate of 0.5 C and 40 °C. Before and after the cycling, the discharge capacity was measured in the same voltage region at 0.1 C and 25 °C, and the capacity retention rate was evaluated.
  The AC impedance (Bio-logic Science Instruments VMP-3 in the frequency of 100 kHz to 10 mHz at the potential width of 5 mV) was measured at 4.5 V after every twenty cycles, where the temperature was 40 °C
  and the rest time was 1 h."
- **사후**: `[인쇄]` 셀 해체 · 단면 연마 "cross section polisher (JEOL IB-09010CP, with Ar ion source at acceleration voltage of 6.0 kV)" · "scanning electron microscope (JEOL JCM-6000 at acceleration voltage
  of 15 kV)".

## 3. 결과 — 구조 · 부피 (p. 177) · Fig. 1 · 2 · 3

- `[인쇄]` "All specimens had hexagonal layered structure with R3̅m space group. The molar effective magnetic moment was evaluated with the low-temperature magnetic susceptibility using the Curie–Weiss law, and
  the values well corresponded to the values from the nominal composition." — 자기 모멘트 수치 0.
- `[인쇄]` "In the in-situ X-ray diffraction patterns of the cathodes during the electrochemical delithiation/lithiation reaction, there was no new diffraction peak and the peak positions shifted. Therefore, it
  was thought that no phase change occurred and only the lattice parameters varied" — 패턴 그림 0.
- `[인쇄]` 격자: "the lattice parameter a decreased continuously on the delithiation process and then almost reversibly increased with the lithiation. The delithiation reaction brings about the oxidation of
  the transition metal ions, which leads to the contraction of the ionic radii … [11–14]" · "the lattice parameter c increased initially on the charging and then decreased in the deep charged state, and almost
  reversible change was observed on the discharging process. It was thought that these variations are related to the Coulomb repulsion between the facing lattice-oxygen planes and the M–O bond covalency
  [11–13,15,16]." · "the unit cell volume gradually decreased with an increase in the delithiation degree up to a certain value and then rapidly decreased. The rapid decrease of the unit cell volume at the deep
  charging stage was largely attributed to the lattice contraction along c-axis."
- ★★★ `[인쇄]` **정의**: "Hereafter, let us define the unit cell volume difference of the cathode materials at 2.5 and 4.5 V by normalization with the initial unit cell volume as ΔV. The ΔV value was plotted as
  a function of Ni fraction in Fig. 3. It was shown that it increased with the Ni fraction in the cathode material."
- `[인쇄]` 조성 설명 ①(이온 반경): "the valence of Co varies between trivalent and tetravalent states, Mn has only tetravalent state, and Ni can change its valence state in the range from 2 to 4. According
  to the Shannon ionic radii [17], their ionic radii in the oxygen octahedral coordination are as follows; 0.69, 0.56 and 0.48 Å for Ni2+, Ni3+ and Ni4+, 0.61 and 0.53 Å for Co3+ and Co4+. Therefore, Ni may
  exhibit the largest ionic radius difference and the largest variation of the covalency with lattice oxygen. Consequently, it is considered that the larger Ni-containing cathode brings about the larger unit
  cell volume change."
- `[재현]` 이 편 수치로 Co³⁺ → Co⁴⁺ **Δ0.08 Å** = Ni³⁺ → Ni⁴⁺ **Δ0.08 Å** — "Ni 가 가장 크다" 는 Ni²⁺ → Ni⁴⁺(Δ0.21 Å) 경로에서만 선다. 66호는 같은 Shannon 표를 `[인쇄]`(66호) "Co3+ (0.545 Å)"
  로 인용한다 — `[해석]` 0.61 Å 는 고스핀 값으로 읽힌다(D7). 그리고 이 설명은 a 축(TM–TM)의 것인데 저자 자신은 부피 급감을 c 축 수축에 돌린다(D7).

## 3. 결과 — 전기화학 (pp. 177–178) · Fig. 4

- `[인쇄]` "As the Ni fraction was raised, the initial capacity increased and the average operating voltage was lowered. From the previous works [18,19], it was found that the voltage of Ni redox signal is lower
  than that of Co redox signal. Therefore, it was likely the high Ni fraction leads to the lowering of the average operating potential and the increment of the initial capacity under the fixed upper voltage."
- ★★ `[인쇄]` 조성 설명 ②(충전 깊이): "The increase in the initial capacity corresponded to the increase in the Li ions involved in the delithiaiton/lithiation reaction, and it resulted in the enlargement of
  the unit cell volume change during the charge–discharge reaction." — `[해석]` 고정 상한 전압(4.5 V) 대비에서 Ni 와 충전 깊이가 한 축에 묶인다는 것을 저자가 인쇄했다(69호 · 66호 새 제약과 같은 구조).
  `[재현]` ΔV ÷ 초기 방전 용량: A 0.0122 → F 0.0284 %/(mAh g⁻¹)(×2.3) — 용량을 깊이 대리로 쓰면 깊이만으로는 조성 경향이 다 설명되지 않는다(0.1 C 다른 셀의 용량 · 조성별 이론 용량 차 무시).
- ★★ `[인쇄]` "It was observed that the capacity retention had a tendency to decrease with an increase in the Ni fraction, which was also presented in the previous studies [7,20]. **This may reflect the impact
  of the cathode volume change during the charge–discharge reaction on the electrochemical stability.**" — 부피 ↔ 유지율을 잇는 유일한 문장(조동사 "may").

## 3. 결과 — EIS (p. 178) · 표 2

- `[인쇄]` "the AC impedance spectra consisted of Ohmic resistance (R1), high-frequency semicircle (R2 and Q2), medium-frequency semicircle (R3 and Q3) and low-frequency tangential line (the Warburg component).
  These equivalent circuit parameters were numerically evaluated by the least square fitting, and the results was listed in Table 2." — 표 2 에는 **R 만**(G3).
- `[인쇄]` "Both R1 and R2 were almost independent of the cathode composition and only slightly varied during the cycling. On the other hand, it was clearly found that R3 was sensitive to the cathode
  composition and significantly grew with the cycling. Additionally, it was also seen that the growth rate of R3 value tends to increase with an increase in the Ni fraction."
- ★★★ `[인쇄]` 배정 · 추론: "According to previous studies [21,22], the main contribution of R1 and R2 was thought to be the electrolyte resistance and the composite cathode/current collector interfacial
  resistance, respectively. **If R2 increased, a part of cathode particles would be electronically isolated. So, it implied that the cathode particle utilization was not greatly influenced after the cycling.**
  And R3 was attributed to the charge transfer resistance at the composite cathode/electrolyte interface. Therefore, it was likely that the capacity degradation was mainly related to the cathode/electrolyte
  interface, which may become unstable for the cathode having high Ni fraction."
- `[재현]` 표 2:

| 시료 | R1 0 → 100 | R2 0 → 100 | R3 0 → 100 | R3 비 | R3 증분 (20 사이클씩) | R3 몫 @100 | R3·A @0 → @100 (Ω cm²) |
|---|---|---|---|---:|---|---:|---|
| A | 3.4 → 8.3 (×2.44) | 7.4 → 19.1 (**×2.58**) | 3.3 → 112.7 | ×34.2 | +24.1 · +21.5 · +21.7 · +28.9 · **+13.2** | 80 % | 6.6 → 226.6 |
| D | 2.4 → 6.5 (×2.71) | 7.1 → 21.1 (**×2.97**) | 4.1 → 130.4 | ×31.8 | +21.5 · +27.6 · +30.2 · +25.9 · **+21.1** | 83 % | 8.2 → 262.2 |
| F | 2.9 → 6.1 (×2.10) | 5.8 → 15.7 (**×2.71**) | 14.8 → 157.0 | **×10.6** | **+59.6** · +32.8 · +31.4 · +13.7 · **+4.7** | 88 % | 29.8 → 315.7 |

  A = 전극 ∅16 mm = 2.011 cm²(EIS 셀 전극도 같은 ∅ 로 읽힌다 — `[해석]`). ⇒ R3 의 **절대 증분**은 A < D < F(+109 · +126 · +142 Ω)지만 **비**는 F 가 가장 작고, F 는 첫 20 사이클에 절반을 올린 뒤
  포화한다(80 → 100 사이클 +4.7 Ω). "growth rate … increase with … Ni" 는 지표를 고르면 선다(D6). R1 · R2 "only slightly varied" 는 R3 대비의 상대 표현이다(D5).

## 3. 결과 — 단면 SEM (p. 178) · Fig. 5

- `[인쇄]` "The presence of many micro-cracks was identified and the feature was relied on the cathode composition. The cathode particles were spherical-shaped secondary particles, which consisted of fine
  primary particles: the morphology had its root in the mixed hydroxide precursors. No micro-cracks were detected in the pristine cathode particles, and the primary particles were densely packed, irrespective
  to the cathode composition. In the cathode particles having low Ni fraction (Fig. 5(a)), a small number of relatively large cracks were locally developed after the cycling. But for the cathode particles with
  high Ni fraction, lots of micro-cracks were generated at the boundary of the primary particles, and the primary aggregation looked loose (Fig. 5(b)). The electrochemical strain with the lattice volume change
  **may** induce the micro-cracks within the cathode, as reported in the previous work [23,24]."
- ★★★ `[인쇄]` **곱 논증**: "Taking account of the AC impedance results, the particle fracture had little influence on the electrical connection between the cathode and the current collector, but it was likely
  that the mechanical damages affected on the interfacial property between the cathode and the electrolyte. **When the particle fracture can simply enhance the interfacial area, the interfacial resistance
  should not be raised. The enhancement of the interfacial resistance as the experimental result can indicate more complicated phenomena, which is thought to be the side reaction between the cathode surface
  and the electrolyte.** It has been known that the high-valence transition metal ion, especially tetravalent Ni4+, has so strong oxidative potential that the electrolyte is oxidative-decomposed to for the
  SEI layer on the cathode [3,4]. As the result, it was considered that the cathode having large Ni fraction has two tremendous disadvantages: high oxidative potential at the charged state and significant
  increment of the interface area after cycling. It was thought to be one of the important contribution to the capacity degradation, and further detain studies are required for the clarification."

## 4. 결론 (p. 179)

- `[인쇄]` "The cathode having the larger Ni fraction of Ni gave the larger unit cell volume change (ΔV) during the reaction. It was related to the fact that the initial capacity increased with an increase in
  the Ni fraction. However, the capacity fading was much significant for the cathode with high Ni fraction. The capacity fading was related to the impedance growth of the cathode/electrolyte interface during
  the electrochemical cycling. The development feature of the micro-cracks after the cycling was affected by the chemical composition of the cathode compounds. **Micro-crack formation may not generate
  electrically isolated particles but create new interface between cathode particles and electrolyte solution, which are active for the electrolyte oxidation.** The solid/liquid interface area after the cycling
  is enlarged for the cathode having large Ni fraction, and additionally high-valence state of Ni may cause severe oxidative decomposition of the electrolyte. Consequently, there exist a trade-off relationship
  between high capacity and cycle stability in the layered cathode compounds."
- `[해석]` 결론의 부피 변화 설명은 "초기 용량이 늘었다는 사실과 관련" (충전 깊이) 하나만 남고, 3 절의 이온 반경 설명은 결론에 없다.

## 참고문헌 24 편 — 우리 축에 닿는 것

- **[21] Schmidt, Chrobak, Ender, Illig, Klotz, Ivers-Tiffée 2011 *J. Power Sources* 196, 5342** · [22] Nakamura T., Okano, Yaguma, Morinaga, Takahara, Yamada 2013 *J. Power Sources* 244, 532(같은
  연구실) — **R1 = 전해질 · R2 = 복합양극/집전체 계면** 배정의 근거. [21] 은 원장 ★(지목 51) — 51호(Illig 2012, 같은 연구실)가 P2C 를 "양극층 ‖ Al 집전체" 로 정리했다.
- **[23] Watanabe, Kinoshita, Hosokawa, Morigaki, Nakura 2014 *J. Power Sources* 260, 50**(66호 [39] 와 같은 편) · **[24] Woodford, Carter, Chiang 2014 *J. Electrochem. Soc.* 161, F3005** — "The
  electrochemical strain with the lattice volume change may induce the micro-cracks" 의 근거 둘.
- [3] Muto … Ukyo 2009 *J. Electrochem. Soc.* 156, A371 · [4] Shikano … Tatsumi 2011 *J. Power Sources* 196, 6881 — Ni⁴⁺ 전해질 산화 · 양극 표면층.
- [7] Sun, Myung, Park 2009 *Nat. Mater.* 8, 320 · **[20] Noh, Youn, Yoon, Sun 2013 *J. Power Sources* 233, 121**(66호 [10] · 67호 [2] · 69호 [7] 과 같은 편) — "capacity retention … decrease with …
  Ni fraction … also presented in the previous studies [7,20]".
- [11] Ohzuku, Ueda, Nagayama 1994 *JES* 141, 2972 · [12] Amatucci, Tarascon, Klein 1996 *SSI* 83, 167 · [13] Li, Reimers, Dahn 1993 *SSI* 67, 123(67호 [33]) · [14] Bishop … Tuller 2014 *Annu. Rev.
  Mater. Res.* 44, 205(화학 팽창 종설) · [15] Amatucci … 1996 *JES* 143, 1114 · [16] Van der Ven, Aydinol, Ceder, Kresse, Hafner 1998 *PRB* 58, 2975(66호 [38] · 67호 [9]) — 격자 변화 서사.
- [17] Shannon 1976 *Acta Crystallogr.* A32, 751 — 이온 반경 · [18] Ohzuku, Ueda, Nagayama 1993 *JES* 140, 1862(66호 [35]) · [19] Ohzuku, Ueda, Kouguchi 1995 *JES* 142, 4033 — Ni 산화환원 전위.
- ⚠ 이 편은 22 · 23 · 66 · 67 · 69호를 인용하지 않는다(시점).

# 어휘 집계 — NFKC · 줄 끝 하이픈 복원 · 대소문자 구분 (본문 · 캡션 | 참고문헌)

| 낱말 | 본문 · 캡션 | 참고문헌 | 메모 |
|---|---:|---:|---|
| `contact` | **0** | 0 | 접촉 대신 "electrical connection" · "electronically isolated" |
| `isolat` | 2 | 0 | "electronically isolated"(R2 추론) · "electrically isolated"(결론) |
| `pressure` | **0** | 0 | |
| `crack`(`micro-crack`) | 9 (7) | 0 | |
| `fractur` | 2 | 0 | |
| `impedance` | 10 | 0 | `Nyquist` · `DRT` · `capacitan` **0** · `Q2`/`Q3` 2(정의 문장) · `Warburg` 1 |
| `interfac` | 11 | 0 | |
| `volume` · `ΔV` | 18 · 4 | 0 | |
| `Ni fraction` | 26 | 0 | |
| `utiliz` | 2 | 0 | "cathode particle utilization was not greatly influenced" |
| `reference` · `three electrode` | **0** · 1 | 0 | 기준극 낱말 0 |
| `error` · `±` · `standard deviation` | **0** | 0 | |
| `Rietveld` · `least square` | 0 · 2 | 0 | 격자 · 등가회로 모두 "least square" |
| `Li content` · `lithium content` | **0** | 0 | x 정의 문장 0 |
| `ICP` · `titrat` · `chemical analysis` | 0 · 0 · 1 | 0 | 1 = 사사(Tanaka Chemical) |
| `temperature` · `°C` | 3 · 5 | 0 | in situ XRD 온도 0 |
| `anisotrop` · `strain` | 0 · 1 | 0 | "electrochemical strain" |
| `may` · `likely` · `thought` · `considered` | 6 · 3 · 5 · 2 | 0 | |
| `LAM` · `LLI` | **0** | 0 | |

# Q1~Q8 판정 (닻 페이지 수집 지침)

| Q | 판정 | 근거 |
|---|---|---|
