Repository: yonghoon7153-source/Yonghoon-DEM-DFT

# wiki/raw/ — 예외적 불변 원본층

이 리포의 불변 증거층은 **이미 밖에 있다**: `docs/data/`(측정 CSV·JSON) ·
litdb 정본(friendly-meitner) · `docs/reviews/findings.json` · git 이력.
그래서 이 폴더는 킷 원형과 달리 **예외 전용**이다:

- 들어오는 것: litdb 소관(논문)도 측정 데이터도 아닌 외부 자료 — 강연 전사,
  외부 레포 감사 노트 등.  `transcripts/` 등 하위 폴더에 날짜-슬러그로 저장.
- 규칙: 한번 저장한 파일은 수정 금지 (원본이 바뀌면 새 -v2 파일).  frontmatter 에
  `source_url` / `ingested` 를 적는다.
- 논문 PDF·digest 는 여기 넣지 않는다 → wiki/SCHEMA.md 경계 규칙 1 (litdb 정본).

File: wiki/raw/papers/iwakiri2024_new-ssb-model-parameter-estimation-sensitivity.md
---
title: "Iwakiri, Delgado, Nogueira 2024 — Introducing a new model for solid-state batteries: Parameter estimation and sensitivity analysis on diffusion, concentration, and electrochemical kinetics (Electrochim. Acta 508, 145202)"
source_url: local-upload/25._Introducing_a_new_model_for_solid-state_batteries_Parameter_estimation_and_sensitivity_analysis_on_diffusion_concentration_and_electrochemical_kinetics.pdf
source_url_note: "본문 18쪽(참고문헌 24편), SI 없음. 크로퍼가 본문 그림 21 + 표 3 을 잡았다. 그림 21장 전부 직접 봤다 — 안 본 그림 0장. Table 3 은 p7 을 300 dpi 로 수동 렌더해 D_e 지수를 확인했다. PDF 는 커밋하지 않는다."
source_doi: 10.1016/j.electacta.2024.145202
source_license: "CC BY 4.0 (지면 표기)"
pdf_sha256: a7f04355b1eb13b578f3e41f8477d8cae3f1a340449bccf530137ad713b3ad0d
ingested: 2026-09-23
sha256: e9299bd7a7c7bbe5a13aad8be6fabe50e988267789c1b3709e3117c6cbefd6fd
---

# 수집 목적

`assb` 섹션 **26호**. 큐 **25번** (25호 = 큐 24 Zhou 2025, 24호 = 큐 23 Stavola 2023). 닻은 `questions/assb-contact-loss-vs-lampe.md`.
큐 문서(`bms-balancing/docs/ASSB_TRANSFER_NOTE.md` §6-3-c)의 등록 축은 **"Q4 확인용"** — 제목에 "parameter estimation and **sensitivity analysis**" 가 들어간
계보 첫 편이다. 큐 표의 예비 낱말 지문(25~29 표)은 `identifiab` **0** · `uniqu` **0** · `sensitiv` **3** · `Sobol` 0 · `GITT` 1 · `OCV` **0** 이었다.
**원문 18 쪽 전수로 다시 셌고 같다** — 그리고 `sensitiv` 3 회의 내역이 **제목 1 · Table 1 열 머리 1 · "less sensitive to air"(LiPON 공기 안정성) 1** 이다.
⇒ **본문은 자기 분석을 한 번도 "sensitivity analysis" 라고 부르지 않는다** — 본문 이름은 **"parametric study"**(16 회)다.

> ★★★★ **Q4 판정을 먼저 적는다.**
> 1. **이 편의 "sensitivity analysis" 는 식별성 분석이 아니다.** 한 번에 하나(또는 한 묶음)의 파라미터에 **배수 0.1/0.2 – 500 (동역학은 5×10⁻⁷ – 10⁵)** 를 곱해
>    **1C 방전곡선 하나**를 다시 그리는 **OAT(one-at-a-time) 대역 스윕**이다. 국소 미분(∂V/∂θ) · 전역 분산 분해(Sobol/Morris) · **Fisher 정보행렬 · Hessian ·
>    조건수 · 상관 · 프로파일 가능도 · 신뢰구간 · 사후분포 전수 0**(`Fisher`·`Hessian`·`Jacobian`·`covarian`·`correlat`·`confidence`·`uncertain`·
>    `standard deviation`·`profile likelihood`·`bootstrap`·`Monte Carlo` **0 회**). 추정은 Nelder–Mead **점추정 한 번**이고 불확실성 0.
>    그리고 스윕의 출력은 **추정에 쓴 데이터(−0.2 · −2 · −4 · −6 C)가 아니라 1C**(실험 곡선 없음)와 **설계 KPI 두 개**(Extraction · Voltaic Efficiency)다.
> 2. ★★★★ **그런데 비식별의 계산이 지면에 있다 — 저자 자신의 스윕으로.** 세 곳:
>    **(a)** `[도표]` Fig. 5a — 전자 확산 `D_e⁻` 를 **×0.1 – ×500(3.7 자릿수)** 움직여도 방전곡선이 **확대창에서도 표식 하나 어긋나지 않는다**.
>    **(b)** `[도표]` Fig. 12a ↔ 12b — 양극 동역학 `k₁` 과 음극 동역학 `k₂` 의 스윕이 **판별 불가능한 두 그림**이다(`[인쇄]` VE 76.8 ↔ 77.15 %, 95.22 ↔ 95.0 %).
>    **(c)** `[도표]` Fig. 3 ↔ Fig. 15 — 양극 확산 ×K(C-rate 고정) 와 양극 최대농도 `a_max` ×K(절대 전류 고정) 가 **열한 곡선 모두 같은 자리에서 끝난다**.
>    `[재현]` (c) 는 우연이 아니다 — 인쇄된 식 (28)·(29)·(31)·(32) 에서 `D_e⁻ ≫ D_M⊕` 일 때 **양극 쪽 방정식이 `x` 좌표에서 `D_M⊕·a_max / I` 한 조합만 본다**(§5-2-②).
>    저자는 (a) 를 **물리**로(`[인쇄]` "the mass transport will be mostly dictated by the species with the lowest diffusion"), (b)·(c) 는 **아무 말 없이** 지나간다.
> 3. ★★★★ **그리고 (a) 의 평탄은 저자가 적합한 점이 만든 것이다.** `[인쇄]` Table 3 의 `D⁰_e⁻` 는 문헌 **5.06×10⁻¹³** ↔ 최적 **5.2400×10⁻³ m² s⁻¹**(렌더로 확인 — 추출 오류 아님) —
>    **10 자릿수**, 기체 확산계수(~10⁻⁵)보다 **500 배 큰** 비물리 값이다. `[재현]` 문헌값에서는 식 (30) 으로 `D_e⁻` ×0.1 이 `D_p` 를 **×0.365** 로 떨어뜨려야 하고
>    (Fig. 3 의 ×0.2–0.5 사이 곡선, 끝 `x` ≈0.74), Fig. 5b(이온만 ×500)는 `D_p` 를 **×5.1** 까지만 올려야 한다 — **그림은 둘 다 아니다**(끝 `x` 0.82 불변 · Fig. 5b ≡ Fig. 3).
>    ⇒ **그림은 `D_e⁻ ≈ 5×10⁻³` 으로 계산됐다.** 적합이 **데이터가 못 보는 방향으로 10 자릿수 표류**했고, 그 점에서 돌린 스윕이 "전자 확산은 중요하지 않다" 를 **발견**했고,
>    저자는 그것을 LCO 의 물리로 결론에 올렸다(`[인쇄]` Conclusion "predominantly influenced by the slower diffusing species"). 같은 지면에서 `[인쇄]` "the estimated parameters were
>    consistent with both experimental and simulated results found in the literature".
> 4. ★★★ **"문헌과 일치" 의 정체** — `[재현]` Table 3 의 적합 변수 10 개 중 **7 개가 정확히 문헌 × 1.0500**(인쇄 유효숫자 5 자리까지: 8.4000 · 1.1445 · 1.2705 · 1.8165 ·
>    5.9745 · 3.3810 · 64 198 ← 61 141 × 1.05 = 64 198.05), `k₁` ×1.0458, `δ` ×1.000, `D_e⁻` ×10¹⁰. 그리고 그 "문헌값" 은 **같은 데이터의 출처 논문**(Raijmakers 2020, ref 10)의 값이다.
>    `[인쇄]` "converge into values in agreement with results reported in the literature … **even though such values were not fed into the optimization algorithm**".
>    `[추론]` 10 차원 Nelder–Mead 가 독립적으로 수렴해 일곱 좌표를 **같은 5 %** 에 놓을 이유가 없다 — **시작점이 문헌 ×1.05 근방이고 그 좌표들이 움직이지 않았다**는 해석과 양립한다.
>    어느 쪽이든 **"문헌과 5 % 이내" 는 식별의 증거가 아니다.**
> 5. **Q4 는 움직이지 않는다 — 0/26.** 기준(10호 이래): **"이 조합은 이 데이터로 유일하게 정해지지 않는다" 를 계산으로 보인 편**이어야 한다. 이 편의 계산은 (i) 추정 데이터가
>    아니라 1C 전방 모델 위에 있고, (ii) 손실 함수가 아니라 출력 곡선을 흔들었으며, (iii) **저자가 그것을 식별의 문제로 읽지 않았고**, (iv) 비식별 파라미터를 유효숫자
>    5 자리로 보고했다. 비식별을 **보인** 것은 **우리의 `[재현]`**(식 (30)·(28)–(32) + 저자 그림 대조)이다 — 인쇄된 명제도, 저자의 판정도 아니다.
>    **Q4 열아홉 번째 성질 = "평탄을 스스로 계산해 놓고, 평탄 위의 점을 값으로 인쇄하고, 그 점에서 본 둔감을 물리로 읽었다"**
>    (24호 "비식별을 물리로 읽었다" 와 25호 "민감도를 인쇄하고 그 손잡이로 검증을 맞췄다" 의 **합성 — 그리고 한 걸음 더**: 추정과 민감도가 **같은 모델 · 같은 지면**에 있는 계보 첫 편이라
>    **우리가 원전 수치만으로 비식별을 재현할 수 있었다**).

⚠ **표기 규약** (사용자 지정): `[인쇄]` = 원문이 실제로 쓴 것 · `[도표]` = 그림에서 읽은 값(figure-read ≈, 래스터 판독) · `[재현]` = 원문 수치·식으로 우리가 다시 계산한 것 ·
`[추론]` = 우리의 해석. 이 편의 그림은 전부 **래스터**(Julia Plots 출력)라 벡터 좌표 추출은 하지 않았다. 판독 정밀도 `x` ±0.005 · V ±0.01.

⚠ **이 편은 모델 편이다.** 1차 실험 0 — 실험 곡선 4 개(98 점)는 **Raijmakers et al. 2020**(ref 10)의 **남의 데이터**를 빌려 온 것이다. 열화 0(`[인쇄]` Hypothesis 10
"No degradation mechanism is considered"). 압력 0(`pressure`·`MPa` 0 회). 접촉 0(`contact` **0 회** — 낱말 자체가 없다).

---

# 판정 한 줄

**박막 Li/LiPON/LCO 1차원 모델을 남의 4 율 방전곡선에 Nelder–Mead 로 맞추고(점추정, 불확실성 0), 그 점에서 OAT 대역 스윕을 돌려 설계 KPI 를 논한 편이다.
제목의 "sensitivity analysis" 는 그 스윕이고, 식별성의 어휘·도구는 전수 0 이다. 그런데 스윕이 곧 야코비안의 열이라 — 저자가 J^T J 를 만들지 않았을 뿐 — 지면의 그림 셋이
세 개의 비식별 방향(전자 확산 · k₁↔k₂ · 확산↔최대농도)을 이미 그리고 있고, 그 중 하나(D_e⁻)에서 적합값이 10 자릿수 표류한 것이 표 3 에 인쇄돼 있다.**
Q4 0/26 유지 — 성질이 열아홉 번째로 바뀐다. 채움표 누적 ≈15.5 → ≈15.5 (새 칸 0).

---

# 0. 원문에 없어서 확인이 필요한 것 (공백)

| # | 공백 | 왜 중요한가 |
|---|---|---|
| G1 | **Nelder–Mead 의 시작점 · 초기 simplex · 정지 기준 · 반복 수 · 파라미터 스케일링(로그/선형) · 경계 · 다중 시작 여부** — 전부 미기재. `[인쇄]` "choosing n+1 initial points" 원리 설명만 | §3-2 의 "7/10 이 정확히 ×1.0500" 이 **시작점인지 수렴점인지** 가를 수 없다. 10⁻¹⁶ ~ 10⁴ 에 걸친 파라미터를 무스케일 simplex 로 다루면 작은 파라미터가 사실상 안 움직인다(`[추론]`) |
| G2 | **실험 C-rate 를 모델 전류로 바꾼 규칙** — 모델 C-rate 는 `[인쇄]` 식 (35) `Q_ideal`(= 적합 대상 `a_max` 의 함수) 기준. 실험 셀은 `[인쇄]` "0.7 mAh" | `[재현]` 모델 `Q_ideal` ≈**1.23 mAh**(§3-3). 실험 "1C" 가 0.7 mA 였다면 모델 전류가 **≈1.76 배**다. 그리고 `a_max` 를 적합하면 **입력 전류가 반복마다 바뀐다** |
| G3 | **실험 데이터의 가로축 `x` 변환 규칙** — Fig. 2a 의 실험 점이 `x in LiₓCoO₂` 로 그려진다 | `[도표]` −0.2C 가 `x` ≈0.94 까지 가면 `Q_ideal` 1.23 mAh 기준 ≈**1.08 mAh** — 셀 공칭 0.7 mAh 보다 크다(D4). 변환에 적합된 `a_max` 를 썼다면 **데이터가 파라미터와 같이 움직인다** |
| G4 | **"Literature value" 의 성격** — ref 10 이 측정했나, 자기 모델로 적합했나 | 적합값이면 이 편의 "문헌과 일치" 는 **같은 데이터에 대한 두 적합의 일치**다(`[추론]`, 원전 미확인) |
| G5 | **평형 곡선(Nernst curve)과 `β(y,t)` 의 함수형** — `[인쇄]` "extracted from the same paper [10]" 뿐, 식·표·출처 그림 0 | 모델 전압의 몸통인데 재현 불가. `OCV`·`open circuit` **0 회** |
| G6 | **`δ` 가 적합 변수였나** — Table 3 에서 `*`(고정) 표시가 없는데 값이 문헌과 **정확히 같다**(0.64) | 적합 변수 수가 10 인지 9 인지 모른다 |
| G7 | **최종 손실값 · 곡선별 RMSD · 잔차 구조** — `[인쇄]` "average of ca. 0.06 V per curve" 만 | Fig. 2b 잔차가 **부호를 가진 계통 오차**(낮은 전위에서 실험 < 모델)라 모델 오차가 파라미터로 흡수됐을 가능성(§3-4) |
| G8 | **코드 · 격자 · 시간 적분기** — `[인쇄]` Julia, "Data will be made available on request" | 재현 불가 · 우리 폭 측정기에 넣을 수 없다 |

---

# 1. 서지·모델 사양

| 항목 | 값 |
|---|---|
| 서지 | **Igor Gabriel Ito Iwakiri**\*, Nuno M. Delgado, **Idelfonso B.R. Nogueira**\* — "Introducing a new model for solid-state batteries: Parameter estimation and sensitivity analysis on diffusion, concentration, and electrochemical kinetics", *Electrochim. Acta* **508** (2024) **145202**. DOI `10.1016/j.electacta.2024.145202`. 접수 2024-07-15 · 수정 2024-09-24 · 승인 2024-10-04 · 온라인 2024-10-09. 18 쪽, 참고문헌 **24** 편, SI 없음 |
| 소속 | NTNU 화학공학과(Trondheim) + **Simoldes Plásticos**(포르투갈, 자동차 부품 기업) |
| 라이선스 | `[인쇄]` "open access article under the **CC BY** license" |
| 셀(데이터) | **Li / LiPON / LiCoO₂ 박막 전고체**, `[인쇄]` 0.7 mAh (Raijmakers 2020 데이터). CC 1C → 4.2 V, CV 0.1C 컷(`x` = 0.5), 방전 **−6 · −4 · −2 · −0.2 C**. 실험 점 **98 개** |
| 기하(고정) | 전해질 두께 `J` = **3.62 µm** · 양극 두께 `H` = **8.08 µm** · 면적 `A` = **3.36 cm²** · T = 293 K |
| 모델 | 1차원 평판. **음극** = 금속(Li), 전위·저항 고정(`ρ_Li+Pt` = 18.3 Ω cm², 고정) · **전해질** = 자기해리 `MN ⇌ M⁺ + N⁻`(이온 + 공공), 전기중성 → 등가 확산 `D_s = 2D_M⁺D_N⁻/(D_M⁺+D_N⁻)` + 해리 반응항 · **양극** = **유사균질 조밀막**(입자·공극 없음), 삽입 이온 M⊕ 와 전자 e⁻ 의 쌍극 확산 `D_p = 2D_M⊕D_e⁻/(D_M⊕+D_e⁻)` × SOC 보정 `β(y,t)` · 두 계면 Butler–Volmer(`α` = 0.5 고정) · 전압 = 평형 곡선 + 과전압 6 항의 합(식 34) |
| 적합 | 손실 `Φ = Σ_j RMSD_j`(4 곡선 RMSD 합, 식 41) · **Nelder–Mead**(Julia) · 적합 변수 = Table 3 의 `*` 없는 것: `k_r`·`k¹_s`·`k²_s`·`D⁰_M⊕`·`D⁰_e⁻`·`D_M⁺`·`D_n⁻`·`a^max_M⊕`·`a₀`·(`δ`, G6) |
| 파라미터 연구 | **모두 C-rate −1**(추정 데이터에 없는 율) · 배수 스윕 · 출력 = 방전곡선, 양극 농도장, 과전압 분해, **KPI 2 개**(Extraction Eff. = `Q_real/Q_ideal`, Voltaic Eff. = 평균 전압비) |
| 우리 축과의 거리 | 열화 0 · 접촉 0 · 압력 0 · 기준극 0(Li 금속) · **복합양극 0**(Fig. 1 은 복합체를 그리지만 `[인쇄]` Hypothesis 6 "pseudo-homogeneous") |

---

# 2. 모델 — 절별 해체 (§2)

## 2-1. 가정 10 개 (`[인쇄]` §2.1 목록 그대로 요약)

1 음극은 금속 · 2 **분로·부반응 없음 — 외부 전류 전부가 산화환원**(⇒ **이중층 용량도 없다**, `[인쇄]` "e.g. capacitance of the double layer effect") ·
3 전해질의 이온·공공 전기중성 · 4 자기해리, 같은 화학량 · 5 양극의 삽입 이온·전자 전기중성 · 6 **양극 유사균질** · 7 SOC 에 따른 확산 보정 `β = f(y,t)` ·
8 Nernst–Planck(확산 + 이동) · 9 음극 옴 저항 시간 불변 · 10 **열화 없음**.

`[추론]` 가정 2 는 우리 처방의 1·3-b 단계(`R`·`C` 짝, `C` 물리 상한)를 **모델 수준에서 봉쇄**한다 — 이 모델은 임피던스의 용량 성분을 표현할 자리가 없다.

## 2-2. 반응과 BV (식 1–7)

`[인쇄]` 양극 `ML ⇌ M₁₋ₓL + x M⁺ + x e⁻`(`x_min ≤ x ≤ x_max`), 음극 `M ⇌ M⁺ + e⁻`. 교환 전류:

```
(5)  I⁺₀ = F k¹_s a^max_ML (1 − ā_ML/a^max)^α⁺ (ā_ML/a^max)^(1−α⁺) (ā_M⁺)^α⁺
(6)  I⁻₀ = F k²_s (ā_M⁺)^α⁻ (ā_M)^(1−α⁻)
(7)  I_bat = I⁺ = I⁻
```

`[추론]` 곱 구조: `I⁺₀ ∝ k¹_s · a^max · (a₀δ)^½`, `I⁻₀ ∝ k²_s · (a₀δ)^½ · a_M^½`(`a_M` 고정). 그리고 식 (3)·(4) 의 전류는 **기하 면적 `A` 로 나눈 밀도**라
**실제 반응 면적 / 기하 면적 비는 `k¹_s`·`k²_s` 에 흡수된다** — 박막에서도 계면 거칠기·박리(부분 접촉)는 **동역학 상수의 이름으로** 들어간다.

## 2-3. 전해질 (식 8–26)

`[인쇄]` 해리 `MN ⇌ M⁺ + N⁻`, 평형 공공 분율 `δ`, 자리 농도 `a₀`. 전기중성(`a_M⁺ = a_N⁻`)으로 두 물질수지를 더해 이동항을 지우면

```
(22)  ∂a/∂t = [2 D_M⁺ D_N⁻ / (D_M⁺ + D_N⁻)] ∂²a/∂y² + r
(23b) ∂a(0,t)/∂y = I⁻ / (2 D_M⁺ A z F)           ← 경계는 D_M⁺ 만
(25)  E(y,t) = (RT/F)(1/a){ −I/(2FAD_M⁺) + (D_M⁺−D_N⁻)/(D_M⁺+D_N⁻)·[∂a/∂y − I/(2FAD_M⁺)] }
(26)  η_mt,electrolyte = (RT/F) ln[a(J)/a(0)] − ∫E dy
```

`[인쇄]` 저자 스스로 "Equivalent Species" 를 지적한다 — 벌크는 `D_s`, 경계는 `2D_M⁺` 라 "등가 확산계수" 라는 말이 맞지 않는다고.
★ **ASSB 모델로서의 특이점**: 이 모델의 SE 에는 **농도 구배가 있다**(이온·공공 쌍, Danilov & Notten 2008 계열). 황화물 복합양극 P2D 에서 흔한 **"단일 이온 전도체 = 농도 균일"** 가정과
**반대편**이다. 저자는 이 선택을 Table 1 의 "no convergence regarding how to model the electrolyte zone" 논쟁 속에 둔다.

## 2-4. 양극 (식 27–32)

```
(28)  ∂a/∂t = D⁰_p ∂/∂y (β ∂a/∂y),   D⁰_p = 2D⁰_M⊕D⁰_e⁻/(D⁰_M⊕+D⁰_e⁻)      (30)
(29b) ∂a(J,t)/∂y   =  I⁺/(2A D_M⊕(J,t) F)            ← 전해질 쪽 경계: 이온만
(29c) ∂a(J+H,t)/∂y = −I_bat/(2A D_e⁻(J+H,t) F)       ← 집전체 쪽 경계: 전자만
(31)  E = (RT/F)(1/(βa)){ (D⁰_M⊕−D⁰_e⁻)/(D⁰_M⊕+D⁰_e⁻) ∂a/∂y − 2D⁰_M⊕/(D⁰_M⊕+D⁰_e⁻) · I_bat/(AF) }
(32)  η_mt,cathode = (RT/F) ln[a(J+H)/a(J)] − ∫E dy
```

`[인쇄]` 초기 `a(y,0) = a^max`(29a) — **방전 시작 전 양극이 가득 찼다고 적혀 있으나** 방전 시작은 `x` = 0.5 다(이름 규약 문제, 결과에는 무관한 것으로 보인다).
확산 과전압 `η_d⁺ = φ(a_surface) − φ(a_equilibrium)`(`[인쇄]` "literature … still not convergent about its usage").

## 2-5. KPI (식 35–40)

C-rate `I_C = I_bat / Q_ideal`, `Q_ideal = c_max Δx n F / 3.6`(식 36 — ⚠ **부피 항이 없다**, D3), Extraction Eff. `ξ = Q_real / Q_ideal`,
Voltaic Eff. = 평균 방전 전압 / 평균 평형 전압. ⚠ **Extraction Eff. 는 "과전압이 무한대가 될 때까지"** 의 용량이다(`[인쇄]` 결론) — 전압 컷오프 없는 정의라
동역학·전해질 파라미터가 용량에 안 보이는 것은 **정의의 결과**이기도 하다(저자도 3.0 V 컷을 가정하면 53.5 / 55.9 % 로 떨어진다고 `[인쇄]`).

## 2-6. Table 1 — 저자의 자기 위치

`[인쇄]` 10 개 SSB 모델 비교표. "This work": Mechanistic · 확산 의존 = Concentration · Mechanic/Thermal **No** · Degradation **No** · **Parameter Estimation Yes** ·
**Sensitivity Analysis "Several"** · KPI oriented Yes. ⚠ 이 표의 "Sensitivity Analysis" 열 값은 **Several / Temperature / Current / Diffusion / Conductivity** 이다 —
**"무엇을 스윕했나" 의 목록**이지 방법의 종류가 아니다. ⇒ **이 분야(이 표가 모은 열 편)에서 "sensitivity analysis" 는 "파라미터 스윕" 의 동의어로 쓰인다**(`[추론]`, 표 하나 근거).
Parameter Estimation 이 Yes 인 것은 "This work" · [15] Danilov 2011 · [18] Kroeze 2008(경험식) · [17] Firouz 2020(경험식, block-oriented system identification) 넷.

---

# 3. 추정 (§4.1) — Table 3 과 Fig. 2

## 3-1. 인쇄된 결과

`[인쇄]` RMSD 평균 **≈0.06 V / 곡선**(최적) ↔ **≈0.11 V**(문헌값) — "ca. 46 % lower". Fig. 2b 패리티: 편차 **< ≈5 %**. `[인쇄]` 낮은 전위에서 편차가 커지고
"Experimental Values are lower than Simulated Values" — 고율에서 모델에 없는 손실(ref 24)이 나타나기 때문이라고.

`[도표]` Fig. 2a — 최적(실선)과 문헌(점선)이 **대부분 구간에서 겹친다**. 차이는 방전 끝 수직 구간(−0.2C 끝 `x` ≈0.935 ↔ ≈0.945, −6C ≈0.73 ↔ ≈0.74)과 −6C 몸통(≈0.02 V)에 모인다.
Fig. 2b — 잔차에 **부호가 있다**: 3.3–3.8 V 구간 −2C·−4C 점이 0 % 선 **아래**(실험 < 모델)로 몰린다.

## 3-2. ★★★★ Table 3 — 비율표 (`[재현]`, 렌더 300 dpi 로 인쇄값 확인)

| 파라미터 | 문헌 `[인쇄]` | 최적 `[인쇄]` | **최적 / 문헌** |
|---|---|---|---|
| `k_r` (m³ mol⁻¹ s⁻¹) | 8.00e-7 | 8.4000e-7 | **1.05000** |
| `k¹_s` (m^2.5 mol^0.5 s⁻¹) | 1.53e-11 | 1.6000e-11 | 1.04575 (×1.05 이면 1.6065) |
| `k²_s` (m s⁻¹) | 1.09e-9 | 1.1445e-9 | **1.05000** |
| `D⁰_M⊕` | 1.21e-13 | 1.2705e-13 | **1.05000** |
| `D⁰_e⁻` | 5.06e-13 | **5.2400e-3** | **1.036 × 10¹⁰** |
| `D_M⁺` | 1.73e-16 | 1.8165e-16 | **1.05000** |
| `D_n⁻` | 5.69e-16 | 5.9745e-16 | **1.05000** |
| `a^max_M⊕` (mol m⁻³) | 3.22e4 | 3.3810e4 | **1.05000** |
| `a₀` (mol m⁻³) | 61 141 | 64 198 | **1.049999** (61 141 × 1.05 = 64 198.05) |
| `δ` | 0.64 | 0.64 | 1.000 (G6) |

- **7 / 10 이 인쇄 유효숫자 전부에서 정확히 ×1.05** 다. 우연이라면 10 차원 연속 최적화의 결과가 일곱 좌표에서 같은 비율로 떨어질 확률은 0 에 가깝다(`[추론]`).
- 움직인 것은 **둘**: `k¹_s`(−0.4 %, ×1.05 기준) 와 `D⁰_e⁻`(+10 자릿수).
- `[추론]` 가장 단순한 해석: **시작점 = 문헌 × 1.05**(또는 5 % 섭동 simplex), 무스케일 simplex 에서 작은 파라미터가 사실상 고정, 그리고 **민감도가 0 에 가까운 `D_e⁻` 는 simplex 반사·확장에
  저항 없이 끌려가 10 자릿수 표류**. ⚠ G1 때문에 시작점을 확인할 수 없다 — 이 해석은 **확정이 아니다.** 확정인 것은 비율표 자체다.
- ★ `[인쇄]` "even though such values were **not fed into** the optimization algorithm" ↔ 위 비율표. **어느 경우든 "문헌과 5 % 이내" 는 추정이 참값을 찾았다는 증거가 아니다** —
  시작점 근방에서 안 움직인 좌표도 같은 결과를 낸다. 이것이 우리 `degradation-degeneracy/` 가 합성 truth 로 묻는 질문의 **야생 표본**이다(§6).

## 3-3. ★★★ 모델의 1C 는 몇 mA 인가 (`[재현]`)

- 식 (36) 에 부피를 넣으면(`A·H` = 3.36 cm² × 8.08 µm = 2.715e-9 m³): `Q_ideal` = `a_max · A·H · Δx · F` = 3.22e4 × 2.715e-9 × 0.5 × 96485 C = **1.171 mAh**(문헌) · **1.230 mAh**(최적).
- 검증: `[도표]` Fig. 4c(양극 확산 ×500, `ξ` = 98.9 % `[인쇄]`) 가로축 끝 ≈**0.36 mAh cm⁻²** × 3.36 cm² = 1.21 mAh ≈ 1.230 × 0.989 = 1.216 ✓ ·
  `[도표]` Fig. 9·11 `η_others` ≈ **−0.007 V** ↔ `ρ` 18.3 Ω cm² × (1.230 mA / 3.36 cm²) = **6.7 mV** ✓.
- ⇒ **모델의 1C = ≈1.23 mA**(0.366 mA cm⁻²). 데이터 셀의 공칭 용량은 `[인쇄]` 0.7 mAh 다. 실험 "1C" 의 기준이 0.7 mAh 였다면 모델은 **≈1.76 배 전류**로 적합했다(G2) —
  확인 불가. 그리고 `a_max` 가 C-rate 의 분모라 **`a_max` 적합이 입력 전류를 같이 바꾼다**.

## 3-4. 잔차가 말하는 것

`[추론]` Fig. 2b 의 부호 있는 잔차 + 10 파라미터 / 98 점 + 무불확실성 ⇒ **모델 구조 오차가 파라미터로 흡수됐을** 가능성을 배제할 근거가 없다. 저자는 이를 "not taken into consideration
in this work" 한 손실로 돌리고 끝낸다. 추정값이 그 흡수의 결과인지 물질값인지 가를 장치(합성 데이터 역검증 · 교차 검증 · 보류 율)는 0 이다 — 추정에 안 쓴 **1C 에서 실험 대조가 없다**.

---

# 4. 파라미터 연구 (§4.2–§5) — 그림별

**모두 C-rate −1, Table 3 최적값 기준.** 무엇을 흔들었나 · 무엇이 보이나 · 저자 해석 · 우리 판독.

| 그림 | 흔든 것 (배수) | `[인쇄]` 저자 요지 | `[도표]` / `[재현]` 우리 판독 |
|---|---|---|---|
| Fig. 3 | `D_M⊕`·`D_e⁻` 함께 (0.2–500) | 양극 확산이 **용량**(Extraction)을 정한다: ×0.2 → `ξ` **41.1 %**, VE 92.7 % · ×500 → `ξ` **98.9 %**, VE 95.3 % | 곡선 끝 `x` ≈0.705 / 0.78 / 0.805 / **0.82**(×1) / 0.845 / 0.86 / 0.91 / 0.945 / 0.97 / 0.99 / 0.995. ×1.5 곡선만 ≈3.1 V 에서 끊김(계산 중단으로 보임) |
| Fig. 4 | ×500 · ×1 · ×0.2 | 확산↑ → 양극 내부 구배 평탄화, 끝의 과전압 급등은 여전히 양극 | 과전압 분해: ×1 에서 **`η_MT,electrolyte` ≈ −0.12 V 로 평탄한 최대 항**, `η_CT⁺` ≈ −0.02–0.03, `η_d⁺` 는 ×0.2 에서 ≈ −0.1 |
| **Fig. 5a** | **`D_e⁻` 만 (0.1 · 1 · 20 · 500)** | `[인쇄]` 전자 확산의 영향은 "significantly lower"; 식 (43) 으로 설명 — 한 종이 훨씬 빠르면 느린 종이 지배 | ★★★★ **네 곡선이 확대창에서도 표식 단위로 일치**, 끝 `x` 0.82. `[재현]` 문헌 `D_e⁻` 라면 ×0.1 → `D_p` ×**0.365** → 끝 `x` ≈0.74 여야 한다. ⇒ **적합값 5.24e-3 으로 계산된 그림** |
| **Fig. 5b** | **`D_M⊕` 만** (0.2–500) | `[인쇄]` "enough to provide a similar influence to the one observed by modifying both" | ★★★ **Fig. 3 과 열한 곡선 모두 같은 끝 `x`**. `[재현]` 문헌 `D_e⁻` 라면 ×500 → `D_p` ×**5.14** 에서 포화 → Fig. 3 의 ×5 곡선(끝 0.91)이어야 한다. 그림은 0.995 |
| Fig. 6 | `D_M⁺`·`D_n⁻` 함께 (0.2–500) | 전해질 확산은 **VE**(83.0 → 97.8 %) 를 바꾸고 용량은 거의 못 바꾼다(`ξ` 64.69 ↔ 64.97 %), ×20 이상 포화 | ★★ **거의 평행 이동**(끝 `x` 0.81–0.82 고정, 몸통만 수직 이동) |
| Fig. 7 | 전해질 ×500 과전압 분해 | 남은 격차는 여러 원천의 합 | `η_total` ≈ −0.065 V 평탄 |
| Fig. 8 | `D_n⁻` 만 / `D_M⁺` 만 | 둘 다 같은 자릿수라 둘 다 중요 (VE 90.38 → 97.36 · 93.05 → 97.7 %) | 둘 다 **평행 이동**, 끝 `x` 0.82 |
| Fig. 9 | 위 두 경우 ×500 분해 | 이온 확산 ↑ → 계면 농도 ↑ → 전하이동 약간 ↓ | (a) `η_CT⁻` ≈ −0.010 · (b) ≈ −0.015, `η_CT⁺` (a) −0.025 · (b) −0.019 |
| Fig. 10–11 | 네 확산 함께 | ×500 에서 `ξ` 98.9 % · VE 99.0 %; 남는 것은 전하이동 + Li·Pt 옴 | Fig. 11 `η_others` −0.007 V 가 눈에 띄는 항이 됨 |
| **Fig. 12a/b** | **`k₁`(a) · `k₂`(b)**, 5e-7 – 1e5 | VE 76.8 → 95.22 % (a), 77.15 → 95.0 % (b); `ξ` 64.61 % 불변; 3.0 V 컷이면 53.5 / 55.9 % | ★★★★ **두 판이 판별 불가**(같은 배수에서 같은 전압, 같은 끝 `x`). 전부 **평행 이동** |
| Fig. 13 | 위 두 경우 극단 분해 | 각자의 전하이동 과전압만 바뀐다 | ×0.01: `η_CT⁺` ≈ −0.225 V(끝으로 갈수록 약간 커짐) ↔ `η_CT⁻` ≈ −0.20 V(**완전 평탄**); `η_total` −0.39 ↔ −0.375 |
| Fig. 14 | `a₀` (0.35–500) | 전해질 농도 ↑ → VE 87.3 → 98.6 %, `ξ` ≈65 % 불변, ×20 이상 포화 | **평행 이동** — Fig. 6 과 같은 모양 |
| **Fig. 15** | **`a_max` ×K, C-rate ÷K(절대 전류 고정)** | 양극 농도 ↑ → 용량 이상치 근접, 대가는 C-rate 저하 | ★★★★ **Fig. 3 과 곡선별로 같다**(끝 `x` 11 개 일치, ×1.5 의 ≈3.1 V 끊김까지). `[재현]` §5-2-② 의 스케일 대칭 |
| Fig. 16 | `a_max` ×K, C-rate 고정 (0.2–5) | 전류 ↑ → 전해질이 병목 → VE ↓(×5: 79.62 %) | **평행 이동**, 끝 `x` 0.82 불변 |
| Fig. 17 | 위 ×5 · ×1 · ×0.2 분해 | 무차원 농도장 불변, ×5 에서 전해질 MT 가 과전압의 ≈77 % | ×5 `η_MT,electrolyte` ≈ −0.63 V |
| Fig. 18–19 | `a_max`·`a₀` 함께 (0.1–10) | ×1 까지 개선, ×10 에서 Li·Pt 옴이 새 병목(VE 92.9 %) | 끝 `x` ≈0.81 고정 |
| Fig. 20–21 | 여덟 파라미터 함께, 절대 전류 고정 (0.5–500) | ×20 이상 평형 곡선에 붙는다 | ⚠ Fig. 21 가운데 줄 "Case 1.0" 이 **Case 1.0 이 아니다**(D9) |

## 4-1. ★★★★ 스윕 그림에서 나오는 모양 두 가지 (`[도표]`)

- **평행 이동형**(끝 `x` 불변, 몸통만 수직 이동): `D_M⁺` · `D_n⁻` · `D_s` · `a₀` · `k₁` · `k₂` · `a_max`(C-rate 고정) — **일곱 개가 한 모양**이다.
- **끝점 이동형**(몸통은 거의 그대로, 끝 `x` 가 움직임): `D_M⊕` · `a_max`(전류 고정) — **두 개가 같은 곡선족**이다.
- **무반응**: `D_e⁻`(적합점에서).

`[추론]` 한 율에서 이 곡선들을 출력으로 보면 **민감도 벡터(야코비안 열)가 두세 방향으로 몰려 있다**. 저자의 스윕은 대역(×0.1–500)이라 국소 야코비안이 아니지만,
**같은 모양 = 같은 방향**이라는 판독은 국소판에도 그대로 선다. 식별은 **율 사이의 곡률 차이**(옴 `∝ I` ↔ BV `asinh` ↔ 전해질 이동)에만 기댄다 — §5-2.

---

# 5. ★ Q4 본론 — "sensitivity analysis" 의 분류와 곱 축퇴

## 5-1. 분류 (사용자 체크리스트 1)

| 물음 | 이 편 | 근거 |
|---|---|---|
| 국소 민감도(편미분 · 정규화 민감도)인가 | **아니다** | ∂V/∂θ · 정규화 계수 · 유한차분 스텝 0. 배수가 ×0.1–×500 · ×5e-7–×1e5 — **대역** |
| one-at-a-time 인가 | **예 — OAT 대역 스윕** | §4.2–4.7 은 한 파라미터(또는 **같은 배수를 곱한 묶음** — 쌍 · 넷 · 여덟) |
| 전역(Sobol · Morris · FAST)인가 | **아니다** | `Sobol` 0 · `Morris` 0 · 샘플링 · 분산 분해 0. "여러 파라미터 동시" 는 **한 방향 광선**(모두 같은 배수) 위의 점일 뿐 설계가 아니다 |
| 파라미터 간 상관·공선성(FIM · Hessian 조건수 · profile likelihood · 신뢰구간)을 보나 | **아니다 — 전수 0** | 낱말 지문 §0 표 · 손실 함수를 흔든 그림 0 · 적합점 근방 탐색 0 |
| 추정값의 불확실성(CI · 사후)을 주나 | **아니다 — 점추정만** | Table 3 에 ± 0, 반복 적합 0, 잡음 모델 0(가능도 없음 → CI 를 낼 틀 자체가 없다) |
| 무엇을 출력으로 흔드나 | **1C 방전곡선 + 설계 KPI** | 추정 데이터(4 율)가 아니다 |

⇒ **이 편의 "sensitivity analysis" 는 설계 민감도(design sensitivity)이지 추정 민감도(estimation sensitivity)가 아니다.** 질문이 "어느 물질 성질을 올리면 KPI 가 오르나" 이고
"데이터가 어느 파라미터를 정하나" 가 아니다. 우리 위키 [[constrained-crb-identifiability]] 가 갈라 놓은 **"민감도 ≠ 식별성"** 이 여기서는 한 단계 더 떨어진다 — **민감도조차 추정의 민감도가 아니다.**

## 5-2. ★★★★ 곱으로만(또는 한 조합으로만) 들어가는 쌍 (사용자 체크리스트 2)

| # | 조합 | 근거 | 저자가 알아챘나 |
|---|---|---|---|
| ① | **`D⁰_M⊕` ↔ `D⁰_e⁻` — 조화평균 `D_p` 의 포화 방향** | `[인쇄]` 식 (30)·(43). `D_e⁻ ≫ D_M⊕` 이면 `D_p → 2D_M⊕` 이고 `D_e⁻` 는 경계 (29c) 기울기 → 0 · 식 (31) 계수 → (−1, 0) 으로 **극한을 가진다** ⇒ `[재현]` **`D_e⁻` 는 데이터로 하한만 가질 수 있다(한쪽 비식별)**. 문헌값(`D_e⁻/D_M⊕` = 4.2)은 포화 밖, 적합값(4×10¹⁰)은 포화 깊숙이 | **반만** — 식 (43)으로 **수학은 적었다**. 그러나 결론을 **물리**로 냈고("dictated by the slowest species"), 그 파라미터를 5 자리로 보고했다 |
| ② | **`D⁰_M⊕` ↔ `a^max_M⊕` — `x` 좌표에서의 스케일 대칭** | `[재현]` `u = a/a_max`, `dx ∝ I dt/(A·H·a_max·F)` 로 쓰면 식 (28)·(29b)·(29c) 의 무차원군은 `G₁ ∝ a_max·D_p·A·H/I`, `G₂ ∝ I·H/(A·D_M⊕·a_max)` 둘뿐이고(`D_e⁻ ≫ D_M⊕` 에서 `D_p = 2D_M⊕`), 식 (31)·(32) 의 양극 과전압은 `u` 만의 함수가 된다 ⇒ **양극 부분계 전체가 `D_M⊕·a_max/I` 한 조합만 본다.** 대칭을 깨는 항은 `I⁺₀ ∝ a_max`(전하이동) 하나. `[도표]` **Fig. 3 ≡ Fig. 15** 가 그 실측(모델 안) | **아니다** — Fig. 15 를 "양극에 이온을 더 담는다" 는 별개 물리로 읽는다 |
| ③ | **`k¹_s` ↔ `k²_s`** | `[인쇄]` `α` = 0.5 고정 ⇒ 두 계면 모두 `η = (2RT/F) asinh(i/2i₀)`. `I⁻₀` 는 SOC 무관, `I⁺₀` 는 `(1−ū)^½ ū^½` 로만 SOC 에 걸림 ⇒ 방전 몸통에서 **두 항의 합만 보인다**. `[도표]` **Fig. 12a ≡ 12b** · Fig. 13 ×0.01 에서 −0.225 ↔ −0.20 V(합계 −0.39 ↔ −0.375) | **아니다** — 두 그림을 나란히 놓고 "각자의 전하이동 과전압" 이라 쓴다 |
| ④ | **전해질 셋 `D_M⁺` · `D_n⁻` · `a₀`(+`δ`·`k_r`)** | `[추론]` 식 (25)·(26) — 몸통에서 평탄한 과전압 하나(`[도표]` Fig. 4 `η_MT,electrolyte` −0.12 V 평탄). `[재현]` 해리 시간 `1/(k_r a₀)` ≈ **20 s** ≪ 방전 1 h ⇒ 국소 평형이 유지되면 `k_r` 는 약하게만 보인다. 전해질 확산 시간 `J²/D_s` ≈ **13.7 h** 인데 과전압이 처음부터 평탄 ⇒ **이동(옴형) 항이 지배**, 그러면 전도도형 한 조합 | **아니다** — Fig. 8 에서 "둘 다 중요" 를 **각자의 식별 근거**처럼 쓴다(둘 다 곡선을 움직인다 ≠ 둘을 가를 수 있다) |
| ⑤ | **몸통 평행 이동 일곱 개 ↔ `ρ_Li+Pt`(고정)** | `[도표]` §4-1. 옴(`∝ I`) · BV(`asinh`) · 전해질 이동 — 율 의존의 **곡률 차이**만 남는다. `[재현]` 교환 전류 `i₀⁺` ≈**0.47** · `i₀⁻` ≈**0.58 mA cm⁻²**(Table 3 문헌값 + 식 5·6, `ū` = 0.5 · 계면 농도 = `a₀δ` 가정), 모델 1C = 0.366 mA cm⁻²(§3-3) ⇒ `i/2i₀` ≈ **0.06–0.08(0.2C) · 0.6–0.8(2C) · 1.9–2.3(6C)** — **asinh 곡률은 2C 이상 세 곡선에서만** 생긴다. 검산: 같은 식으로 기본점 `η_CT⁺` ≈ −0.019 · `η_CT⁻` ≈ −0.016 V, ×0.01 에서 −0.22 · −0.21 V — `[도표]` Fig. 9 · Fig. 13 (−0.019–0.025 · −0.015 · −0.225 · −0.20) 과 **맞는다**(단위·전류 해석 확인) | **아니다** |
| ⑥ | **`k¹_s` ↔ 실제 계면 면적 / `A`** · **`a_max` ↔ 활성 분율** | `[추론]` §2-2. `A` 는 기하 면적(고정)이라 부분 박리·거칠기는 `k¹_s` 로, 고립된 부피는 `a_max` 로 들어간다 — **우리 카드의 곱 축퇴(`A_eff·j₀`, `θ·Q`)의 박막판** | **해당 없음** — 열화·접촉을 안 다룬다 |

★ **이 편에 `D·r²` 형 곱이 없는 이유**: 박막이라 입자 반경·공극률·굴곡도·비표면적이 **아예 없고**, 확산 길이가 측정된 막 두께 `H` 로 고정된다. 그래서 액체셀 P2D 와 9호의
`A_eff·ε_p/R_s` 곱이 **기하 쪽에서** 사라진다. 대신 ② 가 **같은 자리(용량 스케일 ↔ 수송)**에 다른 모양으로 나타난다 — `R_s²/D` 대신 `D·a_max/I`.

## 5-3. 알아챘는가 — 요약 (사용자 체크리스트 2 후반)

**①만 수학으로 적었고 물리로 읽었다. ②·③·④·⑤는 그림을 인쇄했을 뿐 말하지 않았다.** 그리고 ①의 결과로 **비식별 파라미터의 표류값(5.24e-3)이 Table 3 에 5 자리로 남았다.**
"비식별" · "상관" · "유일" · "겹친다" 에 해당하는 서술은 **0**이다.

## 5-4. 25호의 열여덟 번째 성질과 대질 (사용자 체크리스트 3)

| | 25호 Zhou 2025 | 26호 (이 편) |
|---|---|---|
| 민감도의 대상 | DEM 연결 기준(겹침 0–10 %) → `θ` 94 → 20 % | 물질 파라미터 → 1C 곡선 · KPI |
| 민감도의 쓰임 | **검증을 맞추는 손잡이**(2 % 를 골라 83 % ↔ ≈85 %) | **설계 결론**(어느 성질을 올리나) |
| 추정과의 관계 | 추정 없음(DEM 은 forward) | ★ **같은 모델의 추정 뒤에, 추정점에서** 돌린다 |
| 비식별이 지면에 있나 | 손잡이의 폭(94 → 20 %)으로 **간접** | ★★ **세 방향이 그림으로 직접**(Fig. 5a · 12a≡b · 3≡15) + **표류값이 표에** |
| 성질 | "민감도를 인쇄하고 그 손잡이로 검증을 맞췄다" | **"평탄을 스스로 계산해 놓고, 평탄 위의 점을 값으로 인쇄하고, 그 점에서 본 둔감을 물리로 읽었다"** |

⇒ **같은 계열이고 한 걸음 더 갔다** — 추정과 민감도가 **같은 지면**에 있어서, **원전 수치만으로 비식별을 재현할 수 있게 된 계보 첫 편**이다. 24호(열일곱 번째, "비식별을 물리로 읽었다")의
재료는 **측정 ÷ 가정**이었고, 이 편의 재료는 **저자 자신의 계산**이다.

## 5-5. ★ Q4 판정 (사용자 체크리스트 4)

- **움직이지 않는다 — Q4 0/26.**
- 이유(10호의 구분 — "인쇄한 명제 ↔ 계산으로 보인 것" — 을 지킨다):
  1. 이 편은 비유일성을 **명제로도 인쇄하지 않았다**(10호보다 한 단계 아래 — 10호는 명제는 있었다).
  2. 이 편의 **계산**(Fig. 5a 등)은 **추정 문제의 계산이 아니다** — 손실 함수를 흔들지 않았고, 추정 데이터(4 율)가 아닌 1C 에서, 적합점 하나에서 돌렸다.
  3. **비식별을 보인 것은 우리다** — 식 (30) 으로 문헌값에서의 예측을 계산하고 그림과 대조한 것(`[재현]`), 식 (28)–(32) 를 `x` 좌표로 다시 쓴 것(`[재현]`). **원전의 기여가 아니다.**
- 반 칸을 검토했다가 **접었다**: "비식별 방향이 계산으로 지면에 있다" 는 사실은 Q4 의 **재료**이지 **측정**이 아니다. 칸의 정의("유일성·식별성을 **쟀나**")에 맞추면 0 이다.
- ★ **Q4 열아홉 번째 성질**: **"평탄을 스스로 계산해 놓고, 평탄 위의 점을 값으로 인쇄하고, 그 점에서 본 둔감을 물리로 읽었다."**

---

# 6. 이 모델 대 우리 `degradation-degeneracy/` PyBaMM 모델 (사용자 체크리스트 5)

**액체셀 P2D 의 변형이 아니다 — 박막 전고체 계보(Danilov–Notten 2011 → Raijmakers 2020)의 1차원 평판 모델이다.** 공통점은 BV 계면 동역학과 평형 곡선 + 과전압 합이라는
골격뿐이다. 차이: (i) **입자 차원이 없다**(P2D 의 의사 차원 `r` 이 없고 양극 자체가 조밀막 — 확산 길이 = 막 두께 `H`, 측정 고정), (ii) **SE 에 농도 구배가 있다**(이온·공공 쌍 +
해리 반응 — 황화물 ASSB 의 "단일 이온 전도, 농도 균일" 가정과도, 액체 전해질의 농축 용액 이론과도 다르다), (iii) 양극 수송이 **이온·전자 쌍극 확산**(PyBaMM 은 전자
전도를 옴으로만), (iv) 음극은 **금속 — OCP 곡선이 없다**(우리 모델은 흑연 + Si 복합 음극 OCP 가 핵심), (v) **열화 모듈 0**(우리는 LLI · LAM_PE · LAM_NE 를 넣고 되찾는 것이 본체),
(vi) 이중층 없음. `[추론]` 그래서 **우리의 `(α, β)` · `LAM_NE ↔ γ_Si` 축퇴는 이 모델에 자리가 없다** — 음극 OCP 가 없기 때문이다(카드 첫 실측 "5 → 3 파라미터 붕괴" 와 같은 방향).
대신 이 편이 우리 프로젝트에 주는 것은 **방법론적 반례**다: **"곡선이 맞고 값이 문헌 근처" 를 추정 성공의 증거로 쓴 편에서, 데이터가 못 보는 파라미터가 10 자릿수 표류했다.**
우리 프로젝트가 합성 truth 로 채점하는 바로 그 실패 모드(맞는 곡선 ≠ 맞는 파라미터)가 **공개 문헌 안에서, 원전 수치로** 재현된다.

---

# 7. 곱 축퇴 처방 — 열 번째 적용 (사용자 체크리스트 6)

**실험 데이터가 있다**(빌린 4 율 방전곡선) ⇒ 처방을 적용한다. 단 **1차 측정이 아니라 남의 데이터**이고 이 편이 가진 것은 **정전류 방전곡선 네 개뿐**이다.

| 처방 단계 | 필요한 입력 | 26호 | 판정 |
|---|---|---|---|
| **1단계** (16호 · 23호) | 같은 상태축 위 `R`·`C` | EIS 0 · 모델이 **이중층을 가정으로 배제**(가정 2) | ❌ — 모델 수준에서 봉쇄 |
| **2단계** (18호) | + 면적을 아는 대조군 | 셀 1 개 | ❌ |
| **3단계-a** (19호) | `Ea` | 293 K 한 점 | ❌ |
| **3단계-b** (19호) | `C` 물리 상한 | `C` 없음 | ❌ |
| **4단계** (20호) | 시간 영역 상한 검사 | 펄스·휴지·이완 0 (CC 방전만) | ❌ |
| 처방 표 "율 스윕(최소 2 율, `i → 0` 포함)" | 여러 율 | ✅ **4 율(0.2–6C) 이 있다** — `i → 0` 은 아니지만 0.2C 가 가장 가깝다 | ⚠ **데이터는 있고 분리 시험으로 안 썼다** — 네 율을 손실 하나에 합쳤다 |
| 처방 표 "`J^T J` 최소 고유벡터" | 적합점의 야코비안 | ★ **열(스윕 곡선)은 인쇄됐다**(대역·1C 라 국소 야코비안은 아님) | ⚠ **곱을 안 만들었다** — 우리가 그림을 겹쳐서 세 방향을 읽었다 |

⇒ **처방 1–4 단계 전부 ❌.** 이 편이 처방 표에 더하는 한 줄 `[추론]`: **"추정 논문이 OAT 스윕을 같이 인쇄했으면, 스윕 그림끼리 겹쳐 본다 — 같은 모양의 그림 쌍은 야코비안의 평행한
열이고, 반응 없는 그림은 0 열이다. 그 열의 파라미터를 적합표에서 찾아 문헌값과의 비를 본다."**(26호에서 `D_e⁻` 10 자릿수 · Fig. 12a≡b · Fig. 3≡15). 비용 0 의 검사다.

---

# 8. 채움표 행 (Q1–Q8)

| Q1 정량 | Q2 독립관측 | Q3 라벨층위 | Q4 유일성 | Q5 Li-In | Q6 압력 | Q7 dead Li | Q8 화학·OCP |
|---|---|---|---|---|---|---|---|
| **없다 — 0/26.** `contact` **0 회**, 모델에 접촉 변수 없음(양극 유사균질 · 면적 `A` 기하 고정). `[추론]` 접촉은 들어간다면 `k¹_s`(면적)와 `a_max`(고립 부피)로 — §5-2 ⑥ | **없다** — 실험 0, 빌린 곡선 4 개, 셀 1 개 | **fitted(점추정) on borrowed data** + ★ 새 층위 **"문헌 대조가 같은 데이터의 출처 논문 값과의 대조"**(G4) · ±0 · 반복 적합 0 · **7/10 이 문헌 ×1.0500** | **0/26 — 열아홉 번째 성질**(§5-5) | **해당 없음**(Li 금속, 기준극 0 — 음극 전위 고정 · 음극 과전압을 `k₂`·`ρ` 두 항으로 나눔; §5-2 ③⑤ 가 그 나눔을 데이터가 못 한다는 것) | **없다**(`pressure`·`MPa` 0 회, 박막) | **해당 없음**(Li 박, 열화 0) | **LCO 박막 — 기존 화학(2호 Clausnitzer 에 LCO)**. 평형 곡선은 ref 10 에서 빌림(함수형 미인쇄, G5), `[도표]` 4.2 V(`x` 0.5) → 3.9 V(0.8) → 3.7 V(0.99) 뒤 급락. `OCV` 0 회 |

**누적 ≈15.5 → ≈15.5 (새 칸 0).** 안 움직인 칸: 전부. Q3 에 층 하나(문헌 대조의 순환).

---

# 9. 어긋남 (D-목록)

| # | 어긋남 | 근거 |
|---|---|---|
| **D1** | `D⁰_e⁻` 최적 **5.2400×10⁻³** ↔ 문헌 5.06×10⁻¹³ (10 자릿수) — 그런데 `[인쇄]` "estimated parameters … consistent with … literature" | Table 3 (300 dpi 렌더 확인) |
| **D2** | `[인쇄]` "not fed into the optimization algorithm" ↔ 7/10 이 정확히 문헌 ×1.0500 | §3-2 |
| D3 | 식 (36) `Q_ideal = c_max Δx n F / 3.6` 에 **부피 항 없음**(단위 mAh 가 안 나온다) — 계산은 `A·H` 를 넣은 것과 맞는다(§3-3) | 식 (36) ↔ Fig. 4c · Fig. 9 |
| D4 | 셀 공칭 **0.7 mAh** ↔ 모델 `Q_ideal` 1.23 mAh · Fig. 2a −0.2C 가 `x` ≈0.94(≈1.08 mAh 상당) | §1 · G2 · G3 |
| **D5** | Fig. 5a(`D_e⁻` ×0.1 도 일치) · Fig. 5b ≡ Fig. 3 ↔ 식 (30) + 문헌 `D_e⁻` 의 예측(×0.365 · ×5.14 포화). **적합값으로 그렸다면 정합, 문헌값이면 모순** | §4 표 |
| D6 | Fig. 3 캡션 "0.2 to 500" ↔ 본문 "0.1 to 500"; Fig. 5 캡션 "0.2 to 500" ↔ Fig. 5a 범례 0.1 · 1 · 20 · 500; 본문 "Cases 0.1 to 500.0 in Fig. 5(a)" | 캡션·본문·범례 |
| D7 | Fig. 12 캡션 "**Simultaneous** variation" ↔ 본문 "**individually** scaling"; Fig. 13 캡션 Case **0.01** ↔ 본문 "Cases **0.1** and 100,000"; Fig. 13 캡션 "`k₁` and `k₂` in the Cathode/Electrolyte interface"(`k₂` 는 음극) | 캡션·본문 |
| D8 | §4.7 "Fig. 16 shows … Extraction Efficiency significantly close to ideality" — 그것은 **Fig. 15**(Fig. 16 은 전부 끝 `x` 0.82) | 본문 ↔ 그림 |
| **D9** | Fig. 21 가운데 줄 "Case 1.0" = `[도표]` 추출 전하 ≈**0.40 mAh cm⁻²** · 시간축 ≈60 분 · 끝 평균 `x` ≈0.84. Case 1.0(Fig. 4 d–f)은 ≈0.235 mAh cm⁻² · ≈30 분 · 0.82. `[재현]` Case 1.5(C-rate −0.666)의 예측(0.366 × 1.5 × 0.73 ≈ 0.40, ≈66 분)과 맞는다 ⇒ **다른 case 의 판이 붙었다** | Fig. 21 ↔ Fig. 4 · Fig. 20 캡션 |
| D10 | Table 1 "Sensitivity Analysis: Several" ↔ 본문은 그 낱말을 **한 번도** 안 쓴다("parametric study") | §0 |
| D11 | Fig. 1 은 **복합양극**(흑색 활물질 입자 사이 청색 SE 입자)을 그린다 ↔ 가정 6 유사균질 · 사례는 **조밀 박막** | Fig. 1 캡션 스스로 "despite in practice…" |
| D12 | 식 (20)–(21) 뒤 "(i.e. `z_M⁺ = z_N⁻`, Hypothesis 4)" · §2.2 "Advantages … (i.e. `z_M⁺ = z_N⁻`)" — 반대 부호여야 한다(`z_M⁺ = −z_N⁻`, 본문 다른 곳은 맞게 씀) | 식 |
| D13 | `δ` 에 `*`(고정) 표시 없음 ↔ 값이 문헌과 동일 | G6 |
| D14 | 식 (29a) `a(y,0) = a_max`(가득) ↔ 방전 시작 `x` = 0.5 | 식 ↔ Fig. 2 |

---

# 10. 그림 — 무엇을 봤나

크로퍼(`wiki/tools/extract_figures.py`) 가 본문 그림 **21 장** + 표 3 장을 잡았다(SI 없음). **그림 21 장 전부 직접 봤다 — 안 본 그림 0 장.**
표는 텍스트 추출로 읽었고, **Table 3 은 `D⁰_e⁻` 지수 확인을 위해 p7 을 300 dpi 로 수동 렌더**해서 봤다(`5.2400 · 10⁻³` 확정). Table 1·2 크롭 이미지는 보지 않았다(텍스트로 충분 — 쪽 전체 크롭).
본문 서술과 어긋난 그림: **Fig. 5a/5b**(문헌값과 정합 안 됨 — D5) · **Fig. 21 가운데 줄**(Case 라벨 — D9) · Fig. 12 캡션(D7) · §4.7 의 Fig. 16 인용(D8).

---

# 11. 참고문헌 중 후속 후보 (24 편 중)

| 서지 | ref | 왜 | 축 |
|---|---|---|---|
| **Raijmakers, Danilov, Eichel, Notten 2020** — *Electrochim. Acta* **330**, 135147 "An advanced all-solid-state Li-ion battery model" | [10] | ★★★★ **데이터 · "문헌값" · 평형 곡선 · `β` 의 단일 출처** — G4(문헌값이 적합값인가) · G5(평형 곡선 함수형) · `D_e⁻` 5.06e-13 의 근거를 여기서만 확인할 수 있다 | Q4 · Q3 |
| **Danilov, Niessen, Notten 2011** — *J. Electrochem. Soc.* **158**(3), A215 "Modeling all-solid-state Li-ion batteries" | [15] | ★★★ 이 모델 계보의 원형 · Table 1 에서 **Parameter Estimation Yes** 인 기계론 모델 · 12호 digest 가 [61] 로 재인용 | Q4 |
| **Danilov, Notten 2008** — *Electrochim. Acta* **53**, 5569 | [20] | ★★ 해리 전해질 수송(이온 + 공공)의 원전 — "SE 에 농도 구배" 가정의 출처 | 모델 |
| **Deng, Hu, Lin, Xu, Li, Guo 2021** — *IEEE Trans. Transp. Electrif.* **7**(2), 464 "A reduced-order electrochemical model for all-solid-state batteries" | [16] | ★★★ 축약 모델 = 파라미터 식별 대상이 되는 형태 — **식별성 논의 여부 미확인**(원장 "구조적 공백 1번" 후보) | Q4 |
| **Firouz, Goutam, Soult, Mohammadi, Van Mierlo, Van den Bossche 2020** — *J. Energy Storage* **28**, 101184 "Block-oriented system identification for nonlinear modeling of all-solid-state Li-ion battery technology" | [17] | ★★★ **제목에 "system identification" 이 들어간 유일한 인용** — 경험 모델이지만 ASSB 식별 문헌(공백 1번 후보) | Q4 |
| **Bielefeld 2023** — *Batteries & Supercaps* **6**(9), e202300180 "How to develop useful models for solid-state batteries – A plea for simplicity and interdisciplinary cooperation" | [6] | ★★ **1호 저자**의 방법론 의견 — 모델 복잡도 ↔ 파라미터 결정 가능성을 다룰 가능성(미확인) | Q4 |
| **Xie, Imanishi, Matsumura, Hirano, Takeda, Yamamoto 2008** — *Solid State Ionics* **179**, 362 | [23] | ★★ LCO 박막 `D_Li` 를 GITT·EIS 로 **측정** — 적합 `D_M⊕` 의 독립 대조 | Q3 |
| Ansah, Shin, Lee, Cho 2021 — *Electron. Mater. Lett.* **17**, 532 | [9] | ★ ASSB 파라미터 스윕(FEM) — 같은 "sensitivity = sweep" 관행 | Q4 |
| Shao, Shao, Sang, Liu 2022 — *J. Electrochem. Soc.* **169**, 080529 | [14] | ★ 박막 역학-전기화학 결합 — 12호가 재인용한 "Shao et al. — contact area parameter" 와 같은 편인지 미확인 | Q1 |

⚠ **Kim, Lin, Abbasalinejad, Kim, Chung 2019** — *Electrochim. Acta* **317**, 663 "On state estimation of all solid-state batteries"(12호 digest 가 Q4 후보로 이미 지목, Danilov 모델 위의 상태추정)는 **이 편이 인용하지 않는다** — 같은 모델 계보인데.
⚠ 이 편이 인용한 24 편 중 **식별성·역문제를 제목에 단 것은 Firouz 2020 하나**다(방법론 원전 — Bizeray 2019 = 큐 27 — 은 인용 0).

---

# 12. 이 digest 가 주장하지 않는 것

1. **Fig. 5a 가 틀렸다고 하지 않는다** — 적합값 5.24e-3 으로 계산했다면 정합이다. 주장은 **"그 그림의 결론(전자 확산은 중요하지 않다)은 LCO 의 성질이 아니라 적합점의 성질"** 까지다.
   문헌값 `D_e⁻` 에서의 곡선은 우리가 식 (30) 으로 **예측**한 것이지 풀어 본 것이 아니다(모델 코드 없음, G8).
2. **Nelder–Mead 가 안 움직였다고 단정하지 않는다** — 7/10 이 ×1.0500 이라는 비율표까지가 사실이고, 시작점 해석은 `[추론]` 이다(G1).
3. **§5-2 ② 의 대칭을 "정확한 비식별" 이라 하지 않는다** — `I⁺₀ ∝ a_max` 가 깨고, 실험 데이터의 가로축 변환(G3)에 따라 `a_max` 가 절대 용량으로 따로 고정될 수 있다. 주장은
   **"양극 부분계는 한 조합만 보고, 그것이 저자의 두 그림에서 곡선 단위로 나타난다"** 까지다.
4. **③·④·⑤ 를 근최적 폭으로 재지 않았다** — 한 율 그림의 모양 판독 + 인쇄된 식의 구조다. 4 율 동시 적합에서 몇 개 조합이 식별되는지는 **우리 폭 측정기**([[near-optimal-set-width-measurement]])의 일이다.
5. **이 편의 설계 결론(양극 확산이 용량을 정한다 등)이 틀렸다고 하지 않는다** — 전방 모델 안에서는 그림대로다. 다만 `D_e⁻` 에 걸린 결론(느린 종 지배)은 적합점 의존이다.
6. **Q4 가 움직였다고 하지 않는다.** 이 편은 재지 않았고, 명제로도 쓰지 않았다.
