Repository: yonghoon7153-source/Yonghoon-DEM-DFT

# wiki/raw/ — 예외적 불변 원본층

이 리포의 불변 증거층은 **이미 밖에 있다**: `docs/data/`(측정 CSV·JSON) ·
litdb 정본(friendly-meitner) · `docs/reviews/findings.json` · git 이력.
그래서 이 폴더는 킷 원형과 달리 **예외 전용**이다:

- 들어오는 것: litdb 소관(논문)도 측정 데이터도 아닌 외부 자료 — 강연 전사,
  외부 레포 감사 노트 등.  `transcripts/` 등 하위 폴더에 날짜-슬러그로 저장.
- 규칙: 한번 저장한 파일은 수정 금지 (원본이 바뀌면 새 -v2 파일).  frontmatter 에
  `source_url` / `ingested` 를 적는다.
- 논문 PDF·digest 는 여기 넣지 않는다 → wiki/SCHEMA.md 경계 규칙 1 (litdb 정본).

File: wiki/raw/papers/jin2015_lithium-silicide-anode-electrode-design-assb.md
---
title: "Jin, Park, Park, Lim 2015 — Effect of electrode design on electrochemical performance of all-solid-state lithium secondary batteries using lithium-silicide anodes (Electrochim. Acta 185, 242-249)"
source_url: local-upload/6._Effect_of_electrode_design_on_electrochemical_performance_of_all-solid-state_lithium_secondary_batteries_using_lithium-silicide_anodes.pdf
source_url_note: "본문 8 쪽(그림 11 · 표 2, 참고문헌 32). SI 없음. 크로퍼 12 장(그림 11 + Table 2; Table 1 은 Fig. 3 크롭에 같이 들어옴) — 그림 11 장 전부 봤다. 화소 판독은 Fig. 6 인셋(원본 래스터 1301x825, ΔE_s 로 보정 검증). 원자료 · PDF 는 커밋하지 않는다. 20호(Chang 2020 Ionics)의 셀 원전(20호 ref [12]) — 같은 연구실(창원대 Lim) · 같은 레시피, 같은 셀은 아니다."
source_doi: 10.1016/j.electacta.2015.10.088
source_license: "(c) 2015 Elsevier Ltd. All rights reserved — 오픈액세스 아님"
pdf_sha256: c18ff10cb60214412bb058c151eaa4ae2d42f9f324374f56829a24b31b968d6a
ingested: 2026-09-23
sha256: d959aed001bfec32fb0a60d4920b73bd815d9fbb8fcf788c530239ccd2505b7d
---

# 수집 목적

`assb` 섹션 **44호**. 큐 **45번**(`bms-balancing/docs/ASSB_TRANSFER_NOTE.md` §6-3-g, 2차 묶음 여섯째 편).
닻은 `questions/assb-contact-loss-vs-lampe.md`. 원장 지목은 **20호(Chang 2020, 매립 In 기준극 ASSB) 의 셀 원전** —
20호 digest §0 공백표가 **G1(복합체 조성) · G2(σ 의 출처 조건) · G3(성형 · 운전 압력)** 세 칸의 "어디 있을 것인가" 에
모두 이 편(20호 ref [12])을 적었다. 20호 §8 후속 3순위: *"G1 · G2 · G3 · GITT `D` 의 답이 전부 여기 있다."*

같은 연구실(창원대 Lim) · 같은 공동저자(세종대 Jun-Young Park) · 20호보다 4 년 이르다(2015-06 접수).
SI 없음. 본문 8 쪽, 그림 11 · 표 2, 참고문헌 32.

---

# 판정 (먼저)

## (1) 20호 공백 G1–G3 — 항목별

| 공백(20호 정의) | 이 편이 인쇄하는 것 | 판정 |
|---|---|---|
| **G1 복합전극 조성** — 활물질 : SE : 도전재 비, `0.06 g` 이 활물질 질량인가 복합체 질량인가 | `[인쇄]` *"The cathode composite layer consisted of a mixture of TiS₂ (50 wt%, 0.06 g) and the solid electrolyte (50 wt%, 0.06 g)"* · *"no additional conductive agent (carbon black) was added to the cathode"* · 음극: *"In all cases, no conductive agent was employed in the Li-Si alloy anode"*. Table 1 · Fig. 2 가 7 가지 셀의 층별 질량을 준다 | ✅ **채웠다** — 양극 **TiS₂ : SE : 탄소 = 50 : 50 : 0 wt%**, `0.06 g` 은 **활물질 질량**(복합체 0.12 g). ⇒ 20호 R7 **N/P 8.4 는 그대로 선다**(두 질량 모두 활물질). ⚠ **음극은 7 가지 설계가 있고 20호가 어느 것을 썼는지는 이 편이 정하지 못한다** — `[재현]` 20호 음극층 438 µm 로 보면 **단층 Li-Si(Case 3/4 형)** 이다(아래 §4.1) |
| **G2 σ = 1.8 × 10⁻⁴ S cm⁻¹ 의 출처 조건** | `[인쇄]` 70Li₂S·30P₂S₅(mol%) 유리, 기계적 합금화 370 rpm × 20 h · 알루미나 몰드 ⌀14 mm 에 **30 MPa** 로 펠릿 · 스테인리스 봉 차단 전극 · Bio-Logic SP 240 · **1 kHz – 7 MHz** · 건조 Ar · Fig. 5 캡션 "at room temperature" · *"total resistance … right intercept of the semicircle"* · *"consistent with the reference data reported by Hayashi et al. [28]"* | ✅ **채웠다 — 조건까지.** 단 **펠릿 두께 · 질량 · 온도 수치 · 반복 수는 미인쇄**. `[도표]` Fig. 5 인셋 오른쪽 절편 ≈380 Ω(105 kHz 표지) ⇒ `[재현]` 이 σ 를 주는 두께 ≈**1.05 mm**. ⚠ **"electrical conductivity" 라 적었지만 차단 전극 · 총 저항이므로 이온 전도도(벌크 + 입계)** 다 |
| **G3 성형 · 운전 압력** | `[인쇄]` *"constructed … by successively die-pressing at 30 MPa"*(셀) · SE 펠릿도 30 MPa. **운전 압력은 본문에 없다.** 대신 `[도표]` **Fig. 1**(캡션 *"test die used for conductivity measurement … and battery cycling test"*) 이 다이 위에 **"30MPa" 빨간 화살표**, 아래에 **"High oil pressure"** 블록을 그린다 · 본문 *"The test fixture shown in Fig. 1 was used for cycling tests."* | ⚠ **절반 채웠다** — **제조 30 MPa 는 인쇄**, 운전 압력은 **그림에만**(유압 30 MPa 로 읽히나 본문이 값을 말하지 않고, 유지 여부 · 측정 여부 0). `pressure` 본문 2 회는 둘 다 **가설**(자료 없음, §3.6) |

**20호 R2(448 Ω 재현)에 대한 결론**: 20호가 쓴 σ 는 **30 MPa 냉간 펠릿 · 실온 · 차단 전극 총 저항** 조건의 값이다.
20호 매립 셀의 SE 층이 같은 압력으로 성형됐는지는 20호가 ref [12] 에 위임했으므로 `[해석]` **같은 레시피라면 일관**,
아니면 σ 가 성형 압력만큼 틀린다(이 편에 σ(P) 없음).

## (2) 같은 셀인가 — **아니다. 같은 레시피 · 같은 재료 계열의 다른 셀이다.**

| 항목 | 이 편(Jin 2015) | 20호(Chang 2020) | 일치 |
|---|---|---|---|
| 음극 | Li₄.₄Si 기계적 합금화, 0.06 g(Case 1–5) / 0.08 g(Case 6–7) | Li₄.₄Si 0.06 g | ✅ (Case 3/4 형) |
| 양극 | TiS₂(Aldrich 99.9 %) 0.06 g + SE 0.06 g | TiS₂ 0.06 g | ✅ |
| SE | 70Li₂S·30P₂S₅ 유리 **0.1 g**, `[도표]` Fig. 7 **≈0.36 mm** | 같은 계열 유리, **≈1240 µm**(In 박 매립) | ❌ **두께 ×3.4** |
| 기하 | ⌀14 mm(`[인쇄]` 1.5386 cm² = 3.14 × 0.7²) | ⌀14 mm(`[도표]`) | ✅ |
| 전류 | 200 µA(130 µA cm⁻²) / 400 µA | 200 µA(~130 µA cm⁻²) | ✅ |
| 창 | `[인쇄]` "1 to 2.5 V" ↔ `[도표]` Fig. 8 · 9 · 11 **1.1–2.4 V** | 1.1–2.4 V | ✅ **그림과** 일치(본문과는 어긋남 — D1) |
| 장비 | Bio-Logic SP 240 | Bio-Logic SP 240 | ✅ |
| 층 두께 | `[도표]` Fig. 7(Case 4): 음극 **≈0.4 mm** · 양극 **≈0.4 mm** | `[도표]` 음극 438 · 양극 388 µm | ✅ |
| 기준극 | 없음(2전극; Case 1/2 는 In 박 **상대극**) | 매립 In 박 기준극 | ❌ |
| 2차 밀링 여부 | Case 3(없음) · 4(있음) 둘 다 | **미기재** | ? — `[해석]` 첫 방전 225 mAh g⁻¹ 는 Case 4(200) 쪽이지 Case 3(`[도표]` ≈67) 쪽이 아니다 |

⇒ **20호 셀 = 이 편의 Case 3/4 레시피 + SE 3.4 배 + 매립 In 박.** "같은 셀" 이 아니라 **같은 조립법**이고,
20호가 위임한 것(G1 · G2 · G3 제조)은 이 조립법으로 채워진다.

## (3) 칸 이동 — **없다. ≈19.0 → ≈19.0 (새 칸 0).**

G1–G3 은 20호 digest 의 공백이지 채움표 칸이 아니다. 채움표 쪽에서는:
Q1 `θ(N)` **0/44**(신품 설계 비교만, "effective contact area" 는 GITT 곱의 한 인자) · Q2 반 칸 검토 후 접음 ·
**Q4 0/44 — 서른여섯 번째 성질**(§5) · Q5 **스무 번째 형태**(칸 이동 없음 — 논문의 명제가 아니라 우리 판독, §8) ·
Q6 제조 30 MPa 한 값(운전은 그림에만, 스윕 0) · Q7 해당 없음 · Q8 기존 화학(TiS₂). Q3 층 하나.

## (4) 가장 날카로운 것 셋

1. ★★★★ **"effective contact area" 는 GITT 곱의 한 인자를 대조 셀 가정으로 쪼갠 값이다** — Weppner–Huggins 식은
   `(ΔE_s/ΔE_t) ∝ √D · S / (θ·V)` 한 조합만 준다(`θ` = 참여 질량 분율, 식의 `m_B` 에 숨어 있다). 저자는 Case 1 에서
   *"no addition of electrolyte to the working electrode … S is simply the geometric area"* 로 `S` 를 고정해 `D` 를 뽑고,
   Case 2 에서 `D` · `θ` 를 같다고 두어 **차이 전부를 `S` 에** 준다. 그런데 **Case 2 작업전극에도 전해질이 없다**(Fig. 2B ·
   Table 1) — 대조 셀 가정의 근거가 처리 셀에도 그대로 성립한다. `[재현]` 인쇄 `S` 3.19 cm² 와 `D` 1.0 × 10⁻⁸ 은 **세 계단
   중 셋째 것 하나**(계단별 `D` 2.50 / 1.66 / 1.01 × 10⁻⁸ · `S` 4.13 / 3.67 / 3.18 cm²) · 자기 BET 비 **×8.7** ↔ `S` 비 **×2.07**
   · GITT 참여 용량 비 `[도표]` ≈×2.75 를 `θ` 로 넣으면 `S` 비 ≈×4.7–5.7. ⇒ **곱 축퇴 처방 스물일곱 번째 적용**(§10).
2. ★★★★ **Li 재고 수지가 깨진다 — "탈합금화가 합금화보다 빠르다" 의 원전이 자기 데이터와 맞지 않는다.** `[도표]` Case 6
   1 방전 ≈227 → 1 충전 ≈110 → **2 방전 ≈211**: `[재현]` TiS₂ 에 남은 Li(x ≈0.49)에 0.88 을 더 넣어 **x ≈1.37** — 1 Li/Ti(239 mAh
   g⁻¹, 20호 인쇄값)를 넘는다. Case 4 는 3 사이클째, Case 3 은 누적으로 넘는다. 동역학적 충전 제한이라면 **다음 방전이 이전
   충전을 넘을 수 없다**(20호가 바로 그렇게 봤다: 2차 방전 = 1차 충전 103). ⇒ 방전 용량의 일부는 **TiS₂ 삽입이 아니다**
   (`[해석]` 후보: 복합양극 SE 50 wt% 의 환원 · 측정 인공물). 원문은 이 수지를 다루지 않는다(§6).
3. ★★★ **Li-Si 음극은 평탄 상대극이 아니다 — 그리고 두 셀의 "같은 화학" 이 ≈95 mV 다르다.** `[도표]` Fig. 6 이완 전압
   (In 박 − Li-Si): Case 1 **0.434 V** ↔ Case 2 **0.529 V**(같은 Li₄.₄Si · 같은 In 박, 차 ≈95 mV) · 이완 봉투가 GITT 동안
   ≈0.53 → ≈0.33 V(Case 2, 참여 ≈5.7 % 동안). 원문 `0.62` · `plateau` · `flat` 0 회 — In 박 상대극(질량 미인쇄, 비리튬화
   상태로 조립)의 평탄을 **말없이** `ΔE_s` 분자에 넣었다(Q5 스무 번째 형태 "GITT `ΔE_s` 안의 상대극 평탄 가정").

---

# 0. 원문에 없어서 확인이 필요한 것

| # | 공백 | 왜 중요한가 |
|---|---|---|
| H1 | **운전 압력** — 본문 0, Fig. 1 그림에 "30MPa" · "High oil pressure" 만 | 20호 G3 의 운전 쪽 절반이 여기서도 비어 있다 |
| H2 | **SE 펠릿 두께 · 질량 · 측정 온도 · 반복** | σ 한 값이 20호 R2 의 전부를 떠받친다 |
| H3 | **In 박 상대극의 질량 · 두께 · 리튬화 상태**(Case 1/2) | GITT 끝(0 V 컷)과 `ΔE_s` 를 상대극이 정했는지 못 가른다 |
| H4 | **용량 정규화 기준**(mAh g⁻¹ 의 분모) | `[해석]` TiS₂ 기준으로 읽었다(20호 225 ↔ 239 와 같은 자릿수). 복합체 기준이면 §6 위반이 더 커진다 |
| H5 | **Case 별 셀 수 · 오차** | `n =` · `error` 0 회 — 모든 비교가 셀 1 개씩으로 보인다 |
| H6 | **GITT 가 어느 계단에서 `D`/`S` 를 뽑았는가** | 인쇄값은 셋째 계단 값과만 맞는다(`[재현]`) |
| H7 | **Fig. 6 `ΔE_t` ↔ Table 2** | 그림 둘째 펄스 ≈40–45 mV ↔ 표 78–99 mV(×≈2, D2) |
| H8 | **20호가 쓴 음극의 밀링 여부** | 이 편은 두 가지를 다 만든다 |
| H9 | **Li₁₂Si₇ 저항률을 Li₄.₄Si 에 쓰는 근거** | 도전재 생략의 유일한 근거가 **다른 상**의 값이다 |
| H10 | **dQ/dV 봉우리의 전극 배정** | 2전극 완전지 — 1.5 · 1.7 V 봉우리를 음극 탈합금화에 배정한 근거 0 |

---

# 1. 서지 · 낱말 지문

| 항목 | 값 |
|---|---|
| 서지 | Ju Sung Jin¹, Hye Won Park¹, Jun-Young Park², **Hyung-Tae Lim¹(교신)**, *Electrochimica Acta* **185** (2015) 242–249, `10.1016/j.electacta.2015.10.088` |
| 소속 | ¹ 창원대 신소재공학부 · ² 세종대 HMC & Green Energy Research Institute, 나노신소재공학과 (20호와 같은 두 기관 · 같은 교신저자) |
| 일정 | 접수 2015-06-30 · 수정 2015-10-05 · 게재확정 2015-10-17 · 온라인 2015-10-21 |
| 지원 | NRF (2015R1A1A1A05001187) · KETEP / MOTIE (20143030031430) |
| 라이선스 | © 2015 Elsevier Ltd. All rights reserved — 오픈액세스 아님 |
| SI | 없음 |

**낱말 지문** (NFKC 뒤 · 대소문자 구분 · 낱말 경계 · 본문(참고문헌 전)):

| `identifiab` | `uncertaint` | `conf.interval` | `Bayes` | `posterior` | `calibrat` | `LLI` | `LAM` | `degradation mode` | `contact loss` | `MPa` |
|---:|---:|---:|---:|---:|---:|---:|---:|---:|---:|---:|
| 0 | 0 | 0 | 0 | 0 | 0 | 0 | 0 | 0 | 0 | **2** |

NFKC 변경 본문 **40 자**(`ﬁ` 32 · `ﬂ` 7 · `¼` 1 — 등호 글리프 오인코딩) — 열 변화 0. 소프트 하이픈 0 · 줄끝 하이픈 19 곳
(이어도 열 변화 0; "ac-\nimpedance" 는 이으면 `impedance` 1 → 0 이 되는 **진짜 하이픈**). ⚠ 이 Elsevier 조판 추출에서
**`µ` 와 음수 지수 부호가 글리프째 빠진다**("600 mA" = ~600 µA, "1.8 104 S/cm" = 1.8 × 10⁻⁴) — 쪽 렌더로 확인했다.
`MPa` 2 는 둘 다 "30 MPa"(펠릿 · 셀 성형); Fig. 1 의 "30MPa" 는 래스터라 안 세어진다.

보조: `leak` 0 · `drift` 0 · `assum*` **0** · `0.62` **0** · `plateau` 0 · `flat` 0 · `indium` 4(전부 "indium (foil)" 상대극) ·
`contact` 9 · `contact area` 3 · `pressure` 2 · `attribut*` 5 · `expect*` 4 · `obvious` 2 · `fit*` 0 · `error` 0 · `reproduc*` 0 ·
`percolat*` · `poros*` · `isolat*` · `dead` · `degrad*` · `capacitan*` **0** · `utiliz*` 5 · `side reaction` 2(서론 · 재료 선택) ·
`irreversib*` 1 · `Coulomb*` 0.
⇒ **열화 논문이 아니다** — 설계 비교(신품 + 9–14 사이클)이고, 용량 손실 · 비가역을 **동역학 · 접촉 · 전자 경로 서술**에
배정한다(`attribut*` 5 · `obvious` 2).

---

# 2. 셀 · 실험 (`[인쇄]`, 괄호 안 `[재현]`)

- **재료**: Li₄.₄Si = Li 과립 + Si 분말, ZrO₂ 볼 5 · 10 mm, BPR 110 : 1, 370 rpm × 2 h(Ar 글러브박스, O₂ · H₂O < 1 ppm).
  **2차 밀링(SM)** = 700 rpm × 10 min, 볼 1 mm. SE = 70 Li₂S(Aldrich 98 %) · 30 P₂S₅(Aldrich 99 %) mol%, 볼 10 mm, BPR 20 : 1,
  370 rpm × 20 h. XRD · SEM 은 ref [20](자기 선행 연구 JJAP 2014)에 위임.
- **BET**: SM 전 **2.7** · 후 **23.4 m² g⁻¹**(×8.7). 입도는 `[인쇄]` "hundreds of microns → several microns"(SEM 은 [20]).
- **σ 측정**: §판정 G2.
- **셀**: 순차 다이 압착 **30 MPa**, ⌀14 mm. 양극 TiS₂ 50 wt% + SE 50 wt%(탄소 0). 음극 설계 7 가지(Table 1 · Fig. 2):

| Case | 종류 | 양극 | 음극 | SE |
|---|---|---|---|---|
| 1 | 반쪽 | **In 박** | Li-Si 0.06 g (작업전극) | 0.1 g |
| 2 | 반쪽 | **In 박** | Li-Si(SM) 0.06 g | 0.1 g |
| 3 | 완전 | TiS₂ 0.06 + SE 0.06 | Li-Si 0.06 | 0.1 g |
| 4 | 완전 | TiS₂ 0.06 + SE 0.06 | Li-Si(SM) 0.06 | 0.1 g |
| 5 | 완전 | TiS₂ 0.06 + SE 0.06 | Li-Si 0.06 + SE 0.06 (복합 단층) | 0.1 g |
| 6 | 완전 | **TiS₂ 0.08 + SE 0.08** | **[Li-Si 0.04 + SE 0.04] + [Li-Si 0.04]** (구배 2층, `[도표]` Fig. 2F) | 0.1 g |
| 7 | 완전 | TiS₂ 0.08 + SE 0.08 | [Li-Si(SM) 0.04 + SE 0.04] + [Li-Si(SM) 0.04] | 0.1 g |

  `[인쇄]` Case 6 · 7 은 *"the weight of cathode active was 0.08 g in accordance with the weight of anode active material
  because at least 0.08 g was required to achieve the anode gradient structure"* (`[재현]` N/P = 2011 × m / (239 × m) =
  **8.4 로 전 완전지 동일** — 저자가 의도적으로 맞춘 것으로 읽힌다; Li₄.₄Si 이론 2011 mAh g⁻¹ 은 이 편 `M_B` 58.63 에서).
- **GITT**(Case 1/2): ~600 µA(10 mA g⁻¹) × 10 min, 휴지 20 min. **완전지**: 200 µA(130 µA cm⁻²) 또는 400 µA(260 µA cm⁻²),
  `[인쇄]` 1–2.5 V(`[도표]` 1.1–2.4 V). **EIS**(Case 5/6, 사이클 전): 7 MHz – 0.1 Hz. 전 과정 Ar 글러브박스.
- `[재현]` Case 3/4 면적용량 = 239 × 0.06 / 1.539 = **9.3 mAh cm⁻²**(20호 R6 와 같음) → 200 µA = **C/72**; Case 6/7 은
  12.4 mAh cm⁻² → 200 µA = C/96, 400 µA = C/48.

---

# 3. 절별 해체

## 3.1 서론 (p1–2)

`[인쇄]` 요지: 황화물 SE 는 이온 전도도가 좋아도 ASSB 성능이 나쁜 이유는 *"high resistance at the solid electrolyte/
electrode interfaces"* [14–17]. 자기 선행 연구 [20] 에서 Li-Si 를 합성해 몇 사이클 시험했다. `[인쇄]` *"severe volume changes
in Li-Si alloy are **not expected** with solid electrolytes during charge-discharge processes, so that this kind of anode material
should be more suitable for ASSBs [20]"* — **근거 없는 기대 문장**(현재 문헌은 반대 방향이 주류라는 것은 `[해석]`, 이 편 밖).
TiS₂ 는 산화물–황화물 부반응을 피하려고 골랐다. Li₄.₄Si 이론 4000 mAh g⁻¹(Si 기준) · `[인쇄]` "less than 0.1 V vs. Li/Li⁺".

## 3.2 재료 · BET · σ (Fig. 4 · 5)

- BET 비 ×8.7. `[도표]` Fig. 4: SM 전 등온선은 P/P₀ 0.9 까지 ≈0.5 cc g⁻¹ 로 평탄, SM 후는 0.05–0.9 에서 거의 직선으로
  ≈1.5 → ≈17 cc g⁻¹ · P/P₀ ≈0.75 에 흡착 가지 계단(인공물 모양). `[재현]` 단분자층 부피 ≈ 면적/4.35 → 0.62 · 5.4 cc g⁻¹ —
  두 곡선 수준과 자릿수 일치.
- σ: `[인쇄]` 1.8 × 10⁻⁴ S cm⁻¹, *"one arc in the high frequency region and a spike in the low frequency region"*.
  `[도표]` Fig. 5 인셋: 7 MHz 점이 Z′ ≈110–120 Ω(원점이 아니다), 호가 ≈380 Ω(105 kHz)에서 닫히고, 호 모양이 매끈한
  반원이 아니다(중간에 ≈165 Ω 봉우리 두 점). 저주파 스파이크는 Z′ ≈4.8 kΩ 까지. 적합 0 — **절편 판독**.

## 3.3 GITT — "effective contact area" (Fig. 6 · Table 2 · 식 1)

`[인쇄]` *"Case 2 indicates the longer discharge time in comparison with Case 1, which may be attributed to the short diffusion
path of the additionally ball-milled (smaller) lithium silicide particles."* 식 (1)(ref [29] Shen et al. 2013 JES):
`D = (4/πτ)(m_B V_M / (M_B S))² (ΔE_s/ΔE_t)²`, τ ≈600 s · m_B 0.06 g · V_M 49.64 cm³ mol⁻¹ · M_B 58.63 g mol⁻¹ ·
Case 1 `S` = 기하 면적 1.5386 cm² ⇒ `[인쇄]` **D_Li = 1.0 × 10⁻⁸ cm² s⁻¹** ("Li₄.₄Sn 10⁻⁷ [21] 과 similar").
⇒ `[인쇄]` Case 2 유효 접촉 면적 **3.19 cm² ≈ Case 1 의 2 배**. `[인쇄]` 결론: *"the additional step milling … effectively
increased the area of contact between the solid electrolyte and particles of the anode active material"*.

⇒ 비판은 §5.

## 3.4 단층 Li-Si 완전지 — Case 3 ↔ 4 (Fig. 7 · 8)

- Fig. 7(Case 4 사이클 전 단면): 음극 ≈0.4 mm · SE ≈0.36 mm · 양극 ≈0.4 mm, 3000× 에서 두 계면 *"appear to be
  well-bonded"*. `[도표]` 음극 쪽은 거친 입자 더미, 양극 쪽은 판상 TiS₂ 가 보인다. **접촉을 정량하지 않는다**(정성 한 장).
- `[인쇄]` 둘 다 OCV 2.5 V · Case 4 첫 방전 **200 mAh g⁻¹**(Case 3 의 "more than 2-times") · 첫 충전 **70**. 방전–충전
  차는 `[인쇄]` *"attributed to faster de-alloying than alloying in lithium silicide in the initial stage [30]"* ·
  *"no distinct downward/upward trend in capacities with cycling, which may be attributed to the dependency of the performance
  of bulk type - ASSBs on the pressure applied to the cells"*.
- `[도표]` Fig. 8A(Case 3, 10 사이클): 방전 ≈48–84 · 충전 ≈25–37 mAh g⁻¹, 방전 끝에 수직 강하. Fig. 8B(Case 4, 9 사이클):
  방전 **200 · 92 · 121 · 118 · 105 · 147 · 118 · 136 · 108** · 충전 ≈47–95. **추세 없음이 아니라 ±25 % 비단조 산포**다.

## 3.5 복합 음극(Case 5) · 구배 음극(Case 6) (Fig. 9)

- `[인쇄]` Case 5 는 *"Unexpectedly, the overall capacity was much smaller in spite of the composite layer having a higher
  contact number"* → 원인을 **복합층 ↔ 집전체의 전자 접촉**으로 배정: *"Although we cannot numerically determine the interfacial
  resistance at anode/current collector, it is **obvious** that electronic resistance at lithium silicide/current collector interface
  is much lower …"*. **측정 0, 서술 배정.**
- `[도표]` Fig. 9A(Case 5, 5 사이클): 방전 ≈38–73 · 충전 ≈20–23. Fig. 9C(Case 6, 10 사이클): 방전 **≈227 · 211 · 192 · 212 ·
  ≈205 · 190 · 190 · 156 · 152 · 152** · 충전 ≈110 → ≈155(증가). `[인쇄]` "150–210 and 125–150 mAh/g"(D4: 1 사이클 값이
  범위 밖).
- EIS Fig. 9B: `[인쇄]` 3.2 MHz 절편(옴) *"about the same"* · 비옴 성분은 구배(Case 6) 쪽이 작다. `[도표]` 인셋: 두 셀 모두
  고주파 절편 ≈100–120 Ω(음의 −Z″ 유도성 점 포함) · 호 끝 Case 5 ≈430 Ω · Case 6 ≈310 Ω(4720 Hz) · **0.1 Hz 점이 Case 5
  (≈3.35 kΩ, −Z″ ≈2.15 kΩ) ↔ Case 6(≈1 kΩ, −Z″ ≈0.35 kΩ)** — 차이의 대부분은 저주파다. `[재현]` SE 분리막 0.36 mm 옴
  = 0.036 / (1.8 × 10⁻⁴ × 1.539) = **130 Ω** ↔ 고주파 절편 ≈100–120 Ω ✓(4단계식 옴 하한 대조 통과).
  ⚠ **2전극 · 신품 · 셀 1 개씩 · 양극 질량이 다르다**(0.06 ↔ 0.08 g) — 비옴 성분의 전극 배정 근거 0.

## 3.6 dQ/dV · 고율 (Fig. 10 · 11)

- `[인쇄]` Case 6 에서 *"Distinct reduction (alloying) and oxidation (de-alloying) peaks … especially in the oxidation
  (de-alloying) curves at 1.5 and 1.7 V"*. `[도표]` Fig. 10: 방전(음의 dQ/dV) 쪽 Case 6 봉우리 **1.52 V(−23) · 1.70 V(−28)
  mAh g⁻¹ V⁻¹**, 폭 ≈10–20 mV 의 바늘 모양 · Case 4 는 1.70 V 에 작은 홈(−7) · 충전 쪽은 세 셀 모두 봉우리 없음.
  ⚠ **완전지 전압 = E(TiS₂) − E(Li-Si)** — 봉우리를 음극에 배정한 근거가 없다. TiS₂ 는 20호 Fig. 3b 에서 전 구간 기울기
  (평탄 없음)이므로 `[해석]` 음극 기원 후보인 것은 맞으나, 곡선에 보이는 계단형 디지털화 인공물(Fig. 9C 5 사이클)과
  바늘 폭을 같이 보면 **분해능 판정이 먼저**다.
- 400 µA: `[도표]` Fig. 11A(Case 3): 방전 **≈135** → 2 사이클부터 ≈18 · 충전 ≈23 → ≤10. Fig. 11B(Case 7, 14 사이클):
  방전 **≈124** → ≈72–88 · 충전 ≈68–82. `[인쇄]` *"With the single layer lithium silicide anode (**Case 1**)"* — 그림은 Case 3
  (D3). `[인쇄]` Case 7 400 µA 용량이 *"comparable with that of Case 4 at the lower current density"*.
- `[인쇄]` 결론: 입도 감소 · 구배 구조가 *"increasing the utilization of electrode active material and enhancing the kinetics at
  the electrolyte/electrode/current collector, respectively"*.

⚠ **설계 비교의 교락**: Case 5 → 6 은 (i) 구배 구조 (ii) 양극 질량 0.06 → 0.08 g (iii) 음극 Li-Si 0.06 → 0.08 g
(iv) 음극 SE 50 → 33 wt% (v) C-율(C/72 → C/96) 을 **한꺼번에** 바꾼다. Case 3 → 7 은 여기에 입도까지. 셀 1 개씩.
"구배 구조의 효과" 는 이 설계로 **분리되지 않는다**.

---

# 4. ★★★★ 20호 공백 대조 — 채워진 뒤 20호 재계산이 어떻게 움직이나

## 4.1 20호 음극은 단층 Li-Si 다 (`[재현]`, G1 파생)

이 편 `V_M`/`M_B` 에서 Li₄.₄Si 밀도 = 58.63 / 49.64 = **1.181 g cm⁻³** ⇒ 0.06 g 치밀 두께 = **330 µm**(식 1 의 `m_B V_M /
(M_B S)` 와 같은 수). SE 겉보기 밀도 = 0.1 g / (1.539 cm² × 0.036 cm) = **1.80 g cm⁻³**(`[도표]` Fig. 7 두께).

- 단층 Li-Si 0.06 g → 20호 438 µm ⇒ 공극 ≈25 %(이 편 Case 4 0.4 mm ⇒ ≈17 %) — 가능.
- 복합층(Li-Si 0.06 + SE 0.06) → 최소 330 + 217 = **547 µm > 438 µm** — **불가능**.

⇒ **20호 셀의 음극은 Case 3/4 형 단층**이다. 밀링 여부는 여전히 미정(H8).

## 4.2 20호 R17("362 Ω 전부를 양극 복합체 이온 경로로 설명할 수 있다")이 약해진다

20호 R17 은 SE 부피분율 0.4 · 굴곡도 2 를 **가정**했다. G1 로 부피분율을 다시 잡는다(SE 는 분리막과 같은 겉보기 밀도
1.80 으로, TiS₂ 3.22 g cm⁻³ 은 **외부 문헌 통상값 — 이 편에 없다**):

| 양극층 두께 | SE 겉보기 분율 | TiS₂ 분율 | 나머지 공극 |
|---|---:|---:|---:|
| 이 편 Fig. 7 ≈0.40 mm | **0.54** | 0.30 | 0.16 |
| 20호 388 µm | **0.56** | 0.31 | 0.13 |

`[재현]` 20호와 같은 규약(양극 절반 두께 194 µm 평균 경로)으로:
τ = 2 ⇒ **≈251 Ω** · Bruggeman(τ = ε^−0.5 = 1.34) ⇒ **≈168 Ω**. ⇒ **362 Ω 중 ≈46–69 %** — "전부" 가 아니라 **절반 안팎**.
⇒ 20호의 경고(**`R_contact = R₀ − L/(σA)` 는 접촉이 아니라 분리막 밖의 모든 옴**)는 방향이 그대로 서지만,
**접촉 · 전극/집전체 계면이 들어갈 자리가 ≈110–190 Ω 남는다**. 굴곡도는 여전히 가정이다.
(음극은 단층 Li-Si 라 복합체 이온 경로가 없다 — 이 대조는 양극만 본다.)

## 4.3 20호 R7(N/P 8.4)은 선다

G1 이 `0.06 g` = 활물질 질량을 확정한다 ⇒ N/P = 8.4 · 음극 DOD 11.2 % 그대로. 이 편 전 완전지가 N/P 8.4 로 맞춰져 있다(§2).

## 4.4 20호 `D_anode ~10⁻⁸`(ref [12]) — 원전에서는 **한 계단 · 한 가정**

20호가 음극 `R_p` ~60 Ω 의 근거로 든 `D ~10⁻⁸ cm² s⁻¹` 는 이 편 Case 1 의 **셋째 계단**(`[재현]` 계단별 2.50 / 1.66 / 1.01 ×
10⁻⁸)이고, `S` = 기하 면적 · `θ` = 1(전 질량 참여) · 상대극 평탄 세 가정 위에 있다(§5 · §8).

## 4.5 20호의 "탈합금화가 합금화보다 빠르다" — 원전은 2전극 서술이다

이 편: `[인쇄]` Case 4 첫 방전 200 ↔ 첫 충전 70 을 *"attributed to faster de-alloying than alloying in lithium silicide in
the initial stage [30]"* — **2전극, 배정 측정 0, 인용 한 편**([30] Liu et al. 2005 *JPS* 140, 149). 20호는 같은 문장을 [29, 30]
으로 가져가 3전극 `R_ct` · `R_p` 비로 받쳤고, 20호 digest 는 그 비가 **방향 ⊗ 조성 교락**(R19)이라고 적었다.
⇒ 계보: **2015 서술(이 편) → 2020 교락된 3전극 수(20호)**. 그리고 이 편 자기 데이터가 이 설명과 맞지 않는다(§6).

---

# 5. ★★★★ GITT "effective contact area" — 곱을 대조 셀 가정으로 쪼갰다

## 5.1 식이 실제로 주는 것

Weppner–Huggins 단시간 해는 **참여 부피 `V_act` 를 면적 `S` 로 들어오는 반무한 확산**이다. 식 (1)의 `m_B V_M / M_B` 는 그
참여 부피를 **전 질량**으로 둔 것이다. 참여 분율을 `θ` 라 하면

`(ΔE_s / ΔE_t) = √(πτD/4) · S / (θ · m_B V_M / M_B)` ⇒ **식별되는 것은 `√D · S / θ` 한 조합.**

저자의 쪼개기: ① Case 1 에서 `S` = 기하 면적(근거 `[인쇄]` *"there was no addition of electrolyte to the working electrode"*) ·
`θ` = 1 → `D` ② Case 2 에서 `D` 동일 · `θ` = 1 → 차이 전부를 `S` 에.

## 5.2 ⚠ 대조 셀 가정의 근거가 처리 셀에도 성립한다

Fig. 2B · Table 1: **Case 2 작업전극도 Li-Si(SM) 0.06 g 단층 — 전해질 0.** ①의 근거를 Case 2 에 그대로 쓰면 `S` 도 기하
면적이어야 하고, 그러면 차이는 **`D`(×≈3.4–4.3) 또는 `θ`** 로 간다. 저자는 같은 근거로 한 셀에서는 `S` 를 고정하고 다른
셀에서는 `S` 를 푼다. ⇒ **Q4 서른여섯 번째 성질**.

## 5.3 `[재현]` 인쇄값은 한 계단이다

| 계단 | `D`(Case 1, `S` 기하) | Case 2 `S`(`D` = 1.0e-8) | 비(Case 2/1) |
|---|---:|---:|---:|
| 1 | 2.50 × 10⁻⁸ | 4.13 cm² | 1.70 |
| 2 | 1.66 × 10⁻⁸ | 3.67 cm² | 1.85 |
| 3 | **1.01 × 10⁻⁸** | **3.18 cm²** | **2.06** |
| 인쇄 | **1.0 × 10⁻⁸** | **3.19 cm²** | "about 2" |

세 계단 평균 `D` = 1.72 × 10⁻⁸ — 인쇄값은 셋째 계단과만 맞는다. 계단마다 같은 `D` 를 쓰면 Case 2 `S` 도 계단 따라
2.0–4.1 cm² 로 흔들린다. 선택 규칙 미인쇄(H6).

## 5.4 `[재현]` 자기 BET 가 `S` 를 받치지 않는다

면적 가설이 "입자 표면이 곧 접촉" 이면 `S` 비 ≈ BET 비 = **×8.7**; 관측 **×2.07**(로그로 ≈34 %). BET 절대 면적은
0.06 g × 2.7 m² g⁻¹ = 1620 cm²(Case 1) · 14040 cm²(Case 2) — `S`(1.54 · 3.19 cm²)는 그 **1/1000–1/4400**. ⇒ 이 `S` 는 입자
표면 피복이 아니라 **평면 계면(+거칠기) 척도의 양**이고, 그러면 "입도 감소가 SE 와의 접촉 면적을 늘렸다" 는 이 식으로
세울 수 없다(단층 Li-Si 에서 SE 는 윗면에만 닿는다).

## 5.5 `[재현]` `θ` 를 넣으면 답이 ×2.3–2.8 움직인다

`[도표]` Fig. 6 주 그림: Case 1 은 ≈45,000 s(≈25 펄스), Case 2 는 ≈124,000 s(≈69 펄스)에서 0 V 에 닿는다 ⇒ 참여 용량
≈42 · ≈115 mAh g⁻¹ = Li₄.₄Si 이론의 **≈2.1 % · ≈5.7 %**(비 ≈×2.75). 이 비를 `θ` 비로 두면 `S` 비 = 1.70–2.06 × 2.75 =
**≈4.7–5.7** — BET ×8.7 에 가까워진다. ⚠ 0 V 컷은 부하 중 전압이라 용량 비 자체가 동역학과의 곱이다 — **`θ` 를 이 값으로
정할 수도 없다.** 요점은 **답이 가정 하나에 ×2.3–2.8 움직인다**는 것.

## 5.6 적용 조건 — 저자 자신의 "short diffusion path" 문장과 충돌

`[재현]` 한 펄스 확산 길이 √(Dτ) = √(10⁻⁸ × 600) = **24.5 µm**. SM 입자 "several microns"(r ≈3 µm)이면 r²/D ≈**9 s ≪ 600 s**
— **입자 단위에서 반무한 조건(τ ≪ L²/D)이 깨진다.** 층 단위(330 µm 치밀, L²/D ≈1.1 × 10⁵ s)라면 성립하지만, 그러면 입도는
식에 들어가지 않는다. 저자는 *"short diffusion path"* 로 Case 2 용량을 설명하고(유한 입자 그림) 같은 문단에서 반무한 식으로
`S` 를 뽑는다(평면 슬래브 그림) — **두 그림이 한 문단에 섞여 있다**.

## 5.7 `ΔE_t` 가 그림과 ×2 다르다 (D2)

`[도표]` Fig. 6 인셋 화소 판독(원본 래스터 1301 × 825, 축 0.2 / 0.4 V 눈금 보정; `ΔE_s` 로 검증 — Case 1 9.8 ↔ 표 9.93 mV ·
Case 2 16.4 ↔ 표 15.4 mV): 저자가 `ΔE_t` 표지(검은 점)를 찍은 **둘째 펄스**에서 iR 뒤 시작 → 끝 = Case 1 ≈0.200 → 0.160 V
(**≈40 mV**) · Case 2 ≈0.213 → 0.168 V(**≈45 mV**). Table 2 는 95–99 · 78–87 mV. `D ∝ ΔE_t⁻²` 라 **`D` 가 ×≈4 움직일 수 있는
어긋남**이다(비 `S₂/S₁` 는 덜 움직인다: 그림값으로 ≈1.5). 첫 펄스의 Case 1 최대–끝(0.287 → 0.192 = 95 mV)은 표 1 계단과
맞는다 — **표가 iR 을 뺐다는 서술과 다른 규칙으로 읽혔을 가능성**, 판정 못 함.
이완 끝 기울기: 마지막 300 s 에 ≈+1 mV(Case 1 · 2) — `ΔE_s`(10–15 mV)에 비해 작지만 0 은 아니다.

---

# 6. ★★★★ Li 재고 수지가 깨진다

TiS₂ 는 1 Li/Ti 까지 **239 mAh g⁻¹**(20호 인쇄값; 이 편은 이론 용량을 인쇄하지 않는다). 방전 = Li-Si → TiS₂, 충전 = 역.
완전지는 Li-Si 쪽 Li 가 8.4 배 과잉이므로 **TiS₂ 의 빈자리가 방전 용량의 상한**이다: `x_{n} = x_{n−1} + D_n − C_n` 이 1 을 넘으면
안 된다(mAh g⁻¹ 를 239 로 나눈 단위).

| 셀 | 판독(`[도표]`, 첫 값은 `[인쇄]` 있음) | `[재현]` 누적 x | 판정 |
|---|---|---|---|
| **Case 6**(Fig. 9C) | D1 ≈227 · C1 ≈110 · **D2 ≈211** | 0.95 → 0.49 → **1.37** | ❌ **2 사이클째 초과** |
| **Case 4**(Fig. 8B) | D1 200(`[인쇄]`) · C1 70(`[인쇄]`) · D2 ≈92 · C2 ≤95 · **D3 ≈121** | 0.84 → 0.54 → 0.93 → ≥0.53 → **≥1.04** | ❌ 3 사이클째(C2 를 최대로 잡아도) |
| **Case 3**(Fig. 8A) | 방전 ≈48–84 · 충전 ≈25–37, 10 사이클 | 사이클당 ≈+0.17 누적 | ❌ ≈5–6 사이클째 |
| Case 7(Fig. 11B) | D1 ≈124 · 이후 방전 ≈72–88 ↔ 충전 ≈68–82 | ≈0.52 근처 유지 | ✅ |
| Case 3 · 400 µA(Fig. 11A) | D1 ≈135 · C1 ≈23 · D2 ≈18 | 0.56 → 0.47 → 0.55 | ✅ |
| (대조) 20호 | 1 방전 225 · 1 충전 103 · **2 방전 = 103 으로 제한** | — | ✅ `[인쇄]` "remaining lithium intercalated in the TiS₂" |

⇒ **200 µA 의 세 셀에서 방전 용량이 사이클마다 이전 충전을 크게 넘는다.** 저자의 설명("충전 = 합금화가 느리다")이
참이면 Li 가 TiS₂ 에 남고 **다음 방전이 줄어야 한다** — 20호 셀은 정확히 그렇게 됐다. ⇒ 이 편의 방전 용량 일부는
**TiS₂ 삽입이 아닌 환원 전하**다. `[해석]` 후보(원문에 없다): (a) 복합양극 SE(50 wt%, 탄소 없이 TiS₂ 와 전자 접촉)의 환원 —
`[재현]` 20호 Fig. 3b 기준 셀 1.1 V ≈ 양극 1.5–1.7 V vs Li (b) 전류 · 시간 적산 인공물 (c) 정규화 분모(H4). **어느 것이든
"방전 용량 = TiS₂ 용량" 이 아니고, 용량 차를 음극 동역학에 배정할 수 없다.**

우리 축 번역(`[해석]`): **2전극 쿨롱 계산에 부반응 싱크가 섞이면 "충전 쪽 비가역" 이 음극 동역학(여기) · `LLI`(액체셀
관행) · 상대극(17 · 20호) 중 어디로든 이름 붙을 수 있고, 재고 수지 한 줄이 그 이름을 먼저 거른다.** 41호의 "쿨롱 효율 →
`LLI` 대리의 세 번째 오염(연성 단락 누설)" 과 **반대 부호**의 오염이다(누설은 충전 > 방전, 여기는 방전 > 충전).

---

# 7. 전극 설계 변수 → 성능: 무엇이 측정이고 무엇이 해석인가

| 변수 | 측정된 것 | 성능 배정 | 층위 |
|---|---|---|---|
| 입도(SM) | BET ×8.7 · GITT 곱 비 ×1.7–2.1 · GITT 참여 용량 ≈×2.75(`[도표]`) | "접촉 면적 ×2 → 이용률 ↑" | **측정 + 가정 쪼개기**(§5) |
| 복합 음극(Case 5) | 용량 ↓ · EIS 2전극(신품) | "복합층/집전체 전자 접촉" — `[인쇄]` "cannot numerically determine … it is obvious" | **해석**(측정 0) |
| 구배 음극(Case 6) | 용량 ↑ · EIS 비옴 ↓(2전극, 신품) · dQ/dV 봉우리 | "이온 · 전자 수송 촉진" | **해석** + 5 변수 교락(§3.6) |
| 조합(Case 7) | 400 µA 용량 | "두 효과가 합쳐진다" | 해석 · 셀 1 개 |
| 압력 | 없음 | "추세 없음은 압력 의존성 때문일 수 있다" | **가설**(자료 0) |

**접촉/퍼콜레이션(Q1)**: 잰 것은 **면적 비 하나(GITT, 신품)** 와 **정성 SEM 한 장**뿐. 사이클 축 · 연결 분율 · 전자
퍼콜레이션 0. `percolat*` 0 · `contact loss` 0. **용량 손실의 배정은 전부 해석이다.**

---

# 8. Q5 — In 박 상대극 · Li-Si 평탄성

- **In 박이 상대극(Case 1/2)이고 질량 · 두께 · 리튬화 상태가 없다**(H3). 조립 시 비리튬화 In 이다 — 20호가 같은 연구실에서
  4 년 뒤 `[재현]` "신품 In 부유 전위 ≈1.77–1.93 V" 를 남긴 바로 그 상태. 첫 펄스가 In 을 리튬화하면서 시작한다.
- `0.62` **0 회** · `plateau` · `flat` · `assum*` 0 — 상대극 전위를 **말하지 않고** GITT 에 쓴다: `ΔE_s`(계단당 평형 전압
  변화)를 **전부 Li-Si 의 것**으로 식 (1)에 넣는 순간 상대극 평탄이 가정된다. `D ∝ ΔE_s²` 라 `[재현]` 상대극이 계단당 1 mV
  만 움직여도 Case 1 셋째 계단 `D` 가 (5.5/6.5)² ≈ **×0.72 또는 ×1.35**.
- `[도표]` **같은 화학 두 셀의 이완 전압이 ≈95 mV 다르다**(Case 1 0.434 ↔ Case 2 0.529 V, 첫 휴지 끝) — Li-Si 조성이 같고
  상대극이 평탄하면 같아야 한다. `[해석]` 후보: SM 이 Li-Si 표면 조성 · 상을 바꿈 / 두 In 박의 상태 차 / 20 min 이완 미완.
  원문 언급 0.
- `[도표]` 이완 봉투가 Case 2 ≈0.53 → ≈0.33 V(참여 ≈5.7 % 동안), Case 1 ≈0.43 → ≈0.35 V(≈2.1 %). 상대극이 평탄하면
  **Li-Si 는 참여 몇 % 에 ≈0.1–0.2 V 움직인다** — 평탄 상대극이 아니다. ⚠ 이것도 "참여 분율이 작다 ↔ 곡선이 가파르다" 의
  곱이다(20호 §5-4 의 (a)/(b) 와 같은 구조가 **반쪽전지 GITT 안에서** 다시 나온다).
- ⇒ **Q5 스무 번째 형태 "GITT `ΔE_s` 분자 안의 상대극 평탄 가정"** — 18호의 "문장 속 가정", 20호의 "그림 축 속 가정" 에 이어
  **식의 입력 속 가정**. 칸은 안 움직인다(논문의 명제 · 측정이 아니라 우리 판독).
- α · β 이식 전제(음극 = 평탄 상대극)에 대해: **Li-Si 는 그 전제의 후보가 아니다** — 20호 완전지에서 Li-Si 가 "상대극" 역할을
  할 때 그 전위 궤적(20호 `[도표]` 0.02–0.51 V)을 따로 재야 하는 이유가 이 편에서 온다.

---

# 9. 우리 축 (Q1–Q8)

| | 판정 |
|---|---|
| **Q1 정량** | **없다 — `θ(N)` 0/44.** 신품 설계 비교 · "effective contact area" 는 GITT `√D·S/θ` 곱의 한 인자를 가정으로 뗀 것(§5) · SEM 정성 한 장 · `contact loss` 0. 이동 없음 |
| **Q2 독립관측** | 채널은 여럿(BET · GITT · 2전극 EIS · dQ/dV · SEM) — 그러나 **열화가 없고**(9–14 사이클 설계 비교), 가를 대상(접촉 손실 ↔ LAM)이 지면에 없다. 우리 재고 수지(§6)는 **우리 계산**. 반 칸 검토 후 접음 |
| **Q3 라벨층위** | 층 하나 — **reference-cell-anchored product split**: 측정 곱(`ΔE_s/ΔE_t`)을 대조 셀의 가정(`S` 기하 · `θ` = 1)으로 쪼개 한 인자에 이름을 준다; 인쇄 대표값은 세 계단 중 하나 · 그림과 표가 `ΔE_t` 에서 ×2 어긋남. n = 1 · 오차 0 |
| **Q4 유일성** | **0/44 — 서른여섯 번째 성질 "대조 셀 가정으로 곱을 쪼갰다 — 그 가정의 근거가 처리 셀에도 그대로 성립하는데"**. `identifiab` · `uniqu*` · `uncertaint` · `error` · `fit*` 0 |
| **Q5 Li-In** | **스무 번째 형태** "GITT `ΔE_s` 안의 상대극 평탄 가정"(In 박 비리튬화 조립 · 질량 미인쇄 · `0.62` 0 회) · `[도표]` 같은 화학 두 셀 이완 전압 ≈95 mV 차. 이동 없음 |
| **Q6 압력** | 제조 **30 MPa** `[인쇄]`(펠릿 · 셀) · 운전은 Fig. 1 그림에만(30 MPa 화살표 + 유압). 스윕 0 · 두 `pressure` 문장은 가설. 이동 없음 |
| **Q7 dead Li** | 해당 없음(Li-Si 합금 음극) |
| **Q8 화학 · OCP** | TiS₂(20호와 같은 화학) · 준-OCP 0. 칸 밖: **Li-Si vs In 반쪽 GITT 이완 전압 곡선**(참여 ≈2–6 % 동안 ≈0.1–0.2 V) — 음극 판 평탄 전제의 반례 재료 |

**누적**: ≈19.0 → **≈19.0 (새 칸 0)**.

---

# 10. ★★★ 곱 축퇴 처방 — 스물일곱 번째 적용

| 단계 | 입력 | 판정 |
|---|---|---|
| **1단계** `R`·`C` | EIS 는 Case 5/6 신품 2전극 두 장, 적합 · `C` 0 | ❌ |
| **2단계** 면적 대조군 | ★ **SM 쌍 + BET**(2.7 → 23.4 m² g⁻¹) · 작업전극 조성 동일(전해질 0) | ✅(부분) — **계보에서 가장 이른(2015) 면적 대조군 + 독립 면적 측정**. 결과: 면적 가설 예측 ×8.7 ↔ GITT ×2.07(로그 ≈34 %) — 25호 SE 입도 쌍(통과)과 반대, 18호 CAM 입도 쌍(실패)과 같은 쪽 |
| **3단계-a** `Ea` | 실온 한 점 | ❌ |
| **3단계-b** `C` 상한 | `C` 없음 | ❌ |
| **4단계** 시간 영역 | GITT 자체가 시간 영역. `C = τ/R` 는 못 만든다(성분 분리 0). 대신 **SE 옴 하한 대조**(42호 줄): 분리막 0.36 mm → 130 Ω ↔ Fig. 9B 고주파 절편 ≈100–120 Ω ✓ | ⚠ 옴 하한만 통과 |

**새 줄 제안 — "대조 셀 가정으로 곱 쪼개기 (GITT Weppner–Huggins): 가정의 근거가 처리 셀에도 성립하는지 먼저 본다"**:
GITT 식이 주는 것은 `√D · S / θ`(θ 는 `m_B` 에 숨은 참여 분율)이다. 한 셀에서 `S`(또는 `D`)를 고정하는 근거를 적고,
**그 근거가 비교 셀에도 참이면 쪼개기는 선택이지 결과가 아니다.** 그리고 **(i) 계단별 값을 다 적고 (ii) 참여 용량 비로 `θ`
민감도를 적고 (iii) 입자 단위 `r²/D` 와 펄스 길이를 대조**한다. 29호 "외부 액체 기준 수입"(`D_LIB` 로 `φ` 를 뽑음) ·
30호(곱 전부를 `D` 에) · 31호(BET 상수로 `A` 고정)에 이은 **네 번째 배정 방식 — 같은 계의 "면적 기지" 대조 셀**이고,
시간상 **가장 이르다**.

⇒ 이 적용이 곱을 푼 것은 아니다: n = 1 · 신품 · 표–그림 `ΔE_t` ×2 · 상대극 미정. 기여는 **곱의 세 인자(`D` · `S` · `θ`)가
GITT 식 한 줄에 다 들어 있다는 원형 표본**과 **대조 셀 가정의 대칭성 검사**다.

---

# 11. `[재현]` 검산 장부

| # | 계산 | 결과 |
|---|---|---|
| R1 | 면적 3.14 × 0.7² | 1.5386 cm²(인쇄) ✓ · π 로는 1.5394 |
| R2 | Li₄.₄Si 이론 용량 4.4 F / 58.63 | **2011 mAh g⁻¹** · N/P(0.06/0.06 · 0.08/0.08) = **8.4** |
| R3 | Li₄.₄Si 밀도 58.63 / 49.64 | 1.181 g cm⁻³ · 0.06 g 치밀 330 µm |
| R4 | GITT `D` 계단별(식 1, `S` 기하) | 2.50 / 1.66 / **1.01** × 10⁻⁸ (평균 1.72) |
| R5 | Case 2 `S`(D = 1.0e-8) 계단별 | 4.13 / 3.67 / **3.18** cm² · 비 1.70 / 1.85 / **2.06** |
| R6 | BET 비 · 절대 | ×8.7 · 1620 / 14040 cm² |
| R7 | √(Dτ) · r²/D(r = 3 µm) | 24.5 µm · 9 s |
| R8 | GITT 참여(`[도표]` 25 · 69 펄스 × 0.1 mAh) | 42 · 115 mAh g⁻¹ = 2.1 · 5.7 % |
| R9 | `θ` 민감도 | `S` 비 ≈4.7–5.7 |
| R10 | Fig. 6 `ΔE_s` 화소 ↔ Table 2 | 9.8 ↔ 9.93 · 16.4 ↔ 15.4 mV ✓(보정 검증) |
| R11 | Fig. 6 `ΔE_t`(둘째 펄스) ↔ Table 2 | ≈40 · 45 ↔ 95–99 · 78–87 mV ❌ ×≈2 |
| R12 | σ 펠릿 두께(≈380 Ω) | ≈1.05 mm |
| R13 | SE 분리막 겉보기 밀도(0.1 g, ≈0.36 mm) | 1.80 g cm⁻³ · 옴 130 Ω ↔ Fig. 9B ≈100–120 Ω ✓ |
| R14 | 20호 음극 438 µm 판정 | 단층 공극 25 % ✓ / 복합 ≥547 µm ✗ |
| R15 | 20호 R17 재계산(ε_SE 0.54–0.56) | 168–251 Ω = 362 Ω 의 46–69 % |
| R16 | Li 재고 수지 | Case 6 x = 1.37 · Case 4 ≥1.04 · Case 3 누적 ❌ / Case 7 · 11A ✅ |
| R17 | 면적용량 · C-율 | 9.3 mAh cm⁻² · C/72(Case 3/4) · 12.4 · C/96(Case 6) |
| R18 | 상대극 1 mV 표류의 `D` 영향(셋째 계단) | ×0.72 / ×1.35 |

---

# 12. 어긋남 (실제로 어긋난 것만)

| # | 어긋남 |
|---|---|
| D1 | 시험 창 `[인쇄]` "1 to 2.5 V" ↔ 그림 전부 1.1–2.4 V(20호도 1.1–2.4 V) |
| D2 | Table 2 `ΔE_t` 78–99 mV ↔ Fig. 6 저자 표지 펄스 ≈40–45 mV(`ΔE_s` 는 1 mV 안에서 일치) |
| D3 | *"single layer lithium silicide anode (Case 1)"* ↔ Fig. 11A 는 Case 3 |
| D4 | Case 6 *"150–210 and 125–150 mAh/g"* ↔ `[도표]` 1 사이클 방전 ≈227 · 충전 ≈110 |
| D5 | Li 재고 수지 위반(§6) — 원문 무언급, "de-alloying faster" 설명과 모순 |
| D6 | 도전재 생략 근거가 **Li₁₂Si₇** 저항률(1.5–4 × 10⁻⁴ Ω cm, [26]) — 음극은 Li₄.₄Si. 뒤에서 *"electronic conductivity of lithium silicides is as high as 10⁴ S/cm"* 로 일반화(인용 값의 역수는 2.5–6.7 × 10³) |
| D7 | Case 1 · 2 의 전해질 유무가 같은데 `S` 처리가 다르다(§5.2) |
| D8 | 인쇄 `D` · `S` · "2 배" 가 셋째 계단 값(§5.3) |
| D9 | *"short diffusion path"* ↔ 반무한 식, r²/D ≈9 s ≪ 600 s(§5.6) |
| D10 | 식 (1) 기호 설명 *"mB is the molar volume"*(V_M 이어야) · *"atomic weight"*(몰질량) |
| D11 | *"reported chemical diffusion coefficient of Li₄.₄Sn is 10⁻⁷ … similar to our result"* — 한 자릿수 차 |
| D12 | *"no distinct downward/upward trend"* ↔ Case 4 방전 92–147(±25 %) 비단조 |
| D13 | "electrical conductivity" ↔ 차단 전극 총 저항(이온) |
| D14 | 참고문헌: [26] *PRB* 38 **(1998)** → 1988 · [21] Huggins *JPS* "13 (1999) 81" 권/쪽 뒤바뀜 · [22] Zhang *JPS* "13 (2011) 196" 같음 · [2] "Nature 4 (2005)" → *Nat. Mater.* · [1] "Scosati" · **[16] = [32] 중복** |
| D15 | 서론 *"severe volume changes … are not expected with solid electrolytes"* — 근거 인용이 자기 선행 [20] 뿐 |

---

# 13. 그림 — 무엇을 봤나

크로퍼 **12 장**(그림 11 + 표 1; Table 1 은 Fig. 3 크롭 위쪽에 같이 잘려 들어옴). **그림 11 장 전부 봤다**:
Fig. 1(다이 · 30 MPa 화살표) · 2(7 설계 층별 질량) · 3(개념도 + Table 1) · 4(BET) · 5(SE Nyquist) · **6(GITT — 원본 래스터
화소 판독)** · 7(Case 4 단면 SEM) · 8(Case 3 · 4 V–Q) · 9(Case 5 · 6 V–Q + EIS) · 10(dQ/dV) · 11(400 µA). 표 2 장은 PDF
텍스트로(Table 2 크롭 `tab_2.png` 은 이미지로 안 읽음). 쪽 렌더로 본문 단위 확인 1 곳(p4 — µA · 10⁻⁴ Ω cm).

본문과 어긋난 그림: **Fig. 1**(본문에 없는 운전 압력 표기) · **6**(D2 · 두 셀 이완 전압 95 mV 차 · GITT 길이) · **8/9C**(D1 창 ·
D4 · D12 · D5 수지) · **11A**(D3). 판독값은 전부 `[도표]`/`figure-read ≈` — 화소 판독은 Fig. 6 인셋만(±≈1–2 mV), 나머지
V–Q 끝점은 눈금 판독(±≈3 mAh g⁻¹).

---

# 14. 참고문헌 중 후속 후보 (32 편 중 — 미열람, 서지는 지면 그대로)

| 순위 | ref | 왜 |
|---|---|---|
| ★★★ | **[20] Park, Song, Choi, Jin, Lim, *Jpn. J. Appl. Phys.* 53 (2014) 08NK02** | 자기 선행 — Li-Si 합성 XRD · SEM · SM 입도(이 편이 위임한 것 전부). 20호 셀 계보의 뿌리 |
| ★★★ | **[30] Liu, Guo, Young, Shieh, Wu, Yang, Wu, *JPS* 140 (2005) 149** | "탈합금화가 합금화보다 빠르다" 의 유일한 근거(이 편 · 20호 둘 다) — 액체셀인지 확인 필요 |
| ★★ | [29] Shen, Cao, Rahn, Yang(지면 그대로), *JES* 160 (2013) A1842 | GITT 식 (1) 원전 — `m_B` · `S` 정의와 적용 조건 |
| ★★ | [28] Hayashi, Hama, Morimoto, Tatsumisago, Minami, *J. Am. Ceram. Soc.* 84 (2001) 477 | σ 1.8 × 10⁻⁴ 의 대조 원전(20호 ref [26] 과 같은 편으로 보임) |
| ★★ | [17] Asl, Keith, Lim, Zhu, Kim, *Electrochim. Acta* 79 (2012) 8 | "bulk ASSB 성능이 축 압력에 크게 좌우" 의 근거 — Q6 원전 후보 |
| ★ | [26] Kuriyama, Maeda, Mizuno, *PRB* 38 (1988) 13436 | Li₁₂Si₇ 저항률 — 도전재 생략 근거(D6) |
| ★ | [23] Trevey, Stoldt, Lee, *JES* 158 (2011) A1282 | TiS₂ 2차 밀링 · 탄소 없는 TiS₂ 양극 |

큐 46–59(Hertle 2023 · Schlenker 2020 · Solchenbach 2016 · Dugas 2021 · Barai 2018 · Miß 2022 · Illig 2012 · Oh 2025 ·
Ren 2023 · Neumann 2021 · Hlushkou 2018 · Bielefeld 2022 · 2020 · Asheri 2023) 인용 **0**(대부분 이 편보다 늦다).

---

# 15. 이 digest 가 주장하지 않는 것

- **"2차 밀링이 효과가 없다" 고 말하지 않는다.** 용량 · GITT 참여가 커진 것은 그림에 있다. 말하는 것은 **그 효과를 "SE 와의
  접촉 면적 ×2" 로 부를 근거가 식에서 오지 않는다**는 것이다.
- **§6 수지 위반의 원인을 정하지 않는다.** SE 환원은 후보 하나다. 판독 오차(±≈3 mAh g⁻¹)로는 Case 6 의 초과(x 1.37)를 못
  지운다 — 정규화 분모(H4)가 다르면 결론이 바뀔 수 있다.
- **20호 셀과 이 편 셀을 같은 셀로 보지 않는다** — 같은 레시피다. 20호의 음극 밀링 여부 · 운전 압력은 여전히 미정.
- **20호 R17 의 새 값(168–251 Ω)은 외부 TiS₂ 밀도 · 굴곡도 가정 위에 있다** — SE 겉보기 분율만 이 편 수(질량 + Fig. 7 두께)다.
- 우리 연구 수치(artifact · `degradation-degeneracy/docs/RESULTS*.md`)와 비교하지 않는다 — 다른 화학 · n = 1 · 신품.
