Repository: yonghoon7153-source/Yonghoon-DEM-DFT

# wiki/raw/ — 예외적 불변 원본층

이 리포의 불변 증거층은 **이미 밖에 있다**: `docs/data/`(측정 CSV·JSON) ·
litdb 정본(friendly-meitner) · `docs/reviews/findings.json` · git 이력.
그래서 이 폴더는 킷 원형과 달리 **예외 전용**이다:

- 들어오는 것: litdb 소관(논문)도 측정 데이터도 아닌 외부 자료 — 강연 전사,
  외부 레포 감사 노트 등.  `transcripts/` 등 하위 폴더에 날짜-슬러그로 저장.
- 규칙: 한번 저장한 파일은 수정 금지 (원본이 바뀌면 새 -v2 파일).  frontmatter 에
  `source_url` / `ingested` 를 적는다.
- 논문 PDF·digest 는 여기 넣지 않는다 → wiki/SCHEMA.md 경계 규칙 1 (litdb 정본).

File: wiki/raw/papers/jung2020_ni-rich-compliant-microstructure-ncm-assb.md (part 1 of 2)
---
title: "Jung S.H., Kim U.-H., Kim J.-H., Jun S., Yoon C.S., Jung Y.S., Sun Y.-K. 2020 — Ni-Rich Layered Cathode Materials with Electrochemo-Mechanically Compliant Microstructures for All-Solid-State Li Batteries (Adv. Energy Mater. 10, 1903360) + SI"
source_url: local-upload/109._Ni_rich_layered_cathode_materials_with_electrochemo_mechanically_compliant_microstructures_for_all_solid_state_Li_batteries.pdf + 109._Sup_Ni_rich_layered_cathode_materials_with_electrochemo_mechanically_compliant_microstructures_for_all_solid_state_Li_batteries.pdf
source_url_note: "본문 PDF 12 쪽(Adv. Energy Mater. Full Paper · 기사 번호 1903360 · 쪽 표기 '1903360 (N of 12)' = PDF 쪽 · 그림 7 — 그림 1 의 SEM · 그림 3 · 4 · 7 은 JPEG · 그림 6 Flate · 그림 1c–j · 2 · 5 는 벡터 · 표 0 · 번호 식 0 · 참고문헌 1–69) 4,223,607 B · 업로드 접두사 b257dc48 + SI PDF 16 쪽(Wiley 표지 1 + 저자 문서 15 — 인쇄 쪽 1–15 = PDF 쪽 − 1 · 그림 S1–S15 · 표 S1–S7 · 식 (S1)–(S4) · SI 참고문헌 S1–S13) 1,397,978 B · 업로드 접두사 cb8f99f3 · 5차 묶음 #10(사용자 파일 109 · ASSB_TRANSFER_NOTE §6-3-k) · 원장 §1 L219 ★★★ · 지목 38 · 87 · 94 · 107 · 113 = 5(요청 때 3) · 1차 측정 편 — NCA80(무작위 방위 1차 입자) ↔ FCG75(방사 정렬 막대 1차 입자 · 농도 구배) | Li₆PS₅Cl · Li₀.₅In 반쪽(≈70 MPa) · LTO 압력계 셀 · Li 금속 셀(≈7 MPa) · 셀 수 · 오차 막대 0 · 자동 크롭 24(본문 그림 7 · SI 그림 15 · SI 표 2) + 수동 1(그림 S13 — SI 자동판 15 장 모두 아래 8–13 pt 잘림) · 그림 22 장 전부 봤다 · 표 PNG 2 는 텍스트 층으로 대조 · 크롭 폴더 1단계 10,335,056 B → 2단계(호출자 결정) JPEG 사진 · 모식 여덟(그림 1 · 3 · 4 · 7 · S2 · S10 · S11 · S13)을 같은 bbox · 같은 이름으로 150 dpi 재렌더 → 파일 26 개 7,942,084 B(`du -sh` 7.7M)"
source_doi: 10.1002/aenm.201903360
source_license: "© 2019 WILEY-VCH Verlag GmbH & Co. KGaA, Weinheim(본문 매 쪽 머리) · SI 첫 쪽 'Copyright WILEY-VCH Verlag GmbH & Co. KGaA, 69469 Weinheim, Germany, 2019.' · 쪽 여백의 'OA articles are governed by the applicable Creative Commons License' 는 내려받기 띠의 일반 문구 · 이 편 OA 표기 0 — 구독본으로 다룬다 — 이 digest 는 인용 · 요약 · 재현 계산만 담는다(그림 크롭은 위키 관례대로 raw/figures 에 — 변형 없는 잘라내기)"
pdf_sha256: 7812e4805e01b517f1443fa3cbffea0f81a3113c56427766a37aa344643ccee1
si_sha256: 13686fc135f3b17200382f0ea366ffeb2ba6d1e5a252ce0c6db0f50a29775452
ingested: 2026-11-17
sha256: 52531f060a7c1b78ec5567869bb2fe09984b9386205db858ff2a0f269b8d700c
---
# 수집 목적

`assb` 섹션 **114호** — **5차 묶음 #10**(사용자 파일 109 · `bms-balancing/docs/ASSB_TRANSFER_NOTE.md` §6-3-k · 원장 `bms-balancing/docs/ASSB_WANTED_PAPERS.md` §1 미수령 ★★★ 지목 ≥3 13 편 중 열째 · 2026-11-17 사용자 공급). **1차 측정 편 — 같은 Ni 함량대 · 같은 입도의 두 Ni-rich 양극, 시판형 NCA80(Li[Ni₀.₈₀Co₀.₁₆Al₀.₀₄]O₂ · 무작위 방위 1차 입자)과 농도 구배 FCG75(Li[Ni₀.₇₅Co₀.₁₀Mn₀.₁₅]O₂ · 바깥으로 방사 정렬된 막대 1차 입자)를 무코팅으로 Li₆PS₅Cl 복합 양극에 넣어 액체 셀과 나란히 견주고, 첫 사이클 손실 · 200 사이클 감쇠의 차이를 '전기화학-기계(electrochemo-mechanical) 효과' 로 배정한 편.**

한양대 에너지공학과 + 신소재공학과 — **Sung Hoo Jung** · **Un-Hyuck Kim**(두 사람 공동 제1저자 — 사사 "S.H.J. and U.-H.K. contributed equally") · Jae-Hyung Kim · Seunggoo Jun · Chong S. Yoon · **Yoon Seok Jung**\* · **Yang-Kook Sun**\*(교신 둘)의 *Advanced Energy Materials* 2020 편. `[인쇄]` 초록이 스스로 적는다: "While conventional Li[Ni0.80Co0.16Al0.04]O2 (NCA80) with randomly oriented grains is prone to severe particle disintegration even at the initial cycle, the radially oriented rod-shaped grains in full-concentration gradient Li[Ni0.75Co0.10Mn0.15]O2 (FCG75) accommodate volume changes, maintaining mechanical integrity. This accounts for their different performance in terms of reversible capacity (156 vs 196 mA h g−1), initial Coulombic efficiency (71.2 vs 84.9%), and capacity retention (46.9 vs 79.1% after 200 cycles) at 30 °C."(⚠ '196' 은 본문 · 표의 194 와 다르다 — D1).

들어온 경로: 원장 행(요청 때 원문 그대로 — 107 · 113호 재지목 · 도착 표시 전) "| ★★★ | **Jung S.H.·Kim U.-H.·Kim J.-H.·Jun S.·Yoon C.S.·Jung Y.S.·Sun Y.-K. 2020** — *Adv. Energy Mater.* **10**, 1903360 (87호 [81] · 38호 [8]) | 38 · 87 · 94 | **3** | Q1 | NCM 형태 · 황화물 접촉 손실 — 원전 라벨 "Ionically loosened / isolated" 두 낱말 (A_eff ↔ θ 두 노브가 원전에 있다 · 종설 본문은 옮기지 않음) · 87호 그림 7c 원전 · 38호 후속 표 (등급 칸 없음) · **94호 [10] 재지목** (인쇄 연도 2019) — 양극 void 'as demonstrated in Refs. 9–12' 의 하나 · 원전 라벨 두 노브 (A_eff ↔ θ) 가 94호 φ ↔ 27호 u 구분의 실측 쪽 · 94호 후속 등급 ★★★ |". 지목 현황(원장 L219): 요청 때 **38 · 87 · 94 = 3** → 2단계(113호 반영 뒤) **38 · 87 · 94 · 107 · 113 = 5**. 위키 grep(`1903360` · `Jung S.H.` · `FCG75` · `NCA80` · `loosened`)으로 다시 셌다 — 후속 절에 오른 것은 38호 §14 표(ref 8 · 등급 칸 없음) · 87호 후속 표(★★★ · [81]) · 94호 후속 표(★★★ · [10]) · **107호**(Ruess 2020 — 5차 #3) 후속 표(★★★ · [69] · 재지목 → 4) · **113호**(Han 2021 — 5차 #9 · 같은 연구실) 후속 표(★★ · [37] · 재지목 → 5) **다섯 = 원장 일치**. 107 · 113호 쓰임은 두 digest 봉인본의 전사로 대조했다(원 PDF 다시 열지 않음 — 113호 D22 의 재료 이름 대조는 113호 2단계가 이 편 본문 텍스트 층으로 했다).

이 digest 의 일 (지시):

1. **(a) 원장이 짚은 원전 라벨 "Ionically loosened / isolated"** — 부분 접촉(유효 면적 `A_eff` 감소)과 완전 고립(`θ` — 활성 질량에서 빠짐)이 원전에서 **두 상태로 구분**돼 있는가 · 정량인가 정성인가(곱 축퇴 처방 · `A_eff` ↔ `θ` 두 노브).
2. **(b) '전기화학-기계적으로 순응하는' 미세구조가 균열 → 접촉 손실을 줄인다는 주장의 측정 근거** — 접촉 · 균열을 **쟀는가**(단면 영상 · 분율) · 사이클에 따른 변화(`θ(N)` 칸) · 대조군이 한 노브인가.
3. **(c) 38 · 87 · 94호 지목 명제 대조** — 종설 · 모형 편이 옮긴 문장이 원문과 같은가.
4. **(d) 후속 후보.**
5. (지시 밖 · 이 digest 가 덧붙인 축) **(e) 첫 사이클 회수 시험(0.05 C · 70 °C · CV)의 결손 분할** · **(f) 같은 지면의 한 노브 대조 — 상한 4.1 V(그림 S9)** · **(g) 압력계의 측정 ↔ 계산** — 판정 2 · 5 · 7.

⚠ **표기 규약**: `[인쇄]` = 원문이 실제로 쓴 것 · `[도표]` = 그림을 눈으로 읽은 값(판독 폭 표시) · **`[도표·화소]`** = PDF 에서 원본 래스터(그림 3 JPEG 2050×1739 · 그림 S6 · S9 Flate)를 꺼내 축 틀 · 눈금 화소로 선형 보정해 읽은 값(보정 잔차를 적는다) · **`[도표·벡터]`** = 벡터 그림(그림 1c–j · 2)의 경로 좌표를 눈금 선 경로로 보정해 읽은 값(채운 표지 중심 · 채운 선 윤곽 끝 — 선 두께 반쪽 ≈0.5 mAh g⁻¹ 오차) · `[재현]` = 인쇄 수치 · 식으로 우리가 계산(스크립트는 `scratchpad/p114/` 에만 — 커밋 안 함) · `[재현·가정]` = 인쇄되지 않은 값을 가정해 계산(가정 명시) · `[재현·대수]` = 인쇄 식 위의 대수 · `[해석]` = 우리 판단. **`[데이터]` 표시 0** — 원자료 공개 0(지면 · SI 에 자료 문장 0). **'0' 표기**('측정 인쇄 0' · '기준 0' · '산포 인쇄 0' · '… 0 회' 등)는 **이 지면(본문 · SI)에 인쇄되지 않았다 · 그 낱말이 나오지 않는다**는 뜻이다 — 저자가 재지 않았다거나 그런 자료가 어디에도 없다는 주장이 아니다.

⚠ **측정 · 인용 · 모형 · 적합 구분**: 이 편 안의 수치는 ① **측정** — 전기화학(용량 · CE · 율 · 200 사이클 · 평균 전압 · EIS) · 회절(분말 Rietveld · LE in situ · ASSB ex situ (003)) · 단면 SEM · EPMA · BET · TEM/SAED · XPS · operando 압력 ② **적합** — EIS 등가회로(R1 · R2 · R3 만 인쇄 — CPE · W 값 0) · XPS 봉우리 분해(면적비) · Rietveld ③ **모형 계산** — SI '선형 변형 + Reuss' 압력 추정 −43 · −36 MPa 하나 ④ **인용** — 서론 · 표 S1(문헌 31 행 · 그림 6). 셀 수 · 반복 · 오차 막대 **0**(`error` · `deviation` · `reproduc*` · `replicat*` · `n =` 본문 · SI 0 회).

---

# 판정 먼저

1. ★★★★ **(a) "Ionically loosened / isolated" — 낱말 둘은 원전에 있다, 두 상태의 구분은 원전 지면에 인쇄되지 않았다(정성 · 라벨 하나).** `[도표]` 그림 7 모식의 NCA80 충전 확대 원 안 **빨간 원 하나에 라벨 하나 "Ionically loosened / isolated"**(사선 · 'loosened' · 'isolated' 만 빨강) — FCG75 쪽 짝은 "Intact ionic contacts". 두 상태를 따로 그린 원 · 따로 가리킨 화살표 · 정의 · 측정 인쇄 0. 본문 · SI 의 같은 자리 문장은 `[인쇄]` "Mechanical degradation by repeated cycling causes the ionic contacts of primary particles, especially in the core, to be loosened **and/or** lost"(p. 6) · "the SEs cannot access the ionically disrupted inner grains"(결론 p. 8) · "the ionic contacts with the SEs are loosened upon repeated cycling"(FCG75 · p. 8) · SI "nested in the loosened ionic contacts"(p. 3) — `isolat*` 접촉 뜻 **0**(본문 1 회는 "Air-Isolation system holder") · `quantif*` 0. ⇒ 원장 행의 "A_eff ↔ θ 두 노브가 원전에 있다" 는 **낱말 ✅ · 구분 ❌** — 두 노브는 87호 digest 의 `[해석]` 이고 원전은 한 범주(and/or)로 쓴다. 다만 원전 자료가 첫 사이클에서 **조작적 가름**을 준다(판정 2) — 원전은 그 가름을 두 낱말에 잇지 않고 '부반응 배제' 에 썼다.
2. ★★★★ **(e) 첫 사이클 결손은 대부분 η 형(회수 가능)이다 — 원전 자기 대조(표 S5 · S6 · 그림 2)를 `Q_apparent = θ_AM · η(i) · Q_material` 에 넣으면.** `[인쇄]` 표 S5: 0.1 C · 30 °C 첫 충전 A **219 · 229** · 같은 조건 방전 B **156 · 194** · 0.05 C CCCV(0.01 C 종료) · 70 °C 방전 C **187 · 200** mAh g⁻¹(NCA80 · FCG75). `[재현]` 결손 A−B **63 · 35** = 회수분 C−B **31 · 6** + 불회수 A−C **32 · 29** — 두 재료 차 28 중 **25(89 %)가 회수분 · 불회수 차 3(A 의 1.4 %)**. `[인쇄]` 표 S6 (003): NCA80 신품 18.75° → 30 °C 방전 **18.57°**(FWHM 0.15 → **0.20**) → 70 °C 방전 **18.69°**(FWHM **0.16**) · FCG75 18.67 → 18.63 · 18.64(0.28 → 0.27 · 0.27). `[재현·가정]` Bragg(인쇄 λ 1.5406 Å) c = 14.186 → 14.323 → 14.232 Å · 그림 3a 의 LE c(x) 곡선(`[도표·화소]` 판독 표 위 보간)으로 **격자 x ≈0.26 → ≈0.12**(쿨롱 산술 (A−B)/Q_th **0.23** · (A−C)/Q_th **0.12** — Q_th 278 mAh g⁻¹ 은 ICP 조성 몰질량으로) — 30 °C 방전 뒤 격자에 안 들어간 Li 가 70 °C 에서 절반 넘게 돌아오고 폭도 신품(0.15)으로 돌아온다 · 불회수 32 도 격자 밖에 남은 Li 로 읽힌다(격자 x ↔ 쿨롱 x 일치). `[도표·벡터]` 그림 2a 70 °C 곡선이 3.0 V 에 닿는 곳 **≈179.7 · ≈196.9** → CV 몫 ≈8 · ≈3 mAh g⁻¹(회수 조건에서도 NCA80 은 CV 가 필요). ⇒ **첫 사이클 NCA80 ↔ FCG75 차의 거의 전부가 `η(i)` 항**(느린 · 고온에서 닿는 몫 — 원전 라벨의 'loosened' 쪽) **이고, 회수 안 되는 몫(`θ_AM · Q_material` + 부반응)의 차는 ≤3 mAh g⁻¹ — 셀 하나씩 · 산포 인쇄 0 이라 0 과 구별 안 됨.** ⚠ B 와 C 는 **다른 셀**(첫 방전이 둘일 수 없다 — 표 S5 의 A 는 하나만 인쇄 · 인쇄 CE 86.8 % 를 내는 FCG75 회수 셀의 A ≈230.4 가 그림 2a 벡터 충전 끝 ≈229.5–230 과 맞고 표의 229 와는 반올림 밖 — D3) · 율 · 온도 · CV 세 손잡이가 동시에 바뀜(회수분 안에서 `A_eff` ↔ 고상 경로 길이 — 그림 7 "Longer Li⁺ pathway" ↔ 계면 k 는 안 갈린다).
3. ★★★★ **(b) 균열 · 접촉을 '쟀는가' — 양(분율 · 밀도 · 틈 폭)은 인쇄 0, 정성 영상 넷 + 셀 수준 간접 신호 셋.** SEM 단면(그림 3b–i): 상태 넷(신품 · 첫 충전 4.3 V · 첫 방전 3.0 V · 100 사이클) × 재료 둘 · **한 시야씩** · 축척은 3b 10 µm · 3h 인셋 1 µm 뿐 · 균열 밀도 · 틈 폭 · 접촉 분율 · 공극률 0(`porosit*` · `fraction`(접촉 뜻) · `tortuos*` · `percolat*` 0 회) · "the void space … is observed to be narrower for FCG75" 도 눈 판정. 셀 수준 신호: ① operando 압력계(그림 3k — LTO 상대극 · 첫 사이클 · 셀 하나씩 · ΔP 만 · 기준 압력 미인쇄) ② ex situ (003) 폭(첫 사이클만 — SOC 분산 대리) ③ EIS R3(사이클 2 · 10 · 100 — 면적 × 계면 동역학의 곱). 균열 · 분해를 직접 보인 것은 영상뿐이고, 그 영상에는 수치가 인쇄되지 않았다.
4. ★★★★ **`θ(N)` 은 움직이지 않는다 — 0/114.** N 축 관측: 0.5 C 방전 용량 200 사이클(`[도표·벡터]` FCG75 **169.8 → 134.1 = 79.0 %** · NCA80 **135.2 → 63.5 = 46.9 %**) · 평균 전압 다섯 점(그림 S6 `[도표·화소]` NCA80 방전 3.75 → 3.22 V · 충전 3.97 → **4.30 V = 상한** · FCG75 3.85 → 3.61 · 3.91 → 4.10) · R3 셋(NCA80 39.6 → 107.2 → 597.7 · FCG75 2.6 → 6.8 → 146.2 Ω) · SEM 100 사이클 한 점(NCA80 가루로 수거 · FCG75 펠릿) · **0.1 C 되돌림 하나**(그림 1f 18 번째 — NCA80 156.3 → 145.9 · FCG75 194.2 → 193.7 `[도표·벡터]`). **회수 시험(저율 · 고온)은 첫 사이클에만** — 100 · 200 사이클 결손을 η ↔ θ ↔ 물질로 가를 자료 0. `[재현·가정]` 0.5 C 전류(1 C = 200 mA g⁻¹ · 활물질 68 wt% · ∅13 mm) 1.02 mA × R3 → NCA80 **0.04 → 0.61 V**(사이클 2 → 100) · FCG75 0.003 → 0.15 V ↔ 평균 전압 반 간격 0.50 · 0.22 V(100 사이클) — 감쇠의 큰 몫이 저항형으로 읽힌다(분해 0 — `[해석]`). 유지율 기준은 **첫 0.5 C 사이클**(135.2 · 169.8) — 0.1 C 첫 방전(156 · 194)이 기준이면 **40.7 · 69.1 %**.
5. ★★★★ **(b) 대조군은 한 노브가 아니다 — 같은 지면이 인쇄한 공변 노브 다섯, 그리고 같은 재료의 한 노브 대조(4.1 V)는 본문 인과의 첫 사이클 쪽과 어긋난다.** 공변: ① 조성 — NCA(Al 0.042 · Co 0.160) ↔ NCM 구배(Co 0.101 · Mn 0.148) · Ni 평균 0.798 ↔ 0.751 · FCG75 중심 Ni ≈85 → 표면 ≈70 %(그림 S5 `[도표]`) — 저자 스스로 TEM 암염 두께(13–15 ↔ ≈3 nm)를 **표면 Ni 80 ↔ ≈70 %** 로 설명한다 ② **BET 0.2350 ↔ 0.3923 m² g⁻¹(×1.67)** — 본문은 "sharing common features in terms of … the surface areas (Figure S3)"(D8) ③ 격자 a · c · V(표 S3) · 신품 FWHM 0.15 ↔ 0.28 ④ 4.3 V 부피 변형률 −4.2 ↔ −3.4 %(그림 3a — `[도표·화소]` x ≤0.6 에서는 오히려 **FCG75 가 더 수축** · x 0.5 −0.88 ↔ −1.42 % · 0.6–0.7 에서 교차) ⑤ 소성 770 ↔ 790 °C. 같은 것: D10/D50/D90 7.5/9.8/12.8 ↔ 7.2/9.5/12.5 µm · 구형 2차 입자. **한 노브 대조 — 상한 4.1 V(그림 S9)**: 본문은 S9b 유지율(88.6 · 88.2 %)만 인용해 "suggesting the importance of the electrochemo-mechanical effect" 라 쓴다. 그러나 `[도표·화소]` S9a 3.0–4.1 V 첫 사이클은 NCA80 **189.8/132.7(CE 69.9 %)** · FCG75 **179.6/146.5(81.6 %)** — 첫 사이클 결손 차 **24.0 mAh g⁻¹ = 4.3 V 차 29.2 의 82 %** 가 부피 변형률이 같은(−1.9 ↔ −1.8 %) 창에서도 남는다(본문 언급 0). 그리고 그림 3k NCA80 ΔP 가 **충전 중간(50 → 150 mAh g⁻¹)에 −0.028 → −0.005 MPa 로 되오른다**(같은 구간 격자는 수축 — `[도표·화소]` · FCG75 는 단조 감소) — `[해석]` NCA80 의 공극 생성이 H2–H3(>≈4.1 V) 전에 시작된다는 지면 안 단서. ⇒ 본문 인과 사슬 "H2–H3 변형(>4.1 V) → 균열 → 낮은 CE" 는 **장기 유지율 차**는 설명하나 **첫 사이클 CE 차**는 같은 지면 자료로 설명되지 않는다(무작위 방위의 이방 수축 · 경로 길이 · 조성 중 무엇인지 지면이 가르지 않음).
6. ★★★★ **(c) 지목 명제 대조 — 87 부분 · 38 ✅(주제) · 94 부분 · 원장 '실측 쪽' ❌ · 107 ✅(처방 방향) · 113 서사 ✅ · 조성 ❌.** **87호**: 그림 7c 재수록 라벨 전사 ✅(원전 그림 7 과 글자 같음 — "Randomly oriented grains → Longer Li⁺ pathway" · "Ionically loosened / isolated" · "Radially oriented grains → Shorter Li⁺ pathway" · "Intact ionic contacts" · 부반응 상자 "Spinel phase · Rock-salt phase") · 87호 `[해석]` "두 노브(`A_eff` ↔ `θ`)가 원전 라벨에 있고" 는 낱말 ✅ · 구분 ❌(판정 1) · **87호 본문 "Although contact loss between CAM and SE still occurs to some extent for this example, the overall cell pressure evolution and loss of active material are strongly reduced"** — 접촉 손실 '어느 정도' ✅(그림 3f) · **'압력 전개 억제' 는 반만** — 충전 중 ΔP 는 FCG75 가 **두 배**(−0.298 ↔ −0.146 MPa `[도표·화소]` · 인쇄 −0.30 ↔ −0.15)이고 작은 것은 한 사이클 뒤 **순 잔류**(+0.067 ↔ +0.116)뿐 · **'loss of active material' 원전 낱말 0 · LAM 측정 인쇄 0**(영상 · 유지율의 다른 이름). **38호**: "NCM 형태 · 접촉 손실(황화물) | Q1" ✅ — 축 Q1 에 줄 `θ` 수치 0. **94호 [10]**: "accumulating voids at the interface of active material and solid electrolyte, as demonstrated in Refs. 9–12" — CAM\|SE void **첫 충전 뒤 단면 ✅(정성)** · '누적(accumulating)' ❌ — FCG75 계면 틈은 첫 방전 뒤 **사라진다**(그림 3g · `[인쇄]` "the void spaces between active material particles and SEs disappear") · 100 사이클 영상은 입자 붕괴(NCA80) · 미세 균열(FCG75)이지 계면 void 의 누적 정량이 아니다. **원장 "원전 라벨 두 노브가 94호 φ ↔ 27호 u 구분의 실측 쪽"** ❌ — φ · u 어느 쪽도 재지 않았다(낱말만). **연도**: 원전 "Published online: December 19, 2019" · 권호 2020, 10(6)(내려받기 띠 '16146840, 2020, 6') · "© 2019 WILEY-VCH" · XMP crossmark MajorVersionDate 2019-12-19 → 38 · 94호의 '(2019)' · 87호 캡션 'Copyright 2019' 는 온라인 · 저작권 연도로 맞다(87호 D10 해소). **107호 [69]**: "처방 … 배향 1차 입자" ✅. **113호 [37](같은 연구실 2021)**: 서사 ✅ · 시판형 재료를 "LiNi0.80Co0.10Mn0.10O2" 로 적음 ❌(원전 NCA80 — 113호 D22 가 같은 판정) · "loosening and/or loss" — 후행 편도 한 범주.
7. ★★★ **(g) 압력계 — 측정은 완전 구속 추정의 0.35 · 0.83 %, 그리고 SI 가 두 재료 값을 뒤바꿔 적었다.** `[인쇄]` SI 추정 "−43 and −36 MPa" ↔ 측정(본문) −0.15 · −0.30 MPa — `[인쇄]` "much higher … reasonable because the actual cells are not strictly confined in volume. Moreover, the void spaces present in the cells could buffer the volume expansion" · SI 같은 문장 괄호 "(-0.30 and 0.15 MPa for NCA80 and FCG75)" 는 본문 · 그림 3k 와 **순서 · 부호가 다르다**(D7). `[재현·가정]` ν · 부피 분율이 미인쇄라 −43 · −36 은 그대로 재현 안 된다 — 97호(Koerver 2018 SI)의 가정(ν 0.27 · V_cathode/V_cell 0.1 · CAM : SE 부피 ≈1 : 1)에 이 편의 E(28 · 198 GPa) · 밀도(1.86 · 4.41 · 4.42) · 변형률(−4.2 · −3.4 %)을 넣으면 **−44.1 · −35.7 MPa**(인쇄와 1.1 · 0.3 차) · 이 편 셀 기하(∅13 mm · SE 150 mg · 11.3 mg cm⁻² — 치밀 가정 V_cathode/V_cell 0.055)면 **−23.6 · −19.1 MPa** ⇒ 인쇄 추정은 이 셀이 아니라 97호 가정에 가깝다(`[해석]` — 확정 아님). 저자의 핵심 추론 "the measured pressure decrease for NCA80 … even lower … This result **directly indicates** the formation of void spaces (or cracks) in NCA80" 은 측정이 추정의 1/100 수준이고 셀 하나씩(지그 순응이 두 셀에 같다는 가정) 위의 상대 비교다.
8. ★★★ **(e) Q5 · Q6 — Li₀.₅In 환산 미인쇄 · 세 상대극 · 압력은 명목.** 전압은 Li₀.₅In 셀에서도 전부 "V vs Li/Li⁺" 로 인쇄 · 환산 값 0(같은 연구실 41호 — 이 편 [47] = Li₀.₅In 제조 인용처 — 는 "+0.62 V" 를 인쇄했다) · LTO 압력계 셀은 셀 전압 E(V) 1.5–2.8 그대로 · Li 금속 셀(20 µm) 따로. 압력: 제조 **370 MPa** · 운전 **"≈70 and ≈7 MPa when using Li0.5In (or Li4Ti5O12) and Li metal"**(측정 방법 · 구속 형식 미인쇄) · `[인쇄]` "the cells are operated under external uniaxial pressure. It is thus suggested that the aforementioned factors could facilitate the formation of cracks"(압력이 균열을 **돕는다** 는 가설 — 압력 쓸기 0).
9. ★★★ **어긋남 29 건(D1–D29)** — 초록 196 ↔ 194 · 결론 '≈200 at 0.1 C and 30 °C' ↔ 194 · 표 S5 FCG75 CE 86.8 ↔ 200/229 = 87.3 % · EIS '충전 상태 3.8 V · 1st' ↔ 캡션 · 방법 '방전 3.8 V · 2nd' · 그림 번호 셋(그림 2a ↔ 3a · S7 'Figure 2i, j') · SI 압력 값 뒤바뀜 · BET '공통' ↔ ×1.67 · C-rate 기준 넷(180 · ≈195 · 200 · ≈221 mA g⁻¹ = 1 C) · 모식 'Spinel' ↔ 본문 암염만 · 율 시험 ↔ 사이클 시험 첫 0.5 C 용량(NCA80 123.8 ↔ 135.2) 등 — 아래 표.

---

# ★ 중심 표 — 지목 · 관련 digest 가 이 편에 건 것 ↔ 이 편 지면 (✅ 있다 · 부분 · ❌ 없다)

| # | 누가 · 무엇을 걸었나 | 이 편 지면 | 판정 |
|---|---|---|---|
| 1 | 원장 L219 — 원전 라벨 "Ionically loosened / isolated" **두 낱말** | 그림 7 빨간 원 하나 · 라벨 하나 · 사선 | ✅ 낱말 |
| 2 | 원장 L219 · 87호 `[해석]` — **`A_eff` ↔ `θ` 두 노브가 원전에 있다** | 두 상태의 따로 그림 · 정의 · 측정 인쇄 0 · 본문 "loosened and/or lost" · `isolat*`(접촉 뜻) 0 | ❌ 구분 · 정량 인쇄 0 |
| 3 | 원장 L219 — 종설 본문은 그 구분을 옮기지 않음(87호 `isolat` 0) | (87호 쪽 사실 — 이 편으로 판정 불가) · 원전 본문도 `isolat*` 0 | — (원전도 안 씀) |
| 4 | 87호 그림 7c 캡션 "Reproduced with permission.[81] Copyright 2019" — 라벨 전사 | 원전 그림 7 · 라벨 넷 + 부반응 상자 글자 같음 · © 2019 | ✅ |
| 5 | 87호 §4.1 "the overall cell pressure evolution and loss of active material are strongly reduced" | 충전 중 ΔP FCG75 ×2 · 순 잔류만 0.58 배 · LAM 낱말 · 측정 인쇄 0 | 부분 |
| 6 | 87호 `[해석]` — Q1(`θ(N)`)을 채울 원전 후보([86] Han 2021 과 함께) | `θ(N)` 측정 인쇄 0 · 첫 사이클 회수 시험(다른 셀)뿐 | ❌ `θ(N)` |
| 7 | 87호 R30 — "FCG NCM → 압력 변화 · 2차 입자 파괴 완화" | 2차 입자 파괴 완화 ✅(영상 · 정성) · 압력 '변화' 는 충전 중 오히려 큼 | 부분 |
| 8 | 38호 §14 후속 표 — "NCM 형태 · 접촉 손실(황화물)" · Q1 | 주제 ✅ · Q1 정량 인쇄 0 | ✅(주제) |
| 9 | 94호 [10] — "accumulating voids at the interface … as demonstrated in Refs. 9–12" | 첫 충전 뒤 CAM\|SE void 단면 ✅ · 누적 ❌(FCG75 방전 뒤 사라짐) | 부분 |
| 10 | 원장 L219(94호 재지목) — 두 노브가 94호 φ ↔ 27호 u 구분의 **실측 쪽** | φ · u 측정 인쇄 0 | ❌ |
| 11 | 94 · 38호 "(2019)" ↔ 87호 [81] "2020" | 온라인 2019-12-19 · 권호 2020 | ✅ 둘 다 |
| 12 | 107호 [69] — 처방 "계면 면적 ↑ · 경로 ↓ · 배향 1차 입자" | 방사 정렬 막대 1차 입자 · 그림 7 "Shorter Li⁺ pathway" | ✅ |
| 13 | 23호 G7 — "첫 방전 후 시편이 없다"(SEM 공백) | 첫 충전 · 첫 방전 단면 둘 다(그림 3c · d · f · g) — 다른 계(NCA80 · FCG75 \| Li₆PS₅Cl) | 부분(다른 계로 메움) |
| 14 | 개념 [[assb-interphase-vs-contact-loss-attribution]] 처방 3 — "첫 충전 뒤 · 첫 방전 뒤 SEM 을 같은 조건으로 — 틈이 재리튬화에서 닫히는지" | FCG75 닫힘 ✅ · NCA80 균열 남음 ✅ · 한 시야씩 · 폭 수치 0 | ✅(정성 첫 표본) |
| 15 | 이 편 [46] = 23호 — "Only a few percent of volumetric strain … could lead to detachment from SEs" | 그림 3f · 3c 단면이 같은 방향 · 23호 판정('정량 원전 아님')과 같음 | ✅ |
| 16 | 원장 §2 공백 '`θ(N)` 측정량' | 0 | ❌ |
| 17 | 113호(같은 연구실 2021) [37] — "commercial-grade LiNi0.80Co0.10Mn0.10O2 … severe disintegration … even at the initial charge and discharge" · "loosening and/or loss of interfacial ionic contacts" | 시판형 = NCA80(Li[Ni₀.₈₀Co₀.₁₆Al₀.₀₄]O₂) · 첫 사이클 붕괴 ✅ · 'and/or' 한 범주 ✅ | 조성 ❌(113호 D22 와 같음) · 서사 ✅ |

---

# 서지

| 항목 | 값 (`[인쇄]` — p. 1 · p. 10–12 · SI p. 1–2 · 정보 사전 · XMP) |
|---|---|
| 제목 | **"Ni-Rich Layered Cathode Materials with Electrochemo-Mechanically Compliant Microstructures for All-Solid-State Li Batteries"**(지면 = 정보 사전 title — 하이픈 U+2010) · SI p. 1(Wiley 표지)은 같은 제목 · SI p. 2(저자 문서)는 소문자 판 "Ni-rich layered cathode materials with electrochemo-mechanically compliant microstructures for all-solid-state Li batteries" |
| 저자 · 소속 | Dr. **Sung Hoo Jung** · **Un-Hyuck Kim** · Jae-Hyung Kim · Seunggoo Jun · Prof. Yoon Seok Jung\* · Prof. Yang-Kook Sun\* — Department of Energy Engineering, Hanyang University, Seoul 04763 · Prof. **Chong S. Yoon** — Department of Materials Science and Engineering, Hanyang University · SI 는 Sun 에 Department of Chemical Engineering 을 더 적음 · 교신 둘 메일 인쇄(옮기지 않음) · ORCID 문장 · 정보 사전 author 빈칸 · XMP dc:creator 0 · **저자 일곱 = 원장 행 일곱 ✅** |
| 저널 | *Advanced Energy Materials* **2020, 10, 1903360**(쪽마다 바닥) · Full Paper · doi `10.1002/aenm.201903360` · 정보 사전 subject "Advanced Energy Materials 2020.10:1903360" · 권호 6(내려받기 띠 '16146840, 2020, 6' — ISSN · 해 · 호) |
| 일정 | "Received: October 14, 2019 · Revised: November 15, 2019 · Published online: December 19, 2019" · XMP crossmark MajorVersionDate 2019-12-19 · `[재현]` 투고 → 온라인 **66 일** |
| 저작권 | "© 2019 WILEY-VCH Verlag GmbH & Co. KGaA, Weinheim"(쪽마다) · SI "Copyright WILEY-VCH … 2019." · OA 표기 0 ⇒ **구독본으로 다룬다** |
| 키워드 | "chemo-mechanics, composite electrodes, Ni-rich cathodes, solid electrolytes, solid-state batteries" |
| 자금 · 사사 | Global Frontier R&D Programme(2013M3A6B1078875) on the Center for Hybrid Interface Materials (HIM) · Technology Development Program to solve climate changes through the NRF funded by the Ministry of Science, ICT & Future Planning(No. NRF-2017M1A2A2044501) · "S.H.J. and U.-H.K. contributed equally to this work." · "The authors declare no conflict of interest." |
| 자료 | 자료 · 코드 공개 문장 0 · "Supporting Information is available from the Wiley Online Library or from the author." |
| 분량 | 본문 PDF **12 쪽**(p. N = PDF 쪽 = '1903360 (N of 12)') · 그림 **7** · 표 0 · 번호 식 0 · 참고문헌 **1–69**(빠진 번호 0 — p. 11–12 목록에서 직접 셈 · **69 개 모두 본문 인용** — 괄호 범위 전개 대조) · SI **16 쪽**(SI p. N = PDF 쪽 · 인쇄 쪽 = N − 1) · 그림 S1–S15 · 표 S1–S7 · 식 (S1)–(S4) · SI 참고문헌 S1–S13(+ 본문 [48] 재인용) · 본문이 부르는 SI 항목 22 개 모두 있음 |
| 절 | 초록 · 1 Introduction · 2 Results and Discussion · 3 Conclusion · 4 Experimental Section(Materials Synthesis · Materials Characterization · Electrochemical Characterization) · Supporting Information · Acknowledgements · Conflict of Interest · Keywords · References / SI: Theoretical approximation of pressure changes · Comparison of FWHM … (Table S6) · Figures S1–S15 · Tables S1–S7 · [S1]–[S13] |
| 재료 | NCA80 = 공침 [Ni₀.₈₄Co₀.₁₆](OH)₂ + LiOH·H₂O + Al(OH)₃·3H₂O(Li : Al : (Ni+Co) = 1.01 : 0.04 : 0.96) · 770 °C 10 h O₂ · ICP Li[Ni₀.₇₉₈Co₀.₁₆₀Al₀.₀₄₂]O₂ / FCG75 = Ni-poor 용액(0.645 : 0.149 : 0.206)을 Ni-rich(1.0 : 0 : 0) 용액에 펌핑하는 공침(17 L 반응기) · LiOH·H₂O(1.01 : 1) · 790 °C 10 h O₂ · ICP Li[Ni₀.₇₅₁Co₀.₁₀₁Mn₀.₁₄₈]O₂ / Li₆PS₅Cl = Li₂S + P₂S₅ + LiCl · ZrO₂ 볼 600 rpm 10 h(Pulverisette 7 PL) · 550 °C 5 h Ar · **SE 입도 미인쇄** |
| 셀(ASSB) | 복합 양극 CAM : Li₆PS₅Cl : Super P = **70 : 30 : 3**(무게 · 막자 건식 혼합 — 표 S1 '68 wt%' = 70/103) · SE 층 = Li₆PS₅Cl **150 mg** 펠릿 · 상대극 Li₀.₅In(Li + In 분말 혼합[47]) 또는 Li 박 **20 µm** · **∅13 mm** · Ti 막대 집전 · PEEK 틀 · 전체 **370 MPa** 압착 · 적재 **11.3 mg cm⁻²**(70 °C Li 셀 22.6) · 운전 압력 **≈70 MPa**(Li₀.₅In · LTO) · **≈7 MPa**(Li) · 압력계 셀 = LTO 음극 · n/p **1.3** · 압력 센서 · EIS Bio-Logic VMP3 · 1.5 MHz–10 Hz · 10 mV · '0.1 C 로 3.8 V 까지 방전한 셀' |
| 셀(LE) | 활물질 : 카본블랙 : PVDF 90 : 5.5 : 4.5 · NMP 슬러리 · Al 박 · 4 mg cm⁻² · 120 °C 진공 · 1.2 M LiPF₆ EC/EMC 3 : 7 + VC 2 wt% · 2032 코인 Li 반쪽 · 예비 시험 0.5 C(100 mA g⁻¹) 3.0–4.3 V · in situ XRD 는 파우치 Li 반쪽 · 0.05 C(9 mA g⁻¹) · 40 분마다 · 16–70° |
| 분석 | ICP-OES(OPTIMA 8300) · EPMA(Shimadzu EPMA-1720 · 에폭시 연마 단면) · 분말 XRD(Empyrean · 10–110° · 0.02° · Fullprof Rietveld) · SEM(Verios G4UC) · BET(3 Flex) · 단면 SEM = Ar 이온 밀링 냉각 단면 연마(JEOL IB-19520CCP · −90 °C) + 대기 차단 홀더 · TEM = 100 사이클 방전 상태 입자 FIB 70 nm 박편(SCIOS) · Mo 그리드 · ex situ XRD = Rigaku MiniFlex 600 · Be 창 · 10–70° · XPS = K-Alpha+ · 단색 Al Kα · 12 kV · 6 mA · 무노출 이송 |

**PDF 메타데이터 (이 실행에서 직접 읽음 · pymupdf)** — **본문** 4,223,607 B · sha256 `7812e4805e01b517f1443fa3cbffea0f81a3113c56427766a37aa344643ccee1`(호출자 명시값 ✅ — 직접 재계산) · 헤더 `%PDF-1.6` · 12 쪽 전부 **595.276 × 782.362 pt** · 암호 0 · 정보 사전 title(위) · author · keywords 빈칸 · subject "Advanced Energy Materials 2020.10:1903360" · creator "Adobe InDesign CS6 (Macintosh)" · producer "Adobe PDF Library 10.0.1; modified using iText 4.2.0 by 1T3XT" · 생성 D:20200122155217+05'30' · 수정 D:20261116173405-08'00'(내려받기 때로 읽힘) · XMP 3,576 B(dc:identifier doi · prism:doi · crossmark MajorVersionDate 2019-12-19 · CrossmarkDomainExclusive · jav **VoR** · dc:creator 0) · `%%EOF` 1 · startxref 1(증분 갱신 0) · 트레일러 ID 두 값 다름 · EmbeddedFiles 0 · PageLabels 빈 값 · 래스터: p. 3 JPEG 조각 8(그림 1a · b SEM · 축척) · p. 5 JPEG **2050×1739**(그림 3 통째) · p. 7 JPEG 2050×1314(그림 4) · p. 9 Flate 1750×983(그림 6) + JPEG 2050×1281(그림 7) · 벡터: p. 3 경로 5,849(그림 1c–j — 글자도 윤곽) · p. 4 495(그림 2) · p. 7 14,776(그림 5 — 글자는 텍스트 층) · **p. 2–12 오른쪽 여백 세로 띠** "16146840, 2020, 6, Downloaded from https://advanced.onlinelibrary.wiley.com/doi/10.1002/aenm.201903360 by [기관 이름 — 옮기지 않음] on [16/11/2026]. See the Terms and Conditions …"(내려받기 표지 쪽 0). **SI** 1,397,978 B · sha256 `13686fc135f3b17200382f0ea366ffeb2ba6d1e5a252ce0c6db0f50a29775452`(호출자 명시값 ✅ — 직접 재계산) · `%PDF-1.5` · 16 쪽(p. 1 Wiley 표지 595.275 × 841.889 · p. 2–16 595.32 × 841.92 pt) · creator "pdftk 2.02 - www.pdftk.com" · producer "itext-paulo-155 (itextpdf.sf.net-lowagie.com)" · 생성 = 수정 D:20191217203520+05'30' · XMP 0 · title · author 빈칸 · 쪽마다 머리 'WILEY-VCH' 로고 래스터(325×90 JPEG) · 그림 = Flate(S1 · S3–S9 · S12 · S14 · S15) · JPEG(S2 · S10 · S11 · S13) · **식 (S1)–(S4) 는 텍스트 층에서 글자가 흩어져 p. 2 렌더(150 dpi · scratchpad)로 읽었다.**

---

# 원문에 없어서 확인이 필요한 것 (공백)

| # | 공백 | 왜 중요한가 |
|---|---|---|
| **G1** | **셀 수 · 반복 · 오차 막대 0** — 모든 그림 · 표가 한 셀 값으로 읽힘 · 'representative' 문장도 0 | 두 재료 차(첫 사이클 결손 차 28 · 회수 불가 차 3 mAh g⁻¹ · ΔP 차 0.15 MPa)가 셀 사이 산포보다 큰지 기준이 없다 |
| **G2** | **표 S5 의 B(30 °C 방전)와 C(70 °C 방전)가 같은 셀인가** — 첫 방전이 둘일 수 없으니 다른 셀로 읽힘 · A 는 하나만 인쇄 · FCG75 의 인쇄 CE(C/A) 86.8 % 는 A ≈230.4 를 요구하고 그림 2a 70 °C 셀 충전 끝 ≈229.5–230(`[도표·벡터]` · 선 두께 반쪽 보정)과 맞는다 — 표의 A 229 는 30 °C 셀 값으로 읽힘 | 회수분 C−B 가 셀 간 차를 품는다 · 같은 셀 순서(정상 방전 → 회수 방전)였다면 산포가 빠졌다 |
| **G3** | **사이클 시험의 형성 사이클** — 그림 1g 의 '1st' 는 0.5 C(135.2 · 169.8)인데 표 S1 은 "0.15 (1st cycle) 0.77 (subsequent cycles)" mA cm⁻² — 0.1 C 형성 사이클이 앞에 있는지 · 그 사이클이 유지율 기준에서 빠졌는지 미인쇄 · 율 시험(그림 1f)의 충전 프로토콜 미인쇄(0.5 C 첫 값 123.8 ↔ 사이클 시험 135.2 — D13) | 유지율 79.1 · 46.9 % 의 기준(판정 4) |
| **G4** | **EIS 측정 상태 · 사이클** — 본문 "charged state at 3.8 V … at the 1st and 100th cycles" ↔ 캡션 · 방법 "discharged to 3.8 V" · 패널 '2nd' · 표 S4 2 · 10 · 100 · **CPE · W 값 0** · 휴지 시간 0 | R3 의 상태(충 ↔ 방)와 `C` 가 없어 곱 축퇴 처방 1단계가 안 선다 |
| **G5** | **Li₀.₅In ↔ Li/Li⁺ 환산** — 'vs Li/Li⁺' 로 인쇄 · 값 0 · Li₀.₅In 양 인쇄 0 · LTO 셀 전압의 환산 0 | Q5 — 같은 연구실 41호는 +0.62 V 를 인쇄(관례로 읽힘 — `[해석]`) |
| **G6** | **운전 압력의 정체** — "≈70 and ≈7 MPa" 를 어떻게 걸고 쟀는지(볼트 토크 · 센서) · 구속 형식(정변위 ↔ 정하중) · 사이클 중 압력 이력 · 압력계 셀의 기준 압력(ΔP 의 0 점) · 센서 종류 · 지그 강성 0 | ΔP(−0.15 · −0.30 MPa)가 추정의 1/100 인 이유(지그 순응)를 판단할 입력이 없다 |
| **G7** | **SEM 표본** — 상태마다 몇 시야 · 몇 입자 · 대표성 · 같은 셀인지 · 축척(3b · 3h 인셋 외 0) · 3h 인셋 녹색 화살표의 뜻 | "narrower" · "few fine cracks" · "fully disintegrated" 가 눈 판정 하나 |
| **G8** | **XPS 시료면 · 깊이 · 분해 규칙** — 복합 전극의 어느 면(집전체 쪽 ↔ SE 쪽)인지 · 스퍼터 0 · 봉우리 제약 · 면적비의 오차 | 64호 처방 7(위치) — 계면층이 CAM\|SE 에 있는지 정하지 못한다 |
| **G9** | **부피 변형률의 셀** — 그림 3a 는 LE 파우치 · 25 °C · 0.05 C(그림 S8) · ASSB 30 °C 에서 같은 x(SOC) 관계를 가정 | 4.1 V · 4.3 V 의 x 와 변형률 대응이 ASSB 에서 같은지 · 압력 추정 입력 |
| **G10** | **SI 압력 추정의 입력** — ν · V_SE1 · V_AM · V_SE2 · V_cathode 값 0 · 탄소 처리 0 | −43 · −36 MPa 가 재현 안 된다(판정 7) |
| **G11** | **1 C 의 정의** — 본문 0.1 C = 0.17 mA cm⁻² · 표 S1 0.15 · LE 0.5 C = 100 mA g⁻¹ · in situ 0.05 C = 9 mA g⁻¹ — 네 값이 한 기준으로 안 닫힘(D9) | 율 비교 · 그림 1f · 1g 의 전류 |
| **G12** | **표 S2 예비 시험의 조건** — 율 · 적재 · 셀 형식 · 사이클 조건(그림 S1d 100 사이클) 미인쇄 | "failed to demonstrate any distinct trends" 의 근거 강도 |
| **G13** | **그림 6 · 표 S1 비교 조건** — 문헌 31 행의 율(0.02–12 mA cm⁻²) · 온도(25–100 °C) · 창 · 적재(3.9–40.5 mg cm⁻²) · 압력이 다름 | "the highest level in the ASLB field" 의 비교 기준 |
| **G14** | **TEM · STEM 시료 수** — 입자 하나씩(그림 S13) · 암염 두께 '≈3 · 13–15 nm' 를 잰 방법 | 두께 차를 표면 Ni(80 ↔ ≈70 %)로 설명하는 근거 강도 |
| **G15** | **그림 7 'Spinel phase'** — 본문 · TEM(SAED · FFT)은 암염(Fm-3m)만 | 모식의 부반응 상자가 지면 자료를 넘는다(D11) |
| **G16** | **70 °C 회수 방전 뒤 계면 상태** — 70 °C 가 SE · 계면을 바꿨는지(EIS · XPS 0) | 회수분 31 이 '접촉 회복' 인지 '수송 가속' 인지 · 비가역 변화 동반 여부 |

---

# 보충 자료 — 받은 것 · 대조

**SI 16 쪽 받음(사용자 파일 109 의 'Sup' — 업로드 접두사 cb8f99f3) · 본문이 부르는 SI 항목 22 개(그림 S1–S15 · 표 S1–S7) 모두 있음 · 빠진 것 0.** SI 내용: (i) "Theoretical approximation of pressure changes for NCA80 and FCG75" — 식 (S1) κ_T = 1/K = 3(1−2ν)/E · (S2) ΔP ≈ −(ΔV/V₀)(1/κ_T) = −ε_vol/κ_T · (S3) E_cathode^eff = (V_SE1/E_SE + V_AM/E_AM)⁻¹ · (S4) E_cell^eff = (V_SE2/E_SE + V_cathode/E_cathode^eff)⁻¹(Reuss) · "It was assumed that the all-solid-state cells behave similarly to a fluid system" · "All stress tensors are equal because the cells are assumed to be in a confined space" · 밀도 Li₆PS₅Cl 1.86 · NCA80 4.41 · FCG75 4.42 g cm⁻³ · E_SE 28 GPa · E_AM "assumed to be the value of NCM811, 198 GPa" · 결과 −43 · −36 MPa · [S13] = 62호(Zhang W. 2017 *JMCA* 5, 9929) (ii) FWHM 해설(표 S6) — 신품 FCG75 0.28 ↔ NCA80 0.15 "attributed to the inhomogeneous compositions of Ni and Co along the radial direction" · LE in situ 0.11 · 0.17 · 첫 사이클 뒤 NCA80 0.20("a 20% increase" — `[재현]` 0.15 → 0.20 은 **+33 %**, D19) · "SOC variation for each particle … increases severely for NCA80" (iii) 그림 S1–S15 (iv) 표 S1(문헌 31 행 · 'This work' 194.2 · 84.9 · 0.15/0.77 mA cm⁻² · 30 °C · 3.0–4.3 · 11.3 mg cm⁻² · 68 wt%) · S2(Ni 함량 예비 시험) · S3(Rietveld) · S4(EIS) · S5(회수 시험) · S6(ex situ XRD) · S7(XPS 면적비). **동영상 · 원자료 파일 0.**

---

# 그림 · 표 — 자동 24 항목 + 수동 1, 실제로 연 것 그림 **22/22** (표 PNG 2 는 텍스트 층으로)

크로퍼(`wiki/tools/extract_figures.py --dpi 200 --maxpx 2000` — 호출자 지시값)가 본문 그림 1–7 · SI 그림 S1–S15 · SI 표 S3 · S7 을 잡았다(표 S1 · S2 · S4 · S5 · S6 은 텍스트 층으로 읽음 — 크롭 0). **본문 그림 7 장은 잘림 0**(그림 rect 와 크롭 bbox 대조). **SI 그림 15 장은 모두 아래 8–13 pt 가 잘렸다** — 캡션 블록의 윗변(빈 줄 포함)이 그림 이미지 아래와 겹쳐 크로퍼가 캡션 위 2 pt 에서 끊음(`[재현]` 쪽마다 이미지 rect ↔ 크롭 bbox: S9 483.9 ↔ 471.2 · S10 319.5 ↔ 306.8 · S13 631.8 ↔ 619.2 pt …). 잃은 띠는 대부분 축 제목뿐(먹 비율 1–14 %)이고 **S10 · S11(원소 지도 아래 끝 · 원소 이름 35 %) · S13(TEM 아래 · 축척 '1 µm' 65 %)** 만 그림 내용이다. 용량 목표(호출자 '한 편 ≤ 8 MB')와 맞바꿔 **수동은 S13 하나**(`fig_S13_manual_p11.png` — 이미지 경계 그대로 150 dpi = 원본 JPEG 해상도 · 업샘플 0)만 만들고, 나머지 잘림은 `figures.json` note 에 적었다. 1단계 폴더 10,335,056 B — 목표 초과 이유: 그림 1 · 3 · 4 · 7 · S2 · S10 · S11 · S13 이 JPEG 사진 · 모식이라 PNG 무손실 저장이 크다(그 여덟이 7,644,062 B) · 무손실 재압축(PIL optimize · level 9) 이득 0.06 MB(시험). **2단계(호출자 결정 · 113호 선례): 그 여덟 장만 같은 bbox · 같은 파일 이름으로 150 dpi 재렌더**(pymupdf `get_pixmap(dpi=150, clip=bbox)` 스크립트 — 크로퍼 재실행 아님 · `--clean` 안 씀 · 수동 S13 · note 25 보존) — 여덟 7,644,062 → 5,249,951 B · 폴더 파일 26 개 합 7,942,084 B · `du -sh` 7.7M · `figures.json` 의 그 여덟 항목 w · h · dpi 갱신 + note 끝 '용량 — 150 dpi 재렌더'. 원본 해상도 대비: S10 · S11 · S13 은 원본 JPEG 150 dpi 라 잃는 화소 0 · S2 는 원본 ≈200 dpi · 본문 그림 1 · 3 · 4 · 7 은 원본 300 dpi(그림 1 은 SEM 조각만 래스터)의 절반 — `[도표·화소]` 판독은 1단계에 PDF 원본 래스터로 했다(스크래치 · 커밋 안 함). 내려받기 각인(본문 p. 2–12 오른쪽 여백 세로 띠 x 579–586 pt) ↔ 크롭 bbox(x ≤555.4 pt) 겹침 0 · 크롭 영역 텍스트 층에 각인 글자 0 · SI 에는 각인 0.

**22 장 전부 이 실행에서 직접 열었다 — 안 본 그림 0 · 표 PNG(tab_S3 · tab_S7)는 추출기 지침대로 이미지로 안 읽고 텍스트 층으로 대조.** 수치 판독: 그림 1c–j · 2 는 벡터 경로(`[도표·벡터]` — 1g 눈금 x 1.394 pt/사이클 · y 0.3292 pt/(mAh g⁻¹) · 1f 1.992 · 0.3632 · 2a 0.9975 pt/(mAh g⁻¹) · 71.57 pt/V) · 그림 3 · S6 · S9 는 원본 래스터(`[도표·화소]` — 3k ΔP 보정 잔차 ≤0.002 MPa · S9 눈금 142 px/50 mAh g⁻¹ · 상단 판 끝값이 표 S5 와 ±1 mAh g⁻¹).

## Fig. 1 — 신품 단면 · LE ↔ SE 첫 사이클 · 율 · 200 사이클 · EIS (p. 3 · 봤다 · 벡터) ★★★★ 판정 4 · D5 · D13

(a)(b) 단면 SEM — NCA80 D50 9.8 µm 등축 1차 입자 무작위 · FCG75 D50 9.5 µm 방사 막대 · 축척 5 µm. (c) LE: 첫 충전 ≈217–219 · 방전 ≈204(NCA80) · ≈212(FCG75). (d) SE: 충전 ≈219 · ≈229 · 방전 156 · 194 · 화살표 **'28.8 %' · '15.1 %'**(= 100 − CE ✅). (e) LE 율 · (f) SE 율 `[도표·벡터]` — FCG75 **194.2 · 194.2 / 172.5 → 171.1 / 154.9 → 154.5 / 132.3 → 131.6 / 193.7** · NCA80 **156.3 · 152.2 / 123.8 → 119.6 / 99.4 → 98.2 / 68.9 → 68.7 / 145.9**(0.1 · 0.5 · 1 · 2 C · 18 번째 0.1 C) — 2 C/0.1 C 0.68 ↔ 0.44 · 되돌림 99.7 ↔ 93.3 %. (g) 0.5 C 200 사이클 `[도표·벡터]` FCG75 169.8(1) · 166.6(10) · 155.6(50) · 145.5(100) · 139.4(150) · **134.1(200) = 79.0 %** · NCA80 135.2 · 118.5 · 90.2 · 76.4 · 68.0 · **63.5 = 46.9 %** — NCA80 은 앞 30 사이클에 −35 mAh g⁻¹(앞쏠림). (h) 1 · 50 · 100 · 150 · 200 번째 방전 곡선 — NCA80 은 시작 전압부터 내려감(저항형). (i) 패널 표지 **'2nd'**(본문 '1st' — D5) · NCA80 반원 ≈48 Ω · FCG75 인셋 ≈5–13 Ω · (j) '100th' NCA80 ≈600 Ω · FCG75 ≈160 Ω.

## Fig. 2 — 회수 시험 · ex situ (003) (p. 4 · 봤다 · 벡터) ★★★★ 판정 2 · D3

(a) 0.1 C · 30 °C 충전 → 0.05 C CCCV(0.01 C) · 70 °C 방전 — `[도표·벡터]` 충전 끝 ≈219 · ≈230 · 방전 끝 ≈188 · ≈200 · **CC 가 3.0 V 에 닿는 곳 ≈179.7 · ≈196.9**(그 뒤 CV) · 화살표 '14.5 %' · '13.2 %'(= 100 − 85.5 · 86.8). 범례 '0.1C at 30 °C' 두 줄은 충전 가지만 그려짐. (b) 왼쪽 용량–전압 경로(실선 30 °C · 점선 70 °C · 점 = XRD 시점) · 오른쪽 (003) — NCA80 'Before cycle' 18.75 · 4.3 V 18.64(넓음) · 3.0 V 18.57(실선) · 18.69(점선) · FCG75 18.67 · 18.63 · 18.63 · 18.64 — 노란 띠 = 신품 ↔ 30 °C 방전 이동(NCA80 넓고 FCG75 좁음). 표 S6 과 같은 값.

## Fig. 3 — 변형률 · 단면 SEM 넷 × 둘 · 압력계 (p. 5 · 봤다 · JPEG 화소) ★★★★ 판정 3 · 5 · 7 · D4 · D12

(a) LE in situ 격자 c · a · 부피 변형률 vs x(Li₁₋ₓMO₂) — `[도표·화소]` 4.1 V 세로선 NCA80 x ≈0.66 · FCG75 ≈0.62 · 4.3 V 둘 다 ≈0.745 · 가로선 −1.8 · −1.9 · −3.4 · −4.2 % ✅ · **x 0.3–0.6 에서 FCG75 수축이 더 크다**(0.3 −0.56 ↔ −0.73 · 0.5 −0.88 ↔ −1.42 · 0.6 −1.34 ↔ −1.64 %) · 0.6–0.7 교차 · 0.78 −5.26 ↔ −4.46 %(±0.1 %). (b)–(g) 신품 · 4.3 V 충전 · 3.0 V 방전 단면 — NCA80 충전 뒤 입계 균열(노란 화살표) · 방전 뒤 균열 남음 · FCG75 충전 뒤 입자–SE 틈(하늘색 화살표) · 입자 속 균열 안 보임 · 방전 뒤 틈 안 보임(한 시야씩). (h)(i) 100 사이클 — NCA80 1차 입자로 흩어짐(인셋 1 µm · **녹색 화살표 — 설명 0, D12**) · FCG75 미세 균열 몇. 축척 3b 10 µm 외 0. (j) 압력계 셀 모식(Cycler · Pressure Sensor · (+)/(−)). (k) `[도표·화소]` E: 충전 끝 NCA80 ≈210 · FCG75 ≈232 · 방전 끝 ≈156.5 · ≈197 mAh g⁻¹ · **ΔP: 충전 끝 −0.146 · −0.298 · 방전 끝 +0.116 · +0.067 MPa** · NCA80 충전 25 −0.019 · 50 −0.028 · 75 −0.028 · 100 −0.018 · 150 **−0.005** · 175 −0.023 · 200 −0.088 · FCG75 −0.041 · −0.059 · −0.077 · −0.087 · −0.105 · −0.123 · −0.159(같은 용량 점).

## Fig. 4 — 100 사이클 TEM (p. 7 · 봤다 · JPEG) ★★ D14

표면(a · c) 'i' 영역 FFT 'Rocksalt' · 속(b · d) 'Layered' · 위 인셋 SAED · 축척 500 · 200 · 5 nm. 암염 두께 수치는 본문(≈3 ↔ 13–15 nm) — 그림에서 재지 않았다. 캡션 'SAED patterns' 인데 아래 줄 작은 판은 FFT 꼴(`[해석]` — 확정 안 함).

## Fig. 5 — XPS 100 사이클 · 면적비 (p. 7 · 봤다 · 벡터) ★★★ (d)

(a) S 2p · (b) P 2p — 신품 Li₆PS₅Cl · 사이클 뒤 두 전극 · (c)(d) 면적비(vs LPSCl) 1st(3.0–4.1 V) · 1st(3.0–4.3 V) · 100th — 표 S7 값과 같다(P-[S]ₙ-P NCA80 1.6 · 1.1 · **6.3** ↔ FCG75 0.8 · 1.1 · **3.7** · PO₄³⁻ 0.5 · 0.6 · **4.7** ↔ 0.3 · 0.4 · **1.6**).

## Fig. 6 — 문헌 비교 · Li 금속 셀 (p. 9 · 봤다 · Flate) ★★ D14 · G13

(a) 첫 방전 vs Ni 함량 — 'This work FCG75' 별 ≈194(75 %) · 'This work' 작은 별 ≈156(80 %) · 회색 막대 = LE. (b) 사이클 비교 — 'This work FCG75/Li (0.2C)' 가 200 사이클까지 그려짐(≈180 → ≈142 `[도표]` · 본문은 100 사이클 84.2 % 만) · 'FCG75/Li-In (0.5C)' = 그림 1g. (c) 30 °C 0.2 C 첫 · 둘째 ≈220/≈180 · (d) 70 °C 0.05 C ≈236/≈207.

## Fig. 7 — 모식 (p. 9 · 봤다 · JPEG) ★★★★ 판정 1 · 6 · D11

NCA80: 충전 → 확대 원(입계 틈 · 무작위 방위 1차 입자 · 녹색 경로 "**Randomly oriented grains → Longer Li⁺ pathway**" · 빨간 원 하나 "**Ionically loosened / isolated**") → 방전(입계 틈 남은 입자). FCG75: 충전 → 확대 원(방사 막대 · 입자 둘레 흰 틈 · 녹색 경로 "**Radially oriented grains → Shorter Li⁺ pathway**" · 빨간 원 "**Intact ionic contacts**") → 방전(틈 없음). 가운데 상자 "**NCA80 > FCG75** · Ni⁴⁺ + Li₆PS₅Cl —e⁻→ Ni²⁺ · **Spinel phase · Rock-salt phase** · Oxidized species P-[S]ₙ-P / P₂S₅ · SO₄²⁻ / PO₄³⁻". 자료 아닌 모식 · 87호 그림 7c 재수록 라벨과 글자 같음.

## Fig. S1 — Ni 함량 예비 시험 (SI p. 4 · 봤다) ★★ G12

LE 첫 방전 ≈162 → ≈226(NCM333 → 900505 · 단조) · SE ≈140 · 135 · 148 · 142 · **190**(비단조) · SE CE ≈74 · 69 · 73 · 68 · 78 % `[도표]` · 100 사이클 SE 전부 감쇠(900505 ≈168 → ≈116). NCA80 · FCG75 는 그림에 없음(표 S2 에만).

## Fig. S2 · S3 · S4 · S5 — 재료 대조 (SI p. 5–7 · 봤다) ★★★ 판정 5 · D8 · D15

S2 — 구형 2차 입자 · 단면 등축 ↔ 방사 · D10/D50/D90 **7.5/9.8/12.8 ↔ 7.2/9.5/12.5 µm**. S3 — 그림 안 글자 **"Surface Area: 0.2350 m² g⁻¹" ↔ "0.3923"** · 총 공극 0.000434 ↔ 0.000547 cc g⁻¹ · 기공 분포 1–20 nm. S4 — Rietveld 두 판 · 그림 가로축 10–130°(방법 '10–110°' — D15). S5 — EPMA NCA80 Ni ≈80 · Co ≈16 · Al ≈4.5 % 평탄 · FCG75 Ni **85 → 70 %** · Mn 7 → 19 · Co 7 → 9.5(가로 0–5 · 단위 잘림) `[도표]`.

## Fig. S6 — 평균 전압 (SI p. 7 · 봤다 · 화소) ★★★ 판정 4

`[도표·화소]`(눈금 147 px/0.5 V) 사이클 ≈3 · 50 · 100 · 150 · 200: NCA80 충전 **3.97 · 4.23 · 4.28 · 4.30 · 4.30** / 방전 **3.75 · 3.39 · 3.29 · 3.24 · 3.22** · FCG75 3.91 · 3.99 · 4.08 · 4.10 · 4.10 / 3.85 · 3.76 · 3.64 · 3.61 · 3.61 V — 간격 NCA80 0.22 → 1.08 · FCG75 0.06 → 0.49 V · **NCA80 평균 충전 전압 = 상한 4.3 V**(충전이 거의 CV) · 첫 점은 ≈3 번째 사이클.

## Fig. S7 · S8 — 등가회로 · LE in situ XRD (SI p. 8 · 봤다) ★★ D6 · G9

S7 R1–(R2‖CPE2)–(R3‖CPE3)–W1(Wo) · 캡션 "EIS data in Figure 2i, j"(→ 그림 1i, j · D6). S8 OCV → 4.5 V · 0.05 C · 25 °C · (003) ≈18.8 → ≈18.35 → ≈19.05(NCA80) · ≈18.9°(FCG75) `[도표]`.

## Fig. S9 — 상한 4.1 V 대조 (SI p. 9 · 봤다 · 화소) ★★★★ 판정 5 · D20

`[도표·화소]`(Flate 953×1346 · 상단 판 끝값 219.7/156.3 · 228.9/194.7 ↔ 표 S5 ±1) — **3.0–4.1 V: NCA80 189.8/132.7(CE 69.9 %) · FCG75 179.6/146.5(81.6 %)** — 4.1 V 에서 FCG75 의 첫 충전이 오히려 10 작고 방전은 14 크다. (b) 0.5 C · 4.1 V 200 사이클 — NCA80 ≈113.1 → ≈102.7(100) → ≈99.8 · FCG75 ≈118.2 → ≈107.9 → ≈104.3(인쇄 88.6 · 88.2 %) — 0.5 C 용량 차는 ≈5(4.3 V 에서는 ≈35).

## Fig. S10 · S11 · S13 — 100 사이클 미세구조 (SI p. 10–11 · 봤다 · JPEG · S13 수동) ★★★ 판정 3 · 4

S10 — NCA80 단면 1차 입자로 흩어짐 · 수거물 = 가루(EDXS P · S · Cl · Ni · Co · Al) · S11 — FCG75 단면 입자 둘레 틈 · 중심부 공극 · 수거물 = 깨진 펠릿. S13(수동판) — 모자이크 STEM: NCA80 입계가 입자 전체에서 벌어짐(외형 유지) · FCG75 방사 막대 유지 · 중심부 공극(신품 그림 1b 에도 중심 공극) · 축척 1 µm.

## Fig. S12 · S14 · S15 — FWHM · TM XPS · 첫 사이클 XPS (SI p. 11–13 · 봤다) ★★

S12 = 표 S6 FWHM(NCA80 0.15 → 0.25 → 0.20 · 0.16 · FCG75 0.28 → **0.50** → 0.27 · 0.27). S14 — Ni 2p₃/₂ 약간 양의 이동(노란 띠) · Co · Mn 변화 없음. S15 — 첫 사이클(4.1 · 4.3 V 충전 → 3.0 V) S 2p · P 2p 두 재료 비슷.

## Tables S1–S7 (텍스트 층) ★★★

**S1** 문헌 31 행(이 편 1 + LCO 13 + NCM · NCA 17) — 우리 대조: 행 '46'(NCM811 · 124 · 70.5 %) = **23호** 첫 사이클 176/124 · CE 70.5 % ✅ · 행 '23'(NCM622 LiNbO₃ · 149 · 81.9 %) = **65호** D70H(149 · 건식 H 81.9 %) ✅ · 행 'S6'(Strauss 2018 NCM622 152.8 · 78.9) — 22호 digest 전사에 두 수 0(대조 불가) · 행 '61'(LCO LiNb₀.₅Ta₀.₅O₂ · 124 · 91.2) = 63호 — 63호 digest 대조 안 함. **S2** 첫 방전 LE/SE/비: NCM111 162/140/86.8 · NCM523 170/135/79.3 · NCM622 180/148/82.2 · NCM811 208/142/68.3 · NCM900505 226/190/83.7 · NCA80 205/156/76.0 · FCG75 212/194/91.5 %(`[재현]` 반올림 안 ✅ · NCA80 LE 205 ↔ 본문 204 — D17). **S3** a 2.86456(3) · 2.87322(3) Å · c 14.18273(1) · 14.21820(3) · V 100.787(2) · 101.651(3) Å³ · z_ox 0.24148(8) · 0.24246(9) · Rp/Rwp/χ² 1.09/1.63/2.65 · 2.21/2.93/2.01. **S4** R1 · R2 · R3(Ω): NCA80 2 번째 6.0 · 0.7 · **39.6** / 10 번째 5.9 · 0.9 · **107.2** / 100 번째 5.9 · 0.9 · **597.7** · FCG75 5.9 · 0.7 · **2.6** / 5.9 · 0.8 · **6.8** / 5.9 · 0.8 · **146.2**. **S5** 판정 2. **S6** 판정 2. **S7** 그림 5 와 같은 값(1st 4.1 V · 4.3 V · 100th).

## 본문 서술과 어긋난 그림 · 표 (요약)

| 그림 · 표 | 본문 서술 | 그림 · 재현 | 자리 |
|---|---|---|---|
| 그림 1i · 표 S4 | "EIS … in the charged state at 3.8 V … at the 1st and 100th cycles" · "R3 … dramatically increases at the first cycle (39.6 Ω)" | 캡션 · 방법 '방전 3.8 V' · 패널 '2nd' · 표 S4 39.6 = 2 번째 | D5 |
| 그림 3a | "shrinkage of the lattice volume by ≈4.2% (Figure 2a)" | 변형률은 그림 3a | D4 |
| 그림 3k · SI | 본문 NCA80 −0.15 · FCG75 −0.30 ✅ · SI "(-0.30 and 0.15 MPa for NCA80 and FCG75)" | 그림 −0.146 · −0.298 | D7 |
| 그림 S3 | "sharing common features in terms of … the surface areas" | 0.2350 ↔ 0.3923 m² g⁻¹ | D8 |
| 그림 S9 | 4.1 V 에서 "comparably good cycling stabilities … suggesting the importance of the electrochemo-mechanical effect" | 첫 사이클 CE 69.9 ↔ 81.6 % — 4.3 V 차의 82 % 남음(본문 0) | D20 |
| 그림 2 · 표 S5 | "the much lower first discharge capacity … of NCA80 … is not due to different SOC caused by different amounts of side reactions" ✅ · 결론 "SEs cannot access the ionically disrupted inner grains" | 회수분 31 — 느리게는 닿는다 | D23 |
| 그림 2b · 표 S6 | "Mechanical degradation by **repeated cycling** … loosened and/or lost … supported by the large negative shift of the (003) peak" | 근거는 첫 사이클 · 70 °C 에서 회복 | D22 |
| 그림 7 | 본문 · TEM 암염만 | 상자 'Spinel phase' | D11 |
| 그림 3h | 화살표 노랑 · 하늘색만 설명 | 녹색 화살표 | D12 |
| 그림 1f ↔ 1g | (설명 0) | 첫 0.5 C 123.8 ↔ 135.2(NCA80) · 172.5 ↔ 169.8 | D13 |
| 그림 6b | "84.2% after 100 cycles" | 곡선 200 사이클까지 | D14 |
| 그림 S4 | "between 10° and 110° of 2θ" | 가로축 130° 까지 | D15 |

---

# 절별 해체 (본문 · SI)

## 초록 (p. 1)

`[인쇄]` "the effect of overlooked but dominant electrochemo-mechanical on the performance of Ni-rich cathodes in ASLBs are elucidated by complementary analysis"(명사 빠짐 — D28) · 수치 셋(156 vs **196** · 71.2 vs 84.9 % · 46.9 vs 79.1 %) · "The superior interfacial stability for FCG75/Li6PS5Cl to for NCA80/Li6PS5Cl is also probed" · "the reversible operation of FCG75/Li ASLBs is demonstrated" · "The excellent performance of FCG75 ranks at the highest level in the ASLB field."

## 1 Introduction (p. 1–2)

황화물 SE 전도도(LGPS 12 · Li₇P₃S₁₁ 17 · Li₅.₅PS₄.₅Cl₁.₅ 12 mS cm⁻¹) · 냉간 압착 성형성 · LiMO₂ 계면 산화 분해(<3 V 안정 [34,35]) · Co₃S₄ 혼합 전도 계면층[24,36] · 코팅(LiNbO₃ · Li₃₋ₓB₁₋ₓCₓO₃) · NCM 전환의 낮은 이용률 · 낮은 초기 CE(표 S1) · Ni ↑ = 용량 ↑ · 안정성 ↓ 의 '지혜'[41–44] · `[인쇄]` "Only a few percent of volumetric strain in LiMO2 during charge–discharge could lead to detachment from SEs.[46]" · "These aforementioned considerations indicate that the higher the Ni content in NCM is, the poorer the electrochemical performances of the ASLBs would be. Surprisingly, our preliminary screening tests … have failed to demonstrate any distinct trends"(그림 S1 · 표 S2) · 미세구조 진화가 '놓친 단서'[43,51–53] · 목표: NCA80 ↔ FCG75 · "Complementary analysis using electrochemical, ex situ and in situ X-ray diffraction (XRD), operando electrochemical pressiometry, and post mortem cross-sectional scanning electron microscopy (SEM) measurements evidences the electrochemo-mechanically compliant microstructure of FCG75" · 194 mAh g⁻¹ · CE 85 % · 0.1 C(**0.17 mA cm⁻²** — D9) · 30 °C · 79.1 %(200 · 0.5 C) ↔ NCA80 156 · 71 % · 46.9 %.

## 2 Results and Discussion — 재료 · 전기화학 · EIS (p. 2–4)
