Repository: yonghoon7153-source/Yonghoon-DEM-DFT

# wiki/raw/ — 예외적 불변 원본층

이 리포의 불변 증거층은 **이미 밖에 있다**: `docs/data/`(측정 CSV·JSON) ·
litdb 정본(friendly-meitner) · `docs/reviews/findings.json` · git 이력.
그래서 이 폴더는 킷 원형과 달리 **예외 전용**이다:

- 들어오는 것: litdb 소관(논문)도 측정 데이터도 아닌 외부 자료 — 강연 전사,
  외부 레포 감사 노트 등.  `transcripts/` 등 하위 폴더에 날짜-슬러그로 저장.
- 규칙: 한번 저장한 파일은 수정 금지 (원본이 바뀌면 새 -v2 파일).  frontmatter 에
  `source_url` / `ingested` 를 적는다.
- 논문 PDF·digest 는 여기 넣지 않는다 → wiki/SCHEMA.md 경계 규칙 1 (litdb 정본).

File: wiki/raw/papers/kim2025_high-areal-capacity-sulfur-cathode-dual-phase-electrolyte-assb.md (part 1 of 2)
---
title: "Kim et al. 2025 — High-Areal-Capacity Sulfur Cathode Enabled by Dual-Phase Electrolyte for Sulfide-Based All-Solid-State Batteries (Adv. Energy Mater. 15, 2500867)"
description: "LPSCl 을 둘로 쪼개 일부(30 wt%)만 S/CNT 와 600 rpm 6 h 고에너지 밀링하고 나머지를 유발 15 분으로 손혼합한 two-step 복합양극 — 같은 조성에서 이온 전도도 0.07 → 0.16 mS cm⁻¹, 12 mg(S) cm⁻² 에서 10.1 mAh cm⁻²·150 사이클 92 %. one-step 과의 승패가 3–6 mg cm⁻² 에서 교차한다는 것이 이 논문의 진짜 발견이다 (한양대 선양국 그룹, kim2023 과 같은 1저자)"
source_url: local-upload/55de9e68-high_capacity_S_cathode_enabled_by_dual-phase_electrolyte.pdf
doi: 10.1002/aenm.202500867
ingested: 2026-10-01
sha256: 5aaa8b950b389bcd13f93b4c9e4a73ee5856589e6abb4c8be3ffd6b1c684c1da
tags: [assb, sulfide-electrolyte, composite-cathode, mixing-process, carbon, li-in, units]
compare:
  system: "ASSB Li–S (sulfide) — 활물질 S8, 확장판 SeS2. Li2S 데이터 없음"
  electrolyte: "Li6PS5Cl (LPSCl, CIS 한국). SE 층 = 분말 100 mg, 8 µm, 10 kN ≈127 MPa [재현] (면적밀도 127 mg cm⁻² [재현]). 양극 내 LPSCl 은 밀링상 + 결정상의 dual-phase"
  cathode: "S : CNT : LPSCl = 25 : 25 : 50 wt (M&M 계열) · 고로딩판 35 : 15 : 50 wt (M&M32). 바인더 없음(펠릿) · 건식 시트판만 PTFE 0.5 wt%. MWCNT K-Nanos 100P"
  li2s_source: "해당 없음 — 활물질은 S8 (Sigma 99.98 %) 과 SeS2. Li2S 는 방전 생성물로만 등장"
  mixing: "two-step — ① S/CNT(1:1, 155 °C 12 h melt-diffusion) + LPSCl 일부를 Fritsch P7 planetary, 80 mL 밀폐 포트, ZrO2 ⌀5 mm 1 ball/mL(≈80 개), 600 rpm 6 h (200/400/600/800 rpm 스캔, 600 최적) ② 남은 LPSCl 을 agate mortar 15 min 손혼합. 밀링:손혼합 LPSCl = 10:0(M600) / 5:5 / 3:7(최적, S 25 wt%) / 1:9 / 3:2(최적, S 35 wt%). 투입량 '5 mg' 은 오기로 보임 → BPR 미확정 (G1)"
  loading_mg_cm2: "3 · 6 · 10 · 12 (mg S cm⁻²) · SeS2 는 5–20 · 건식 시트 8.2"
  anode: "Li–In — Li 분말 : In 분말 = 1:1 몰비 (Thinky ARE-310), Li–In : LPSCl = 8:2 wt. N/P 미기재"
  first_charge: "해당 없음 — S8 양극이라 방전부터 시작. 참고: 1차 충전 1714.3 mAh g⁻¹(S) (M600, 3 mg cm⁻², 0.1 C) 로 1차 방전을 초과 → Φc 137.6 % = LPSCl 리독스 기여"
  first_discharge_mAh_gS: 1245.9
  first_discharge_mAh_gLi2S: 870
  cycle_capacity_mAh_gS: "842 @ 12 mg cm⁻², 1 mA cm⁻², 150 cyc [재현 10.1 ÷ 12] · 1084.9 @ 10 mg cm⁻² 2차 방전 0.1 C (M&M37) · 870 @ 3 mg cm⁻² 0.5 C 20 cyc [도표]"
  cycle_capacity_mAh_gLi2S: "588 (12 mg cm⁻²) · 757 (10 mg cm⁻²) · 607 (3 mg cm⁻², 0.5 C) — 전부 [재현] ×0.698"
  areal_mAh_cm2: "10.1 → 9.2 (12 mg cm⁻², 150 cyc, 92.0 %) · >7 (6 mg cm⁻², 150 cyc, 99.7 %) · 10.85 [재현] (10 mg cm⁻², 2차 방전 0.1 C) · one-step M600 대조 4.46 @10 mg cm⁻² · SeS2 22.5 @20 mg cm⁻² (단 ≈50 cyc 에 단락)"
  cycles: "150 (S, 92.0 % @12 mg cm⁻² · 99.7 % @6 mg cm⁻²) · 250 (SeS2 40 wt%, 91.8 %) · 100 (건식 시트, [재현] 78 %)"
  temperature_C: 30
  mechanism: "밀링이 황–LPSCl catenation 으로 무기 Li 이온 전도상 3Li⁺–PS4+n³⁻ 을 만들어 삼상 계면을 세우지만(XPS S_B⁰ 162.1 eV, Raman <155 cm⁻¹, TGA 기화 지연) 동시에 LPSCl 을 비정질화해 이온 전도도와 Young's modulus(21.98 → 4.63 GPa)를 떨어뜨린다. 그래서 SE 를 쪼개 일부만 밀고 나머지를 결정질 그대로 손혼합 → 복합양극 σ_Li⁺ 0.07 → 0.16 mS cm⁻¹ (σ_e⁻ 는 ≈29–34 mS cm⁻¹ 로 50–400배 크다). 산화분해된 LPSCl 의 S–S bridging/cleavage 가 가역 추가 용량을 낸다 (Φc 137.6 %, 2차 방전이 1차 충전과 일치)"
  our_axis: "[[one-step-vs-two-step-mixing]] 을 정면으로 답한다 — 답은 승패가 아니라 로딩 의존이다 (3 mg cm⁻² 에서 one-step 5.0 > two-step 4.1 mAh cm⁻², 10 mg cm⁻² 에서 4.46 ≪ 10.85). Cronk 2026 과의 충돌은 '밀링 단계에 SE 가 0 % 냐 60 % 냐' 와 '로딩 1 vs 10 mg cm⁻²' 로 해소된다. 이식 가능: SE 분할비 설계, 밀링 rpm 스캔(600 최적·800 하락), electron-blocking 대칭셀 σ_Li⁺, TGA 로 이용률 교정, Φc 를 SE redox 지표로. 이식 불가: 활물질이 Li2S 가 아니라 첫 충전 활성화에 무근거, 절대 용량, 스택압·N/P 미기재"
---
# 수집 목적

H. Kim, M.-J. Kim, M.-S. Shin, H.-N. Choi, I. Belharouak, Y.-K. Sun,
**"High-Areal-Capacity Sulfur Cathode Enabled by Dual-Phase Electrolyte for
Sulfide-Based All-Solid-State Batteries"**, *Advanced Energy Materials* **15** (2025)
2500867, DOI 10.1002/aenm.202500867 (Received 2025-02-12 · Revised 2025-03-24 ·
Published online 2025-04-08) 의 **절별 해체분석**.

이 논문을 흡수하는 이유는 셋이다.

1. ★★ **[[one-step-vs-two-step-mixing]] 카드가 2026-09-30 에 "아직 시험되지 않았다" 고
   적은 바로 그 조건을 이 논문이 시험했다.** 그 카드는 Cronk 2026 의 multi-step 이 SE 를
   **손으로** 붙인 것이므로 "SE 를 저에너지로 나중에 붙이는 two-step" 은 미시험이라고 적었다.
   이 논문은 **SE 의 일부만 고에너지로 갈고 나머지를 유발(agate mortar)로 15 분 섞는**
   경로를 one-step 과 **같은 최종 조성**에서 직접 비교한다. 결론은 단순한 승패가 아니라
   **로딩 의존**이었다 — §12 가 이 digest 의 핵심이다.
2. ★ **같은 그룹·같은 1저자**다. 이 위키의 첫 논문
   [[kim2023-seminar-prep]] 의 근거인 `raw/papers/kim2023_reinforced-electrical-networking-high-loading-li2s-cathode.md`
   (Carbon Energy 5 (2023) e308, 액체계 Li2S) 의 1저자 Hun Kim 과 교신 Yang-Kook Sun 이
   그대로다. 한 그룹의 설계 철학이 **액체계 Li2S → 고체계 S8** 로 어떻게 옮겨졌는지를
   §11 에서 한 절로 다룬다.
3. **면적용량이 축인 드문 논문**이다. 우리 [[li2s-assb-reference-cell]] 이 결국 부딪힐
   고로딩 문제(두께 방향 이온 경로)를 정면으로 다룬다.

**표기 규칙** (이 위키 관례 4구분):
- `[인쇄]` — 논문 본문/식/표/그림 안 글자에 있는 것
- `[도표]` — 그림에서 눈으로 읽은 근사값 (**원 데이터가 아니다**)
- `[해석]` — 이 문서를 쓰면서 붙인 판단. **논문의 주장이 아니다**
- `[재현]` — 원문 값의 산술 환산 (계산식을 함께 적는다)

**단위 규율**: 이 논문의 활물질은 **S8 (그리고 SeS2)** 이고 **Li2S 가 아니다.** 비용량은
전부 `mAh g⁻¹(S)` 이며(`[인쇄]` "1 C = 1675 mAh g⁻¹"), `(Li2S)` 환산은 **같은 전하량을
Li2S 질량으로 나눈 가상값**(×0.698 = 32.065/45.95)이라 `[재현]` 으로만 적는다. 전압은
전부 `vs Li⁺/Li-In` (= `vs Li–In`, 원문 표기 그대로) 이고, 인용된 문헌값 두 개만
`vs Li/Li⁺` 다.

- 원본 파일: 로컬 업로드 PDF 10쪽. **SI 미확보** — 본문이 Figure S1–S16 을 인용하지만
  이 digest 는 그중 본문에 글자로 옮겨진 값만 쓴다 (§10 에 인용 지점 전수 목록).
- 크로핑 그림: `raw/figures/kim2025_high-areal-capacity-sulfur-cathode-dual-phase-electrolyte-assb/`
  — Fig. 1–5 다섯 장 (SI 그림 없음). 판독 기록은 §16.
- 페이지 참조는 PDF 페이지(1–10) = 저널 조판 "n of 10".

---

# 원문에 없어서 확인이 필요한 것 (읽기 전에 먼저 본다)

이 절이 digest 의 가장 중요한 산출물이다.

| # | 공백 | 왜 문제인가 |
|---|---|---|
| **G1** | **밀링 투입량이 "5 mg" 로 적혀 있다.** `[인쇄, Exp.]` "This mixture (**5 mg**) was then sealed in an air-tight milling pot (80 mL volume) with 5 mm-diameter zirconia balls (1 ball/mL volume)." 80 mL 용기에 80 개의 5 mm ZrO2 볼(`[재현]` ≈31 g)을 넣고 분말 5 mg 을 간다는 것은 **BPR ≈ 6300 : 1** 이라 비현실적이다. `[해석]` **5 g 의 오기**일 가능성이 높고, 그러면 `[재현]` BPR ≈ **6.3 : 1**. | 이 논문 전체가 "밀링 에너지" 축 위에 서 있는데 **에너지의 분모(시료 질량)를 모른다.** Cronk 2026 의 BPR 30:1 과 비교할 수가 없다. rpm 만으로는 같은 에너지가 아니다. **저자 확인이 필요한 1순위.** |
| **G2** | **2단계 "mild mixing" 의 분위기가 명시되지 않는다.** `[인쇄]` "the milled composite was further mixed with LPSCl particles (13:7, weight ratio) using an agate mortar for 15 min." 1단계 전 S/CNT 혼합은 "in a dry room", Li–In 제조는 "in an Ar-filled glove box" 라고 적는데 **이 단계만 공란**이다. | 황화물 SE 를 유발에 15 분 노출하는 공정이다. dry room 인지 Ar 글로브박스인지에 따라 H2S 발생·표면 수화가 다르다. 우리가 재현하려면 필요하다. |
| **G3** | **운전 중 스택 압력이 없다.** 있는 것은 **성형** 압력 둘뿐 — `[인쇄]` SE 층 10 kN, 전체 적층 32 kN. 셀은 "3-axis-cell by fixing the steel plate with a **screw nut**" 로 **볼트 구속(정용적)** 인데 유지 압력도 초기 압력도 적지 않는다. | `raw/papers/qu2025_volume-changes-li-s-solid-state-battery-components-cycling.md` 가 보인 대로 ASSLSB 는 **정압이냐 정용적이냐가 100 사이클 유지율을 가른다**(정압 7 MPa ≈63 % vs 정용적 ≈50 %). 이 논문의 92 % 유지율은 **구속 조건을 모른 채로는 다른 논문과 비교 불가**다. |
| **G4** | **N/P 비가 없다.** `[인쇄]` "placed ... according to the desired active-material loading level, active-material content, and **NP ratio**" — 그 NP 값이 본문 어디에도 없다. Li–In 은 `[인쇄]` Li:In = **1:1 몰비** + LPSCl 8:2 wt. | 12 mg cm⁻² · 10 mAh cm⁻² 셀의 92 % 유지율이 **음극 과잉 덕인지** 양극 설계 덕인지 가를 수 없다. Li–In 과잉은 ASSLSB 수명을 쉽게 늘린다. 우리 [[anode-free-li2s-assb]] 축에서는 이 값이 전부다. |
| **G5** | **셀 개수·오차 막대가 0 이다.** 모든 그림이 단일 곡선이다. Fig. 2e–h, 4d, 5a–d, 5h 어디에도 n 도 오차도 없다. | 이 논문의 중심 주장(Fig. 4d 의 "M600 은 로딩을 올려도 면적용량이 안 오른다")이 **로딩당 셀 한 개**의 점 세 개로 그려진 곡선이다. |
| **G6** | **★ 본문 수치와 Fig. 2e 의 Φc 라벨이 두 군데 어긋난다.** 본문 `[인쇄, p.3]`: M200/M400/M600/M800 = 95.7 / 91.0 / 137.6 / 125.9 %. 그림 안 글자 `[인쇄, Fig. 2e]`: **54.7** / 91.0 / 137.6 / **144.1 %**. 또 본문의 M800 첫 방전 **736.4** mAh g⁻¹(S) 는 `[도표, Fig. 2h]` 1사이클 ≈**930** 과 맞지 않는다 (930 은 본문이 M800 **충전** 용량이라 부른 927.3 에 가깝다). | **M800 의 방전/충전 쌍이 한 칸씩 밀렸을 가능성**이 있다. `[재현]` Φc 144.1 % 를 믿으면 M800 은 방전 ≈927, 충전 ≈1336 이어야 하고, `[도표, Fig. 2e]` 녹색 충전 곡선의 종점 ≈1350 이 그쪽과 맞는다. M200 은 반대로 **본문(95.7 %)이 자기 숫자와 맞고 그림 라벨(54.7 %)이 틀렸다** (527.6/551.1 = 95.7 %). 인용할 때 반드시 어느 쪽인지 밝혀야 한다. |
| **G7** | **"higher milling intensities resulted in significantly less polarization" 이 M800 에서 성립하지 않는다.** `[도표, Fig. 2e]` M800(녹색) 충전 곡선은 M600(파랑)보다 **위**에 있고 방전은 더 일찍 떨어진다 — 분극이 더 크다. | 본문이 네 시료를 묶어 단조 경향으로 서술했는데 그림은 **600 rpm 에서 꺾이는 비단조**다. 이것이 오히려 이 논문의 진짜 메시지([[one-step-vs-two-step-mixing]] H4 밀링 에너지 상한)인데 문장이 그것을 흐린다. |
| **G8** | **LPSCl 단독의 이온 전도도 **값**이 본문에 없다.** `[인쇄]` "high-energy milling **reduced** the ionic conductivity of LPSCl ... (Figure S2)" 로 방향만 있고 숫자가 SI 에 있다. **SI 미확보.** | Cronk 2026 은 같은 축에서 `[인쇄]` 1.3×10⁻³ → 4×10⁻⁵ S cm⁻¹(30배)를 **숫자로** 준다. 이 논문의 600 rpm 6 h 가 그 30배 하락의 어디쯤인지 몰라 **두 논문의 밀링 강도를 전도도로 교정할 수 없다.** |
| **G9** | **"dual-phase" 를 상(phase)으로 동정하지 않았다.** 두 상은 `[해석]` **같은 LPSCl 의 두 이력 상태**(밀링된 비정질화 LPSCl vs 투입 그대로의 결정질 LPSCl)이고, 근거는 단면 SEM 의 **명암 대비**(Fig. 1c,e 의 "gray regions")와 전도도·탄성률 차이다. 두 영역의 XRD·조성·국소 전도도를 따로 재지 않았다. | 제목에 들어간 개념인데 직접 동정이 없다. "dual-phase" 를 두 화합물로 오독하면 전부 틀린다. |
| **G10** | **M&M55·M&M19 의 비용량 숫자가 본문에 없다.** 본문은 M600 과 M&M37 의 3/6/10 mg cm⁻² 값만 글자로 준다. 나머지 둘은 Fig. 4d 의 면적용량 점으로만 존재한다. | 4수준 조성 스캔인데 두 수준이 그림에만 있다. 이 digest 는 §6.3 에 `[도표]` 로 복원했다. |
| **G11** | **Fig. 5c 에 "Short circuit" 화살표가 둘 있는데 본문은 단락을 한 글자도 언급하지 않는다.** `[도표, Fig. 5c]` 20 mg cm⁻²(녹색) 셀은 **≈50 사이클에서 끝난다**(22.5 → ≈18 mAh cm⁻²), 15 mg cm⁻²(파랑) 쪽에도 ≈80 사이클에 화살표가 있다. 본문 `[인쇄]` 는 "underwent **stable cycling** at extremely high areal capacities of >6, 13, 17, and **22** mAh cm⁻²" 라고만 쓴다. | **초록급 숫자(22.5 mAh cm⁻²)가 단락으로 끝난 셀의 첫 사이클 값**이다. 고로딩 ASSLSB 의 실제 한계(수지상/전자 누설)가 그림에만 표시돼 있다. 세미나·인용에서 가장 조심할 자리. |
| **G12** | **에너지밀도의 분모가 "cathode" 뿐이다.** `[도표, Fig. 5d]` 좌축 "Cathode energy density (Wh kg⁻¹)" ≈790 → ≈720. `[재현]` 5.9 mAh cm⁻² ÷ (6 mg cm⁻² ÷ 0.40) = 15 mg cm⁻² 복합양극 기준이고, 790 Wh kg⁻¹ × 15 µg… → 평균 전압 **≈2.0 V** 가 나온다 — 즉 **vs Li/Li⁺ 로 환산한 전압**을 썼다 (실측 셀 전압은 0.8–2.5 V vs Li–In). 그 기준이 적혀 있지 않다. | 더 큰 문제는 분모다. `[재현]` 이 셀의 SE 층은 **LPSCl 100 mg ÷ 0.785 cm² = 127 mg cm⁻²** 다. 양극(15) + SE(127) 만으로도 142 mg cm⁻² → `[재현]` **≈83 Wh kg⁻¹**, 즉 보고값의 **1/9.5**. `raw/papers/zhang2026_…` 에서 지적한 것과 **같은 종류의 분모 문제**다. |
| **G13** | **S/CNT 복합체의 CNT·황 상태를 재지 않았다.** `[인쇄]` 유발 혼합 + 에탄올 10 mL + 155 °C 12 h melt-diffusion 만 있고, CNT 비표면적·황 담지 확인(TGA/XRD)·입도가 없다. CNT 는 `[인쇄]` K-Nanos 100P (금호석유화학) MWCNT 95 %. | 우리 AB 20 wt% 와 비교하려면 탄소의 **차원·비표면적**이 필요하다 ([[carbon-dimensionality-electron-network]]). 또 **탄소 25 wt%** 는 우리 20 wt% 보다 많다. |
| **G14** | **Li2S 양극 데이터가 하나도 없다.** 활물질은 S8 과 SeS2 뿐이고, 셀은 **방전으로 시작**한다. 첫 **충전** 활성화·과전압·직접 전환은 이 논문의 주제가 아니다. (Fig. 5e 비교 그림에 Ref. S1·S4 로 Li2S 문헌 점이 찍혀 있을 뿐이다.) | 우리 [[li2s-activation-first-charge]] 축에는 **직접 근거를 주지 않는다.** 이 논문에서 우리에게 오는 것은 **혼합 공정과 이온 경로 설계**이지 활성화가 아니다. |
| **G15** | **밀링 시간 최적화(6 h)의 근거가 SI 에만 있다.** `[인쇄]` "optimization of the treatment time confirmed that a duration of **6 h** provided the highest specific capacities at 0.1 and 0.5 C ... after 100 cycles (Figure S6)" — 시험한 시간 목록도 값도 본문에 없다. **SI 미확보.** | [[one-step-vs-two-step-mixing]] H4(밀링 시간 상한)에 가장 직접적인 데이터가 정확히 거기 있는데 볼 수 없다. |
| **G16** | **TGA 로 추정되는 황 전환율이 숫자로 제시되지 않는다.** `[인쇄]` 는 "larger proportion of sulfur vaporization ... in the discharged M200" 이라는 정성 비교만 한다. | `[재현, 도표 Fig. 3e]` 2차 방전 후 잔류 중량 M200 ≈86.5 % · M600 ≈94.5 %, 이론 하한(S 전량 기화) 75 % → 미반응 황 = M200 (86.5−75)/25 = **46 %**, M600 (94.5−75)/25 = **22 %** → **전환율 54 % vs 78 %**. 전기화학과 독립한 이용률 추정치인데 저자가 숫자로 쓰지 않았다. |

---

## 0. 서지사항 (직접 확인)

`[인쇄]` PDF 1쪽·9–10쪽:

| 항목 | 값 |
|---|---|
| 제목 | High-Areal-Capacity Sulfur Cathode Enabled by Dual-Phase Electrolyte for Sulfide-Based All-Solid-State Batteries |
| 저자 | **Hun Kim**, Min-Jae Kim, Min-Seok Shin, Ha-Neul Choi, Ilias Belharouak, **Yang-Kook Sun (교신, yksun@hanyang.ac.kr)** |
| 소속 | 한양대 에너지공학과 (Seoul 04763) · Oak Ridge National Laboratory (Belharouak) · 한양대 배터리공학과 (Sun) |
| 학술지 | *Advanced Energy Materials* **15** (2025) 2500867, issue 28 |
| DOI | **10.1002/aenm.202500867** |
| 날짜 | Received 2025-02-12 · Revised 2025-03-24 · Published online 2025-04-08 |
| 키워드 | all-solid-state batteries · all-solid-state lithium–sulfur batteries · dry electrode · interfaces · LPSCl · selenium disulfide · sulfide-based solid electrolyte |
| 지원 | KETEP 20214000000320 (Human Resources Development) · KETEP RS-2024-00398346 (MOTIE) |
| 이해충돌 | 없음 (선언) · Data availability: "available from the corresponding author upon reasonable request" |

`[해석]` 저자 자기인용 사슬이 이 논문의 설계를 설명한다.
- **ref 19** = H. Kim, H.-N. Choi, J.-Y. Hwang, C. S. Yoon, Y.-K. Sun, *ACS Energy Lett.* **8** (2023) 3971
  — **극성 용매 속에서 황이 LPSCl 의 PS4³⁻ 와 catenation 반응을 일으켜 Li 이온 전도성
  중간체(3Li⁺–PS4+n³⁻)를 만든다**는 선행 관측. 이 논문은 그 반응을 **용매 없이 건식 밀링의
  기계적 에너지로** 일으켰다고 주장한다. **이 논문의 기전 축 전체가 저자 자신의 앞 논문이다.**
- **ref 32** = H. Kim et al., *Adv. Funct. Mater.* **35** (2024) 2415299 — SeS2 활물질.
- **ref 17** = H.-N. Choi, H. Kim, M.-J. Kim, Y.-K. Sun, *ACS AMI* **16** (2024) 11076.
- **ref 7** = H. Kim et al., *Carbon Energy* **6** (2024) 578 (액체계 Li–S 의 난점).
- 외부 근거 둘: **ref 26** Hakari/Tatsumisago *Chem. Mater.* **29** (2017) 4768 — Li3PS4 의
  PS4³⁻ 말단황 bridging/cleavage 리독스. **ref 28** Schwietert/Wagemaker *Nat. Mater.* **19**
  (2020) 428 — Li6PS5Cl 이 ≈2.24 V (vs Li⁺/Li) 에서 탈리튬화해 Li4PS5Cl → Li3PS4 + S + LiCl.

---

## 1. 한 문단 요약

`[해석]` 저자들은 **황을 MWCNT 에 155 °C 12 h melt-diffusion 으로 담지한 S/CNT 복합체**를
만든 뒤, **LPSCl 의 일부만**(최종 조성의 30 wt%, M&M37 기준) 함께 **고에너지 planetary
볼밀(Fritsch P7, 600 rpm, 6 h)** 로 갈고, **남은 LPSCl(20 wt%)은 유발로 15 분 손혼합**해
복합양극을 만들었다. 1단계 밀링은 (i) 입자를 잘게 부수고 (ii) **황과 LPSCl 사이에
catenation 으로 무기 Li 이온 전도층(3Li⁺–PS4+n³⁻)** 을 만들어 삼상 계면을 세우지만
(iii) 같은 과정이 LPSCl 을 비정질화해 **이온 전도도를 떨어뜨린다**. 2단계의 손혼합 LPSCl 은
밀링을 겪지 않아 **superionic 결정상 그대로** 전극 두께 방향의 Li⁺ 고속도로를 깐다.
이 **"dual-phase electrolyte"**(= 같은 LPSCl 의 밀링상 + 결정상) 덕에 복합양극 이온
전도도가 `[인쇄]` **0.07 → 0.16 mS cm⁻¹**(M600 → M&M37) 로 오르고, **로딩을 올려도
면적용량이 선형으로 증가**한다. 최적 셀(M&M32, S 35 wt%, 12 mg(S) cm⁻²)은 30 °C ·
1 mA cm⁻² 에서 **10.1 mAh cm⁻²** 를 내고 150 사이클에 **92.0 %** 를 유지했다. 같은 방법을
SeS2 로 옮기면 20 mg cm⁻² 에서 **22.5 mAh cm⁻²**(단 ≈50 사이클에 단락, G11), PTFE 0.5 wt%
를 2단계에 넣으면 6×6 cm² **건식 전극 시트**가 된다. 부수 주장으로, 충전 용량이 방전 용량을
넘는 현상(Φc > 100 %)을 **LPSCl 산화분해물의 S–S bridging/cleavage 가 내는 가역 용량**으로
귀속한다.

---

## 2. "Dual-phase electrolyte" 와 "two-step mixing" 이 정확히 무엇인가 ★★

이 절이 우리가 이 논문을 읽는 1차 이유다.

### 2.1 두 상의 정체

`[인쇄, Fig. 1a]` 공정 모식도의 두 화살표가 글자로 이렇게 적혀 있다 — **(i) High energy
milling** → S/CNT/LPSCl composite → **(ii) Low energy mixing** (+ LPSCl).
`[인쇄, 본문 p.2]` "In the second step ..., an additional solid electrolyte is incorporated
through **gentle hand mixing**".

| 상 | 어디서 오나 | 상태 | 역할 (논문 주장) |
|---|---|---|---|
| **상 ①: 밀링 LPSCl** | 1단계에 S/CNT 와 함께 600 rpm 6 h | `[인쇄]` D50 2.0 → **0.7–1.0 µm**, XRD FWHM 증가(**비정질화**), 이온 전도도 **하락**, Young's modulus **21.98 → 4.63 GPa** | 황 표면에 **catenation interphase (3Li⁺–PS4+n³⁻)** 를 만들어 **삼상 계면**을 세운다. 무르기 때문에 압축 시 밀착한다. |
| **상 ②: 손혼합 LPSCl** | 2단계에 유발 15 분 | 투입 그대로의 **결정질 superionic** LPSCl (`[인쇄]` SE 층용 분말은 8 µm) | 전극 **두께 방향 Li⁺ 고속도로**. `[인쇄, Fig. 1c,e]` 단면 SEM 에서 M600 입자들 **주위를 감싼 회색 영역**으로 보인다. |

★ `[해석]` **두 상은 서로 다른 화합물이 아니라 같은 LPSCl 의 두 이력 상태다.** 제목의
"dual-phase" 를 두 전해질 재료로 읽으면 전부 오독이다. 그리고 **그 두 상은 mild mixing 의
결과물이 아니라, "SE 를 둘로 쪼개 한쪽만 고에너지에 노출한다" 는 설계의 결과물**이다 —
질문 지시의 "mild mixing 의 결과물인가 별도 설계인가" 에 대한 답은 **별도 설계**다.

### 2.2 one-step 과의 비교가 공정하게 설계돼 있나 — ✅ (조성) / ⚠ (총 에너지)

| 축 | one-step 대조군 **M600** | two-step **M&M37** | 공정한가 |
|---|---|---|---|
| 최종 조성 | S/CNT/LPSCl = 25:25:50 wt | **동일 25:25:50 wt** | ✅ `[인쇄]` "Despite having **identical overall compositions**" |
| SE 종류·탄소·활물질 | LPSCl · MWCNT · S8 | 동일 | ✅ |
| 밀링에 들어간 SE | **50 wt% 전부** | **30 wt%만** (나머지 20 wt% 는 유발) | — (이것이 변수) |
| 밀링 조건 | 600 rpm 6 h | **600 rpm 6 h (동일)** | ✅ |
| **총 투입 기계에너지** | S/CNT + LPSCl 50 wt% 를 6 h | S/CNT + LPSCl 30 wt% 를 6 h **+ 유발 15 min** | ⚠ **같지 않다.** 밀링 **시간**은 같지만 밀링 **대상 질량**이 다르고(BPR 이 다르다), 2단계 유발 15 분이 추가된다. "같은 총 에너지에서 순서만 바꾼" 실험이 **아니다** — 우리 카드가 요구하는 통제는 여기서 한 칸 모자란다. |
| 셀 조건 | 30 °C, 0.8–2.5 V vs Li–In, Li–In 음극, 같은 로딩 | 동일 | ✅ |

`[해석]` **조성 통제는 Cronk 2026 수준으로 깨끗하다.** 흠은 "에너지 통제" 다. 다만 이것은
피할 수 없는 흠이기도 하다 — SE 를 덜 넣고 같은 시간 갈면 분말 질량이 줄어 BPR 이 바뀐다.
G1(투입 질량 오기)이 겹쳐서 **에너지 축의 정량 비교는 이 논문만으로는 불가능**하다.

### 2.3 Cronk 2026 의 "multi-step" 과 이 논문의 "two-step" 의 결정적 차이 ★★★

| | Cronk 2026 multi-step | **Kim 2025 two-step (M&M)** | Kim 2025 **M&M19** |
|---|---|---|---|
| 1단계에 들어간 SE | **없음** (활물질 + 탄소만 밀링) | **있음** — 전체 SE 의 **60 %**(=30/50 wt%) | **있음, 단 10 %**(=5/50 wt%) |
| 2단계 | SE 를 **손혼합** | SE 를 **유발 손혼합 15 min** | 동일 |
| 결과 | `[도표]` ≈610 mAh g⁻¹(S), CE 17 % — **실패** | **성공** (고로딩에서) | `[도표, Fig. 4d]` 면적용량 최저 — **실패** |

★★ `[해석]` **두 논문은 충돌하지 않는다.** 이 표를 세우면 둘이 같은 것을 말한다 —
**"SE 는 반드시 고에너지 밀링 단계에 **같이** 들어가야 한다. 다만 **전부** 들어갈 필요는 없다."**
Cronk 의 multi-step(SE 0 %)과 Kim 의 M&M19(SE 10 %)가 둘 다 실패했고, Cronk 의
one-step(SE 100 %)과 Kim 의 M&M37/M&M55(SE 60 %/100 %… 즉 밀링 SE 가 충분한 쪽)가
성공했다. **배제되는 것은 "SE 를 전부 저에너지로 붙이는 경로" 이고, 살아남는 것은
"SE 를 쪼개 일부만 고에너지에 노출하는 경로" 다.** [[one-step-vs-two-step-mixing]] 의
H1/H3 를 이 축으로 다시 써야 한다 (§13.2).

---

## 3. 실험 조건 전표 `[인쇄, Experimental Section]`

### 3.1 원료

| 재료 | 사양 |
|---|---|
| Sulfur | 99.98 %, Sigma–Aldrich |
| SeS2 | Sigma–Aldrich |
| CNT | **multi-walled, 95 %, K-Nanos 100P, 금호석유화학 (한국)** |
| Li6PS5Cl | **CIS (한국)** · SE 층용 분말 입도 `[인쇄]` **8 µm** · 양극용 pristine D50 `[인쇄]` **2.0 µm** |
| Li powder | Arcadium Lithium (USA) |
| In powder | 99.99 %, Sigma–Aldrich |
| PTFE | POLYFLON PTFE F-104, Daikin |

### 3.2 S/CNT 복합체 (melt-diffusion)

| 단계 | 조건 `[인쇄]` |
|---|---|
| 혼합 | S : CNT = **1:1 wt**, **agate mortar, dry room** |
| 분산 보조 | S/CNT 1 g 에 **ethanol 10 mL** 투입, **15 분 혼합 중 증발** |
| 건조 | 상온 **진공 overnight** |
| 융합 | Ar 글로브박스 내 **유리 바이알에 Ar 밀봉, 155 °C 12 h** |
| 냉각 | **30 °C** 까지 |

### 3.3 1단계 — 고에너지 볼밀 ★

| 항목 | 값 `[인쇄]` | 비고 |
|---|---|---|
| 예비 혼합 | S/CNT : LPSCl = **10 : 3 wt**, **agate mortar** | = 최종 M&M37 의 밀링 몫 |
| 용기 | **air-tight milling pot, 80 mL** | 재질 미기재 (G) |
| 볼 | **ZrO2, ⌀5 mm, 1 ball/mL** → `[재현]` **80 개 ≈ 31 g** (ZrO2 6.0 g cm⁻³ 가정) | |
| 투입량 | **"5 mg"** | **G1 — 5 g 의 오기로 보인다** |
| BPR | `[재현]` 5 g 이면 **≈6.3 : 1** / 5 mg 이면 ≈6300 : 1 | Cronk 2026 은 `[인쇄]` **1:30**(= 30:1) |
| 장비 | **planetary ball mill, Pulverisette 7, Fritsch GmbH, 냉각기 부착** | `raw/papers/qu2025_…` 와 **같은 기종** (그쪽은 300 rpm 4 h one-step) |
| 속도 | **200 / 400 / 600 / 800 rpm** (M200…M800) | |
| 시간 | **6 h** (최적, SI Fig. S6) | |
| 분위기 | 명시 없음 (밀폐 포트) | |

### 3.4 2단계 — mild mixing ★

| 항목 | 값 `[인쇄]` |
|---|---|
| 방법 | **agate mortar (유발), 손혼합** |
| 시간 | **15 min** |
| 비율 | 밀링 복합체 : 추가 LPSCl = **13 : 7 wt** (M&M37 기준) |
| 분위기 | **미기재 (G2)** |
| 장비 에너지 | 정량값 없음. `[인쇄, Fig. 1a]` "Low energy mixing" |

`[재현]` 질량 회계 검산 (M&M37, S 25 wt%): 20 부 중 S/CNT 10 + 밀링 LPSCl 3 + 손혼합
LPSCl 7 → LPSCl 총 **50 wt%**, S/CNT **50 wt%**, S = **25 wt%**, CNT = **25 wt%**. ✅
본문의 "S/CNT/LPSCl = 25:25:50" 과 일치한다. **Experimental Section 이 기술하는 시료는
M&M37 이다.**

`[인쇄]` 명명 규칙: **M&MXY** 에서 X:Y = **밀링 LPSCl : 손혼합 LPSCl**.

| 시료 | 밀링:손혼합 | `[재현]` 최종 wt% (밀링 LPSCl / 손혼합 LPSCl) | 활물질 wt% |
|---|---|---|---|
| **M600** (one-step 대조) | 10 : 0 | 50 / 0 | S 25 |
| **M&M55** | 5 : 5 | 25 / 25 | S 25 |
| **M&M37** ★최적 | 3 : 7 | 15 / 35 | S 25 |
| **M&M19** | 1 : 9 | 5 / 45 | S 25 |
| **M&M32** ★고에너지판 | 3 : 2 | 30 / 20 | **S 35** (S/CNT/LPSCl = 35:15:50) |
| **M&M23** (SeS2) | 2 : 3 | 20 / 30 | **SeS2 35** (35:15:50) |

★ `[해석]` **활물질 함량을 25 → 35 wt% 로 올리면 최적 밀링 SE 분율도 30 → 60 % 로 올라간다**
(`[인쇄]` "As the sulfur content was increased, the proportion of SE used during the milling
process also increased ... indicating the requirement for a larger quantity of LPSCl to
effectively form the triple-phase interface with sulfur"). 즉 **밀링 SE 의 양은 활물질
표면적에 맞춰지는 양**이지 고정 레시피가 아니다. 이것이 이 논문에서 우리가 가져갈
**가장 이식성 높은 설계 규칙**이다 (§13.1).

### 3.5 음극 · 셀 조립

| 항목 | 값 `[인쇄]` | `[재현]` |
|---|---|---|
| Li–In | Li powder : In powder = **1:1 몰비**, **Thinky ARE-310** 유성원심 믹서 | Qu 2025 는 Li:In = 1.3 |
| Li–In + SE | **Li–In : LPSCl = 8:2 wt**, Thinky + **ZrO2 ⌀5 mm 볼 2개** | |
| 분위기 | **Ar 글로브박스 전 공정** | |
| 몰드 | **SUS, PEEK 코팅 ⌀10 mm 홀** | 면적 **0.785 cm²** |
| SE 층 | **LPSCl 100 mg (8 µm), 10 kN 유압** | **≈127 MPa**; `[재현]` 면적밀도 **127 mg cm⁻²** |
| 적층 | 양극·음극을 양쪽에 올리고 **32 kN** | **≈407 MPa** |
| 단락 방지 | 양 끝에 **절연 OHP 필름** | |
| 구속 | **3-axis cell, 강판을 screw nut 로 고정** + 양면 플라스틱 절연 디스크 | `[해석]` **볼트 = 정용적 구속** (Qu 2025 분류). **유지 압력 미기재 (G3)** |
| 밀봉 | **airtight acrylic case + parafilm** | |

### 3.6 측정

| 항목 | 조건 `[인쇄]` |
|---|---|
| 사이클 | **30 °C**, **0.8–2.5 V vs Li⁺/Li-In**, BaSyTec CTS LAB. **1 C = 1675 mAh g⁻¹** |
| 활성화 | `[인쇄, Fig. 5 캡션]` "Prior to cycling, **all batteries were cycled at 0.05 C for two cycles** to complete the activation process." |
| CV | BioLogic SP-300. **0.1 mV s⁻¹ 10 사이클 → 0.2/0.3/0.4/0.5/0.6 mV s⁻¹ 각 3 사이클** |
| 전자 전도도 | **DC, Ohm 법칙**, ±20/±10/±5 mV 를 각 **30 min** |
| 이온 전도도 | **EIS**, 20 mV, **1 MHz–1 mHz**, 양극은 **electron-blocking 대칭셀** (Fig. S9) |
| XPS | Thermo K-Alpha+, airtight holder, **10 s 에칭** |
| XRD | Bruker D8 Advance, airtight holder |
| FIB-SEM | Thermo Helios, **Ga 빔**, airtight holder |
| AES | ULVAC-PHI 700Xi, **10 s 에칭** |
| TOF-SIMS | IONTOF TOF-SIMS-5, **Cs 빔**, LiS⁻ 3D 매핑 |
| 입도 | Otsuka ELSZ-Neo |
| Raman | Thermo DXR-3xi, **532 nm, 2.0 mW, 20 Hz, 3 scan**, 매핑 |
| TGA | NETZSCH STA 449 F3, 알루미나 도가니, **30–600 °C, Ar, 5 °C min⁻¹, 50 mL min⁻¹** |
| AFM | Park NX10, **Ar 글로브박스 내**, F/d 곡선 **DMT 모델** 피팅 |

---

## 4. 밀링 에너지 스캔 — LPSCl 단독 (Fig. S1–S3, 본문 인용)

### 4.1 입도 · 결정성 `[인쇄, p.2]`

| 밀링 (6 h) | D50 |
|---|---|
| pristine | **2.0 µm** |
| 200 rpm | 1.5 µm |
| 400 rpm | 1.3 µm |
| 600 rpm | 1.0 µm |
| 800 rpm | **0.7 µm** |

`[인쇄]` XRD: 밀링 강도가 올라갈수록 LPSCl 특성 피크의 **FWHM 증가** → 결정성 저하·비정질화.
**"no significant impurity phase was detected."**

### 4.2 이온 전도도 `[인쇄, p.2]` — 방향만, 숫자는 SI (G8)

> "While some amorphization of the SE is known to lower the activation energy for Li-ion
> diffusion, high-energy milling **reduced the ionic conductivity of LPSCl**, likely due to
> the formation of **grain boundaries and structural defects** that interrupt Li-ion diffusion."

`[해석]` 방향은 Cronk 2026 과 같다(그쪽은 1.3×10⁻³ → 4×10⁻⁵ S cm⁻¹). **숫자가 없어 두 논문의
밀링 강도를 전도도로 교정할 수 없다** — 이것이 이 논문의 가장 아쉬운 공백 중 하나다.

### 4.3 압축성 · 탄성률 `[인쇄, p.3]`

| 시료 | 값 |
|---|---|
| 동일 질량 펠릿 두께 — pristine LPSCl | **850 µm** |
| 동일 질량 펠릿 두께 — 600 rpm 6 h LPSCl | **775 µm** (`[인쇄]` **8.8 % 얇다**) |
| Young's modulus — pristine LPSCl | **21.98 GPa** |
| Young's modulus — milled LPSCl | **4.63 GPa** (`[재현]` **1/4.7**) |

`[인쇄]` 해석: "increased compliance due to amorphization and particle size reduction
(i.e., more grain boundaries), **which soften the material**."

★ `[해석]` **밀링된 SE 는 이온은 덜 나르지만 더 잘 눌린다.** 이것이 이 논문이 밀링 SE 를
완전히 버리지 않는 두 번째 이유다 (첫째는 catenation interphase). 우리 30:50:20 펠릿의
성형 밀착도 같은 메커니즘에 걸린다 — 밀링 조건이 **전기화학만이 아니라 기계적 성형성**을
바꾼다는 직접 측정이다.

---

## 5. 밀링 에너지 스캔 — 복합양극 (Fig. 2)

조성은 `[인쇄]` S/CNT/LPSCl = **25:25:50 wt**, 밀링 **200 또는 600 rpm, 6 h**.
셀: Li–In 음극, LPSCl SE 층, `[인쇄, Fig. 2e·g·h 안]` **S 로딩 3 mg cm⁻²**.

### 5.1 분산 균일도 — AES · TOF-SIMS `[인쇄, Fig. 2a–d]`

| 시료 | AES 원소 매핑 (S, P, overlay) | TOF-SIMS LiS⁻ 3D |
|---|---|---|
| **M200** | **Li·P·Cl 뭉침 + S·C 뭉침** — `[도표]` P(녹색)과 S(노랑)이 서로를 배제하는 수 µm 도메인 | `[도표]` 신호가 **상단에 편중**, 하부 공백 |
| **M600** | **균일 분산** — `[도표]` P·S 가 전 시야에 고르게 | `[도표]` 입방체 전체에 **균질** |

`[도표]` 스케일바 AES 10 µm, TOF-SIMS 50 µm.

### 5.2 첫·둘째 사이클 (0.1 C, 3 mg(S) cm⁻²) — **원문 내부 불일치 포함** ★

`[인쇄, p.3]` 본문이 주는 숫자:

| 시료 | 1차 방전 mAh g⁻¹(S) | 1차 충전 mAh g⁻¹(S) | Φc (본문) | Φc (Fig. 2e 라벨) |
|---|---|---|---|---|
| M200 | **551.1** | **527.6** | **95.7 %** | `[인쇄, 그림]` **54.7 %** ⚠ |
| M400 | **1153.3** | **1050.5** | **91.0 %** | 91.0 % ✅ |
| **M600** | **1245.9** | **1714.3** | **137.6 %** | 137.6 % ✅ |
| M800 | **736.4** | **927.3** | **125.9 %** | `[인쇄, 그림]` **144.1 %** ⚠ |

`[재현]` 검산: 527.6/551.1 = 95.74 % · 1050.5/1153.3 = 91.09 % · 1714.3/1245.9 = 137.59 % ·
927.3/736.4 = 125.92 %. **본문 네 쌍은 자기들끼리 일관**된다.
`[도표, Fig. 2h]` 1사이클 방전: M200 ≈550 · M400 ≈1140 · M600 ≈1240 · M800 ≈**930**.
→ **M800 만 본문(736.4)과 그림(≈930)이 다르다.** 930 ≈ 본문이 "충전" 이라 부른 927.3.
`[도표, Fig. 2e]` M800 충전 곡선 종점 ≈**1350**, `[재현]` 930 × 1.441 = 1340 → **그림은
그림끼리 일관**된다.

★ `[해석]` **가장 그럴듯한 그림**: M800 의 실제 값은 방전 ≈927, 충전 ≈1336, Φc 144.1 % 이고
**본문이 한 칸 밀려 적혔다**. 반대로 M200 은 본문이 옳고 **그림 라벨 54.7 % 가 오타**다
(95.7 의 자리바꿈으로 보인다). 어느 쪽이든 **저자 확인 없이는 M800 수치를 인용하면 안 된다**
(G6). 아래 환산표는 **본문 숫자**를 기준으로 하되 M800 에 ⚠ 를 단다.

### 5.3 네 단위로 본 같은 값 `[재현]`

계수: `(Li2S)` = `(S)` × 0.698 · `(composite)` = `(S)` × 0.25 (S 25 wt%) ·
이용률 = `(S)` ÷ 1675 · 면적용량 = `(S)` × 3 mg cm⁻² ÷ 1000.

| 시료 | `[인쇄]` 1차 방전 (S) | `[재현]` (Li2S 환산) | `[재현]` (composite) | `[재현]` S 이용률 | `[재현]` mAh cm⁻² |
|---|---|---|---|---|---|
| M200 | 551.1 | 385 | 138 | **32.9 %** | 1.65 |
| M400 | 1153.3 | 805 | 288 | **68.9 %** | 3.46 |
| **M600** | **1245.9** | **870** | **311** | **74.4 %** | **3.74** |
| M800 ⚠ | 736.4 | 514 | 184 | 44.0 % | 2.21 |
| **M600 2차 방전** `[인쇄, Fig. 4d]` | **1666.2** | **1163** | **417** | **99.5 %** | **5.00** |

★★ `[해석]` **M600 의 2차 방전 1666.2 mAh g⁻¹(S) 는 황 이론용량의 99.5 % 다. 이것을
"황 이용률 99.5 %" 로 읽으면 틀린다.** 저자 자신이 §5.4 에서 **LPSCl 이 용량을 낸다**고
밝힌다. `[재현]` 1차 충전의 초과분 = 1714.3 − 1245.9 = **468.4 mAh g⁻¹(S)** = 충전 용량의
**27.3 %**. 그 몫을 빼면 2차 방전의 황 기여는 ≈**1198 mAh g⁻¹(S) = 이용률 ≈72 %** 로
내려앉는다 (`[해석]`, 거친 뺄셈이며 저자의 계산이 아니다).
→ 이 위키의 규율대로 **"이론 초과 용량 = SE redox 의심"** 이 이 논문에서는 **의심이 아니라
저자의 명시적 주장**이다. 8편 중 5편째다.

### 5.4 Φc > 100 % 의 귀속 — 이 논문의 두 번째 축 `[인쇄, p.3–4]`

- `[인쇄]` Φc 정의: "the ratio of the **charge capacity to the discharge capacity** ...
  referred to as the **conversion efficiency (Φc)**" (ref 35, Ohno/Zeier).
- Φc < 100 % (M200·M400) = `[인쇄]` "**incomplete delithiation** occurred during charging,
  suggesting ineffective ionic/electronic conduction due to poorly integrated triple-phase
  interfaces."
- Φc > 100 % (M600·M800) = `[인쇄]` "delithiation of the discharge products occurred
  **in addition to additional oxidation reactions** during charging."
- **가역성 근거** `[인쇄]`: "the subsequent discharge capacity in the second cycle was found
  to **match the previous charging capacity**, confirming that the oxidation reactions taking
  place during the first charge are **reversible** (Figure 2f)."
- **누가 내는가** `[인쇄]`: "Considering that the composite cathode consists of **only S, CNT,
  and LPSCl**, it can be inferred that **LPSCl or its derivatives participate in the redox
  reactions.**"
- 기전 인용 둘: Wagemaker(ref 28) — argyrodite LPSCl 이 **≈2.24 V vs Li⁺/Li** 에서 탈리튬화해
  Li4PS5Cl → Li3PS4 + S + LiCl. Tatsumisago(ref 26) — Li3PS4 의 **PS4³⁻ 말단황 bridging /
  cleavage** 가 전기화학 리독스를 낸다. 종합 모식도는 **Fig. S5 (SI 미확보)**.

`[해석]` 이 논문의 전제 문장도 적어 둔다 — `[인쇄, p.2]` "sulfide solid electrolytes such as
Li3PS4 (LPS) and Li6PS5Cl (LPSCl) theoretically exhibit **limited oxidative stabilities below
2.5 V (vs Li⁺/Li)**. Within the operating potential range of batteries, these electrolytes
undergo redox reactions or oxidative decomposition." 우리 위키
[[li2s-assb-composite-cathode]] 의 "전압창 제약(미검증 배경)" 자리에 **드디어 인쇄된 근거
문장**이 생겼다 — 단 **이 논문의 1차 측정이 아니라 ref 26–29 의 인용**이다.

### 5.5 dQ/dV (2차 사이클, 0.1 C) `[인쇄, Fig. 2g]`

- `[인쇄]` 밀링 강도가 오를수록 **황 주 리독스 피크가 1.5 V (vs Li⁺/Li-In) 로 수렴** → 분극 감소.
- `[인쇄]` **M600·M800 에만** 황 주피크보다 **높은 전위에 추가 리독스 피크**가 있다
  (M200·M400 에는 없다).
- `[인쇄]` 피크 (i) ≈**1.5 V** 환원 — "the redox potential at which the electrochemically
  **bridged PS4³⁻ unit undergoes cleavage** (reduction potential of 1.5 V vs Li⁺/Li-In)" (ref 26).
- `[인쇄]` 피크 (ii) ≈**1.2 V** 환원 — M600 에만 뚜렷. 동시에 ≈1.3 V 피크가 M400 보다 약해진다.
  `[인쇄]` 해석: "**multistep sulfur conversion reactions** to generate Li2S ... occur more
  effectively, resulting in the **distinct separation**" of these reactions.
- `[인쇄]` 충전 쪽 산화 피크들은 겹치지만 **피크 전위 비대칭**이 M600·M800 의 추가 리독스 쌍을 시사.
- `[도표]` 축: x 0.8–2.5 V vs Li⁺/Li-In, y −10000 ~ +7500 mAh g⁻¹ V⁻¹. 최대 환원 피크(M400, 빨강)
  ≈−7500 @ ≈1.32 V. M600(파랑) 환원 ≈−5000 @ ≈1.28 V 와 ≈−4300 @ ≈1.15 V 의 **두 갈래**,
  산화 ≈+6000 @ ≈1.72 V.

### 5.6 0.5 C 사이클 (3 mg(S) cm⁻², Fig. 2h)

`[인쇄]` 프로토콜: **0.1 C 2 사이클 → 0.2 C 1 사이클 → 0.5 C**.
`[도표]` 좌축 비용량 0–2000 mAh g⁻¹, 우축 면적용량 0–6 mAh cm⁻² (`[재현]` 3 mg cm⁻² 와 일치).

| 시료 | `[도표]` 2사이클 최대 | `[도표]` 20사이클 | `[재현]` (Li2S 환산) 20사이클 | `[재현]` 20사이클 mAh cm⁻² |
|---|---|---|---|---|
| M200 | ≈490 | ≈**160** | ≈112 | ≈0.48 |
| M400 | ≈1040 | ≈**620** | ≈433 | ≈1.86 |
| **M600** | ≈**1660** | ≈**870** | ≈**607** | ≈**2.61** |
| M800 | ≈1340 | ≈**670** | ≈468 | ≈2.01 |

`[인쇄]` 결론: "M600 system demonstrating the **highest specific capacity**" ·
"**excessive milling may deteriorate the ionic conductivity** of the solid electrolyte, making
it **crucial to optimize the milling conditions within an appropriate range**."
`[인쇄]` 시간 최적화: 600 rpm 에서 **6 h** 가 0.1 C·0.5 C 비용량과 100 사이클 유지율 모두 최고
(Fig. S6, **SI 미확보** — G15).

★★ `[해석]` **이것이 [[one-step-vs-two-step-mixing]] H4(밀링 에너지 상한)에 대한 이 위키
최초의 "스캔" 근거다.** 네 점(200/400/600/800 rpm, 같은 6 h, 같은 장비·용기·볼)에서
**600 rpm 에 명확한 꼭지가 있다.** Cronk 2026 은 LPSCl **단독**의 전도도가 시간에 따라
죽는 것을 보였을 뿐 **셀 성능의 비단조 꼭지**는 보이지 않았다. 여기서는 셀 성능 자체가
뒤집힌다 — 20 사이클 기준 M600 ≈870 vs M800 ≈670 mAh g⁻¹(S).

---

## 6. 왜 세게 갈면 좋아지는가 — catenation interphase (Fig. 3)

### 6.1 주장 `[인쇄, p.5]`

> "elemental sulfur mixed in a **polar solvent** reacts with the PS4³⁻ species present in LPSCl
> through the **catenation reaction**, forming inorganic Li-ion-conducting species, specifically
> **polysulfido-intermediate compounds (3Li⁺–PS4+n³⁻, n ≥ 0)**. This species enhances the ionic
> contacts of sulfur. **A similar phenomenon was observed in the composite cathodes prepared via
> high-energy milling in a dry environment.**" (선행은 저자 자신의 ref 19)

`[인쇄, Fig. 3a,b]` 모식도: M200 은 황과 LPSCl 사이에 **void** 가 있고 Li⁺ 전달이 점접촉이다.
M600 은 그 자리에 **"Inorganic conducting layer (3Li⁺⋯PS4+n³⁻)"** 가 깔려 Li⁺ 가 면으로 흐른다.
두 경우 모두 CNT 가 위쪽에서 e⁻ 를 댄다.

### 6.2 XPS S 2p (as-prepared) `[인쇄, Fig. 3c,d]`

피팅: **doublet separation 1.21 eV, 면적비 1:2**. 네 doublet:

| 종 | S 2p3/2 결합에너지 | 귀속 |
|---|---|---|
| **S8** | **163.2 eV** | 원소 황 |
| **S_B⁰ (bridged sulfur)** | **162.1 eV** | ★ PS4+n³⁻ 내부 S–S |
| **S_T⁻¹ (terminal sulfur)** | **161.5 eV** | LPSCl 의 PS4³⁻ 말단황 |
| **S²⁻** | **160.2 eV** | Li2S |

`[인쇄]` M600 은 M200 대비 **S8 피크 면적비가 낮고**, S_T⁻¹ 과 S8 사이에 **저강도 S_B⁰ 가
새로 분해된다** → "the high energy generated during the intense milling process allowed
**sulfur catenation reactions to occur even under dry conditions**, resulting in the formation
of **PS4+n³⁻ species with internal S–S bonds**."
`[인쇄]` 보강: Raman **< 155 cm⁻¹** 피크 = Li3PS4+n 의 S–S (Fig. S7, **SI 미확보**).

`[해석]` `raw/papers/cronk2026_…` 의 **Li3PS4+n interphase** 와 **같은 화학종**이다. 다만
근거가 다르다 — Cronk 는 Raman 152 → 149 cm⁻¹ 적색이동 + XANES + cryo-TEM 라인스캔,
Kim 2025 는 **XPS 피크 하나(S_B⁰ 162.1 eV) + Raman + TGA**. 두 그룹이 독립적으로 같은
중간상을 지목했다는 점이 이 중간상 가설의 가장 강한 근거다 (§13.3).

### 6.3 TGA — 전기화학과 독립한 이용률 추정 `[인쇄·도표, Fig. 3e]`

`[인쇄]` "sulfur begins to vaporize at ≈**200–300 °C**" · M600 as-prepared 는 **500 °C 까지
기화가 늘어진다** → "the formation of intermediate compounds **hinders sulfur vaporization**
owing to binding interactions."

`[도표]` 600 °C 잔류 중량: M200 as-prep ≈**76 %** · M600 as-prep ≈**76 %** ·
M200 2차 방전 후 ≈**86.5 %** · M600 2차 방전 후 ≈**94.5 %**. 점선 기준선 **75 %**.

`[재현]` S 25 wt% 이므로 황 전량 기화 시 잔류 = 75 %. 방전 후 남은 **미반응 S8**:
M200 (86.5 − 75)/25 = **46 %**, M600 (94.5 − 75)/25 = **22 %**
→ **황 전환율 M200 ≈54 % / M600 ≈78 %** (G16 — 저자는 이 숫자를 쓰지 않았다).

★ `[해석]` 전기화학으로 잰 M600 의 2차 방전 "99.5 % 이용률" 과 **TGA 로 잰 78 % 전환율**이
어긋난다. 그 차이(≈21 %p)는 §5.3 에서 뺀 **LPSCl 기여(≈27 %)** 와 크기가 맞는다. **두
독립 측정이 서로를 교정한다** — 이 논문에서 가장 깨끗한 내적 정합이고, 우리가 SE 기여를
빼는 방법으로 바로 쓸 수 있다 (§13.1).

### 6.4 방전 후 XPS `[인쇄, Fig. S8, SI 미확보 — 본문 서술]`

`[인쇄]` 2차 방전 후 **M600 은 S8 피크가 없고 Li2S 피크가 지배적**, **M200 은 강한 S8 피크 +
미미한 Li2S**. → "the M600 cathode enables the **full conversion of sulfur to Li2S**, whereas
the low conduction characteristics of the M200 cathode lead to a **restricted conversion
capability**."
`[해석]` "full conversion" 은 **XPS 표면 수 nm**(10 s 에칭)의 관측이다. 같은 시료의 TGA 는
22 % 가 미반응이라고 말한다 (§6.3). **두 문장을 같이 읽어야 한다.**

---

## 7. two-step(M&M) 의 효과 — Fig. 4 ★★ 이 논문의 중심 그림

### 7.1 복합양극의 이온·전자 전도도 (Fig. 4a)

측정: `[인쇄]` EIS + **electron-blocking 대칭셀**(Fig. S9), DC 분극은 Ohm 법칙.

| 시료 | `[인쇄]` 이온 전도도 mS cm⁻¹ | `[도표]` 전자 전도도 mS cm⁻¹ | `[재현]` σe/σi |
|---|---|---|---|
| **M600** (one-step) | **0.07** | ≈**29** | ≈410 |
| M&M55 | **0.14** | ≈**34** | ≈240 |
| **M&M37** | **0.16** | ≈**31** | ≈190 |
| M&M19 | **0.42** | ≈**22** | ≈52 |

`[인쇄]` "Despite having **identical overall compositions**, the cathodes prepared using the
M&M method demonstrated **superior ionic conductivities** owing to the formation of superionic
conduction pathways due to the incorporation of the **mildly mixed SE**."
`[인쇄]` "the M&M55 and M&M37 cathodes exhibited **higher electronic conductivities** than
M600 cathode, whereas, among the M&M cathodes, the conductivity **decreased as the proportion
of the mildly mixed SE increased**."

★★ `[해석]` 셋을 같이 읽어야 한다.
1. **같은 조성에서 혼합 순서만 바꿔 이온 전도도가 6배(0.07 → 0.42) 움직인다.** 조성이
   아니라 **이력**이 전도도를 정한다는 직접 측정이다. `raw/papers/wang2023_…` 가 "SE 부피분율"
   로 설명한 것을, 이 논문은 **같은 부피분율 안에서** 뒤집는다.
2. 그런데 **이온 전도도가 가장 높은 M&M19 가 성능은 가장 나쁘다**(§7.3). 즉 **이온 전도도는
   필요조건이지 충분조건이 아니다** — 삼상 계면이 없으면 소용이 없다.
3. **전자 전도도가 이온 전도도의 50–400 배다** (≈22–34 vs 0.07–0.42 mS cm⁻¹). CNT 25 wt%
   복합양극에서 **병목은 전자가 아니라 이온**이라는 뜻이다. → 우리
   [[reference-cell-500-600-mahg]] **H2a(전자 네트워크) 에 대한 또 하나의 반증**이고
   **H2b 의 재해석**이다 (§13.2).

### 7.2 탄성률 `[인쇄, Fig. S10 서술]`

| 시료 | Young's modulus (평균) |
|---|---|
| M200 | **13.64 GPa** |
| M600 | **8.98 GPa** |
| **M&M37** | **14.03 GPa** (+ `[인쇄]` "**broader distribution** ... including both low and high regions") |

`[인쇄]` 해석: "the solid electrolyte added in the **first step promotes triple-phase interface
formation**, while the crystalline LPSCl introduced in the **second step retains its superionic
conductivity** within the composite."
`[해석]` **"두 모드가 한 전극 안에 공존한다"는 논문의 가장 직접적인 물리 증거**가 이
"넓은 분포" 다 — 평균값이 아니라 **분포의 이봉성**이 dual-phase 의 근거다. 다만 분포
그림 자체는 SI 에 있고 (SI 미확보) 이봉성의 정량(두 모드의 위치·면적)은 없다.

### 7.3 ★★★ 로딩 스캔 — one-step 과 two-step 의 승패가 뒤집히는 지점 (Fig. 4d)

조건: `[인쇄]` **2차 방전, 0.1 C**. 본문이 글자로 주는 것은 M600·M&M37 둘뿐(G10).

| S 로딩 | **M600 (one-step)** `[인쇄]` | **M&M37 (two-step)** `[인쇄]` | `[재현]` M600 면적 | `[재현]` M&M37 면적 | 승자 |
|---|---|---|---|---|---|
| **3 mg cm⁻²** | **1666.2** mAh g⁻¹(S) | **1349.1** mAh g⁻¹(S) | **5.00** mAh cm⁻² | 4.05 mAh cm⁻² | ★ **one-step** |
| **6 mg cm⁻²** | 800.2 | **1238.7** | 4.80 | **7.43** | two-step |
| **10 mg cm⁻²** | 445.9 | **1084.9** | 4.46 | **10.85** | two-step (**2.4배**) |

`[도표, Fig. 4d]` 네 시료 전부:

| S 로딩 | M600 | M&M55 | **M&M37** | M&M19 |
|---|---|---|---|---|
| 3 mg cm⁻² | **5.0** | 3.75 | 4.1 | 1.95 |
| 6 mg cm⁻² | 4.8 | 7.0 | **7.5** | 3.75 |
| 10 mg cm⁻² | 4.45 | 9.2 | **10.9** | 5.35 |

`[재현]` 같은 값을 네 단위로 (M&M37):

| 로딩 | (S) | (Li2S 환산) | (composite, S 25 wt%) | S 이용률 |
|---|---|---|---|---|
| 3 mg cm⁻² | 1349.1 | 942 | 337 | **80.5 %** |
| 6 mg cm⁻² | 1238.7 | 865 | 310 | **74.0 %** |
| 10 mg cm⁻² | 1084.9 | 757 | 271 | **64.8 %** |

M600 쪽: 3 → **99.5 %**, 6 → **47.8 %**, 10 → **26.6 %** 이용률.

`[인쇄]` 저자 서술: M600 은 "an **unexpected decrease in the areal capacity** with an
increasing S loading", M&M37 은 "a **nearly linear increase** in the areal capacity".
M&M19 는 "the proportion of LPSCl mixed during the **milling** process was **insufficient** ...
leading to an unsatisfactory triple-phase interface formation."

★★★ `[해석]` **이 표가 [[one-step-vs-two-step-mixing]] 카드의 답이다. 답은 "어느 쪽이
이기냐" 가 아니라 "로딩에 따라 교차한다" 이다.**
- **3 mg cm⁻² 에서는 one-step 이 이긴다** (5.0 vs 4.1 mAh cm⁻², **23 % 차이**). 저자는 이
  사실을 **글로 언급하지 않는다** — Fig. 4d 의 검은 점이 3 mg 에서 가장 높다는 것은 그림을
  봐야만 보인다.
- **교차점은 3–6 mg(S) cm⁻² 사이**다. 그 위에서는 two-step 이 로딩에 비례해 벌어진다.
- 즉 **one-step 은 "계면의 질" 을 최대로 만들고, two-step 은 "두께 방향 이온 경로" 를
  산다.** 얇은 전극에서는 경로가 짧아 전자가 중요하지 않고, 두꺼워지면 경로가 지배한다.
- ★ **Cronk 2026 의 one-step 승리는 1 mg(S) cm⁻² 에서 나온 것이다.** 그 로딩은 이 그림의
  **왼쪽 끝 바깥**, 즉 one-step 이 이기는 구간이다. **두 논문은 서로 다른 로딩 구간을
  보고 있었다** (§12).

### 7.4 CV (6 mg(S) cm⁻², Fig. 4b,c)

`[인쇄]` 0.8–2.5 V vs Li⁺/Li-In, 0.2 → 0.6 mV s⁻¹ (0.1 mV s⁻¹ 간격), 각 속도의 **3번째
사이클**을 표시. M&M37 이 "**higher peak intensities, indicating more active redox reactions**".
`[도표]` 전류 축 ±8 mA. M600 산화 피크 ≈**+3 mA @ ≈1.95 V**, 환원 ≈−3.5 mA @ ≈1.15 V.
M&M37 산화 ≈**+5.5 mA @ ≈2.05 V**, 환원 ≈−5.5 mA @ ≈1.05 V. `[해석]` 피크 전류가 **≈1.7배**
크지만 **피크 분리(ΔEp)는 M&M37 이 오히려 약간 넓다** — 전류 증가는 분극 감소가 아니라
**참여하는 활물질 양**의 증가로 읽힌다 (논문도 "more active redox reactions" 라고만 쓴다).

### 7.5 사이클 후 단면 FIB-SEM (6 mg(S) cm⁻², 2차 방전 후, Fig. 4e)

`[인쇄]` M&M37 은 "**uniform morphological characteristics** between the top (current collector
side) and bottom (SE layer side)", M600 은 "**distinct morphological differences**" →
"Li-ion conduction from the SE layer to the current collector was **hindered** in the M600
cathode, resulting in **insufficient redox reactions close to the current collector**."
`[도표, Fig. 4e]` 스케일바 **30 µm**. `[해석]` M600 쪽은 전체가 어둡고 균질해 보이는 반면
M&M37 쪽은 밝은 입자(LPSCl)가 전 두께에 흩어져 있다. 두 패널의 **밝기/대비 설정이 같은지
명시되지 않아** 이 비교는 정성이다.
`[도표, Fig. 1b–e]` 사이클 전 단면: 스케일바 50 µm (b,c) / 5 µm (d,e). **M200 양극 두께
≈45 µm, M&M37 ≈33 µm** (스케일바 대비 눈대중, 논문은 두께를 숫자로 주지 않는다).

---

## 8. 고로딩 사이클 성능 (Fig. 5a,b)

조성 변경: `[인쇄]` **S 함량 25 → 35 wt%**, S/CNT/LPSCl = **35:15:50**, 밀링:손혼합 LPSCl =
**3:2 → M&M32**. 최적 비율 근거는 Fig. S13 (**SI 미확보**).

| 그림 | 시료 | 로딩 | 전류 | 초기 면적용량 | 사이클 | 유지율 |
|---|---|---|---|---|---|---|
| **5a** | **M&M32** | 6 mg(S) cm⁻² | `[인쇄]` 1.0 mA cm⁻² (= 0.10 C) | `[인쇄]` **> 7 mAh cm⁻²** · `[도표]` ≈7.7 | **150** | `[인쇄]` **99.7 %** |
| 5a | M600 (대조) | 6 mg(S) cm⁻² | 동일 | `[인쇄]` **< 2 mAh cm⁻²** · `[도표]` 3.0 → ≈1.2 @120 | 120 에서 끝 | — |
| **5b** | **M&M32** | **12 mg(S) cm⁻²** | `[인쇄]` 1.0 mA cm⁻² (= 0.05 C) | `[인쇄, 초록]` **10.1 mAh cm⁻²** · `[도표]` ≈9.9 | **150** | `[인쇄]` **92.0 %** · `[도표]` 9.9 → ≈9.2 |

`[재현]` 검산: 6 mg cm⁻² × 1675 = 10.05 mAh cm⁻² → 0.1 C = 1.005 mA cm⁻² ✅ ·
12 mg cm⁻² × 1675 = 20.1 → 0.05 C = 1.005 mA cm⁻² ✅. **C-rate 표기가 로딩과 일관**된다.

`[재현]` 12 mg cm⁻² 셀의 비용량: 10.1 mAh cm⁻² ÷ 12 mg cm⁻² × 1000 = **842 mAh g⁻¹(S)**
= **588 mAh g⁻¹(Li2S 환산)** = **295 mAh g⁻¹(composite, S 35 wt%)** = **S 이용률 50.3 %**.
6 mg cm⁻² 셀: 7.7 ÷ 6 × 1000 = **1283 mAh g⁻¹(S)** = **896 (Li2S 환산)** = **449 (composite)**
= **이용률 76.6 %**.

★ `[해석]` **로딩을 2배로 올리면 이용률이 77 → 50 % 로 떨어진다.** two-step 이 "선형" 이라는
것은 **면적용량**이 선형이라는 뜻이지 이용률이 유지된다는 뜻이 아니다. 저자 서술은 그
구분을 하지 않는다.

`[도표, Fig. 5a 인셋]` CE: **M&M32 는 1사이클부터 ≈100 %**, M600 은 **≈91 % 에서 시작해
30 사이클에 걸쳐 100 % 로 수렴**. `[해석]` M600 의 낮은 초기 CE = 깊은 곳의 황이 돌아오지
못한다는 뜻이고, Fig. 4e 의 두께 방향 불균일과 같은 이야기다.
`[도표, Fig. 5b 인셋]` CE 축 98–102 %. **≈100.3 % 에서 출발해 100 % 근방에서 요동**,
cycle ≈88·120 에 ≈98.6 % 의 하향 스파이크, ≈133 에 ≈101.4 % 상향 스파이크.
`[해석]` **CE 가 100 % 를 조금 넘는 구간이 길다** — §5.4 의 LPSCl 리독스가 150 사이클
내내 조금씩 작동한다는 뜻으로 읽을 수 있지만 논문은 언급하지 않는다.

★ **"92.0 % 유지" 가 용량 유지율이다** (CE 가 아니다). `[도표]` 로 확인했다 — Fig. 5b 본
곡선이 9.9 → 9.2 mAh cm⁻² 이고 9.2/10.0 = 92 %.

---

## 9. SeS2 확장 · 건식 전극 (Fig. 5c,d,g,h)

### 9.1 SeS2 `[인쇄]`

이유: ref 32 — "**Se─S bonds** ... enhance the electron cloud mobility and ion transport
properties, resulting in a **higher electrochemical activity** compared to pure S."
조성: **SeS2/CNT/LPSCl = 35:15:50**, 밀링:손혼합 = **2:3 → M&M23** (`[인쇄]` "considering the
**smaller volume** of SeS2 compared to S").

| 로딩 (SeS2) | `[인쇄]` C-rate | `[인쇄]` 면적용량 | `[도표]` 초기 → 종료 | `[재현]` 1 C 기준 |
|---|---|---|---|---|
| 6 mg cm⁻² | 0.16 C | "> 6" | 7.0 → 6.3 @100 cyc | ≈1042 mAh g⁻¹(SeS2) |
| 12 mg cm⁻² | 0.08 C | "13" | 14.0 → 13.0 @100 | ≈1042 |
| 15 mg cm⁻² | 0.06 C | "17" | 17.5 → 16.4, **≈80 cyc 에 화살표** | ≈1111 |
| **20 mg cm⁻²** | 0.05 C | "**22**" | **22.5 → 18.0, ≈50 cyc 에서 종료** | ≈1000 |

전부 **1 mA cm⁻², 30 °C**. `[인쇄]` 별도 최고값: "an **unprecedented areal capacity of
22.5 mAh cm⁻² (0.05 C)" (SeS2 20 mg cm⁻²).

★★ `[도표, Fig. 5c]` **그림 안에 "Short circuit" 글자와 화살표 둘**이 있다 — 하나는 20 mg
곡선의 끝(≈50 사이클), 하나는 15 mg 곡선(≈80 사이클) 쪽. **본문은 단락을 한 글자도 쓰지
않고** `[인쇄]` "underwent **stable cycling** at extremely high areal capacities of >6, 13, 17,
and 22 mAh cm⁻²" 라고만 쓴다. `[해석]` **초록·결론의 "22 mAh cm⁻²" 는 50 사이클 만에 단락으로
끝난 셀의 값이다.** 이 논문에서 가장 심한 서술–그림 괴리다 (G11).

`[인쇄]` 추가: SeS2 **40 wt%**, 6 mg cm⁻², 1 mA cm⁻² → **5.9 mAh cm⁻², 250 사이클 91.8 %**
(Fig. 5d). 60 °C, 6 mg cm⁻², **3 mA cm⁻² → 6.2 mAh cm⁻², 150 사이클** (Fig. S14, SI 미확보).
`[도표, Fig. 5d]` 좌축 **"Cathode energy density (Wh kg⁻¹)"** ≈790 → ≈720 (G12 참조).
