Repository: yonghoon7153-source/Yonghoon-DEM-DFT

# wiki/raw/ — 예외적 불변 원본층

이 리포의 불변 증거층은 **이미 밖에 있다**: `docs/data/`(측정 CSV·JSON) ·
litdb 정본(friendly-meitner) · `docs/reviews/findings.json` · git 이력.
그래서 이 폴더는 킷 원형과 달리 **예외 전용**이다:

- 들어오는 것: litdb 소관(논문)도 측정 데이터도 아닌 외부 자료 — 강연 전사,
  외부 레포 감사 노트 등.  `transcripts/` 등 하위 폴더에 날짜-슬러그로 저장.
- 규칙: 한번 저장한 파일은 수정 금지 (원본이 바뀌면 새 -v2 파일).  frontmatter 에
  `source_url` / `ingested` 를 적는다.
- 논문 PDF·digest 는 여기 넣지 않는다 → wiki/SCHEMA.md 경계 규칙 1 (litdb 정본).

File: wiki/raw/papers/kimjt2023_mixed-discharge-products-li2s2-li2s-asslsb.md (part 1 of 2)
---
title: "Kim (Jung Tae) et al. 2023 — Manipulating Li2S2/Li2S mixed discharge products of all-solid-state lithium sulfur batteries for improved cycle life (Nat. Commun. 14, 6404)"
description: "ASSLSB 의 방전 생성물이 Li2S 단독이 아니라 Li2S+Li2S2 혼합이라는 주장 — S K-edge XANES 의 2471.3 eV 어깨와 ToF-SIMS 의 Li3S2+/Li3S+ 이온강도비(DOD 10.2 % vs 순수 Li2S 0.15 %)가 근거. 하한 컷오프를 0.6 V vs Li–In 에 묶어 Li2S2 우세 생성물을 유도하고 LiI 6 wt% 를 넣어 1500 사이클 979.6 mAh g⁻¹(S). 출발 활물질은 S8 이고 Li2S 셀은 없다. 운전 구속압 150 MPa"
source_url: local-upload/c718a1ea-1._mixed_discharge_products_of_asslsbs.pdf
doi: 10.1038/s41467-023-42109-5
ingested: 2026-10-01
sha256: 0adc71d1a15231fe88778aa7bd3584fff305a36783fecf5d06dc04f6e04e59e1
tags: [assb, sulfide-electrolyte, composite-cathode, activation, carbon, li-in, units, mixing-process]
compare:
  system: "ASSB Li–S, 펠릿 모델셀 (φ10 mm PTFE die). 활물질은 **원소 황 S8** — 이 digest 중 Li2S 출발 셀이 전혀 없는 논문. LiI 6 wt% 유/무 2종 비교"
  electrolyte: "Li10GeP2S12 (LGPS, MSE Supplies 상용). 분리층 120 mg, 두께 ≈1 mm. 저자 인용 전기화학 안정창 1.71–2.14 V vs Li/Li⁺ — 운전창이 그 밖이다"
  cathode: "S : LGPS : CNT = 36 : 40 : 24 wt%, 바인더 없음. LiI 버전은 '동일 절차'라고만 적고 LiI 를 더한 뒤의 조성비는 미기재"
  li2s_source: "해당 없음 — Li2S 를 넣지 않는다. 상용 황 분말(Sigma-Aldrich), 입도·순도 미기재. Li2S 는 방전 생성물로만 등장"
  mixing: "one-step 볼밀 — 50 mL 마노 jar + 5 mm 지르코니아 볼 40 g, Ar(H2O·O2 < 0.1 ppm), 200 rpm 4 h. 시료 질량 미기재 → BPR 계산 불가. 볼 개수 [재현] ≈102개"
  loading_mg_cm2: "0.65 (S 기준, 주력 셀) · 고로딩 3 및 12 mg cm⁻²(S) 는 60 °C 전용"
  li2s_wt_pct: ""
  anode: "Li–In (In 포일 φ10 mm×0.1 mm + Li 포일 φ10 mm×20 µm 를 ~60 MPa 5 min 압착). 음극 과잉 Li 재고는 계산 미기재"
  first_charge: "S8 출발이라 첫 공정은 방전. 첫 충전(= Li2S2/Li2S → S 산화) plateau [도표] ≈1.8–1.9 V vs Li–In/Li⁺ (LiI 6 wt%) · ≈1.9–1.95 V (LiI 없음) — 평탄 plateau. 첫 충전 회수율 [인쇄] LiI 100 % vs 무LiI 82 %"
  first_discharge_mAh_gS: "933 (25 °C, 0.2 A g⁻¹, 컷오프 0.6 V vs Li–In) · 1136.8 (60 °C) · 336 (−10 °C) · [도표] 하한 컷오프 의존 ≈920 / ≈1050 / ≈1300 (0.6 / 0.2 / −0.2 V vs Li–In)"
  first_discharge_mAh_gLi2S: "[재현] 651 / 793 / 234 (각각 ×0.6978). 단 이 셀에는 Li2S 가 출발물질로 없다 — 비교용 가상 분모다"
  cycle_capacity_mAh_gS: "1496.9 @250 cyc 0.3 A g⁻¹ 25 °C (상승형) · 1069.4 @1200 cyc 및 979.6 @1500 cyc 2.0 A g⁻¹ 25 °C · 1323.6 @400 cyc 0.4 A g⁻¹ 60 °C"
  cycle_capacity_mAh_gLi2S: "[재현] 1044.6 / 746.2 / 683.5 / 923.6 (각각 ×0.6978)"
  areal_mAh_cm2: "[재현] 0.97 @250 cyc 및 0.64 @1500 cyc (0.65 mg cm⁻²) · [도표] 3 mg cm⁻² 셀 2.95→3.1, 12 mg cm⁻² 셀 4.1→2.8 (둘 다 60 °C). 초록의 '4.0 mAh cm⁻² 초과'는 12 mg 셀 1사이클 한정"
  cycles: "1500 (2.0 A g⁻¹, 25 °C) · 250 (0.3 A g⁻¹) · 400 (60 °C) · 100 (−10 °C) · 50 (고로딩, 60 °C). Fig. 3e 의 x축이 ≈280 사이클부터 시작해 앞 구간이 보이지 않는다"
  temperature_C: "25 (주력) · 60 · −10. 운전 구속압 [인쇄] ~150 MPa — 이 위키 문헌 좌표(7/15/50 MPa) 중 최고값의 3배"
  mechanism: "방전 생성물 = Li2S + Li2S2 혼합. 근거는 (i) S K-edge XANES(TEY) 의 2471.3 eV 전연 어깨, (ii) ToF-SIMS Li3S2⁺/Li3S⁺ 이온강도비 DOD 9.6–10.2 % vs SOC 3.0–3.4 % vs 순수 Li2S ≈0.15 %. 정량 교정곡선은 없다. DFT: 생성에너지 Li2S2 −1.01 · Li2S −1.59 eV/atom, LiI(100) 위 산화장벽 [도표] Li2S 4.10 · Li2S2 3.78 eV. 처방은 하한 컷오프 0.6 V vs Li–In + LiI 6 wt%"
  our_axis: "① 1 e⁻(Li2S→Li2S2) 천장 = [재현] 583 mAh g⁻¹(Li2S) 가 우리 reference cell 목표 500–600 과 정확히 겹친다 → 새 가설 H6(전자수 제한). ② Li2S2 가설은 이론 초과 용량을 설명하지 못하고 오히려 악화시킨다(천장 1672→836) → SE 리독스 귀속 강화. ③ 이식 불가: LGPS(Ge 환원), 150 MPa, 0.65 mg cm⁻², S8 출발"
---

> [!warning] ⚠ 동명이인 구분 — 이 위키에는 Kim 논문이 **셋**이다. 이것은 세 번째 Kim 이다
>
> | slug | 제1저자·소속 | 저널·연도 | 계 | 활물질 | SE | 핵심 주장 |
> |---|---|---|---|---|---|---|
> | **이 파일 `kimjt2023_…`** | **Jung Tae Kim**, University of Western Ontario (교신 **Xueliang Sun · Changhong Wang · Chandra Veer Singh**) | *Nature Communications* 14:6404 (2023) | **ASSB** | **원소 황 S8** | **LGPS** | 방전 생성물이 Li2S 단독이 아니라 **Li2S+Li2S2 혼합**이다. 하한 컷오프 + **LiI** 로 Li2S2 우세를 유도 |
> | `kim2023_reinforced-electrical-networking-high-loading-li2s-cathode.md` | 한양대 **선양국** 그룹 | *Carbon Energy* (2023) | **액체계** | Li2S | 해당 없음(액체 전해질) | Li2S/Gr/CNT 전기적 네트워킹, 고로딩 |
> | `kim2025_high-areal-capacity-sulfur-cathode-dual-phase-electrolyte-assb.md` | 위 `kim2023` 과 **같은 제1저자 계열** | 2025 | ASSB | S | dual-phase LPSCl | 이중상 전해질로 고면적용량 |
>
> 셋은 **서로 다른 논문**이고, 인용할 때는 항상 slug 로 구분한다. "Kim 2023" 이라고만 쓰면
> 액체계 한양대 논문과 섞인다. 이 파일은 **`kimjt2023`**(jt = Jung Tae) 이다.
> 또 이 논문의 교신저자 **Xueliang Sun · Changhong Wang** 은
> `zhangj2026_strain-coordination-long-cycling-assb.md` 의 교신저자와 같다 — 같은 그룹 계보다.

# 수집 목적

J. T. Kim, A. Rao, H.-Y. Nie, Y. Hu, W. Li, F. Zhao, S. Deng, X. Hao, J. Fu, J. Luo, H. Duan,
C. Wang, C. V. Singh, X. Sun,
**"Manipulating Li2S2/Li2S mixed discharge products of all-solid-state lithium sulfur batteries
for improved cycle life"**, *Nature Communications* **14**, 6404 (2023),
DOI **10.1038/s41467-023-42109-5** (open access, CC BY 4.0) 의 **절별 해체분석**.

이 논문을 흡수하는 이유는 하나다. **이 논문은 이 위키의 단위 회계 전체를 겨냥한다.**

우리는 용량을 `mAh g⁻¹(S)` ↔ `mAh g⁻¹(Li2S)` 로 옮길 때, 그리고 "이용률"·"이론 초과" 를 말할 때
**S → Li2S 의 2 전자 완전 전환**을 천장으로 놓는다 (1675 (S) ≈ 1166 (Li2S)). 이 논문은 그 천장이
틀렸을 수 있다고 말한다 — 방전이 **Li2S2 에서 멈추면 1 전자**이고 천장은 절반(836 (S))이 된다.

그래서 이 digest 가 답해야 하는 질문은 셋이다.

1. **무엇으로 Li2S2 와 Li2S 를 갈랐는가, 그리고 그 비율을 정량했는가?**
   → **갈랐지만 정량하지 않았다.** 근거는 (i) S K-edge XANES 의 2471.3 eV **전연 어깨**(분리된
   피크가 아니다)와 (ii) ToF-SIMS 의 **Li3S2⁺/Li3S⁺ 이온강도비**(100 % DOD 9.6–10.2 %, 100 % SOC
   3.0–3.4 %, 순수 Li2S 분말 `[도표]` ≈0.15 %)뿐이다. **알려진 Li2S2/Li2S 혼합물로 만든 교정곡선이
   없으므로 이 10.2 % 는 몰분율이 아니다.** 논문 어디에도 "Li2S2 가 몇 % 다" 라는 문장은 없다.
   XPS 로 확인하려 했으나 **Li2S2 피크를 찾지 못했다**고 스스로 적는다 (Supplementary Fig. 9).
2. **그렇다면 우리 환산표를 고쳐야 하는가?**
   → **질량 환산 ×0.6978 은 고칠 필요가 없다** (그것은 분모의 몰질량비이지 전자수 가정이 아니다).
   고쳐야 할 것은 **"천장"** 과 **"이론 초과"** 의 해석이다. 그리고 거기서 이 위키에 중요한 숫자
   하나가 떨어진다 — `[재현]` **1 전자 천장 = 583 mAh g⁻¹(Li2S)**. 우리 reference cell 목표
   **500–600 mAh g⁻¹** 이 **이 1 전자 천장을 정확히 걸치고 있다.** §우리 연구와의 접점에서 다룬다.
3. **이 논문 자신의 데이터가 자기 주장을 지지하는가?**
   → **상당 부분 지지하지 않는다.** 하한 0.6 V vs Li–In 로 "Li2S2 우세" 를 유도했다는 셀이
   `[인쇄]` 933 → `[인쇄]` 1496.9 mAh g⁻¹(S) 를 낸다. **Li2S2 만이라면 천장이 836 인데 그것을
   11.6 %–79 % 초과한다.** §비판에서 숫자로 따진다.

**표기 규칙** (이 위키 관례 4구분):
- `[인쇄]` — 논문 본문/식/캡션에 글자로 있는 것
- `[도표]` — 그림에서 눈으로 읽은 근사값 (**원 데이터가 아니다**)
- `[해석]` — 이 문서를 쓰면서 붙인 판단. **논문의 주장이 아니다**
- `[재현]` — 원문 값의 산술 환산 (계산식을 함께 적는다)

**단위 규율 각주**: 이 논문은 비용량 단위를 본문·그림 어디에서도 `mAh g⁻¹` 로만 쓰고 **분모를
명시하지 않는다.** Fig. 3d·3e·4b·4f 의 그림 안 주석이 `0.65 mg_sulfur cm⁻²` 이고 Fig. 1a 의 위쪽
축이 `Sulfur Utilization (%)` 이므로 **분모는 황 질량**이다 `[해석]`. 이 digest 는 모든 수치에
`(S)` 를 붙이고, `(Li2S)` 환산은 `[재현]` 으로 병기한다 (×0.6978 = M(S)/M(Li2S) = 32.06/45.94).
전압은 전부 **vs Li–In/Li⁺** 이다 — 논문이 일관되게 그렇게 표기한다.

---

# 원문에 없어서 확인이 필요한 것 (공백표)

이 digest 의 가장 중요한 산출물이다. **SI(Supplementary Fig. 1–18, Supplementary Table 1,
Supplementary Note 1–2)는 이 세션에 확보되지 않았다** — 따라서 "미기재(본문)" 와 "SI 미확보" 를
아래에서 엄격히 구분한다. SI 를 구하면 G2·G4·G6·G9·G13 은 바로 닫힐 가능성이 있다.

| # | 공백 | 왜 중요한가 | 상태 |
|---|---|---|---|
| **G1** | **Li2S2 의 몰분율이 없다.** ToF-SIMS Li3S2⁺/Li3S⁺ 이온강도비 10.2 % 는 **이온 수율 교정이 안 된 상대값**이다. 알려진 조성의 Li2S2/Li2S 혼합물 표준시료가 없고(논문도 "Li2S2 를 기준시료로 분리하기 어렵다"고 적음), 따라서 10.2 % → 몰분율 변환이 불가능하다 | **이 논문의 제목·초록이 주장하는 "mixed discharge product" 의 정량적 알맹이가 통째로 비어 있다.** 우리가 천장을 836 과 1672 사이 어디로 잡아야 하는지 이 논문은 말해주지 않는다 | **미기재(본문).** 교정곡선 실험 자체가 수행되지 않음 |
| **G2** | **LiI 를 넣은 복합양극의 조성비.** Methods 는 36:40:24 만 적고 LiI 버전은 "The same procedure was used" 뿐. **6 wt% 가 (a) 전체 복합체 대비인지 (b) 황 대비인지 (c) 36:40:24 에 외첨인지 (d) 치환인지 불명** | 모든 비용량의 분모(황 질량)가 6 wt% 희석으로 바뀐다. `[재현]` 외첨이면 황이 36 → 33.96 wt% 로 5.7 % 줄어 같은 전류가 다른 C-rate 가 된다. **LiI 자신의 요오드 리독스 용량 기여도 분리되지 않았다** | **미기재(본문).** SI 에도 있을 가능성 낮음 |
| **G3** | **BPR(볼:시료 질량비).** 볼은 `[인쇄]` 5 mm 지르코니아 **40 g** 으로 적었는데 **시료 배치 질량이 없다** | 이 위키의 BPR 전수 대조에서 BPR 을 적은 논문이 17편 중 4편뿐(cronk 1:30 · jeong 50:1 · zhang ≈30:1 · gao 20:1)이다. 이 논문은 **"볼 질량만 적고 시료 질량을 빠뜨린 다섯 번째 유형"** 이다 — 거의 다 왔는데 한 숫자가 없다 | **미기재(본문)** |
| **G4** | **볼밀 장비 제조사·모델.** `[인쇄]` "a high-speed ball-milling machine" 뿐. 유성(planetary)인지 믹서밀인지 알 수 없다 | 200 rpm 4 h 라는 숫자만으로는 투입 에너지를 추정할 수 없다. [[one-step-vs-two-step-mixing]] 의 H4(밀링 에너지 상한)에 좌표로 넣을 수 없다. 게다가 **"high-speed" 라면서 200 rpm** 은 본문 내부 모순이다 | **미기재(본문)** |
| **G5** | **휴지 주기(rest interval)·단계 수** | 4 h 연속인지 30/10 분 주기인지에 따라 실효 투입 에너지와 시료 온도가 달라진다 | **미기재(본문)** |
| **G6** | **황 분말의 입도·순도, CNT 의 종류(SWCNT/MWCNT)·직경·길이·비표면적, LGPS 의 D50·전도도** | [[carbon-dimensionality-electron-network]] 에 좌표로 넣으려면 탄소의 차원·치수가 필요하다. 공급처(Sigma-Aldrich / MSE Supplies)만 적혀 있다 | **미기재(본문).** SI Fig. 1–7 에 일부 있을 수 있음 → **SI 미확보** |
| **G7** | **셀 개수·재현성.** 전기화학 그림 어디에도 n 이 없다. 유일한 오차막대는 Fig. 2g 의 ToF-SIMS 이온비뿐 | 1500 사이클이 **한 셀의 한 번**인지 알 수 없다. 이 위키 digest 17편의 공통 결함이지만, *Nature Communications* 급에서 n 이 전혀 없는 것은 눈에 띈다 | **미기재(본문)** |
| **G8** | **Fig. 2g 의 반복 수가 본문 안에서 어긋난다.** 캡션 `[인쇄]` "produced using **five** independent measurements", Methods `[인쇄]` "Ion mass spectra … were collected at **three** spots in an area of 200 × 200 µm²" | 유일하게 오차막대가 있는 측정의 n 이 3인지 5인지 모른다. **이 논문 전체에서 통계가 붙은 단 하나의 수치**이므로 치명적이다 | **본문 내부 불일치** |
| **G9** | **Fig. 3e 의 1–≈280 사이클이 보이지 않는다.** x축이 ≈280 에서 시작한다 `[도표]`. 캡션은 `[인쇄]` "**Continued** cycling" 이라고만 한다 | 2.0 A g⁻¹ 1500 사이클이 간판 결과인데 **초기 열화 구간이 통째로 잘려 있다.** 앞 280 사이클에서 무슨 일이 있었는지, Fig. 3d 셀의 연속인지 별도 셀인지 알 수 없다 | **미기재(본문).** SI Fig. 17 에 비교표가 있다 하나 **SI 미확보** |
| **G10** | **면적용량 숫자가 초록과 본문에서 다르다.** 초록·서론 `[인쇄]` "areal capacities **above 4.0** mAh cm⁻²" / 결과 `[인쇄]` "sustain areal capacities **around 3.0** mAh cm⁻² for 50 cycles" / 결론 `[인쇄]` "**exceeding 3.0** mAh cm⁻²" | `[도표]` Fig. 4d 를 보면 4.1 mAh cm⁻² 는 **12 mg cm⁻² 셀의 1사이클값**이고 50사이클엔 2.8 로 떨어진다. 게다가 **60 °C 전용**이고 전류는 0.01 A g⁻¹ (= `[재현]` C/167). 초록의 "4.0 초과" 는 조건을 다 떼어낸 숫자다 | **본문 내부 불일치** |
| **G11** | **로딩 산술이 맞지 않는다.** `[인쇄]` 복합체 "1.5 ~ 2 mg", 황 로딩 "approximately 0.65 mg cm⁻²", die φ10 mm. `[재현]` A = π(0.5 cm)² = 0.7854 cm² → 0.65 × 0.7854 = **0.511 mg S** → 복합체 = 0.511/0.36 = **1.42 mg** (1.5 미만). 2 mg 을 썼다면 로딩은 **0.92 mg cm⁻²**(+41 %) | 모든 비용량의 분모다. ±41 % 불확실성은 979.6 을 **691–979** 범위로 벌린다 | **본문 내부 불일치 / 재현 필요** |
| **G12** | **GITT 의 D_Li 단위가 틀렸다.** `[인쇄]` "4.83 × 10⁻¹³ cm⁻² s⁻¹" — 확산계수는 cm² s⁻¹ 이어야 한다. 또 **"much higher than its counterpart"** 이라고만 하고 **LiI 없는 셀의 D_Li 수치를 본문에 적지 않는다** | 비교 주장의 한쪽 값이 없다 | **본문 오타 + 미기재.** SI Fig. 14 → **SI 미확보** |
| **G13** | **Li2S2 의 부피팽창 ~60 % 에 출처가 없다.** `[인쇄]` "the volumetric expansion of Li2S2 is comparatively smaller, at ~60 %, compared to Li2S which expands by approximately 78 %" — 78 % 는 `[재현]` 로 검산되지만(아래 §3) 60 % 는 인용·계산 근거가 전혀 없다 | 전략 전체("Li2S2 가 부피변화가 작으니 사이클에 유리")의 물리적 근거 절반이 맨 숫자다 | **미기재(본문)** |
| **G14** | **대조셀이 없다.** `S + LGPS + CNT` 에서 **황을 뺀** `LGPS + CNT` 셀, 그리고 `LGPS + CNT + LiI` 셀이 없다 | 논문 스스로 `[인쇄]` "these values include capacity contribution that comes from sulfide SSE decomposition" 이라고 쓰면서 **그 몫을 한 번도 측정하지 않는다.** 이 위키의 0번 실험과 정확히 같은 공백이다 | **수행되지 않음** |
| **G15** | **XANES 가 TEY 모드다** `[인쇄]`. TEY 는 표면 민감(전자 탈출 깊이 수십 nm)이고, 측정 대상은 **벌크 복합양극이 아니라 표면**이다. 투과(FY/transmission) 비교가 없다 | 2471.3 eV 어깨가 벌크 생성물을 대표하는지 알 수 없다 | **수행되지 않음** |
| **G16** | **XANES 신호의 42 %가 LGPS 황이다.** `[재현]` M(Li10GeP2S12) = 588.7 g/mol, S 분율 384.72/588.71 = **65.35 wt%** → 복합체 중 LGPS 유래 황 = 40 × 0.6535 = **26.14 wt%**. 원소 황 36 wt% 와 합쳐 총 황 62.14 wt%, 그중 **LGPS 몫 = 26.14/62.14 = 42.1 %** | S K-edge 스펙트럼의 **4할이 활물질이 아닌 SE 의 황**이다. Fig. 2e·2f 에 LGPS reference 를 나란히 놓기는 했지만 **차감하지 않았다.** 2471.3 eV 어깨가 Li2S2 인지 LGPS 환원분해물(Li2S·Li3P·Li4GeS4 등)인지 이 데이터로는 가를 수 없다 | **수행되지 않음 — 이 논문 1순위 주장의 최대 약점** |
| **G17** | **−0.2 V vs Li–In 까지 방전한 Fig. 1c 실험의 해석.** `[재현]` 이 전위는 ≈0.42 V vs Li/Li⁺ 이고, 논문이 스스로 인용한 LGPS 안정창 하한 **1.71 V vs Li/Li⁺** 보다 1.3 V 아래다 | 저자는 "−0.2 V 까지 내려도 이론용량에 못 미친다 → 하한 컷오프가 원인이 아니다" 로 결론 짓는데, 그 전위에서 **얻은 용량의 상당 부분이 LGPS 환원분해**다. **논증의 전제가 오염되어 있다** | **분리 안 됨** |
| **G18** | **Li–In 음극의 Li 재고(N/P).** In 포일 φ10 mm × 0.1 mm + Li 포일 φ10 mm × 20 µm 라고 치수는 적었으나 `[재현]` 몰비·과잉률 계산이 없다 | 1500 사이클의 수명 제한 요소가 양극인지 음극인지 가를 수 없다 | **미기재(본문)** |
| **G19** | **왜 150 MPa 인가.** `[인쇄]` "All the batteries were tested under an external pressure of ~150 MPa" — 근거·압력 제어 방식(정압 vs 정용적)·측정 방법이 전혀 없다 | 이 위키 문헌 좌표는 **7 MPa(Qu) / 15(Zhang J) / 50(Jeong·Gao)** 다. 150 MPa 는 **최고값의 3배, 최저값의 21배**. 1500 사이클이라는 간판 숫자가 **압력으로 산 것**일 가능성이 가장 큰 설명이다 | **미기재(본문)** |
| **G20** | **Fig. 1e 의 에너지 도식이 자기 모순이다.** `[도표]` 그림에서 Li2S_Ads(파랑)가 Li2S2_Ads(빨강)보다 **위**에 그려져 있는데, 적힌 숫자(Li2S 장벽 4.10 eV, Li2S2 장벽 3.78 eV, 두 전이상태 차 0.42 eV)로 역산하면 `[재현]` Li2S 바닥이 Li2S2 바닥보다 **0.10 eV 아래**여야 한다 (4.10 − 3.78 − 0.42 = −0.10) | 캡션이 `[인쇄]` "Simplified activation diagram" 이므로 축척이 아닐 수 있으나, **4.10 / 3.78 / 0.42 세 숫자가 본문에는 한 번도 나오지 않는다** — 그림에만 있다 | **그림-본문 불일치.** SI Note 1 → **SI 미확보** |

---

## 0. 서지사항

| 항목 | 값 |
|---|---|
| 제목 | Manipulating Li2S2/Li2S mixed discharge products of all-solid-state lithium sulfur batteries for improved cycle life |
| 저자 | Jung Tae Kim, Adwitiya Rao, Heng-Yong Nie, Yang Hu, Weihan Li, Feipeng Zhao, Sixu Deng, Xiaoge Hao, Jiamin Fu, Jing Luo, Hui Duan, Changhong Wang, Chandra Veer Singh, Xueliang Sun |
| 교신 | Changhong Wang (changhongwang@eias.ac.cn) · Chandra Veer Singh (chandraveer.singh@utoronto.ca) · Xueliang Sun (xsun9@uwo.ca) |
| 소속 | Univ. of Western Ontario (기계재료) · Univ. of Toronto (재료) · Surface Science Western · Eastern Institute of Technology, Ningbo |
| 저널 | *Nature Communications* **14**, 6404 (2023) |
| DOI | **10.1038/s41467-023-42109-5** |
| 투고/수리 | 접수 2023-02-02 · 수리 2023-09-27 |
| 라이선스 | CC BY 4.0 (open access) |
| 피어리뷰 | `[인쇄]` 심사자 공개 — Sufu Liu, Abhilash Karuthedath Parameswaran. peer review file 존재 |
| 데이터 가용성 | `[인쇄]` "available from the corresponding author on request" — 공개 저장소 없음 |
| 이 세션이 읽은 것 | 본문 PDF 10쪽 전문 + Fig. 1–4 **전부 Read** |
| 이 세션이 못 읽은 것 | **SI 전체** (Supplementary Fig. 1–18, Table 1, Note 1–2) |

**이 논문의 자기 참조 좌표**: 제1저자 Jung Tae Kim 은 ref. 9 (*Matter* **6**, 316–343 (2023),
"Cathode materials for single-phase solid-solid conversion Li-S batteries") 의 제1저자이기도 하다.
즉 이 논문은 **자기 리뷰의 "단상 고체-고체 전환" 프레임을 스스로 흔드는 후속**이다 `[해석]`.

---

## 1. 한 문단 요약

ASSLSB 문헌의 초기 방전용량이 거의 언제나 황 이론용량(`[인쇄]` 1672 mAh g⁻¹)의 70–85 % 에서
멈추는데, 저자들은 그 결손을 "미반응 황" 이나 "컷오프가 높아서" 로는 설명할 수 없다고 보고
**세 번째 설명 — 방전이 Li2S 까지 가지 않고 Li2S2 와 Li2S 의 혼합에서 멈춘다** — 를 내세운다.
S K-edge XANES(TEY)에서 방전 후 2471.3 eV 에 전연 어깨가 생기고, ToF-SIMS 에서 Li2S2 진단이온
Li3S2⁺ 의 Li3S⁺ 대비 강도비가 **순수 Li2S 분말 ≈0.15 % → 완전방전 9.6–10.2 % → 완전충전
3.0–3.4 %** 로 움직이는 것을 근거로 든다. DFT 로 Li2S2 의 생성에너지(−1.01 eV/atom)가 Li2S
(−1.59)보다 얕고 LiI(100) 표면에서 산화장벽이 더 낮음을 보인 뒤, **처방 두 가지** — (1) 하한
컷오프를 **0.6 V vs Li–In/Li⁺** 에 묶어 Li2S 생성을 억제하고 (2) **LiI 를 6 wt%** 넣어 재산화를
촉진 — 을 적용해 Li–In | LGPS | S/LGPS/CNT/LiI 셀에서 `[인쇄]` **2.0 A g⁻¹·25 °C·1500 사이클에
979.6 mAh g⁻¹(S)** (= `[재현]` 683.5 mAh g⁻¹(Li2S)), 0.3 A g⁻¹ 에서는 250 사이클 동안 **용량이
오히려 올라가** 1496.9 mAh g⁻¹(S) 에 이른다고 보고한다. 60 °C 400 사이클 1323.6, −10 °C 100
사이클 336 mAh g⁻¹(S) 로 전천후 동작도 보인다. **그러나 이 모든 운전은 외부 구속압 ~150 MPa,
황 로딩 0.65 mg cm⁻², 활물질은 Li2S 가 아니라 원소 황이라는 조건 위에 있다** `[해석]`.

---

## 2. §"Postulating a Li2S2/Li2S mixed discharge product" 해체 (Fig. 1)

### 2.1 논증의 뼈대 — 삼지선다

저자는 "왜 ASSLSB 의 방전용량이 낮은가" 에 대해 세 가지 설명을 세우고 둘을 기각한다.

| 설명 | 저자의 처리 | 이 digest 의 평가 |
|---|---|---|
| ① 전도도가 나빠 **미반응 황**이 많이 남는다 | `[인쇄]` "it seems unlikely that only a very small amount of sulfur can participate in redox considering the large fraction of SSE and conductive additives" — **정성적 기각** | **측정 없음.** TGA·XRD 로 잔류 황을 정량한 적이 없다. "seems unlikely" 가 유일한 논거다 `[해석]` |
| ② **하한 컷오프가 너무 높다** | Fig. 1c 에서 0.6 / 0.2 / −0.2 V vs Li–In 까지 내려봄. `[인쇄]` "The theoretical capacity of sulfur cannot be reached even when the discharge potential goes down to −0.2 V (Li-In/Li⁺)" → 기각 | **전제가 오염됐다 (G17).** `[재현]` −0.2 V vs Li–In ≈ 0.42 V vs Li/Li⁺ 는 저자 자신이 인용한 LGPS 안정창(1.71–2.14 V vs Li/Li⁺) 하한보다 1.3 V 아래다. 그 구간의 용량은 황 환원이 아니라 **LGPS 환원분해**를 크게 포함한다. 즉 "내려도 1672 에 못 미친다" 는 관측은 오히려 **황 환원이 더 일찍 끝났음**을 뜻할 수도 있다 `[해석]` |
| ③ 최종 생성물이 **Li2S2 + Li2S 혼합**이다 | `[인쇄]` "The premise … is reasonable considering the plethora of ASSLSBs studies that report discharge capacities between 836 mAh g⁻¹ and 1672 mAh g⁻¹" → 채택 | **배제에 의한 추론(argument from exclusion)이고 유일해가 아니다.** 836–1672 사이의 값은 "Li2S2:Li2S 혼합" 으로도, "Li2S 로 완전전환된 황 X % + 미반응 황 (100−X) %" 로도 똑같이 설명된다. 두 모형을 가르는 측정이 §3 의 과제인데, §3 은 그 둘을 가르지 못한다 `[해석]` |

### 2.2 Fig. 1a — 이론 방전곡선 `[도표]`

y축 **Voltage vs. Li-In/Li⁺ 1.6 → 0.6 V**, x축 Specific Capacity **0 / 836 / 1672 mAh g⁻¹**,
위쪽 축 **Sulfur Utilization 0 / 50 / 100 %**. 빨강 곡선 = 836 에서 0.6 V 로 급락(Li2S2 경로),
파랑 곡선 = 1672 까지 완만(Li2S 경로). S8 아이콘(위) / Li2S2 아이콘(836 부근) / Li2S 아이콘(1672).

`[해석]` 이 그림은 **모식도이지 측정이 아니다.** 그런데 논문 전체의 "836 = Li2S2 천장" 이라는
눈금은 이 모식도에서 출발한다. 실제 Fig. 1c 의 측정 곡선에는 836 부근의 변곡이 없다.

### 2.3 Fig. 1b — 문헌 초기 방전용량 막대 `[도표]`

| 막대 | 값 (mAh g⁻¹(S)) | `[재현]` 1672 대비 | `[재현]` 836 대비 | 조건 |
|---|---|---|---|---|
| Theoretical Capacity | 1672 | 100 % | 200 % | — |
| Ref. 20 | 1400 | 83.7 % | 167 % | 상온 25 °C |
| Ref. 24 | 1166 | 69.7 % | 139 % | 상온 |
| Ref. 25 | 1310 | 78.3 % | 157 % | 상온 |
| Ref. 26 | 1356 | 81.1 % | 162 % | 상온 |
| Ref. 27 | 1139 | 68.1 % | 136 % | 상온 |
| Ref. 28 | 1350 | 80.7 % | 162 % | 상온 |
| Ref. 29 | 1270 | 75.9 % | 152 % | 상온 |
| Ref. 30 | 1209 | 72.3 % | 145 % | 상온 |
| Ref. 31 | 1431 | 85.6 % | 171 % | 고온 60 °C |
| Ref. 32 | 1543 | 92.3 % | 185 % | 고온 60 °C |

★ **이 표가 저자의 논증을 스스로 약화시킨다** `[해석]`. 저자는 본문에 `[인쇄]` "often falls below
1400 mAh g⁻¹" 이라고 쓰지만, **나열한 9편 전부가 1139 이상, 즉 Li2S2 천장 836 을 36–85 % 초과**
한다. 혼합 생성물 가설이 맞다면 **혼합의 Li2S 쪽 비중이 압도적**이어야 한다 (`[재현]` 예: Ref. 24
의 1166 이 순수 2상 혼합이라면 Li2S 몰분율 = (1166−836)/836 = **39.5 %**, Ref. 32 의 1543 이면
**84.6 %**). 그런데 §3 의 ToF-SIMS 는 Li3S2⁺/Li3S⁺ = 10 % 를 "상당한 Li2S2" 의 근거로 쓴다.
**용량 회계가 요구하는 Li2S 우세와, 이온비가 암시하는 '유의한 Li2S2' 사이에 정합성 검증이 없다.**

### 2.4 Fig. 1c — 하한 컷오프 의존성 `[도표]`

φ10 mm 모델셀, 25 °C 로 추정(명시 없음), 충전 상한 2.4 V vs Li–In/Li⁺ 고정.

| 하한 (vs Li–In/Li⁺) | `[재현]` vs Li/Li⁺* | `[도표]` 1차 방전 | `[도표]` 1차 충전 | `[재현]` 1차 CE | `[재현]` 836 대비 |
|---|---|---|---|---|---|
| **0.6 V** (검정) | ≈1.22 V | **≈920** mAh g⁻¹(S) | ≈780 | **≈85 %** | **110 %** |
| **0.2 V** (빨강) | ≈0.82 V | ≈1050 | ≈745 | ≈71 % | 126 % |
| **−0.2 V** (파랑) | ≈0.42 V | ≈1300 | ≈660 | ≈51 % | 156 % |

\* `[재현]` Li–In 평형전위 +0.62 V vs Li/Li⁺ 를 가정한 환산. **이 위키에는 +0.62 의 근거 raw 가
없다** (`wiki/SCHEMA.md` 특칙) — 참고용으로만 쓰고 인용하지 않는다.

관측된 사실 세 가지 `[도표]`:
1. 방전 plateau 는 **≈1.3 → 1.0 V vs Li–In/Li⁺ 의 완만한 하강**이고, **836 mAh g⁻¹ 부근에 변곡이
   없다.** 즉 "S8 → Li2S2" 와 "Li2S2 → Li2S" 를 전기화학적으로 가르는 특징이 곡선에 나타나지 않는다.
2. **깊게 방전할수록 충전 회수량이 줄어든다** (780 → 745 → 660). 이것이 저자 전략("얕게 방전해라")의
   실제 실험적 근거이고, **이 관측 자체는 강하다.**
3. **그러나 0.6 V 컷오프에서도 1차 방전이 ≈920 > 836 이다.** `[해석]` 저자가 "Li2S2 우세 생성물을
   유도했다" 고 부르는 조건에서 이미 1 전자 천장을 **10 % 초과**한다. 세 가지 중 하나다 —
   (a) Li2S 가 이미 상당량 생겼다, (b) LGPS 분해가 용량의 일부다, (c) 둘 다. 논문은 어느 쪽도
   정량하지 않는다.

`[해석]` 관측 2 는 **다른 해석과도 양립한다**: 더 깊이 방전할수록 LGPS 가 더 환원되어 비가역
계면상이 두꺼워지고 충전 회수가 줄어든다. 이 해석은 "Li2S 가 Li2S2 보다 되돌리기 어렵다" 와
**같은 데이터로 구별되지 않는다.** 구별하려면 G14(황 없는 대조셀)가 필요하다.

### 2.5 Fig. 1d — DFT 생성에너지 `[인쇄]` + `[도표]`

식 `[인쇄]`: `Ef = Exy − (Ex + Ey)` (x, y = 화합물을 이루는 원소). x축은 `x = 2/(n+2) in Li2Sn`.

| 종 | x | 진공 (빨강) | LiI(100) 표면 (파랑) |
|---|---|---|---|
| S8 | 0.0 | 0 (기준) | 0 (기준) |
| **Li2S2** | 0.5 | `[인쇄]` **−1.01** eV/atom | `[도표]` ≈**−0.71** eV/atom |
| **Li2S** | 0.667 | `[인쇄]` **−1.59** eV/atom | `[도표]` ≈**−0.59** eV/atom |
| Li⁺ | 1.0 | 0 | 0 |

`[재현]` 검산: 실험 표준생성엔탈피 ΔHf°(Li2S) ≈ −441 kJ mol⁻¹ = −4.57 eV/f.u. = **−1.52 eV/atom**
(3원자). 계산값 −1.59 는 이와 5 % 안에서 일치한다 → **Li2S 쪽 계산은 신뢰할 만하다.**

`[해석]` 세 가지를 지적한다.
- **진공 → LiI 표면에서 Li2S 와 Li2S2 의 순서가 뒤집힌다** (진공: Li2S 가 더 깊음 / LiI 위: Li2S2 가
  더 깊음) `[도표]`. 이것은 본문에서 전혀 언급되지 않는다.
- `[인쇄]` "These results indicate that Li2S2 exhibits better **redox activities** compared to Li2S"
  — **생성에너지(열역학)에서 리독스 활성(동역학)을 바로 읽어낸 추론**이다. 장벽 계산은 Fig. 1e 이고
  별개다.
- 계산에는 **LPSCl 도 LGPS 도 없다.** 실제 셀의 계면은 LiI(100) 단독이 아니다.

### 2.6 Fig. 1e — 활성화 도식 `[도표]`

| 양 | 값 | 비고 |
|---|---|---|
| Li2S → (Li–S\* + Li\*) 산화 장벽 | **4.10 eV** | 본문에 없음. 그림 안에만 있다 |
| Li2S2 → (Li–S\* + Li\*) 산화 장벽 | **3.78 eV** | 본문에 없음 |
| 두 전이상태 사이 차 | **0.42 eV** | 본문에 없음 |
| `[재현]` 장벽 차 | 4.10 − 3.78 = **0.32 eV** | Li2S2 가 유리 |

`[해석]` 두 가지. (i) 4 eV 대의 산화 장벽은 **상온 열에너지(kT ≈ 0.026 eV)의 150배**다. 이 값이
문자 그대로라면 어떤 셀도 충전되지 않는다 — 전기화학 과전압이 포함되지 않은 **화학적 분해 장벽**
이므로 셀 전압과 직접 비교할 수 없다. 논문은 이 구분을 하지 않는다. (ii) 바닥 준위의 상하 관계가
숫자와 모순된다 (G20).

---

## 3. §"Probing the discharge products" 해체 (Fig. 2) — 이 위키의 1순위 질문

### 3.1 무엇으로 Li2S2 와 Li2S 를 갈랐는가 (방법 4종의 운명)

| 방법 | 결과 | 평가 |
|---|---|---|
| **S K-edge XANES (TEY, Canadian Light Source SXRMB)** | 방전 후 **2471.3 eV 전연(pre-edge) 어깨** 출현 → Li2S2 로 귀속 (ref. 50, 51, 56 인용) | **정성적·간접적.** `[도표]` Fig. 2b·2d 를 확대해 보면 **분리된 피크가 아니라 상승연이 저에너지로 밀린 것**이다. 게다가 G16 — 신호의 42 %가 LGPS 황이고 차감하지 않았다 |
| **XPS (Al Kα, Kratos AXIS Nova, 글러브박스 직결)** | `[인쇄]` "a discernible Li2S2 peak was **not found**" (SI Fig. 9) | **실패했고 저자가 그렇게 적는다.** 기존 ASSLSB XPS 연구(ref. 32, 59)도 마찬가지라고 덧붙인다 |
| **ToF-SIMS (ION-TOF IV, Bi3⁺ 25 keV, 최표면 1–3 nm)** | Li3S2⁺/Li3S⁺ 강도비로 상대 비교 | **이 논문의 핵심 증거.** 아래 3.2 |
| **DFT** | Li2S2 가 얕고 장벽이 낮다 | 생성물 판별이 아니라 처방의 근거 |

### 3.2 ToF-SIMS — 숫자와 그 한계 (Fig. 2g)

`[인쇄]` 이온 종: Li±, S2⁻, S3⁻, LiS⁻, LiS2⁻, Li2S⁺, Li3S⁺, Li3S2⁺.
판별 논리 `[인쇄]`: Li3S⁺ = [Li2S + Li]⁺, Li3S2⁺ = [Li2S2 + Li]⁺. **Li3S⁺ 는 Li2S 와 Li2S2 양쪽에서
나오지만 Li3S2⁺ 는 Li2S2 에서만 나온다** — 순수 Li2S 분말에서 Li3S2⁺ 가 거의 검출되지 않는 것으로
이 조각화 패턴을 확인했다고 적는다.

| 시료 | `[인쇄]` Li3S2⁺/Li3S⁺ (%) | `[도표]` Fig. 2g 막대 | 1σ 중첩? |
|---|---|---|---|
| 순수 Li2S 분말 (기준) | `[인쇄]` "practically zero" | **≈0.15 %** | — |
| **No LiI, 100 % DOD** | **9.6 ± 0.9** | 9.6 | ↓ |
| **LiI, 100 % DOD** | **10.2 ± 1.5** | 10.2 | **LiI 유/무 DOD 는 완전 중첩 → 차이 없음** `[재현]` |
| **No LiI, 100 % SOC** | **3.4 ± 0.2** | 3.4 | ↓ |
| **LiI, 100 % SOC** | **3.0 ± 0.4** | 3.0 | **3.0+0.4 = 3.4 = 3.4−0.2 → 1σ 에서 겨우 맞닿는다** `[재현]` |

`[인쇄]` 본문 주장: "With the addition of LiI, the fully charged product of ASSLSBs shows a
**slightly reduced** ratio in comparison with that without the addition of LiI."

`[해석]` **그 "slightly reduced" 는 통계적으로 구별되지 않는다** (3.0 ± 0.4 vs 3.4 ± 0.2, 1σ 경계
접촉). 그리고 n 이 3인지 5인지도 불명(G8). **LiI 의 효과를 ToF-SIMS 로 보였다는 주장은 성립하지
않는다** — LiI 의 효과는 전기화학(82 % → 100 % 회수)과 XANES(충전 후 pristine 복귀)에서만 보인다.

★★ **이 위키가 알고 싶었던 것에 대한 답 (G1 의 실질)**:

1. **이 비율은 몰분율이 아니다.** 2차이온 수율은 화학종·기질·조각화 단면적에 따라 수십 배 차이가
   난다. 교정곡선(알려진 Li2S2/Li2S 혼합)이 없으므로 **10.2 % 를 "Li2S2 가 10 % 다" 로 읽으면 안
   된다.** 논문도 그렇게 쓰지 않는다 — `[인쇄]` "can be used to **compare the relative portion**".
2. **깊이가 1–3 nm 다** `[인쇄]`. 복합양극 입자 벌크가 아니라 **최표면**이다.
3. **완전충전에서도 3.0–3.4 % 로 0 이 아니다.** 순수 Li2S 의 0.15 % 보다 **20배 이상** 높다.
   즉 "완전충전 = 황으로 복귀" 라는 그림과 어긋나는 잔류 신호가 LiI 유/무 모두에 남는다.
4. 따라서 **이 논문으로는 우리 환산표의 천장을 836 과 1672 사이 어디로 옮겨야 하는지 정할 수 없다.**
   `[해석]` 정할 수 있는 것은 **"천장이 1672 라는 가정이 무조건 안전하지는 않다"** 는 한 줄뿐이다.

### 3.3 XANES 특징 에너지 — 본문과 그림이 다르다

| 특징 | `[인쇄]` 본문 | `[도표]` Fig. 2e·2f 점선 라벨 | 귀속 |
|---|---|---|---|
| pristine 황 | 2473.0, 2480.0 eV | — | 원소 S |
| 방전 후 ① | **2474.1** eV | **2474.2** eV | Li2S |
| 방전 후 ② | 2476.8 eV | 2476.8 eV | Li2S |
| 방전 후 ③ | 2484.4 eV | 2484.4 eV | Li2S |
| **전연** | **2471.3** eV | 2471.3 eV (Fig. 2b·2d) | **Li2S2** |

`[해석]` 2474.1 vs 2474.2 는 0.1 eV 차이로 사소하지만, **이 논문의 모든 판별이 0.1–1 eV 스케일의
특징 위치에 걸려 있다**는 점에서 기록해 둔다.

### 3.4 Fig. 2e·2f — 시리즈 스펙트럼에서 본 것 `[도표]`

LiI 유/무 각각에 대해 방전(파랑 계열, 아래→위) → 충전(빨강 계열, 아래→위) 순으로 ~10개 스펙트럼을
쌓고, 맨 아래에 **S Reference(파랑) · Li2S Reference(회색) · LGPS Reference(검정)** 세 기준을 둔다.

- **LiI 없음(2e)**: 완전충전(맨 위 진빨강) 스펙트럼이 **2474.2 eV 피크를 그대로 유지**한다 — Li2S
  특징이 남아 있다. pristine 으로 돌아가지 않는다.
- **LiI 있음(2f)**: 완전충전 스펙트럼의 2474.2 피크가 **더 크게 남아 있는 것처럼 보인다** `[도표]`.
  본문은 `[인쇄]` "the Li2S and Li2S2 features become **less prominent**, and the features around
  2473.0 eV and 2480.0 eV dominate again, resembling the pristine state" 라고 쓴다.
  `[해석]` **Fig. 2f 의 최상단 곡선만 보면 본문 주장이 눈으로 잘 확인되지 않는다.** 저자가 근거로
  삼는 비교는 Fig. 2c/2d 의 3-스펙트럼 중첩이고, 거기서는 SOC(노랑)가 pristine(빨강)에 가깝게
  겹친다. 시리즈(2f)와 3-중첩(2c)이 **같은 셀의 같은 시점인지 확인할 수 없다.**
- **LGPS Reference(검정)가 2472–2478 eV 에 강한 특징을 가진다** `[도표]`. G16 의 근거다 — 복합체의
  황 중 42 %가 이 모양으로 기여한다.

---

## 4. §"Inducing a Li2S2-dominant discharge product" 해체 (Fig. 3)

### 4.1 처방 두 가지와 그 근거

| 처방 | 값 | 근거 (논문) | 상태 |
|---|---|---|---|
| **하한 컷오프 고정** | **0.6 V vs Li–In/Li⁺** (`[재현]` ≈1.22 V vs Li/Li⁺) | `[인쇄]` "set at 0.6 V … to **limit Li2S formation**". SI Fig. 11 의 ToF-SIMS 에서 0.6 V 방전 셀의 Li3S⁺ 강도가 −0.2 V 셀보다 "considerably decreased" | 근거는 **SI 미확보**. 본문에 숫자 없음 |
| **LiI 첨가** | **6 wt% 최소** | `[인쇄]` "a minimum of 6 wt% LiI was necessary to attain fully reversible ASSLSBs"; 3 wt% 면 `[인쇄]` "could only be charged to approximately **86 %** of discharge capacity" (SI Fig. 13) | 6 wt% 가 **무엇 대비인지 미기재** (G2) |

`[인쇄]` 비용: "promoting a discharge product with an Li2S2-dominant phase comes at the expense of
the initial discharge capacity" (SI Fig. 12).
`[인쇄]` 물리 근거: "Li2S2 is more electrochemically active than Li2S, and the volumetric expansion
of Li2S2 is comparatively smaller, at **~60 %**, compared to Li2S which expands by approximately
**78 %**."

`[재현]` **78 % 는 검산된다**: ρ(S8) = 2.07 g cm⁻³ → S 1 mol 당 32.06/2.07 = **15.49 cm³**;
ρ(Li2S) = 1.66 g cm⁻³ → Li2S 1 mol 당 45.94/1.66 = **27.68 cm³** (S 1 mol 당 동일).
27.68/15.49 − 1 = **+78.7 %** ✓. **60 % 는 검산할 출처가 없다** (G13) — 역산하면 ρ(Li2S2) ≈
`[재현]` 78.00 g mol⁻¹ / (2 × 15.49 × 1.60 cm³) = **1.57 g cm⁻³** 를 가정한 셈인데 논문에 없다.

### 4.2 Fig. 3a — 셀 구조 `[도표]`

위에서부터: 집전/다이 스탬프 → **S/LGPS/CNT/LiI 복합양극**(황 구, CNT 곡선, LiI 작은 구가 섞인
얇은 층) → **LGPS 분리층**(두꺼운 파랑 다면체 층, 전체 두께의 ~2/3) → **Li–In Anode**(회색 얇은 층).
`[해석]` 모식도에서도 **SE 층이 양극보다 훨씬 두껍다** — `[인쇄]` 1 mm vs `[재현]` 양극 ≈수십 µm.
에너지밀도 관점에서는 의미가 없는 모델셀이고, 논문도 energy density 를 주장하지 않는다 (올바른 절제).

### 4.3 Fig. 3b — 1차 사이클 `[인쇄]` + `[도표]`

조건 `[인쇄]`: 0.2 A g⁻¹, 25 °C, 0.6–2.4 V vs Li–In/Li⁺.

| 셀 | `[도표]` 1차 방전 | 충전 회수 | `[도표]` 방전 plateau | `[도표]` 충전 plateau |
|---|---|---|---|---|
| **LiI 6 %** (빨강) | ≈920 mAh g⁻¹(S) | `[도표]` 그림 안 **100 %** | ≈1.33 → 1.05 V vs Li–In/Li⁺ | **≈1.95 → 1.75 V vs Li–In/Li⁺** |
| **No LiI** (파랑) | ≈920 mAh g⁻¹(S) | `[도표]` 그림 안 **82 %** (`[인쇄]` "loses approximately 18 %") | ≈1.30 → 1.00 V | **≈2.0 → 1.8 V** |

`[인쇄]` 전극 분극: 1사이클 **0.721 V** → 200사이클 **0.682 V** (SI Fig. 16).
`[재현]` 검산: `[도표]` 충전 plateau 중앙 ≈1.85 − 방전 plateau 중앙 ≈1.15 = **0.70 V** ✓ 일치.

★ **활성화 전위 사다리에 넣을 값** `[도표]`: 이 셀은 S8 출발이라 **Li2S 첫 충전 plateau 가 없다.**
다만 **1차 방전 직후의 충전 = Li2S2/Li2S → S 산화**가 그 자리를 대신하고, 그것은 **평탄 plateau**
(개시 변곡이 아니다)이며 **≈1.75–1.95 V vs Li–In/Li⁺** = `[재현]` **≈2.37–2.57 V vs Li/Li⁺** 다.
→ 이 위키의 활성화 사다리에서 **Gao 2.34–2.37(평탄) · Cronk 2.4(평탄) · Liu 2.41** 과 같은 묶음에
들어간다. **Wan 2.80 · Zhang 2.87 · Lee 3.62 의 고과전압 묶음과는 명백히 다른 쪽**이다 `[해석]`.
LiI 는 그 plateau 를 `[도표]` **≈0.05 V 낮춘다** — 작다.

### 4.4 Fig. 3c — 율속 `[인쇄]` + `[도표]`

| 전류 (A g⁻¹) | `[재현]` C-rate\* | `[인쇄]` LiI 6 % (mAh g⁻¹(S)) | `[재현]` (Li2S) | `[재현]` 1672 대비 | `[도표]` No LiI |
|---|---|---|---|---|---|
| 0.2 | 0.12 C | **933** | 651 | 55.8 % | ≈760 |
| 0.4 | 0.24 C | **1027.4** | 717 | 61.4 % | ≈660 |
| 0.6 | 0.36 C | **996.4** | 695 | 59.6 % | ≈605 |
| 0.8 | 0.48 C | **978.9** | 683 | 58.5 % | ≈520 |
| 1.0 | 0.60 C | **938.2** | 655 | 56.1 % | ≈450 |
| 2.0 | 1.20 C | **760.8** | 531 | 45.5 % | ≈290 |
| 4.0 | 2.39 C | **467.8** | 326 | 28.0 % | ≈170 |
| 6.0 | 3.59 C | **303.7** | 212 | 18.2 % | ≈100 |
| 0.2 (복귀) | 0.12 C | **1222.4** | 853 | **73.1 %** | ≈930 |

\* `[재현]` C = 1672 mAh g⁻¹ 기준.

`[도표]` CE: LiI 셀은 거의 전 구간 99–100 %; No LiI 셀은 **80–97 % 사이에서 크게 산포**한다.
`[해석]` **복귀 용량(1222.4)이 처음 값(933)보다 31 % 크다.** 율속 시험을 한 바퀴 돌고 오니 용량이
커진 것 — 활성화가 율속 구간 내내 진행됐다는 뜻이고, 이는 **"율속 성능" 숫자들이 활성화 진행도와
섞여 있음**을 의미한다. 저자는 이 상승을 언급하지 않는다.

### 4.5 Fig. 3d — 0.3 A g⁻¹ 250 사이클 `[인쇄]` + `[도표]` — **이 digest 의 폭탄**

조건 `[인쇄]`(그림 안 주석): **0.65 mg_sulfur cm⁻², 0.3 A g⁻¹, 25 °C, 0.6–2.4 V vs Li–In/Li⁺**,
S/LGPS/CNT/LiI.

| 사이클 | `[도표]` 용량 (mAh g⁻¹(S)) | `[재현]` (Li2S) | `[재현]` (composite)\* | `[재현]` 1672 대비 | `[재현]` **836 대비** |
|---|---|---|---|---|---|
| 1 | ≈950 | 663 | 342 | 56.8 % | **114 %** |
| 10 | ≈1100 | 768 | 396 | 65.8 % | 132 % |
| 50 | ≈1270 | 886 | 457 | 76.0 % | 152 % |
| 100 | ≈1370 | 956 | 493 | 81.9 % | 164 % |
| 200 | ≈1460 | 1019 | 526 | 87.3 % | 175 % |
| **250** | `[인쇄]` **1496.9** | **1044.6** | **538.9** | **89.5 %** | **179 %** |

\* `[재현]` ×0.36 (LiI 조성 불명이므로 LiI 없는 36 wt% 로 계산 — G2).
`[도표]` CE 는 전 구간 **99.8–100 %** 로 평탄. `[재현]` 면적용량 = 1496.9 × 0.65 mg cm⁻² =
**0.97 mAh cm⁻²**.

★★★ **이 셀은 "Li2S2 우세 생성물" 과 양립하지 않는다** `[해석]`. 저자가 0.6 V 하한으로 Li2S 생성을
억제했다고 말하는 바로 그 셀이 **1 전자 천장 836 을 처음부터 14 %, 끝에는 79 % 초과**한다.
설명 가능한 경로는 둘뿐이다.

- **(a) 생성물이 사실은 Li2S 우세다.** 1496.9/1672 = 89.5 % 는 **2 전자 전환의 거의 완전 이용률**
  로 깔끔하게 설명된다. 그렇다면 논문의 전략("Li2S2 를 유도해 수명을 번다")은 **작동 원리가
  설명과 다르다.**
- **(b) 초과분이 LGPS 분해 용량이다.** `[재현]` 초과분 = 1496.9 − 836 = **660.9 mAh g⁻¹(S)**
  → ×0.36 = **237.9 mAh g⁻¹(composite)** → /0.40 = **594.8 mAh g⁻¹(LGPS)**.
  이 위키의 외부 눈금은 `[재현]` **Gao 2024 의 28–52 mAh g⁻¹(composite)** 이다.
  **237.9 는 그 눈금의 4.6–8.5 배**이고, 황화물 SE 가 250 사이클 내내 CE 100 % 로 그만큼을
  가역적으로 내놓는다는 것은 물리적으로 받아들이기 어렵다 `[해석]`.

→ **(a) 가 압도적으로 유력하다.** 즉 **이 논문의 간판 셀은 Li2S 를 거의 완전히 만들고 거의 완전히
되돌린다.** 그것은 훌륭한 결과지만 **제목과 반대 방향의 결과**다.

`[인쇄]` 저자의 용량 상승 설명 두 가지:
1. 황의 활성화 — 분극이 줄며 이용률이 오른다 (0.721 → 0.682 V, 200 사이클).
2. LGPS 의 전기화학 창이 `[인쇄]` 1.71–2.14 V vs Li/Li⁺ 로 좁아 운전 중 분해하고, **그 분해생성물이
   전기화학적으로 활성이라 가역 용량에 기여한다** (ref. 13).

`[해석]` 설명 1 은 분극 감소 **0.039 V** 로 용량 **+57 %** 를 설명해야 한다 — 비례가 맞지 않는다.
설명 2 는 위 (b) 의 산술에서 막힌다. **두 설명 모두 정량적으로 부족하다.**

### 4.6 Fig. 3e — 2.0 A g⁻¹ 1500 사이클 `[인쇄]` + `[도표]`

조건 `[인쇄]`(그림 안): **0.65 mg_sulfur cm⁻², 2.0 A g⁻¹, 25 °C, 0.6–2.4 V vs Li–In/Li⁺**.

| 사이클 | `[도표]`/`[인쇄]` 용량 (mAh g⁻¹(S)) | `[재현]` (Li2S) | `[재현]` 면적 (mAh cm⁻²) | `[재현]` 836 대비 |
|---|---|---|---|---|
| ≈280 (그림 좌단) | ≈1075 | 750 | 0.70 | 129 % |
| 1200 | `[인쇄]` **1069.4** | 746.2 | 0.70 | 128 % |
| **1500** | `[인쇄]` **979.6** | **683.5** | **0.64** | **117 %** |

`[도표]` CE 전 구간 ≈100 %. `[재현]` 1200 → 1500 유지율 = 979.6/1069.4 = **91.6 %**.

★ **G9 — x축이 1 이 아니라 ≈280 에서 시작한다** `[도표]`. 캡션은 `[인쇄]` "**Continued** cycling"
이다. 간판 숫자인 "1500 사이클" 의 앞 **19 %** 가 보이지 않는다. `[해석]` Fig. 3d 의 250 사이클
셀을 이어 돌린 것으로 읽는 것이 자연스럽지만(250 ≈ 280), **명시되지 않았다.** 그렇다면
"1500 cycles at 2.0 A g⁻¹" 은 실제로 "0.3 A g⁻¹ 250 사이클로 활성화한 뒤 2.0 A g⁻¹ 로 1250 사이클"
일 수 있고, 이는 **인용할 때 반드시 붙여야 하는 조건**이다.

★ `[재현]` **2.0 A g⁻¹ = 1.20 C 에서 1069.4 mAh g⁻¹(S) 는 0.2 A g⁻¹(0.12 C) 의 933 보다 크다.**
10배 빠른 전류에서 용량이 더 크다 — 활성화 효과를 빼지 않으면 율속 곡선과 사이클 곡선이 서로
모순된다 `[해석]`.

---

## 5. §"All-climate ASSLSBs" 해체 (Fig. 4)

### 5.1 60 °C (Fig. 4a·4b)

| 항목 | 값 |
|---|---|
| `[인쇄]` 1차 방전 | **1136.8 mAh g⁻¹(S)** = `[재현]` 793.2 (Li2S) = `[재현]` 68.0 % 이용률 = `[재현]` **136 % of 836** |
| `[도표]` 1차 **충전** | **≈1270 mAh g⁻¹(S)** → `[재현]` **1차 CE ≈ 112 %** |
| `[인쇄]` 2차 plateau | **≈1.4 V vs Li–In/Li⁺** (`[재현]` ≈2.02 V vs Li/Li⁺) |
| `[도표]` 인셋 | y 1.30–1.50 V, 구간 **I / II** 가 **≈370 mAh g⁻¹** 에서 갈린다. 전압차는 I ≈1.45–1.40, II ≈1.40–1.36 — **단차 ≈0.04 V** |
| `[인쇄]` 사이클 | 0.4 A g⁻¹ (`[재현]` 0.24 C), **1323.6 mAh g⁻¹(S) for over 400 cycles** = `[재현]` 923.6 (Li2S) = 79.2 % 이용률 = **158 % of 836** |
| `[도표]` 사이클 형상 | ≈1130 에서 시작 → ≈250 사이클에 **최대 ≈1440** → 400 사이클 ≈1330. 즉 **상승 후 하강**. CE ≈99.8–100 % |

★★ **1차 CE 112 % 는 보고되지 않은 이상치다** `[도표]`. 충전량이 방전량보다 크다. 60 °C 에서 LGPS
산화분해가 충전에 보태졌다고 보면 자연스럽고, 이것이 이 위키의 **SE 리독스 귀속에 대한 추가 근거**다
`[해석]`. 논문은 Fig. 4a 의 충전 용량을 숫자로 적지 않는다.

★★ **"단계적 환원" 주장의 화학량론이 맞지 않는다** `[해석]`. 저자는 60 °C 의 두 번째 plateau 를
`[인쇄]` "stepwise sulfur redox … corresponding to the formation of intermediate sulfur species" 로
읽는다. 그런데 `[도표]` 두 구간의 경계는 **≈370 mAh g⁻¹** 이다. S8 → Li2S2 가 1 전자 = **836**
mAh g⁻¹ 이어야 하므로 **경계가 836 의 44 % 지점에 있다.** 경계가 Li2S2 생성의 끝을 뜻한다는 해석은
이 위치와 양립하지 않는다. 게다가 단차가 **0.04 V** 로 인셋을 10배 확대해야 보이는 크기다.

### 5.2 고로딩 (Fig. 4c·4d) — 전부 **60 °C**

| 셀 | `[인쇄]` 로딩 | `[인쇄]` 전류 | `[재현]` C-rate | `[도표]` 1사이클 면적용량 | `[도표]` 50사이클 | `[재현]` 비용량 1→50 |
|---|---|---|---|---|---|---|
| 저로딩 | **3 mg_sulfur cm⁻²** | 0.04 A g⁻¹ | **0.024 C (C/42)** | **≈2.95 mAh cm⁻²** (3–5차에 ≈3.2) | ≈3.1 | **983 → 1033 mAh g⁻¹(S)** (상승) |
| 고로딩 | **12 mg_sulfur cm⁻²** | 0.01 A g⁻¹ | **0.006 C (C/167)** | **≈4.1 mAh cm⁻²** | ≈2.8 | **342 → 233 mAh g⁻¹(S)** (하강) |

`[재현]` 고로딩 셀 50사이클 유지율 = 2.8/4.1 = **68 %**. 이용률 = 342/1672 = **20.4 %** → 14.0 %.
`[도표]` CE: 3 mg 셀 ≈100 %, 12 mg 셀 **98–100 % 사이 산포**.

`[인쇄]` 저자 설명: "The cycling stability of the 12 mg cm⁻² loading cell is poor compared to the
3 mg cm⁻² cell, which is likely due to severe volume change of sulfur during (de)lithiation."

`[해석]` 세 가지.
- **초록의 "4.0 mAh cm⁻² 초과" 는 (i) 60 °C, (ii) C/167, (iii) 1사이클 한정**이다. 결과 본문의
  "around 3.0 for 50 cycles" 와 결론의 "exceeding 3.0" 과 **셋이 서로 다르다** (G10).
- 고로딩에서 **이용률이 20 %** 로 떨어진다 — 0.65 mg cm⁻² 의 56–90 % 와 비교하면 **4배 격차**다.
  즉 간판 숫자는 **로딩을 버려서 산 것**이다.
- 부피변화를 원인으로 지목하면서 **150 MPa 구속압 아래에서** 그렇다는 사실은 적지 않는다.

### 5.3 −10 °C (Fig. 4e·4f)

| 항목 | 값 |
|---|---|
| `[인쇄]` 1차 방전 | **336 mAh g⁻¹(S)** = `[재현]` 234.5 (Li2S) = `[재현]` **20.1 %** 이용률 = `[재현]` **40.2 % of 836** |
| `[도표]` 방전 plateau | **1차 ≈0.85 V**, 2–5차 **≈0.90 V** vs Li–In/Li⁺ — 25 °C 의 1.1–1.3 V 보다 **0.3–0.4 V 낮다** |
| `[도표]` 충전 plateau | ≈2.0–2.05 V vs Li–In/Li⁺ |
| `[재현]` 분극 | ≈2.02 − 0.88 = **≈1.14 V** (25 °C 의 0.721 V 대비 **1.6배**) |
| `[인쇄]` 사이클 | 0.2 A g⁻¹, `[도표]` ≈290 → **≈345 mAh g⁻¹(S)** over 100 cycles (상승) |
| `[도표]` CE | 1사이클 ≈96 % → 20사이클 이후 ≈99.0–99.5 % |

★ `[해석]` **−10 °C 셀만이 이 논문에서 유일하게 "Li2S2 우세" 와 수치적으로 양립한다** (336 < 836).
그런데 저자는 이 셀을 Li2S2 논증에 쓰지 않고 "전천후 동작" 의 사례로만 쓴다. 역설적으로
**저온 셀이 이 논문의 가설을 가장 잘 보여주는 셀**인데 그 분석(XANES·ToF-SIMS)이 없다 — **가장 값싼
추가 실험**이 여기 있다.

---

## 6. Methods 전량 이식 — 혼합·성형·셀

### 6.1 복합양극 볼밀 조건 (전량)

`[인쇄]` 원문 전문:
> "A mixture of sulfur powder (Sigma-Aldrich), Li10GeP2S12 (MSE supplies), and carbon nanotubes
> (Sigma-Aldrich) with a weight ratio of 36:40:24 was transferred into a 50 mL agate ball-milling
> jar filled with 40 g of 5 mm zirconia balls under an Ar atmosphere (H2O < 0.1 ppm, O2 < 0.1 ppm).
> The mixture was ball-milled using a high-speed ball-milling machine at 200 rpm for 4 h. The same
> procedure was used to prepare the LiI-incorporated S composite electrodes."

| 항목 | 값 | 비고 |
|---|---|---|
| **단계 수** | **one-step** (S + LGPS + CNT 동시 투입) | [[one-step-vs-two-step-mixing]] 의 one-step 좌표 |
| 장비 | "high-speed ball-milling machine" | **제조사·모델·유형 미기재** (G4). **"high-speed" 와 200 rpm 이 모순** |
| 용기 | **50 mL 마노(agate) jar** | 용기 재질이 마노, 볼은 지르코니아 — **혼종** |
| 볼 재질·지름 | **지르코니아 5 mm** | |
| 볼 총 질량 | **40 g** | `[재현]` ρ(YSZ) ≈ 6.0 g cm⁻³, 볼 1개 부피 (4/3)π(0.25 cm)³ = 0.0654 cm³ → 0.393 g/개 → **≈102 개** |
| **시료 질량** | **미기재** | → **BPR 계산 불가 (G3)**. `[재현]` 만약 1 g 배치면 BPR 40:1, 2 g 이면 20:1 |
| rpm | **200** | |
| 시간 | **4 h** | 휴지 주기 미기재 (G5) |
| 분위기 | **Ar, H2O < 0.1 ppm, O2 < 0.1 ppm** | |
| 조성 | **S : LGPS : CNT = 36 : 40 : 24 wt%** | 바인더 없음 |
| LiI 버전 조성 | **미기재** — "same procedure" 뿐 | 6 wt% 의 기준 불명 (G2) |

★ **이 위키 BPR 전수 대조에서의 위치** `[해석]`: BPR 을 적은 논문은 17편 중 4편
(cronk 1:30 · jeong 50:1 · zhang ≈30:1 · gao 20:1). 이 논문은 **볼 질량(40 g)과 용기 부피(50 mL)를
적은 드문 사례**인데 **시료 질량만 빠져** BPR 이 계산되지 않는다. **거의 다 왔는데 한 숫자**다.
→ 우리 논문을 쓸 때 체크리스트: *볼 질량·볼 지름·볼 개수·용기 부피·용기 재질·**시료 질량**·rpm·
시간·휴지·분위기·단계 수* 열한 칸을 전부 채운다.

★ `[해석]` **200 rpm 4 h one-step 은 이 위키의 저에너지 one-step 좌표**다. Lee 2026 의 two-step
(250 rpm 6.5 h → 200 rpm 1 h), Gao 2024 의 510 rpm 10 h, Kim 2025 의 M200/M600 과 나란히 놓인다.
이 논문은 **LGPS 를 one-step 에 넣고도 1500 사이클을 냈다** — [[one-step-vs-two-step-mixing]] 의
**H2(SE 를 고에너지 단계에서 빼야 한다)에 대한 Against 방향 근거**다. 단 (i) rpm 이 낮고
(ii) 활물질이 Li2S 가 아니라 S8 이며 (iii) SE 가 LPSCl 이 아니라 LGPS 다 — **세 조건이 다르다.**

### 6.2 셀 조립·성형·구속압 (전량)

| 단계 | `[인쇄]` 원문 값 | `[재현]` 환산 |
|---|---|---|
| 다이 | **PTFE, φ10 mm** | 면적 A = π(0.5 cm)² = **0.7854 cm²** |
| SE 층 | LGPS **120 mg**, **1 ton** 가압, 두께 **≈1 mm** | 1 ton = 9806.65 N / 7.854×10⁻⁵ m² = **124.9 MPa** |
| 복합양극 | 분말 **≈1.5 ~ 2 mg**, **3 ton** 가압 | **374.6 MPa** |
| 황 로딩 | **≈0.65 mg cm⁻²(S)** | → 셀당 S **0.511 mg** → 복합체 **1.42 mg** (G11 — "1.5~2 mg" 와 어긋남) |
| 음극 | Li–In: In 포일 **φ10 mm × 0.1 mm** + Li 포일 **φ10 mm × 20 µm**, **~60 MPa, 5 min** 압착 후 LGPS 반대면에 **1 ton** | 1 ton = **124.9 MPa** |
| **운전 구속압** | **~150 MPa** | — |
| 전압창 | **0.6 – 2.4 V vs Li–In/Li⁺** | `[재현]` ≈1.22 – 3.02 V vs Li/Li⁺ (+0.62 가정, **이 위키 근거 없음**) |
| 사이클러 | Land (Wuhan) | |
| 온도 제어 | 25 °C 전용 랩 / −10 °C 냉동고 / 60 °C 대류오븐 (Thermo Fisher), **모든 셀 12 h 평형 후 시험** | |
| GITT | **0.2 A g⁻¹ 20 min + 2 h 휴지**, 1차 사이클 중 충·방전 | `[인쇄]` D_Li(LiI) = **4.83 × 10⁻¹³ cm⁻² s⁻¹** (단위 오타, G12). 무LiI 값은 미기재. `[인쇄]` GITT 중 가역율 LiI **100 %** vs 무LiI **≈75 %** |

★★ **150 MPa 의 의미** `[해석]`: 이 위키의 운전압 문헌 좌표는 **7 MPa(Qu) / 15(Zhang J) /
50(Jeong · Gao)** 다. 150 MPa 는 **최고값의 3배, 최저값의 21배**이고, 황의 78 % 부피팽창을 기계적으로
억눌러 접촉을 유지하는 데 충분한 크기다. **1500 사이클·CE 100 % 라는 간판 숫자의 가장 단순한 설명은
"LiI 와 컷오프" 가 아니라 "150 MPa"** 다. 논문은 압력 변수를 한 번도 흔들지 않는다 — **압력 의존성
실험이 없다** (G19). 우리 셀(일반적 구속)에 이 결과를 그대로 옮길 수 없는 가장 큰 이유다.

### 6.3 분석 조건 (전량)

| 기법 | `[인쇄]` 조건 |
|---|---|
| XRD | Bruker AXS D8 Advance, Cu Kα (λ = 1.5406 Å), **Kapton 테이프로 공기 차단** |
| Raman | HORIBA LabRAM HR, **532.4 nm** |
| TGA | Diamond TG (PerkinElmer), **N2 분위기, 5 °C min⁻¹** |
| SEM/EDS | FE-SEM S4800 (Hitachi) |
| **XAS** | Canadian Light Source, **SXRMB** 빔라인, S K-edge, **TEY 모드**, **He 충전 ambient table** |
| **ToF-SIMS** | TOF-SIMS IV (ION-TOF), BiMn 클러스터 LMIS, **펄스 25 keV Bi3⁺**, 최표면 **1–3 nm**, **200 × 200 µm² 내 3 지점**, 저에너지 전자 중화총. 양이온 보정 Li⁺·CH3⁺·C3H5⁺, 음이온 보정 Li⁻·CH⁻·S⁻. 질량분해능 CH3⁺ 4000 / C3H5⁺ 5200 / CH 3400 / C2H 4000. SI Fig. 10 스펙트럼은 **총 이온강도로 규격화** |
| XPS | **단색 Al Kα 1486.6 eV**, Kratos AXIS Nova, **Ar 글러브박스 직결** |
| DFT | VASP, PAW, **PBE-GGA**, k-mesh **3×3×1**, cutoff **600 eV**, LiI 표면 = **3×3×3 슈퍼셀**, **vacuum 15 Å**, **Grimme vdW**, 수렴 **10⁻⁴ eV / 10⁻² eV Å⁻¹**. EA = E(surf+ads) − (E_surf + E_ads), Ef = Exy − (Ex + Ey). VESTA 시각화 |

---

## 7. Lee 2026 과의 정면 대조 — **같은 현상인가, 다른 현상인가**

이 위키에는 `raw/papers/lee2026_decoupled-sulfur-redox-pathways-initial-chemical-states-assb.md`
가 있다. 두 논문은 **둘 다 "고체계에서 S ↔ Li2S 전환이 끝까지 가지 않는다"** 고 말하지만,
**어느 쪽 끝이 막히는지**가 반대다.

### 7.1 축별 대조표

| 축 | **Kim JT 2023 (이 논문)** | **Lee 2026** | 같은가 |
|---|---|---|---|
| SE | **LGPS** (Li10GeP2S12), 상용, 120 mg·1 mm | **LPSCl** 자체합성, 5.3 × 10⁻³ S cm⁻¹ | **다르다** — LGPS 는 Ge⁴⁺ 때문에 환원 안정성이 훨씬 나쁘다 |
| 탄소 | **CNT 24 wt%** (종류·치수 미기재) | **MWCNT 20 wt%** | 거의 같다 |
| 활물질 | **원소 S8 36 wt% 단독.** Li2S 셀 **없음** | **S8 셀과 Li2S 셀 둘 다**, 각 30 wt% | **다르다** — Lee 만 Li2S 출발을 가진다 |
| 음극 | Li–In | Li–In | 같다 |
| 온도 | 25 / 60 / −10 °C | 상온 (숫자 미기재) | 거의 같다 |
| **구속압** | **~150 MPa** | **외부 스택압 없음 (2032 코인셀)** | **극단적으로 다르다** |
| 로딩 | 0.65 mg cm⁻²(S) | 1.0 mg cm⁻²(활물질) | 비슷 (Lee 가 1.5배) |
| 혼합 | **one-step 200 rpm 4 h** | **two-step 250 rpm 6.5 h → 200 rpm 1 h** | **다르다** |
| 전압창 | 0.6–2.4 V vs Li–In/Li⁺ (`[재현]` ≈1.22–3.02 vs Li/Li⁺) | 상한 3.0 V vs Li–In (= 3.62 vs Li/Li⁺) | **Lee 가 0.6 V 더 높이 충전** |
| 주 분석 | **S K-edge XANES(TEY) + ToF-SIMS + XPS(실패) + DFT** | **in situ 방사광 XRD + ex situ XRD + S 2p XPS + S K-edge XANES** | XANES 공통, **Lee 만 회절(장거리 질서)을 본다** |
| **막히는 쪽** | **방전 쪽** — Li2S 까지 안 간다 (Li2S2 에서 일부 정지) | **충전 쪽** — S8 셀이 결정질 S8 을 못 되찾는다 | **반대** |
| 지목한 중간체 | **Li2S2** (전기화학 방전 생성물) | **단쇄 S2–4** (Li2S 셀에서는 **혼합 공정 중** 생성) | **이름은 다르나 겹친다** |
| 가역 순환의 모습 | LiI 가 있으면 XANES 가 pristine 황으로 복귀 | Li2S 셀은 **단쇄 S2–4 ↔ Li2S** 로 순환, 결정질 S8·장쇄 LiPS 없음 | — |
| 이론 초과 | **없음** (최대 89.5 %) | **있음** (101–107 %) | **다르다** |

### 7.2 두 논문은 같은 현상을 보는가 `[해석]`

**부분적으로 그렇다. 그리고 그 겹치는 부분이 중요하다.**

- **겹치는 것**: Li2S2 (= S2²⁻) 와 Lee 의 "단쇄 S2–4" 는 **화학적으로 같은 영역**이다. 둘 다
  "S–S 결합이 하나 남은 짧은 황종이 고체계의 가역 순환을 지배한다" 고 말한다. 둘 다 그 종이
  **결정질로 잡히지 않는다**고 보고한다 (Kim JT 는 XRD 로 Li2S2 를 보려 하지 않았고, Lee 는
  in situ XRD 에서 결정질 S8 이 안 돌아오는 것을 본다).
- **갈리는 것 ①: 기원.** Lee 는 그 단쇄종이 **볼밀 중 Li2S–LPSCl 반응으로 이미 생겨 있다**고 하고,
  Kim JT 는 **전기화학 방전의 중간정지점**이라고 한다. **같은 종의 두 가지 발생 경로**이며 서로
  배타적이지 않다.
- **갈리는 것 ②: 어느 끝이 막히나.** Lee 의 S8 셀은 **충전에서** 막히고, Kim JT 의 셀은 **방전에서**
  막힌다고 주장된다. 그런데 §4.5 에서 보였듯 Kim JT 의 셀은 실제로는 방전에서 막히지 않는다
  (89.5 % 이용률). **따라서 두 논문의 '반대' 는 보이는 것보다 작고, 실질적으로는 둘 다
  "충전 쪽 재산화가 완결되지 않는다" 를 말한다** — Kim JT 의 LiI 전/후 82 % vs 100 % 가 바로 그것이다.
- **갈리는 것 ③: 구속압.** Lee 는 0, Kim JT 는 150 MPa. **같은 화학을 압력 양 극단에서 본 셈**이고,
  Lee 쪽에서 가역성이 나쁜 것(250 사이클 유지율 S8 28 % · Li2S 52 %)과 Kim JT 쪽에서 좋은 것
  (1500 사이클 92 %)의 차이를 **화학이 아니라 역학으로 설명할 수 있다** `[해석]`. 이것이 두
  논문을 나란히 두었을 때 가장 값싸게 얻는 가설이다.

→ **결론 `[해석]`: 두 논문은 다른 현상을 본 것이 아니라, 같은 "불완전 전환" 을 서로 다른
압력·SE·출발물질 조건에서 보고 서로 다른 이름을 붙였다.** 우리 셀은 LPSCl(Lee 쪽) + 구속압 있음
