Repository: yonghoon7153-source/Yonghoon-DEM-DFT

# wiki/raw/ — 예외적 불변 원본층

이 리포의 불변 증거층은 **이미 밖에 있다**: `docs/data/`(측정 CSV·JSON) ·
litdb 정본(friendly-meitner) · `docs/reviews/findings.json` · git 이력.
그래서 이 폴더는 킷 원형과 달리 **예외 전용**이다:

- 들어오는 것: litdb 소관(논문)도 측정 데이터도 아닌 외부 자료 — 강연 전사,
  외부 레포 감사 노트 등.  `transcripts/` 등 하위 폴더에 날짜-슬러그로 저장.
- 규칙: 한번 저장한 파일은 수정 금지 (원본이 바뀌면 새 -v2 파일).  frontmatter 에
  `source_url` / `ingested` 를 적는다.
- 논문 PDF·digest 는 여기 넣지 않는다 → wiki/SCHEMA.md 경계 규칙 1 (litdb 정본).

File: wiki/raw/papers/li2020_synchrotron-operando-depth-profiling-soc-gradients-thick-nmc811.md (part 1 of 2)
---
title: "Li Z., Yin L., Mattei G.S., Cosby M.R., Lee B.-S., Wu Z., Bak S.-M., Chapman K.W., Yang X.-Q., Liu P., Khalifah P.G. 2020 — Synchrotron Operando Depth Profiling Studies of State-of-Charge Gradients in Thick Li(Ni0.8Mn0.1Co0.1)O2 Cathode Films (Chem. Mater. 32, 6358–6364)"
source_url: local-upload/41._Synchrotron_Operando_Depth_Profiling_Studies_of_State-of-Charge_Gradients_in_Thick_LiNi0.8Mn0.1Co0.1O2_Cathode_Films.pdf + 41._Sup1_Synchrotron_Operando_Depth_Profiling_Studies_of_State-of-Charge_Gradients_in_Thick_LiNi0.8Mn0.1Co0.1O2_Cathode_Films.pdf (SI) + 41._Sup2_Synchrotron_Operando_Depth_Profiling_Studies_of_State-of-Charge_Gradients_in_Thick_LiNi0.8Mn0.1Co0.1O2_Cathode_Films.txt + 41._Sup3_Synchrotron_Operando_Depth_Profiling_Studies_of_State-of-Charge_Gradients_in_Thick_LiNi0.8Mn0.1Co0.1O2_Cathode_Films.txt (TOPAS 입력 둘)
source_url_note: "본문 7 쪽(Chem. Mater. 32 (15) 6358–6364 · 그림 4 · 표 1 · 참고문헌 30 · 초록 그래픽 1) + SI 10 쪽(그림 S1–S8 · 표 S1–S2 · 기하 수차 절) + TOPAS 정련 설정 TXT 둘 — Sup2 = 본문의 단상 예시(실제로는 두 상 출력에서 둘째 상을 지운 틀) 3,898 B sha256 0db9400301b8ab320048a31cba608ac28f9a66d4cdc6b0134c2d299e0e3f032e · Sup3 = 두 상 예시 5,176 B sha256 9db98e926df1ffbdd610498a1fcb2d62647ac578fbeb713662323f0b2a051e97 — 읽기만(TOPAS 없음 · 실행 · 재정련 0) · TXT 원본은 저장소에 넣지 않았다. 업로드 이름 접두(08ae88a5- · c755d6e4- · 9e9a1fbd- · 59a39dd5-)는 뺐다. 출판사 파일: 본문 %PDF-1.3 · Arbortext APP 11.2.5208 · Acrobat Distiller 8.1.0 · iTextSharp.LGPLv2.Core 3.7.4.0 로 다시 씀(startxref 1) · 생성 2020-08-04 −04:00(호 판) · XMP 3,605 B VoR · 여백 띠 Downloaded … by HANYANG UNIV user on 28 September 2026(IP 없음) / SI %PDF-1.5 · Word → Acrobat PDFMaker 17 · 저자 zhuo li · 생성 2020-06-30 −04:00 · iTextSharp 로 다시 씀. 그림: 자동 14(본문 4 · SI 8 · 표 2 — 표 1 자동은 쪽 전체 과대) + 수동 3(표 1 · 표 S1 — 자동 누락 · 초록 그래픽) · 연 것 17/17 · figures.json note 17. Fig. 1 · 2 · S5 는 벡터(경로 좌표 판독) · 나머지 래스터(원본 이미지 픽셀 판독 — 판독 폭은 digest §판독). 3차 묶음 파일 41(2차 큐 번호와 별개) — 원장 행 ★ Li Z.·Yin·…·Liu P. 2020 · 지목 24 · Q2 · 액체셀 두꺼운 전극 깊이 프로파일 · 전류 역전 · 가중평균 관행의 선례; 24호 ref 34 · SI ref 14(지목 밖 인용 0). 원자료는 커밋하지 않는다."
source_doi: 10.1021/acs.chemmater.0c00983
source_license: "© 2020 American Chemical Society(첫 쪽 인쇄 · XMP xmpRights) — 오픈액세스 아님. 이 digest 는 인용 · 요약 · 재현 계산만 담는다(그림 크롭은 위키 관례대로 raw/figures 에 — 변형 없는 잘라내기)"
pdf_sha256: e471e5ba90ca0b40bb80467f138cc9433c7bd39aca35f3bb8f02d84054b0fd28
si_sha256: fd9a34fd0dd53287e867d537f9a1ba6527f39d7b95b7772390cf05d6d1b6a129
ingested: 2026-09-29
sha256: 875580d793e193fc416c13d7185cfff1a3447cccd6346fd84f077bde1115ec6c
---

# 수집 목적

`assb` 섹션 **79호** — **3차 묶음 파일 41**(3차 묶음 스물한째 편). 3차 묶음의 파일 번호는 2차 묶음 "큐 N" 번호(`bms-balancing/docs/ASSB_TRANSFER_NOTE.md` §6-3-d, 큐 1–59)와
**별개**다 — 이 편은 "큐 41" 이 아니다. Stony Brook University 화학과 · Brookhaven National Laboratory 화학부(Khalifah · Yang · Bak) · UC San Diego(Liu P.) · APS X-ray Science Division(Chapman)의 *Chem. Mater.* 논문으로,
**액체 전해질(1 M LiPF₆ EC:DMC 1:1 wt) Li 금속 반쪽 셀에 넣은 두꺼운(170–172 µm · ≈50 mg cm⁻² · 공극 20 %) 상업 NMC811 캐스트 필름을 APS 11-ID-B 고에너지(λ 0.2113 Å) 방사형 회절로 6 분마다
41 높이(20 µm 간격) 주사해, 높이별 격자 → 단위포 부피 → 자기 교정한 "accessible SOC(ASOC)" 로 깊이 SOC 구배를 C/10(CC-CV 한 사이클)과 C/3(아홉 사이클 · 1C 셋 끼움) 두 셀에서 본 편**이다.
**ASSB 논문이 아니다** — `assb` 계열로 흡수하는 이유는 24호(ASSB 두꺼운 NMC111 | 아지로다이트 operando EDXRD)가 이 편을 "두꺼운 NMC811(액체) 깊이 프로파일 + 전류 역전 + 가중평균 관행의 선례" 로
매달았기 때문이다. 닻은 `questions/assb-contact-loss-vs-lampe.md`. **액체셀 명제를 ASSB 명제로 옮겨 적지 않는다** — 옮길 수 있는 조건과 없는 조건은 §(c) · §(f) 에서 가른다.

들어온 경로: 원장(`bms-balancing/docs/ASSB_WANTED_PAPERS.md` §1) "★ **Li Z.·Yin·…·Liu P. 2020** — *Chem. Mater.* **32**, 6358−6364 | 24 | 1 | Q2 | 액체셀 두꺼운 전극 깊이 프로파일 · 전류 역전 ·
가중평균 관행의 선례".

지목 digest(위키 전체 markdown 을 `Li Z.` · `Khalifah` · `6358` · `Depth Profiling` · `chemmater.0c00983` 로 grep — 적중은 24호 digest :617 한 줄뿐; `Khalifah` · `Depth Profiling` · `0c00983` 0 건 ·
보조로 `Mattei` · `Cosby` · `11-ID` · `RATIX` · `ASOC` · `accessible state of charge` 도 grep — `Mattei` 가 같은 :617 에만 있고 나머지 0):

| 지목 | 인용 번호 | 매단 명제 (digest 자리 — 이 ingest 편집 전 줄 번호) |
|---|---|---|
| **24호** Stavola 2023 *ACS Energy Lett.* | ref 34 · SI ref 14 | :617 후속 ★ 9 "두꺼운 NMC811(액체) 깊이 프로파일 + 전류 역전 + 가중평균 관행의 선례" — 24호 digest 는 이 인용이 24호 본문 · SI 의 어느 문장에 붙었는지 전사하지 않았다. 세 명제가 이어지는 24호 자리: :49–54(판정 — 식 S14 높이 가중평균 · 40 % 셀 분리막 조각 전류 역전 1.2 h) · :81 G6(두 봉우리 scale 분율 미보고 → `θ` 형 모집단이 수치로 없다) · :114(이봉 처리 = 식 S14) · :165(`[인쇄]` note 4 "0.79 to 0.74") · :429–434(가중평균 ↔ 22호 Rietveld scale 분리 — 반대 처리 · 역전 = 두 경로가 산 입자) · :459–464(22호 ex situ 이완 가능성 · 요약식) |

지목 밖 인용: **0**(위 문자열 전부 — 우리 위키에 이 편을 부르는 다른 자리가 없다).

⚠ 24호 원문 PDF 는 이 환경에 없다 — 24호가 ref 34 · SI ref 14 를 어느 문장에 달았는지는 대조하지 못했다. 세 명제는 24호 digest :617 의 **우리 위키 표기**이고, 이 digest 는 그 셋이 이 편 지면에 있는지와
어떤 모양으로 있는지를 판정한다.

**59–78호 · 22 · 24 · 66 · 67 · 69 · 72 · 74 · 76 · 78호를 이어받는다.** 교정 개념([[nmc-lattice-li-content-calibration]])은 66호가 세웠고 67 · 69 · 72 · 74호가 규약 여섯을, 78호가 24호 식의 원전(69호형 규약의
인쇄판)과 "읽기 쪽 기준" 을 쌓았다(유지 여부는 원장 §3-b **(터)** · **(므)** 로 보류). 3 항 분해 개념([[assb-apparent-capacity-decomposition]])의 "`θ` 판정의 시간 궤적 조건"(74호 원전 명제 · 76 · 77 · 78호 보강)은
**셀 안 휴지 0** 이 네 편 연속이었다(원장 **(두)**). 곱 축퇴 개념([[assb-lampe-contact-product-degeneracy]])은 78호까지 예순한 번 적용됐다. 이 편은 본 프로젝트(`degradation-degeneracy/` — LLI/LAM fitting 축퇴)의 축에서는
"쿨롱 효율 결손 = 순환 Li 손실(LLI)?" 판정 자리에 닿는다(§(c)). 개념 페이지에는 **덧붙이기만** 한다. `degradation-degeneracy/` 코드 · RUN_SCOPE 는 읽지도 고치지도 않았다.

이 digest 의 일 (지시):

1. **(a) 24호가 매단 세 명제가 서는가** — ① 두꺼운 전극 깊이 프로파일(방법 · 깊이 분해능 · 두께 · 적재 · 율 · 셀 형식) ② 전류 역전(무엇이 · 언제 · 얼마나) ③ 가중평균 관행의 선례 — 가중평균인가 두 상 분리인가 · 두 상 scale 비가
   `θ` 형 모집단 분율의 자리를 보여 주는가(22호 처리와 대조).
2. **(b) 격자 → SOC 교정** — 식 · 원전 · 신품 기준 · 적용 범위 · 불확도 · NMC811 ↔ NMC111.
3. **(c) θ ↔ η** — 구배 방향(76호 규칙) · 율 의존 · 셀 안 휴지 · 끝까지 반응 안 하는 층 · 두 상이 분리되는 조건.
4. **(d) TOPAS 두 파일** — 단상 ↔ 두 상 · 제약 · 지표 · Li 점유 · scale 비의 뜻 · 모형 선택이 SOC 해석을 바꾸는가(읽기만).
5. **(e)** Q1 · Q2 · Q4 · Q8. **(f)** 24 · 22 · 76 · 78 · 66 · 69 · 72 · 74호와 두 개념에 잇기.

> ⚠ **형식 — *Chemistry of Materials* 32 (15) 6358–6364 (2020) · Article · © 2020 American Chemical Society(오픈액세스 아님).** PDF 7 쪽(인쇄 쪽 6358–6364) — 초록 · 서론 · 실험 · 결과와 논의(느린 사이클 ·
> 빠른 사이클) · 결론 · 보충 목록 · 저자 · 사사 · 참고문헌 **30** · 그림 **4** · 표 **1** · 번호 식 **0** · 초록 그래픽 1. SI PDF 10 쪽(그림 S1–S8 · 표 S1–S2 · 기하 수차 절) + TOPAS 정련 설정 TXT 둘.
> **반복: 율당 셀 1 개(C/10 · C/3 — `[인쇄]` 세 셀을 나란히 돌렸는데 셋째는 보고 0) · 오차 막대 0 · `±` 0 회 · 계획된 셀 안 휴지 0 · 원자료 0.**
>
> 표기: `[인쇄]` 본문 · 캡션 · 표 · SI 명시 · `[데이터]` TOPAS TXT 에 적힌 값 · `[도표]` 그림에서만 읽은 값(`figure-read ≈` — Fig. 1 · 2 · S5 는 **벡터**라 PDF 경로 좌표로, Fig. 3 · 4 · S2 · S4 · S6 · S7 · S8 은
> 래스터라 원본 이미지 픽셀로 읽었다; 판독 폭은 §판독) · `[재현]` 지면의 숫자 · 식으로 우리가 계산 · 대조한 값 · `[해석]` 우리 해석. `[해석]` 표시 없는 문장은 원문이 실제로 말한 것.

# 판정 먼저

| 물음 | 판정 | 한 줄 근거 |
|---|---|---|
| **(a)① 두꺼운 전극 깊이 프로파일** | ✅ **선다 — 단 "20 µm 분해능" 은 빔 높이다.** `[인쇄]` 170 µm(본문 · 마이크로미터) / 172 µm(SI) · NMC811(Ecopro) 90 : Super C65 5 : PVDF-HFP 5 · Al 박 · 공극 20 % · 3.27 g cm⁻³ · 50–60 mg cm⁻² · Li 250 µm · GF/B 0.68 mm · 1 M LiPF₆ EC:DMC · RATIX 계열 PTFE 관 셀 · 빔 20 × 250 µm · 41 높이 × 20 µm · 6 분마다 · C/10 CC-CV · C/3 CC | `[재현]` 시편 기울기(`[인쇄]` SI C/10 **2.9°** · C/3 **2.4°**) × ∅4.75 mm 때문에 한 주사는 **표면에서 [0, t/2 + R tanα − |z|] 깊이를 고르게** 본다 — C/10 앞 넷(+189 … +129)은 0–17 · 37 · 57 · 77 µm(+빔 반높이 10) **중첩 평균** · |z| ≤34 µm 는 전 깊이. 이 식이 S6 모의 사다리꼴(C/10 ±206 · ±34 / C/3 ±185 · ±12)을 재현한다 · 양 끝 주사는 **서로 반대쪽 가장자리**를 본다 |
| **(a)② 전류 역전** | ✅ **인쇄로 선다.** `[인쇄]` "the back of the cathode continues to increase its state of charge to up to two additional hours (horizontal arrow in Figure 3) before joining the rest of the cell in discharging" · "the rate of charging of the back cathode layers during discharge is faster than at any point in the charge cycle" · 초록 "the continuation of charging at some heights within the cathode during the discharge cycle" | 무엇 = 뒤(집전체 쪽) 층 · 언제 = C/10 충전 → 방전 전환(`[도표]` ≈12.2 h) · 얼마나 = 인쇄는 "up to two additional hours" 뿐 — `[도표]` −191 0.52 → 0.72(13.9 h) · −171 0.64 → 0.84(13.0 h) · ⚠ −131 · −151 의 역전은 Fig. 3 에만 있다(Fig. 2c 가중 부피는 전환 직후부터 리튬화 쪽 — D16) · 기구 = 전해액 농도 · 이동도 봉우리(정성 · ref 30) |
| **(a)③ 가중평균 관행의 선례** | ⚠ **형식은 선다 — 내용은 24호와 다르다.** `[인쇄]` "In the two-phase regions, reported parameters are the weighted average of those of the two NMC phases" · "the plotted ASOC was obtained using the weighted average of fits to two-phase Rietveld refinements" — 그러나 두 상은 **Rietveld 두 상 정련으로 먼저 분리**(Sup3 `scale_2 = scale_1 * ratio`)하고 그 scale 비를 **첫 충전 끝 패턴 값으로 고정**한 뒤 평균했다 | 이 편의 두 상 = 기울기가 한 빔에 섞은 **앞 · 뒤 필름**(`[인쇄]` "beam sampling both the front and the back of the cathode film while they significantly differed in their state of charge") — 24호가 읽은 "pristine 격자 모집단(`θ` 형)" 이 아니다 · scale 비는 시간 고정이라 모집단 분율의 자리를 **보여 주지 않는다**(22호는 상 분율을 보고 — 처리가 다르다) · 이 편 자기 그림이 평균 순서(격자 ↔ ASOC)에 0.20 · 흐름 부호가 걸림을 보인다(D16) ⇒ 선례는 24호 관행의 근거가 아니라 **같은 문제의 액체판** |
| **(b) 격자 → SOC 교정** | **자기 교정 · x 가 아니다.** `[인쇄]` "Instead of calculating the true SOC … we have instead calculated the relative quantity of an accessible state of charge (ASOC)" · 원전 = 이 편(C/10 셀 **맨 앞 층 첫 방전 부피 ↔ 셀 방전 전하** 보간 — S8) · 78호 식 · 다른 연구실 교정 인용 0 · 0 = 첫 방전 2.8 V 유지 끝 · 1 = 첫 충전 4.4 V 유지 끝 · 원형 = 0.12 | `[재현]` Fig. 1 벡터 + 표 S1 로 S8 곡선을 다시 만든다 — 원형 **0.126** · **ΔV 의 64 % 가 방전 첫 10.7 %** · 가파른 부분이 66 · 69호 NCM811 의 ×1.9–3.0 — 기준 층(앞)이 셀 평균보다 앞서 방전했다는 쪽(`[해석]`) · NMC111(78호 — c/a 선형) ↔ NMC811(`V` 만 단조 · 강한 비선형) |
| **(c) θ ↔ η** | **방향 = 뒤(집전체 쪽)가 늦다 → 이온 한계(76호 규칙을 인쇄) · "불활성" 이라 부른 층이 시간 궤적에서 `η` 로 드러난다 · 계획된 셀 안 휴지 0** | `[인쇄]` "electronic limitations would result in the lowest local capacity instead being seen at the front" · 뒤층 "no longer electrochemically active" ↔ 역전 · 2.8 V 유지 · C/3 드리프트(`[도표]` +0.46 / ≈16 h — 포화 없음) · `[도표]` Fig. 4c 에 표 S2 · 본문에 없는 ≈0.3 h 무전류 구간 하나(7.28–7.59 h — 구배가 작을 때 · ASOC ±0.006) · `θ` 형 층 0 |
| **(d) TOPAS 두 파일** | **Sup3 = 두 상(NMC1 · NMC2) 정련 출력 · Sup2 = 그 파일에서 둘째 상을 지운 틀** — 단상 정련 결과가 아니다 | `[데이터]` 머리 r_wp 9.25219155 · gof 4.16113294 · DW 0.0642 가 **두 파일 바이트 동일** · 단상 파일 MVW 무게 **46.010 %**(= 두 상의 NMC1 값 — 단상이면 100) · `!ratio 1.16576_0.03570`(고정) → W 46.01 : 53.99 · occLi 0.999 ± 0.100 · 0.963 ± 0.093(충전 격자인데 ≈1 — 정보 없음) · B 고정 · 반자리 0 ⇒ 두 모형 비교(Q4 형)는 이 파일로 **불가** |
| **(e) Q1 · Q2 · Q4 · Q8** | **Q1 해당 없음(`θ(N)` 0/79 · 층 하나) · Q2 없다(접촉 ↔ LAM — 액체 · 층 하나: operando 깊이 회절 — 격자는 독립, 눈금은 전하 교정 · ESOC 일치는 재척도 뒤) · Q4 0/79 — 일흔한 번째 성질 · Q8 층 하나(NMC811 자기 교정 눈금)** | §Q1~Q8 · §(e) |
| **곱 축퇴 예순두 번째** | **적용 불가(`R` · `C` 0) · 처방 표 새 줄 없음** | 곱 밖 관찰: 연결된 전극의 겉보기 용량 부족(C/3 방전 = 명목의 21–27 %)이 수송 지연 `η(z)` 이고 CV · 역방향 · 여러 주기로 돌아온다 |
| **보류 (가)–(스)** | **(두) 근거(직접 쪽 — 연산자 둘 추가 · 휴지 칸은 여전히 빔) · (터) 근거(일곱째 — x 아닌 자기 교정) · (주) 근거(넷째 표본 — 방향만) · (노) 근거(깊이 층위) · (러) 약한 근거(경고 쪽) · (도) 약한 근거 · (브)(므) 약 · 나머지 근거 0 — 결정 안 함** · 새 판단 거리 넷(§보류 끝) | §보류 |

# 서지

| 항목 | 값 |
|---|---|
| 제목 | Synchrotron Operando Depth Profiling Studies of State-of-Charge Gradients in Thick Li(Ni0.8Mn0.1Co0.1)O2 Cathode Films |
| 저자 (11) | **Zhuo Li** · **Liang Yin** · **Gerard S. Mattei** · **Monty R. Cosby**(이상 Stony Brook 화학과 + BNL 화학부) · **Byoung-Sun Lee**(UCSD NanoEngineering) · **Zhaohui Wu**(UCSD NanoEngineering + Chemical Engineering) · **Seong-Min Bak**(BNL 화학부) · **Karena W. Chapman**(Stony Brook 화학과 + APS X-ray Science Division) · **Xiao-Qing Yang**(BNL 화학부) · **Ping Liu**(UCSD) · **Peter G. Khalifah**(교신 — Stony Brook + BNL · 전자우편 인쇄, 옮기지 않았다) — ORCID 11 명 모두 인쇄(XMP 에도) |
| 서지 | *Chem. Mater.* **32** (15) 6358–6364 (2020) · doi `10.1021/acs.chemmater.0c00983` · `[인쇄]` "© 2020 American Chemical Society" |
| 일정 | 접수 2020-03-05 · 수정본 2020-07-01 · 출판 2020-07-06 · 호 2020-08-11(1 쪽 삽입 이미지 = 호 표지 "AUGUST 11, 2020 · VOLUME 32 · NUMBER 15") — `[재현]` 접수 → 출판 123 일 · 24호(2023)는 이 편 뒤 |
| 자금 · 사사 | DOE EERE Office of Vehicle Technologies — BMR 프로그램 · Battery500 Consortium(DE-SC0012704) · BNL(DOE BES, DE-SC0012704) · APS(DE-AC02-06CH11357) · 11-ID-B(O. Borkiewicz) · 11-BM(S. Lapidus) · eChem lab(K. Wiaderek) · 토론 E. Dufek · Y. S. Meng · M. Toney · `[인쇄]` "The authors declare no competing financial interest." · 데이터 가용성 문장 0 |
| 분량 | 본문 PDF **7 쪽**(2,452,587 B · 625.4 × 818.4 pt) · 그림 **4** · 표 **1** · 참고문헌 **30** / SI PDF **10 쪽**(1,519,754 B · 612 × 792 pt) · 그림 **S1–S8** · 표 **S1–S2** / TXT 둘(3,898 B · 5,176 B) — 이 digest 의 쪽은 인쇄 쪽(6358–6364 · S1–S10)으로 적는다 |
| PDF 메타데이터(본문) | 헤더 **`%PDF-1.3`** · Info title **"cm0c00983 1..7"** · author · subject · keywords 빈칸 · creator **"Arbortext Advanced Print Publisher 11.2.5208/W Library-x64"** · producer **"Acrobat Distiller 8.1.0 (Windows); modified using iTextSharp.LGPLv2.Core 3.7.4.0"** · creationDate **2020-08-04 16:26:57 −04'00'**(호 판 — XMP `prism:versionIdentifier` "Issue") · modDate **2026-09-28 06:02:07 +00'00'**(= 내려받기) · XMP **3,605 B**(MetadataDate 2020-08-04T16:27:11 −04:00 · dc:title · dc:identifier doi · dc:creator 11(ORCID 병기) · dc:relation "http://pubs.acs.org/doi/suppl/10.1021/acs.chemmater.0c00983" · prism publicationDate 07/06/2020 · volume 32 · issue 15 · 6358–6364 · ISSN 0897-4756 · eISSN 1520-5002 · jav **VoR** · xmpRights Marked True · "© 2020 American Chemical Society" — CC 라이선스 필드 0) · `startxref` **1** · `%%EOF` **1**(iTextSharp 가 통째로 다시 씀) · Catalog = Pages · Metadata · Names · PageLabels(1 부터 십진 — 인쇄 쪽 6358 과 다름) · Encrypt 0 · Outlines 0 · 내장 파일 0 · 글꼴 27(Adv* CFF 26 + ArialMT) · 이미지 4(1 쪽 초록 그래픽 646 × 343 · 호 표지 299 × 397 · 4 쪽 Fig. 3 708 × 697 · 5 쪽 Fig. 4 1547 × 2043 — 전부 PNG) · **Fig. 1 · 2 는 벡터**(3 쪽 경로 1,349 · 4 쪽 858) ⇒ **76호(Davis 2021 *ACS Energy Lett.*)와 같은 ACS Arbortext + Distiller 8.1 + iTextSharp 부류** |
| PDF 메타데이터(SI) | 헤더 **`%PDF-1.5`** · author **"zhuo li"** · title 빈칸 · creator **"Acrobat PDFMaker 17 for Word"** · producer **"Adobe PDF Library 15.0; modified using iTextSharp.LGPLv2.Core 3.7.4.0"** · 생성 **2020-06-30 19:30:12 −04'00'**(수정본 접수 전날) · 수정 2026-09-28 06:02:21 +00'00' · XMP **1,852 B**(Adobe XMP Core 5.6-c015 · DocumentID uuid:e2c8ced6-db81-4d40-8694-56752c25fdfd · InstanceID uuid:ab01326d-b995-4d19-a83c-c2fb44e458ab · pdfx:SourceModified D:20200630232859 · xmpMM:subject "4" · doi · VoR 0) · 태그 PDF(MarkInfo Marked · StructTreeRoot · Lang EN-US) · `startxref` 1 · 글꼴 10(Times New Roman · Arial · Calibri · Cambria Math · Symbol) · 이미지: S1 JPEG 둘 · S2 PNG · S3 수식 조각 PNG 13 · S4 JPEG · S6 PNG · S7 JPEG · S8 JPEG + PNG — **S5 는 벡터** |
| 여백 띠 | 본문 매 쪽 "Downloaded from pubs.acs.org/cmatex/article-pdf/32/15/6358/13117691/cm0c00983.pdf by HANYANG UNIV user on 28 September 2026"(IP 없음) · SI 매 쪽 "…/article-supplement/1320201/pdf/cm0c00983_si_001/ by HANYANG UNIV user on 28 September 2026" · 표지 쪽 없음 |
| sha256 | 본문 `e471e5ba90ca0b40bb80467f138cc9433c7bd39aca35f3bb8f02d84054b0fd28` · SI `fd9a34fd0dd53287e867d537f9a1ba6527f39d7b95b7772390cf05d6d1b6a129` · Sup2 `0db9400301b8ab320048a31cba608ac28f9a66d4cdc6b0134c2d299e0e3f032e` · Sup3 `9db98e926df1ffbdd610498a1fcb2d62647ac578fbeb713662323f0b2a051e97` — 이 세션에서 파일을 직접 읽어 계산(`sha256sum`) · 호출자 명시값과 넷 다 64 자 **일치** · 크기 넷 다 일치 · 출판사 여백 띠가 붙은 판이라 같은 논문의 다른 내려받기와 해시가 다를 수 있다 |

# 원문에 없어서 확인이 필요한 것 (공백)

| # | 공백 | 왜 중요한가 |
|---|---|---|
| **G1** | ★★★ **ASOC 교정의 전제 · 두 상 조각의 ASOC 계산 절차** — `[인쇄]` S8 "generated using the unit cell data collected for the frontmost layer … together with the overall cell state of charge (SOC) recorded on the potentiostat … during the first discharge" 뿐. 기준 층이 셀 평균을 따른다는 가정 · ASOC ↔ Li 함량 · 두 상 조각에서 격자를 먼저 평균했는지 상별 ASOC 를 평균했는지 미인쇄 | `[재현]` 두 상 조각(−131 · −151)의 Fig. 3 값이 Fig. 2c 가중 부피를 S8 에 넣은 값과 11.9 h 에 **0.20** 다르다(D16) — 절차가 값을 정한다 |
| **G2** | ★★★ **두 상 scale 비의 값 · 단위 · 범위** — `[인쇄]` "first refined using a pattern collected at the end of the first charge cycle and then fixed at this ratio" 뿐(높이마다인지 하나인지 · 셀마다 값 · 가중치가 scale 비인지 무게 분율인지 미인쇄). Sup3 예시 하나(`!ratio 1.16576_0.03570` · 패턴 `XXXX`) | 모집단 분율의 자리가 이 값인데 시간 고정 · 미보고 — 24호 G6 과 같은 공백의 다른 모양 |
| **G3** | ★★★ **주사마다의 표본 깊이 범위 · 무게** — 기울기 수차는 도식(S5) · 세기 사다리꼴(S6) · "will be discussed in detail elsewhere"(ref 24)뿐, 그림에 그린 높이(+189 … −191 · +166 … −154)가 전극의 어느 깊이를 어떤 무게로 보는지 미인쇄 | `[재현]` 기하로는 끝 주사 = 표면에서 [0, d_max] 중첩 평균 · 가운데 = 전 깊이 — "20 µm 분해능" 은 빔 높이다(§(a)①) |
| **G4** | ★★ **높이별 거리 · 재척도 인자 값** — `[인쇄]` SI "a single scale factor was applied to the entire series of data collected at each height to rescale the lattice parameters of the pristine phase so that they are identical at all heights" · 값 0 · TXT 는 재척도 전 격자(`lam lo 0.2113` 고정 · `!zero 0`) | 두 상 조각의 두 상은 빔 경로의 서로 다른 x(≈1.7 mm 떨어짐)에서 와 거리가 다르다 — 상별 격자에 ±0.1 % 급 기하 치우침(`[해석]` — 부호는 기울기 방향에 달림 · 미인쇄) |
| **G5** | ★★ **셋째 셀** — `[인쇄]` "Three operando cells were studied in tandem during the experiment (Figure S1)" ↔ 보고 둘(C/10 · C/3) | 선택 보고 여부 · 셀 간 산포 0 |
| **G6** | ★★ **셀 안 휴지 · 1C 사이클 · 단계 시간** — 계획된 개회로 휴지 0(C/10 은 양 끝 2.5 h 정전압 · C/3 은 마지막 다섯 사이클 6 분 정전압) · 1C 세 사이클의 용량 표 0 · `[도표]` Fig. 4c 7.28–7.59 h 무전류 구간(표 S2 · 본문 0 — D14) | `θ` ↔ `η` 판정의 휴지 칸이 비어 있다 — 계획 밖 구간 하나는 구배가 작을 때다(§(c)) |
| **G7** | ★★ **전해액 양 · 분리막 · 상대극 · 온도 · 압력** — "two drops of electrolyte" · GF/B 0.68 mm · Li 250 µm(∅5.6 mm) · 온도 미인쇄 · C 클램프 "constant pressure" 값 0 | C/3(3.4 mA cm⁻²) · 1C(10 mA cm⁻²)에서 Li 분극 · 0.68 mm 분리막 강하가 2전극 컷오프에 섞인다 — 뒤층 지연의 원인 목록에서 빠져 있다(`[해석]`) |
| **G8** | ★★ **ESOC 재척도 계수 · 오프셋 · "+26" 선택 이유** — `[인쇄]` Fig. 4b 캡션 "linearly rescaled and offset to match the ASOC scale" 뿐 · 전 깊이를 고르게 보는 주사는 기하로 |z| ≤ ≈13.5 µm(+6) | `[재현]` 단계별로 1 ASOC ≈197–271(중앙 246) mAh g⁻¹ ↔ 교정 정의 189.7 — 재척도 ≈0.77 이 "nearly perfect agreement" 안에 있다 · +26 은 뒤 12.5 µm 를 못 본다 |
| **G9** | ★ **셀별 활물질 질량 · 원판 지름** — 두 셀 모두 `[재현]` 8.97 mg(표 S1 · S2 의 mAh ÷ mAh g⁻¹ — 같은 값) · 지름 5 mm(본문) ↔ 4.75 mm(SI) | 칭량값인지 공칭값인지 미정 · 면적 전류 1.01 mA cm⁻² 는 ∅4.75 mm 와만 맞는다(D2) |
| **G10** | ★ **빔 세기 윤곽** — "20 micron beam" 의 FWHM · 꼬리 미인쇄(S6 둥근 끝을 "tails of the beam intensity profile" 로 설명) | 끝 주사의 깊이 창에 꼬리 몫이 더해진다 |
| **G11** | ★ **정련 결과 표** — r_wp · 점유 · 원자 변위 · 반자리 결함 값 0(실험 절은 정련했다고 적음 — D19) · 예시 파일은 B 고정 · 반자리 0 | 보고된 양은 a · c · V(→ ASOC)뿐 |
| **G12** | ★ **반복 · 오차 막대** — 율당 셀 1 · `±` 0 회 · 점 산포 "less than 1%" 만 | 구배 크기 · 역전 크기의 셀 간 폭 0 |
| **G13** | ★ **원자료 · 스크립트** — 5000 개 넘는 패턴 · 순차 정련 Python 스크립트 · 높이별 비 미공개 | 모든 그림 값은 벡터 · 래스터 판독이다 |

# 보충 자료 — 받은 것 · 받은 자료에 없는 것

| 파일 | 크기 · sha256 | 내용 | 이 digest 가 한 것 |
|---|---|---|---|
| 본문 PDF | 2,452,587 B · `e471e5ba…`(호출자 명시값과 **일치**) | 7 쪽 · 그림 4 · 표 1 · 참고문헌 30 | 전문 판독(텍스트 층 — 합자 ﬁ · ﬂ · ﬀ 복원) · 그림 4 자동 크롭 · **Fig. 1 · 2 벡터 경로 좌표 판독** · Fig. 3 · 4 래스터 판독 · 표 1 · 초록 그래픽 수동 크롭 |
| SI PDF(Sup1) | 1,519,754 B · `fd9a34fd…`(**일치**) | 10 쪽 · 그림 S1–S8 · 표 S1–S2 · "Influence of the experiment geometry and sample misalignment" 절 | 전문 판독 · S 그림 8 자동 크롭 · **표 S1 수동**(자동 "영역 없음" 누락) · S6 · S8 래스터 판독 |
| Sup2 TXT | 3,898 B · `0db94003…`(**일치**) · ASCII · CRLF · 105 줄 | **TOPAS 입력 파일(`.inp` 문법) — 본문의 "single phase" 예시**(`[인쇄]` "Example refinement control files for single phase and two-phase refinements (TXT, TXT)") | **읽기만**(TOPAS 없음 · 실행 · 재정련 0) — §(d) |
| Sup3 TXT | 5,176 B · `9db98e92…`(**일치**) · ASCII · CRLF · 131 줄 | **TOPAS 입력 — "two-phase" 예시**(NMC1 · NMC2) | 읽기만 · Sup2 와 줄 단위 diff — §(d) |
| 받은 자료에 없는 것 | — | 원자료(`.xye` 패턴) · 높이별 scale 비 · 거리 · 재척도 인자 · 정련 지표 표 · 순차 정련 스크립트 · 셋째 셀 · 1C 용량 | 추정으로 채우지 않는다. 본문 보충 목록의 "Additional experiments" 에 해당하는 절 이름은 SI 에 없다(내용은 S1–S8 · 표 둘 · 기하 절) — 빠진 파일 0 |

# 그림 — 자동 14 항목 + 수동 3, 실제로 연 것 17 / 안 연 것 0

`raw/figures/li2020_synchrotron-operando-depth-profiling-soc-gradients-thick-nmc811/` — 자동 추출기가 본문 그림 4 · SI 그림 8 · 표 둘(표 1 · 표 S2)을 캡션 기준으로 잡았다(라벨 어긋남 0 · 잘림 0).
⚠ **표 1 자동 크롭(`tab_1.png`)은 5 쪽 전체**(그림 4 · 본문 포함 — 과대 영역, 내용 온전) → 수동 `tab_1_manual_p5.png` 를 더했다. ⚠ **표 S1 은 자동 누락**("영역 없음" — 같은 쪽 표 S2 만 잡힘) → 수동
`tab_S1_manual_p10.png`. **초록 그래픽**(캡션 없음 — 자동 대상 아님)은 수동 `toc_manual_p1.png`. 17 항목 **전부 열어 봤고** `figures.json` note 17 에 적었다. ⚠ 부수 변경: 추출기가
`raw/figures/_sources.json` 에 이 편 항목(자동 14 — 수동 3 은 `figures.json` 에만)을 더했다. 1 쪽의 다른 이미지(호 표지)는 크롭하지 않았다.

## Fig. 1 — z = +189 µm 의 a · c 와 전압, C/10 (봤다 · 벡터 판독) ★★★ 교정 층의 원자료

(a) a(빨강 ●) · c(짙은 빨강 ●) vs 시간 · z = +189(`[인쇄]` "exclusively probed the front") · 점 **235 개**(6 분 간격 — 범례 표지 하나는 뺐다) (b) 전압 2.8–4.4 V. `[도표]` 원형 **a 2.8735 · c 14.2042 · V 101.57 Å³**(c/a 4.943) ·
시작 0–0.3 h 개회로 3.31 V(원형 주사 — C/10 셀의 유일한 개회로 구간) · **c 최대 14.445(7.2 h · 셀 전압 ≈4.04 V)** · a 최소 2.8160(9.7 h · 4.4 V 도달) → 4.4 V 정전압 중 **2.8195 로 증가**(`[인쇄]` "decreases during the CC charge up to 4.4 V but then increases during the CV hold" ✓) ·
V 최소 **94.34**(12.1 h — ΔV/V −7.12 %) · 방전 c 최대 14.417(14.3 h — 충전보다 0.028 낮음 ✓ `[인쇄]` "slightly lower during discharge") · 끝(23.4 h, 2.8 V 유지 중) **a 2.8748 · c 14.2287 · V 101.84 — 원형보다 +0.27 Å³**(D9 의 근거).

## Fig. 2 — 앞 넷 · 뒤 넷의 c · a · V 와 전압, C/10 (봤다 · 벡터 판독) ★★★ 구배와 역전의 격자판

앞 넷(+189 · +169 · +149 · +129 — 빨강 → 노랑) · 뒤 넷(−131 · −151 · −171 · −191 — 파랑 → 보라). `[도표]` 앞 넷은 세 판에서 선 두께 안으로 겹친다. 충전 끝(11.9 h) V: 앞 94.39–94.41 · **−131 98.77 · −151 99.32 · −171 100.32 · −191 100.67 Å³**
(ΔV/V 앞 −7.1 % ↔ −131 −2.8 · −151 −2.2 · −171 −1.2 · **−191 −0.9 %**) · −191 은 c 붕괴 0(14.36–14.38 유지). 방전 전환 뒤: **−191 V 100.65 → 100.15(14.4 h) · a 2.842 → 2.831**(계속 탈리튬) · −171 V 100.31 → 99.60(13.0 h) ·
⚠ **−131 은 V 가 12.2 h 부터 오르는데(98.74 → 99.10 @13.0 h) a 는 2.831 → 2.824 로 줄고 c 는 14.22 → 14.34 로 오른다** — 두 상 가중평균의 채널 불일치(D16). ⚠ (c) 판의 −171 곡선만 색이 (0, 0.24, 1) — 범례 · 다른 판은 (0.42, 0, 1)(D12).
끝(23.3 h) 앞 V ≈101.77–101.84 ↔ 뒤 101.39–101.50.

## Fig. 3 — 앞 넷 · 뒤 넷의 ASOC, C/10 (봤다 · 래스터 색조 판독) ★★★ 이 편 주장의 그림

ASOC(위 0 · 아래 1 — 뒤집힌 축) · 초록 세로 화살표 ≈6 h(가속) · 초록 가로 화살표(역전) · 점선 9.6 h(CC 충전 끝) · 실선 ≈12.0 h(정전압 끝) · 점선 20.7 h(CC 방전 끝) · 가로축은 ≈23.0 h 에서 끝난다(Fig. 1 · 2 는 23.4 h — D23).
`[도표]` 원형 0.12–0.13 · **6.0 h 앞 0.63–0.65 ↔ −191 0.415 · 나머지 뒤 0.53–0.56** · 9.6 h 앞 0.97 ↔ −131 0.67 · −151 0.62 · −171 0.59 · −191 0.48 · **11.9 h −131 0.72 · −151 0.68 · −171 0.63 · −191 0.52** ·
**역전 뒤 최대 −131 0.87(13.0 h) · −151 0.86(13.1) · −171 0.84(13.0) · −191 0.72(13.9 h)** · 2.8 V 유지(20.7 → 22.9 h) 중 뒤층 −0.09 … −0.15 h⁻¹ · **22.9 h 앞 0.008–0.05 ↔ 뒤 0.18–0.22**.
⚠ 캡션 색 서술이 범례와 반대("front (purple→blue) · back (red→orange)" — D4). ⚠ 두 상 조각 −131 · −151 값이 Fig. 2c 부피를 S8 곡선에 넣은 값과 11.9 h 에 0.20 다르다(D16).

## Fig. 4 — C/3: (a) 17 높이 ASOC (b) +26 ASOC ↔ ESOC (c) 전압 (봤다 · 래스터 판독) ★★★ 드리프트와 "과잉 전하"

(a) +166 … −154(20 µm · 범례 17 — 색조 33.8° → 306.8°, ≈17° 간격) (b) "ASOC, +26"(청록 굵은 선) ↔ "ESOC"(검정 점선 — `[인쇄]` "linearly rescaled and offset to match the ASOC scale") (c) 전압 2.8–4.4 V.
`[도표]` 1.1 h(첫 충전 끝) +166 0.81 ↔ −154 0.21 — `[인쇄]` "differences up to 0.6" ✓ · **−154(앞층 충전 끝 시각) 0.21(1.1 h) → 0.27 → 0.31 → 0.34 → 0.37 → 0.41 → 0.47 → 0.53 → 0.59(15.5 h) — +0.46 · 끝 네 주기 증분 +0.05 … +0.06(포화 없음)** ·
주기 최대의 깊이 지연: 13.6 h 주기 +166 13.61 · −94 13.70 · −114 13.87 · −134 14.13 · **−154 14.18 h**(방전 시작 13.70 h) — C/3 에서도 뒤층이 전환 뒤 0–0.5 h 계속 충전(저자 서술 0). (b) 단계별 ΔASOC ↔ 표 S2 용량 →
**1 ASOC ≈197–271(중앙 246) mAh g⁻¹**(교정 정의 189.7 — G8). ⚠ **(c) 7.28 → 7.59 h 전압이 2.8 → ≈3.7 V 로 곧게 이어진다**(다른 전환은 수직) — 표 S2(사이클 5 충전 0.69 h = 7.59 → 8.28 h)와 본문에 없는
**≈0.3 h 무전류 구간**이고, 그동안 (a) 모든 높이 ASOC 가 ±0.006 안에서 평평하다(D14). ⚠ 세 판의 시간축 원점 · 눈금이 다르다(0 h = 202 · 198.5 · 231 px · 65.6 · 65.4 · 64.15 px h⁻¹ — 판 사이 세로 맞춤은 ≤0.5 h 어긋난다, D13).

## 초록 그래픽 (봤다 · 수동 크롭) ★ Fig. 4a 의 다시 그림

"Accessible SOC" 0.0(위)–1.0(아래) vs 시간 0–16 h · 범례 없음 · "Current collector"(위) → "Separator"(아래) 점선 화살표 — Fig. 4a 와 같은 곡선(주황 = 분리막 쪽 · 자홍 = 집전체 쪽).

## Fig. S1 — 사진 · 도식 (봤다) ★★ 셀 형식

(a) 11-ID-B 에 나란히 놓인 C 클램프 셀 셋 (b) C 클램프 50 mm · Teflon 홀더 · 빔 +x (c) 적층 — Li 음극 · 유리 분리막 · NMC 양극 · Al 집전체 · "5 mm" · z 위(분리막 쪽) (d) 41 주사 위치(20 × 250 µm 상자) · 양극 "170 µm".
⚠ (c) 5 mm · (d) 170 µm ↔ SI 본문 4.75 mm · 172 µm(D1 · D2). 셋째 셀 결과는 지면에 없다(G5).

## Fig. S2 — 높이별 패턴 폭포 (봤다) ★★ 무엇이 섞이는가

분리막 · 양극 · 집전체 영역 2θ 1–12° · NMC(빨강 점선) · Fe(검정 화살표 ≈5.85 · 6.75 · 9.55 · 11.1 · 11.6°) · Teflon(초록 ≈2.45°) · 분리막 쪽 ≈3° 넓은 산란 · 인셋: 빔이 음극 · 양극 사이를 수평으로 지나 2D 패턴.
Teflon 봉우리가 NMC (003)(≈2.52–2.56°) 바로 옆이다(TXT 는 한 봉우리 상으로 모형 — §(d)).

## Fig. S3 — 빔 방향 시편 길이의 봉우리 넓힘 도식 (봤다) ★

W ≈ L sin 2θ · 식 (1) − (2). `[재현]` 5 mm × sin 1° = 0.087 mm · × sin 12° = 1.04 mm — 인쇄값 ✓(검출기 화소 0.2 mm 의 ≈0.5 · ≈5 배).

## Fig. S4 — 같은 NMC811 의 11-BM · 11-ID-B 모세관 · operando 셀 원형 (봤다) ★★ 기기 함수

q 1.0–5.6 Å⁻¹ · 인셋 (003)(q ≈1.33 — 셀에 Teflon 어깨 q ≈1.28 = d 4.90 Å) · (108)/(110)(q ≈4.35/4.37) 쌍이 **셀에서 거의 안 갈린다** · (113) 4.57 · 셀 여분 봉우리 q ≈3.03 · 3.5 · 4.9(Fe).
캡션 "widths … by only ~25%"(모세관 대비) ↔ SI 글 "about twice the breadth … 11-BM"(비교 대상이 달라 모순 아님).

## Fig. S5 — 기울기 도식 (봤다 · 벡터) ★★★ 깊이 혼합의 그림

기울어진 시편(회색 · 대략 축척) · 빔 다섯(빨강 · 주황 · 초록 = 중심 · 파랑 · 보라). 위 · 아래 끝 빔은 **서로 반대쪽 가장자리의** 앞면 · 뒷면만 지난다 — 앞 ↔ 뒤 대조에 측면 위치가 섞인다(`[해석]`).
초록(중심) 빔은 전 깊이를 지난다(`[인쇄]` "interrogating all heights of the sample").

## Fig. S6 — NMC scale ↔ z, 실험 · 모의 사다리꼴 (봤다 · 픽셀 판독) ★★★ 기울기 값의 근거

`[재현]` 빨간 모의선: C/10 판 바닥 ±205–207 · 윗변 ±31–33 µm ↔ 식 t/2 + R tanα · R tanα − t/2(t 172 · R 2375 µm · **2.9°**) = ±206.3 · ±34.3 ✓ / C/3 판 바닥 ±185 · 윗변 ±12 ↔ **2.4°** ±185.5 · ±13.5 ✓.
⚠ **범례는 C/10 판 "Simulation, 2.4° tilt" · C/3 판 "2.9° tilt"** — SI 글 · 본문과 반대(D5). 두 판의 가로축 범위가 다르다(−314 … +326 ↔ −300 … +300 µm). C/10 실험점은 −270 · +230 까지 꼬리(빔 꼬리 — `[인쇄]`).

## Fig. S7 — 원형 정련 둘 (봤다) ★★ 모형의 모양

위 "near the separator"(z = +189 — NMC 세기 낮음 · ≈3° 넓은 산란 · Teflon 가장 센 봉우리만 모형 → 5.0 · 5.55° 차분 잔차) · 아래 "near the current collector"(z = −71 — Fe 봉우리 겹침).
`[해석]` 기울기 기하로 −71(C/10)은 앞면에서 37–172 µm(뒤에서 0–135 µm)를 본다 — "집전체 근처" 는 느슨(D20) · 어느 셀 원형인지 · 정련 지표 인쇄 0.

## Fig. S8 — 교정 곡선 · 8 높이 V vs 통과 전하 (봤다 · 재구성) ★★★ ASOC 의 정의

왼쪽: V 94.5–101.8 Å³ vs "Accessible state of charge (ASOC) from potentiostat"(1 → 0) · 이름표 "Discharge ASOC vs. cell volume change of the topmost layer" · 오른쪽: C/10 8 높이 V vs 통과 전하 0–3.6 mAh.
`[재현]` Fig. 1 벡터 + 표 S1 로 왼쪽 곡선을 다시 만들었다 — ASOC 0.9 ↔ 99.05–99.2 · 0.8 ↔ 99.84 · 0.6 ↔ 100.45 · 0.4 ↔ 100.98 · 0.2 ↔ 101.43 · 0 ↔ 101.84 · **원형 101.57 ↔ 0.126**(인쇄 0.12) · ΔV 의 64 % 가 방전 첫 10.7 %.
오른쪽 `[도표]` 충전 끝(1.91 mAh) 앞 ≈94.4 ↔ 뒤 98.7–100.7 · −191 최소 ≈100.1 @≈2.2 mAh(전환 뒤 ≈0.3 mAh = C/10 ≈1.6–1.8 h).

## 표 1 · 표 S1 · 표 S2 (봤다 · 표 1 · S1 은 수동 크롭 · 값은 텍스트 층과 대조)

표 1(C/3 사이클 1–9 충전 · 방전 · excess — 5–9 는 6 분 정전압 포함) · 표 S1(C/10 단계 다섯 · 합 둘) · 표 S2(C/3 단계별 시간 · mAh · mAh g⁻¹). 값은 텍스트 층 · 렌더가 같다.
⚠ 표 1 사이클 1 excess **"25" ↔ 77 − 42 = 35**(표 S2 35.26 — D6).

## 본문 서술과 어긋난 그림 (요약)

Fig. 2(−171 색 — D12 · 두 상 조각 채널 불일치 — D16) · Fig. 3(캡션 색 — D4 · 두 상 조각 값 — D16 · "<10%" — D11 · 가로축 끝 — D23) · Fig. 4(세 판 시간축 — D13 · 무전류 구간 — D14 · "18 h" — D8) ·
Fig. S1 · S5(지름 · 두께 — D1 · D2) · Fig. S6(범례 기울기 — D5) · Fig. S7(z = −71 의 "집전체 근처" — D20) · Fig. S8(원형 0.12 의 설명 문장 — D9 · "선형" — D10) · 표 1(D6).

# 판독 (`[도표]` — 벡터 좌표 · 래스터 픽셀)

- **Fig. 1 · 2(벡터)**: 3 · 4 쪽 경로를 PyMuPDF `get_drawings()` 로 꺼냈다. 축은 검은 눈금 선(길이 3.1–3.4 pt = 주눈금)으로 세웠다 — Fig. 1(a) a 24.12 pt / 0.02 Å · c 18.07 pt / 0.2 Å · 시간 22.66 pt / 4 h((b) 판은 22.875 pt / 4 h — 판마다 따로).
  Fig. 1 표지는 채운 원 경로(지름 1.75 pt)의 상자 중심 — a · c 각 236 개 중 범례 표지 하나(t 19.627 · a 2.82546 · c 13.4188)를 뺐다. 판독 폭 ≈ 선 · 좌표 반올림 이하(a ±0.0001 Å · c ±0.001 Å · V ±0.01 Å³).
  Fig. 2 곡선은 베지어 끝점 사이를 선형 보간 — 가파른 구간(c 붕괴)에서는 ±0.3 Å³ 급으로 흐리다(평탄 구간 ±0.02 Å³).
- **Fig. 3(래스터 708 × 697)**: 틀 109–704 px(0–23.0 h) × 11–427.5 px(ASOC 0–1) — 1 px = 0.039 h · 0.0024 ASOC. 색조(HSV) ±5.5° · 채도 · 명도 > 0.6 로 계열을 가르고 열마다 중앙값(범례 색조 236 · 246 · 263 · 279° 로 뒤 넷 확인).
  선 두께 ≈4 px → ±0.005 ASOC · 앞 넷은 서로 겹쳐 계열 구분이 흐리다 · 범례 상자(16–22 h · 0.73–0.97)는 쓰지 않았다.
- **Fig. 4(래스터 1547 × 2043)**: 판마다 자기 축 — (a) 202 px + 65.6 px h⁻¹ · 25 px + 791 px / ASOC (b) 198.5 + 65.4 · 953.5 + 401.5 (c) 231 + 64.15. 17 계열 색조 창 ±6°(이웃 17° — 겹침 구간은 값이 흐리다).
  (b) 청록 선은 두께 ≈10 px(0.025 ASOC) — 극값 ±0.01 → 단계별 척도 ±5 %.
- **Fig. S6(래스터 1038 × 381)**: 왼 판 0.668 px µm⁻¹(0 = 269.5 px) · 오른 판 0.71 px µm⁻¹(0 = 789.5 px — 눈금 71 px / 100 µm) · 빨강 모의선의 바닥 · 윗변 가로 끝.
- **Fig. S8 왼쪽**: 직접 판독 대신 Fig. 1 벡터 V(t) + 표 S1 전하로 다시 만들었다 — CC 방전 0.1793 mA × 8.88 h = 1.5922 mAh(인쇄 1.5918) · 2.8 V 유지 0.1094 mAh 는 지수 감쇠 전류 가정(τ 0.62 h — ASOC < 0.064 에만 걸린다) ·
  충전 시작 t₀ = 0.30 h(전압 경로 3.31 → 3.77 V 전환).

# 절별 해체

## 초록 · 서론 (6358–6359)

- `[인쇄]` "Operando synchrotron studies have been, for the first time, applied to thick film samples to determine the depth-dependent state of charge (SOC) distribution inside 170 micron thick Li(Ni0.8Mn0.1Co0.1)O2 cathode films using an unconventional radial diffraction experiment geometry, allowing the SOC to be probed with both high spatial resolution (20 microns) and high temporal resolution (hundreds of time steps) in a single experiment."
- `[인쇄]` "they reveal a number of unexpected phenomena, such as the continuation of charging at some heights within the cathode during the discharge cycle of the cell" · "The new availability of comprehensive depth-dependent SOC data will drive the parameterization and advancement of whole-cell models".
- 서론: 두꺼운 필름(100–250 µm)에서는 실용 율에서 깊이 불균일이 "virtually guaranteed"(refs 10 · 11) · `[인쇄]` "the large number of model parameters, whose values are uncertain or are strongly dependent on the cell state of charge (e.g., electronic and ionic conductivity of the cathode), makes it implausible to validate models based only on simple electrochemical responses of cells" · 보통 operando XRD 는 필름에 수직이라 깊이를 섞는다(refs 14–18).
- 선행 방사형 방법(refs 19 · 20 — 빔 ≈20 µm 를 시편 평면과 나란히 · 높이 ≈200 µm 주사)은 활물질 60 % · 탄소 20 % · 바인더 20 % 의 두꺼운 펠릿에 썼다 — `[인쇄]` "In our work, radial depth profiling methods are for the first time adapted to study industrially relevant cast films rather than pellet samples".

## 실험 (6359)

- 전극: 상업 NCM811(Ecopro) · Super C65 · PVDF-HFP(Kynar Flex 2801, NMP 10 wt %) · 90 : 5 : 5 · 마노 유발 15 분 + ZrO₂ 볼 밀 하룻밤(볼 : 분말 1 : 1) · Al 박 닥터 블레이드 · `[인쇄]` "active material loading controlled to be 50−60 mg/cm2" · 120 °C 진공 건조 · ∅15 mm 타발 · 캘린더 → "porosity of 20%, resulting in a thickness of 170 microns as measured using a micrometer and a calculated density of 3.27 g/cm3".
- 전해액 1.0 M LiPF₆ in EC : DMC 1 : 1(무게, BASF) · Li 금속 250 µm(MTI) · 유리섬유 GF/B(1 µm 기공) "0.68 mm prior to use".
- 셀: RATIX(ref 19)에서 착안한 PTFE 봉(3/8″, 9.5 mm · 구멍 1/4″) · 시편 높이 벽을 10–15 mil 로 깎음(≈3 mm 높이) · 스테인리스 알약(1/4″ · O 링) · **절연 C 클램프가 "constant pressure"** 로 조임(값 0) · NMC ∅5 mm 원판 · 유리섬유 한 장 · 전해액 두 방울 · Li ∅5.6 mm(7/32″) · 글러브박스 조립 → 봉지 밀봉 → APS 운송 · **세 셀을 나란히**(S1) · Maccor 4300.
- 빔라인: APS 11-ID-B · λ **0.2113 Å** · 슬릿 20 × 250 µm(세로 × 가로) · `[인쇄]` "a line scan of 41 vertical steps (increment of 20 microns) that was repeated every 6 min" · PerkinElmer 비정질 Si 2048 × 2048(200 µm) · 0.1 s 부분 프레임 · 1 s / 영상.
- 전기화학: 2.8–4.4 V. C/10 = 명목 200 mAh g⁻¹ 기준 `[인쇄]` "a current of 0.1793 mA and an areal current density of 1.01 mA/cm2" · CC-CV(정전압 2.5 h). C/3 셀: `[인쇄]` "cycled twice at the C/3 rate, three times at the 1C rate, and finally seven more times at the C/3 rate. For the last five C/3 cycles, a 6 min CV hold was added to the end of each charge and discharge step so that at least one diffraction pattern could be collected for the cell at the end of each CC step before reversing the cell polarity."
- 적분 GSAS-II(ref 23) · CeO₂ 1.1 mm 모세관으로 거친 거리(≈947 mm) → `[인쇄]` "finer custom distance calibration was carried out using diffraction patterns for the pristine NMC samples separately for each height using data collected within the operando cell immediately prior to cycling as an internal standard" · 2θ 0.5–12°.
- 정련 TOPAS 6(Bruker): 높이마다 단일 패턴 정련으로 출발 모형 → PTFE(벽)는 ≈2.48°(d 4.90 Å) 한 봉우리 상 · Fe(알약) · Al(집전체)은 Pawley 상 → 높이마다 전 주사 순차 정련(Python 스크립트). `[인쇄]` "For NMC, Rietveld refinements were used to determine the parameters of interest, including lattice parameters, crystallite size and strain, isotropic atomic displacement factors, site occupancies, and antisite defect concentrations."
- ★★★ `[인쇄]` "Due to the significant cell misalignment, many diffraction patterns during cycling were observed to have two pairs of NMC peaks as a result of beam sampling both the front and the back of the cathode film while they significantly differed in their state of charge. To account for this, patterns of this type were explicitly fit using two different NMC phases differing in their state of charge. This was done for a slowly charged (C/10) cell at positions from +89 to −171 microns and for a rapidly charged (C/3) cell at positions from +106 to −114 microns. The relative scale factors of the two NMC phases were first refined using a pattern collected at the end of the first charge cycle and then fixed at this ratio for use at all times during sequential refinements. In the two-phase regions, reported parameters are the weighted average of those of the two NMC phases."

## 결과 1 — 느린 사이클 · 격자 (6360, Fig. 1 · 2)

- `[인쇄]` 형성 사이클 없이 원형부터 · 원형 격자(11-BM, ref 25)로 검출기 기하 교정 · 한 깊이 주사(41 패턴) ≈45 s(이동 포함) · 6 분마다 · `[인쇄]` "Each of the more than 5000 diffraction patterns were analyzed through Rietveld refinement" · a · c 는 R-3m 한 구조로 전 SOC 에서 뽑힌다.
- `[인쇄]` 이 조건의 용량 189 mAh g⁻¹ = "∼85% of the maximum practically accessibly capacity for this system (∼220 mAh/g) and ∼70% of the theoretical capacity associated with full delithiation (275.5 mAh/g)" — `[재현]` 189/220 = 0.86 · 189/275.5 = 0.69 · LiNi₀.₈Mn₀.₁Co₀.₁O₂ 97.28 g mol⁻¹ → 275.5 ✓.
- c 는 충전에서 올랐다가 크게 떨어지고(ref 26) 방전에서 거의 되짚지만 방전 최대가 약간 낮다 · a 는 충전 CC 에서 줄고 4.4 V 정전압에서 는다(방전은 단조) → `[인쇄]` "the different electrochemical responses observed during the first charge cycle of NMC811 compounds (often called a formation cycle) when charging to 4.4 V has an intrinsic structural origin, rather than being purely associated with interphase formation or extrinsic surface contaminants."
- ★★★ `[인쇄]` 앞 넷 "behave nearly indistinguishably and can reach a state of charge (SOC) comparable to that which can be obtained in conventional thin-film studies" · 뒤 넷 "show a much greater degree of inhomogeneity and have lattice parameters which vary less" → "transport limitations are most severe at the back of the present cell near the current collector. This strongly suggests that ionic transport limitations are mostly responsible for the reduced capacity of the thick films, as electronic limitations would result in the lowest local capacity instead being seen at the front of the cathode film."
- 부피: `[인쇄]` "the removal of ions from the solid-state lattice typically results in a linear change in the unit cell volume" · 앞층 부피는 CC 충전에서 "nearly linearly" 이되 "a shallower slope at low states of charge and a higher slope at high states of charge" — 두 구조 상의 다른 민감도(D10).

## 결과 2 — ASOC (6361, Fig. 3 · S8)

- ★★★ `[인쇄]` "Instead of calculating the true SOC, which would require complementary operando diffraction data for a thin-film sample that is confirmed to cycle in a completely homogeneous manner, we have instead calculated the relative quantity of an accessible state of charge (ASOC) in which the highest observed volume during cycling is given a value of 0 and the lowest observed volume during cycling is given a value of 1. This calibration was done using the volumetric data collected on the front-most layer of this cell during the first discharge cycle".
- `[인쇄]` "the occurrence of irreversible structural changes during the first cycle results in the lowest volume observed during the first discharge being lower than that of the pristine phase measured before the start of cycling, resulting in the pristine phase having an assigned ASOC of 0.12 rather than the expected value of zero" — 문장이 데이터와 뒤집혔다(D9 — 원형보다 큰 것은 첫 방전의 **가장 큰** 부피).
- `[인쇄]` 분해능 "spatial resolution (20 microns), temporal resolution (more than 100 points during each charge and discharge cycle), and high sensitivity (a typical point-to-point scatter of less than 1% in ASOC)" — `[재현]` Fig. 1 벡터 V 의 3 차 다항 잔차 rms 0.003–0.006 Å³ → 평탄부(2.5 Å³ / ASOC)에서 **0.1–0.2 %** ✓(정밀도이지 정확도가 아니다).
- ★★★ `[인쇄]` 충전 중간에 앞 ↔ 뒤 차가 급히 벌어진다(세로 화살표) — "a point at which the back of the cell is approximately half-charged and beyond which it does not significantly change its ASOC. This suggests that the mobility limitation has grown to the point at which the back of the cathode is **no longer electrochemically active**." · 같은 때 앞층 충전이 빨라진다 · 원인은 재료 성질(상전이) 또는 불균일 환경(국소 전해액 농도)인지 "not yet known".
- ★★★ `[인쇄]` 역전(위 판정표 인용) · "This is especially remarkable since this back portion of the cell stopped actively charging about halfway through the charge cycle, with its ASOC changing by less than 10% in the last 6 h of charging."(D11)
- 기구(6361–6362): `[인쇄]` "The origin of the fast charging behavior during discharge is tentatively attributed to changes in the electrolyte concentration" — 충전 중 양극 쪽 용액 Li⁺ 농축 · 음극 쪽 고갈(뒤층에서 가장 큼) → 방전에서 앞층이 먼저 리튬화하며 국소 농도를 낮춰 "thus permitting the accelerated charging of the back cathode layers" · EC/DMC 이동도의 1 M 부근 봉우리(ref 30)가 키운다. 계산 · 모형 0.

## 결과 3 — 빠른 사이클 (6362–6363, 표 1 · Fig. 4)

- `[인쇄]` C/3 방전 40–55 mAh g⁻¹(표 1) "about a third of the nominal capacity of the cell"(D7) · "the observed charge capacity was larger than the discharge capacity by about 10 mAh/g and electrochemical behavior that would typically be attributed either to electrolyte decomposition at the cathode (CEI formation) or to self-discharge processes. However, operando diffraction studies of the SOC evolution suggest a different origin".
- `[인쇄]` "Intermediate scans between the highest and the lowest beam vertical position average the response from multiple heights within the thick film due to the relatively large misalignment of the film (∼2.4°), and the plotted ASOC was obtained using the weighted average of fits to two-phase Rietveld refinements (different phases for front and back of the cell)." · 앞 ↔ 뒤 차 최대 0.6 · 앞은 0.8(C/10 의 −20 %) · 뒤는 "generally insensitive to the changing potential and changes in ASOC by less than 0.1 during cycling".
- ★★ `[인쇄]` 중심 근처 주사는 "equally probe all heights" → 셀 평균 ASOC(청록) ↔ ESOC(검정 점선) "in nearly perfect agreement, indicating that the excess charge capacity is a real feature of the cathode rather than the signature of a parasitic process" · 뒤층은 "the time-averaged potential … roughly corresponds to the potential needed to drive these layers to a half-charged state" · "the ASOC of the back layers increase by about 0.45 over 18 h of fast cycling"(D8) · 앞층은 시간이 갈수록 변화 폭이 줄고 충전 끝 ASOC 가 높아진다.

## 결론 (6363)

- `[인쇄]` "Multiple unexpected electrochemical phenomena were resolved through these measurements, including localized charging within a discharging cell, the fastest observed local discharge rates occurring after the end of a discharge cycle, and a gradual increase in the whole-cell state of charge over many hours due to slow local kinetics."(둘째 현상은 결과 절에 서술 0 — D15) · "Although whole-cell models capable of exactly reproducing the behavior observed during these experiments have not yet been demonstrated".

## SI (S1–S10)

- S3: `[인쇄]` "Operando diffraction experiments were carried out on two cells with cathode thicknesses of 172 microns" · "the large sample cross-section (~4.75 mm dia.) sampled by the beam" · W = L sin 2θ · "measured diffraction peaks … were about twice the breadth … on the APS high-resolution 11-BM diffractometer".
- S3: `[인쇄]` "if the X-ray beam is not exactly parallel to the plane of the film, the 20 micron beam will interact with a cross-section of the sample whose width increases with increasing misalignment and which may be substantially larger than 20 microns" · "Even though the film height is only 172 microns, … diffraction peaks are continuously observed as the beam is scanned over more than 400 microns in height" · 기울기 "2.9° for the C/10 sample and 2.4° for the C/3 sample" · "More precise methods … will be discussed in detail elsewhere."
- S3: `[인쇄]` "it is still possible to cleanly obtain position-specific data at both the top and the bottom of the sample by carrying out measurements with the beam displaced by ~150 microns up … or ~150 microns down" · 세기 ≈1/10 · 중심 주사는 "typically cannot be effectively fit using a single-phase model due to the overlapping response from the different phases present in the top and bottom regions of the cell. For this reason, the present analysis focused on scans that selectively sample the top (front) or bottom (back) of the film".
