Repository: yonghoon7153-source/Yonghoon-DEM-DFT

# wiki/raw/ — 예외적 불변 원본층

이 리포의 불변 증거층은 **이미 밖에 있다**: `docs/data/`(측정 CSV·JSON) ·
litdb 정본(friendly-meitner) · `docs/reviews/findings.json` · git 이력.
그래서 이 폴더는 킷 원형과 달리 **예외 전용**이다:

- 들어오는 것: litdb 소관(논문)도 측정 데이터도 아닌 외부 자료 — 강연 전사,
  외부 레포 감사 노트 등.  `transcripts/` 등 하위 폴더에 날짜-슬러그로 저장.
- 규칙: 한번 저장한 파일은 수정 금지 (원본이 바뀌면 새 -v2 파일).  frontmatter 에
  `source_url` / `ingested` 를 적는다.
- 논문 PDF·digest 는 여기 넣지 않는다 → wiki/SCHEMA.md 경계 규칙 1 (litdb 정본).

File: wiki/raw/papers/ramanayagam2026_stack-pressure-three-electrode-assb-impedance.md
---
title: "Ramanayagam, Miß, Leier, Duncker, Kirczek, Roling 2026 — Elucidating the Influence of Stack Pressure on Anode and Cathode Impedance of All-Solid-State Batteries via Three-Electrode Measurements (Batteries & Supercaps 9, e70315)"
source_url: local-upload/15._Elucidating_the_Influence_of_Stack_Pressure_on_Anodeand_Cathode_Impedance_of_All-Solid-State_Batteriesvia_Three-Electrode_Measurements.pdf + 15._Sup_Elucidating_the_Influence_of_Stack_Pressure_on_Anodeand_Cathode_Impedance_of_All-Solid-State_Batteriesvia_Three-Electrode_Measurements.pdf (SI)
source_url_note: "본문 10쪽 (pp. 1-8 + 참고문헌 51편 pp. 9-10) + SI 6쪽 (Table S1-S2 + Figure S1-S8). 크로핑 19장(본문 그림 7 + SI 그림 8 + 표 4) 중 **11개 파일을 실제로 봄** — 본문 Fig. 1-7 전부 + SI Fig. S1/S2/S3/S4. 안 본 것: SI Fig. S5/S6(Bode 적합)·S7(XRD)·S8(Arrhenius), 표 크롭 4장(PDF 텍스트 사용). 1차 측정 있음 — 셀 12개(두께 5 x 압력 2 x 2E + 3E 2개), 전부 신품 2번째 사이클. `[인쇄]`/`[도표]`/`[재현]`/`[해석]` 4구분."
source_doi: 10.1002/batt.70315
source_license: "CC BY (Creative Commons Attribution License), (c) 2026 The Author(s), Batteries & Supercaps published by Wiley-VCH GmbH — Open Access, Projekt DEAL"
pdf_sha256: 5ce9a4259bdf46d07774904f815c9dabea1be2e2d2b96239b32c27d4f08f1c86
si_sha256: 4b6180aacf267b3e212b896f1001813eda08dc97c955abb981069b1c59a6ceb4
ingested: 2026-09-22
sha256: dc75d3fb32332cb76e5fc57444673c710e1dfc810ec048f842d4a19249c390fb
---

# 수집 목적

`assb` 섹션 **16호**. 큐 **15번** (15호 = 큐 14 Rahman & Lu 2024 IISE 회의록, 14호 = 큐 13
Oh/Choi Maxwell, 13호 = 큐 12 Zheng 그리드). 닻은 `questions/assb-contact-loss-vs-lampe.md`.
큐 문서(`bms-balancing/docs/ASSB_TRANSFER_NOTE.md` §6-1·§6-3)의 등록 축은 **Q2 + Q5 + Q6 교차**이고,
이 편은 이 큐에 등록된 **3전극 실측 5편(15·16·18·19·20) 중 첫 편**이다.

> **판정 한 줄 (먼저)**: 이 편은 `assb` 계보에서 **압력을 본체로 삼은 첫 1차 측정**이고
> **전극별 임피던스 분리를 실제로 해낸 첫 편**이지만, **열화를 전혀 다루지 않는다**
> (`degrad*`·`aging` **0 회**, 전부 **2 번째 사이클 신품 셀**). 우리 닻 물음에 주는 것은
> 열화 라벨이 아니라 **역문제의 구조**다 — 이 편의 TLM 은 `R_CT/(a_V·d)` 한 조합만 보면서
> `a_V`(접촉 면적)를 **완전 접촉으로 고정**하고 압력 효과 전부를 **`j₀`(교환전류밀도)에
> 배정**한다. 같은 데이터에 다른 배정(접촉 면적 변화)을 넣으면 **`j₀` 의 부호가 뒤집힌다**
> (아래 §우리 축 T3). 즉 **9호에서 인쇄된 식으로 보인 곱 축퇴가, 여기서는 실측 논문이
> 실제로 한쪽 끝을 골라 잡는 장면으로 나타난다.** Q4(유일성) **0/16**.
> **Q6(압력)**: 창의 값이 아니라 **창의 위쪽 끝**이 갱신된다 — `[인쇄]` **97 / 389 MPa 운전**은
> 이 계보 운전 압력의 **최댓값**이고, 5호의 Li 금속 단락 상한(75 MPa)의 **5.2 배**다
> (⚠ 화학이 다르다 — In 음극). **이력은 답하지 않는다** — 2 점이고, 둘 다 **다른 셀**이며,
> 둘 다 **389 MPa 제작 뒤**라 97 MPa 점은 **필연적으로 하강 분기**인데 논문이 그 사실을
> 한 번도 말하지 않는다 (`hysteres*` 0 회).

> 표기: `[인쇄]` 본문·SI 명시 · `[도표]` 그림에서만 읽은 값 (`figure-read ≈`, 판독 오차 붙음) ·
> `[재현]` 우리가 지면의 숫자로 계산한 값 · `[해석]` 우리 해석.
> **`[해석]` 표시 없는 문장은 원문이 실제로 말한 것이다.**

# 원문에 없어서 확인이 필요한 것 (공백 원장)

| # | 공백 | 왜 걸리나 |
|---|---|---|
| **G1** | **반복·산포가 0.** 조건당 셀 **1 개**(두께 5 × 압력 2 = 10 셀 + 3E 2 셀 = 12 셀, SI Table S1·S2 로 확인). 오차 막대·표준편차·신뢰구간 **0 회** | 압력 효과(`j₀` 1.8 배)가 셀 간 산포보다 큰지 **알 수 없다** |
| **G2** | **TLM 적합 파라미터의 불확실성 0.** Table 2 에 값만 있고 ± 가 없다. 잔차·χ²·상관행렬 **0** | 9호와 같은 층위 (`fitted-single-parameter` 위) |
| **G3** | **`D_CAM` 이 압력에 따라 3.1 배 움직이는데 본문이 한 번도 언급하지 않는다** (6.6·10⁻¹⁵ ↔ 2.1·10⁻¹⁵ m² s⁻¹) | 고체 내 화학확산계수는 **재료 물성**이다. 스택 압력이 이것을 3 배 바꾼다는 것은 물리적으로 받아들이기 어렵고, **적합 파라미터끼리 교환됐다는 신호**로 읽는 것이 자연스럽다 |
| **G4** | **`Q_DL` 이 0.54 → 0.18 로 3 배 줄어드는데 역시 언급 0.** 그리고 `β` 가 0.89 ↔ 0.81 로 달라 **두 `Q` 는 차원이 다르다**(F sᵝ⁻¹ m⁻²) | 이중층 용량은 **접촉 면적에 비례**한다. 이것이 이 논문 안에서 `a_V` 고정 가정과 정면으로 부딪친다 (§우리 축 T3) |
| **G5** | **분리막 저항(고주파 offset)의 값이 어디에도 없다.** 모든 그림에서 "뺐다" 고만 한다 | `[재현]` σ = 0.47 S m⁻¹ · SE 100 mg · A = 1.13 cm² · 공극률 11–13 % · ρ(argyrodite) ≈1.7 g cm⁻³ 로 두께 ≈580 µm → **R_sep ≈ 12 Ωcm²** (3E 셀은 SE 300 mg → ≈35 Ωcm²). **보고된 모든 반원 저항과 같은 자릿수 이상**인데 비공개다 |
| **G6** | **μ-RE 의 전위 안정성을 재지 않았다.** `stable` 2 회가 **둘 다 남의 논문**(Zhang 의 LTO-RE 1.57 V, Hertle 의 μ-RE 0 V) 이야기다 | Q5 의 핵심. 자기 셀의 기준 전위를 **인용으로 가정**한다 (§우리 축 Q5) |
| **G7** | **압력 이력이 설계에 안 들어 있다.** 두 압력이 **다른 셀**이고, 둘 다 389 MPa 제작을 거친다. 같은 셀을 올렸다 내리는 실험 **0**. `hysteres*` 0 회 | 5호(Doux)가 남긴 `θ(P)` 경로 의존 물음에 **답하지 않는다** |
| **G8** | **SOC 가 한 점(SOC50)뿐이다.** 서론이 3E 를 쓰는 이유로 `[인쇄]` 대칭셀은 "not well suited for obtaining **state of charge-dependent** results" 를 들고, 정작 SOC 의존을 재지 않는다 | 이 한 축이 있었으면 아래 G9 의 교란이 풀렸다 |
| **G9** | **음극 리튬화도 `x_Li` 와 양극 두께가 완전히 같은 순위로 움직인다**(SI Table S1·S2 에서 둘 다 단조). 두께 고정 · `x_Li` 만 바꾼 셀 **0** | 논문의 결론 "음극 저항은 리튬화도가 오르면 내려간다" 는 **두께와 분리되지 않은 셀 간 상관**이다 |
| **G10** | **σ_ion 을 97 MPa 에서 한 번만 쟀다**(Methods: 펠릿 389 MPa 제작 → **97 MPa 에서 임피던스**). 그 값 0.47 S m⁻¹ 을 **389 MPa 적합에도 그대로** 쓴다 | `R_ion = τ·d/(ε_SE·σ)` 은 `τ/(ε σ)` 한 조합만 본다 → **"압력이 tortuosity 를 바꿨다"(8.8→7.7)가 사실은 σ(P) 일 수 있다.** 논문은 ref [10] 으로 *"Operating **Pressure-Invariant** High Ionic Conductivity"* 논문을 인용하지만 **이 가정의 근거로 쓰지는 않는다** |
| **G11** | **`ε_SE` + `ε_CAM` = 0.505 + 0.495 = 1.000 인데 같은 쪽에 공극률 11.2 / 12.9 % 가 인쇄돼 있다.** 즉 ε 는 **고체 기준 분율**이고 공극은 ε 에 안 들어간다. 그리고 **두 압력에 같은 ε** 를 쓴다 | 공극률 차이가 전부 `τ` 로 흡수된다. `[재현]` 전극 부피 기준으로 고치면 τ′ = 6.83(389) / 7.67(97) — **비(1.12)는 거의 그대로**라 **공극률 차이(상대 2 %)는 τ 차이(14 %)를 설명하지 못한다** |
| **G12** | **용량을 한 번도 논하지 않는다.** `capacity` **1 회**가 서론의 "energy storage capacity" 다. 그런데 SI Fig. S2·S3 에 **압력 2 × 두께 5 의 1 사이클 V–Q 가 다 있다** | 이 위키가 Q6 에서 계속 찾던 **압력 → 용량**이 SI 그림에만 있고 본문에 없다 (§그림 S2) |
| **G13** | **207 µm(389 MPa) 적합이 실패하는데 그 셀을 적합에서 빼지도, 가중치를 낮추지도 않는다.** `[인쇄]` "the fit for a cathode thickness of 207 µm **overestimates** the full-cell impedance" | 공유 파라미터 5 개가 **전 두께 동시 적합**으로 정해지므로, 실패한 셀이 `j₀`·`τ` 를 끌어당긴다. 민감도 검사 0 |
| **G14** | **SI Table S2 캡션만 "98 MPa"** 이고 본문·그림·Table S1 은 전부 97 MPa | 오타로 보이나 지면에 남아 있다 |
| **G15** | **In 박 두께가 셀마다 67–109 µm 로 다른데**(SI) 본문은 `[인쇄]` "the thickness of the In anode foil was **identical** for all ASSBs" 라고 쓴다 | 본문 ↔ SI **직접 모순** (§어긋남 D1). 결론의 논증 사슬이 이 문장 위에 있다 |
| **G16** | **데이터 비공개** — `[인쇄]` "available **on request** from the corresponding author" | 원시 스펙트럼 재적합 불가 |

# 서지

**Asvitha Ramanayagam, Vanessa Miß, Simon Leier, Annalena Duncker, Simon Kirczek,
Bernhard Roling\*** — "Elucidating the Influence of Stack Pressure on Anode and Cathode
Impedance of All-Solid-State Batteries via Three-Electrode Measurements",
***Batteries & Supercaps* 2026, 9, e70315**, doi `10.1002/batt.70315`.

- 소속: **University of Marburg**, Department of Chemistry + **mar.quest**
  (Marburg Center for Quantum Materials and Sustainable Technologies), Germany.
  교신 Bernhard Roling (`roling@staff.uni-marburg.de`).
- 접수 **2025-12-11** → 개정 **2026-04-15** → 승인 **2026-04-21**. 권호 2026, 9권 5호.
  ⚠ **연도 주의**: 큐 문서·파일명에는 연도가 없고, 지면의 게재 연도는 **2026** 이다
  (slug 를 `ramanayagam2026_…` 로 잡은 근거). 접수만 2025 년이다.
- `[인쇄]` 라이선스: **Creative Commons Attribution License (CC BY)**, © 2026 The Author(s),
  Wiley-VCH GmbH. Open Access (Projekt DEAL).
- 자금: **DFG Ro1213/20-1**. 이해충돌 없음.
- 분량: **본문 10 쪽** (본문 pp. 1–8 + 참고문헌 **51 편** pp. 9–10) + **SI 6 쪽**
  (Table S1·S2 + Figure S1–S8, 참고문헌 1 편).
- 키워드 `[인쇄]`: all-solid-state batteries | composite cathode | Li–In anode |
  three-electrode measurement | transmission line model.
- PDF: 본문 sha256 `5ce9a4259bdf46d0…`, SI `4b6180aacf267b3e…` (frontmatter 에 전문).
- **다운로드 흔적**: 두 PDF 모두 `Hanyang University Library, Wiley Online Library on [16/09/2026]`.

## 이 논문의 자기 계보 (중요 — 셋이 같은 그룹이다)

| ref | 문헌 | 이 논문에서의 역할 |
|---|---|---|
| **[30]** | **Miß, Ramanayagam, Roling**, *ACS AMI* **14** (2022) 38246 — "Which Exchange Current Densities Can Be Achieved in Composite Cathodes …" | **방법의 원본.** 두께 가변 TLM · 초기값 · `r_CAM = 2.5 µm` 를 전부 여기서 가져온다. 저자 2 명이 겹친다 |
| **[31]** | **König, Ramanayagam, Kraus, Roling**, *Batteries & Supercaps* **7** (2024) e202300578 — "On the Origin of Anode and Cathode Contributions to the Impedance of ASSBs" | **음극 해석의 원본** (heterogeneous interphase model). 대칭셀 판 |
| **[34]** | Roling, Miß, Lange, Staubitz (2025), **chemRxiv 프리프린트** `10.26434/chemrxiv-2025-qj66b` | **공극률–압력 관계의 출처**. ⚠ **심사 전 프리프린트**이고, 이 논문의 두께 계산 전체(26–219 µm)가 여기에 걸려 있다 |

`[해석]` **이 편은 독립 검증이 아니라 자기 그룹 방법의 3전극 확장판**이다. 대조군으로
인용되는 외부 실측은 Fukunishi [39](`assb` 큐 **17번**과 같은 논문 — *J. Power Sources*
**564** (2023) 232864) 한 편이 사실상 전부다.

# 어휘 집계 (NFKC 정규화 · 대소문자 구분 · 본문 전문 / SI 전문)

| 낱말 | 본문 | SI | 메모 |
|---|---:|---:|---|
| `pressure` | **49** | 9 | **계보 최대**. 13호 24 회를 넘는다 |
| `stack pressure` | **31** | 9 | |
| `MPa` | **44** | 12 | |
| `interphase` | 11 | 0 | 음극 해석의 중심어 |
| `diffusion` | 11 | 0 | |
| `DRT` | 10 | 0 | |
| `In–Li` / `InLi` / `indium` | 9 / 4 / 3 | 0 / 0 / 6 | |
| `reference electrode` | 8 | 1 | |
| `contact` | **8** | 0 | 아래 전수 |
| `exchange current` | 6 | 0 | |
| `fit` | 17 | 3 | |
| `porosity` | 3 | 0 | 전부 한 문단 |
| `SOC` | 5 | 2 | 전부 SOC50 |
| `tortuos*` | **1** | 0 | 식 설명 1 회 |
| `interfacial contact` | **1** | 0 | 결론 직전 1 문장 |
| `regulariz*` | **1** | 0 | ★ **λ 를 인쇄한 첫 편** |
| `capacity` | **1** | 0 | ★ 서론의 "energy storage capacity" — **셀 용량 논의 0** |
| `equivalent circuit` | 1 | 0 | |
| `stability` / `stable` | 1 / 3 | 0 | `stable` 3 중 **2 가 남의 기준극** |
| `identifiab*` · `uniqu*` · `uncertaint*` · `error bar` · `standard deviation` · `confidence` | **0** | **0** | **Q4 = 0 (16/16 편)** |
| `contact loss` · `percolat*` · `θ` · `void` | **0** | **0** | 접촉 **손실** 어휘가 없다 |
| `degrad*` · `aging` · `ageing` · `SOH` · `LAM` · `LLI` | **0** | **0** | ★ **열화 논문이 아니다** |
| `hysteres*` · `reversib*` | **0** | **0** | 압력 이력 미검토 |

## `contact` 8 회 전수 (이 편에서 "접촉" 이 놓이는 자리 전부)

1. 초록 — "depends on the mechanical **contacts** between the solid particles"
2. 서론 — 황화물이 "promoting **contacts** with active materials through simple cold pressing"
3. Methods — LiNbO₃ 코팅이 "prevent decomposition of SE in **contact** with CAM particles"
4. Methods — "Both electrodes were then directly **contacted** by the tungsten carbide pistons"
5. 음극 해석 — "the mechanical **contact** between anode, interphase, and separator improves,
   increasing the number of transport pathways"
6. **식 (4) 설명 — "The area of the CAM particles in **contact** with the SE normalized to the
   cathode volume is given by `a_V = 3ε_CAM/r_CAM`"** ← ★ **이 위키가 찾던 문장**
7. 결론 직전 — "pressure improves the **interfacial contacts** between SE particles and CAM
   particles **considerably**"
8. 그 다음 문장 — "there are good interfacial **contacts** between the SE particles already at 97 MPa"

★★★ **6 과 7 이 이 digest 의 축이다.** 6 에서 "접촉 면적" 이라고 **이름 붙인 양**을
**완전구 기하 면적**(`3ε/r`, 접촉 분율 인자 없음)으로 계산하고, 7 에서 압력이 그 접촉을
"considerably" 개선했다고 **말로** 결론내면서, **수치로는 `a_V` 를 두 압력에 똑같이 고정**한 채
변화를 전부 `j₀` 에 넣는다.

# §Abstract

`[인쇄]` 전문 요지:
- bulk-type ASSB 의 **출력밀도**는 내부 고체 입자 간 **기계적 접촉**에 달려 있고, 따라서
  **제작 압력과 사이클 중 스택 압력**에 강하게 영향받는다.
- 방법: **3전극 임피던스 + 스택 압력 변화 + 복합양극 두께 변화**.
- 결과 1: 두께 의존 양극 임피던스를 **TLM** 으로 분석 → **압력 의존 교환전류밀도**
  (CAM 입자 ↔ SE 입자) 를 정한다.
- 결과 2: **In–Li 음극 임피던스가 스택 압력이 오를수록, 그리고 리튬화도가 오를수록 내려간다.**
- 해석: 음극/분리막 계면의 **불균질 interphase 모형** + 계면 근방 In–Li 안의
  **고용체(solid solution)형 화학확산**.

# §1 Introduction

- LIB 의 물리화학적 한계·가연성 전해액 → ASSB. 황화물 **argyrodite Li₆PS₅X (X = Cl, Br)** 가
  이온전도도와 **냉간 압착만으로 접촉이 만들어지는 기계적 성질** 때문에 유망.
- 남은 과제는 `[인쇄]` "significant **interfacial resistances** between different cell components".
- **EIS 의 문제**: 2전극(2E)에서는 해석이 어렵다. 3전극(3E)은 액체 LIB 에서는 표준이지만
  ASSB 에서는 `[인쇄]` "only **few studies** … have been reported" [24–29].
- **기준전극 선행 연구 3 건**(이 위키의 Q5 에 직결하므로 전수):

| 저자 | 기준전극 | 이 논문이 인쇄한 성질 |
|---|---|---|
| **Ikezawa 2020** [25] (최초) | 화학 환원한 **Li₄TiO₁₂**(원문 표기 그대로), 메시형, 분리막 안 | LiCoO₂ 와 Li–In 상대극의 임피던스 **분해 가능** |
| **Zhang 2025** [28] | 전기화학 전리튬화 **LTO-RE** | `[인쇄]` "maintained a **stable potential of 1.57 V** versus Li⁺/Li" |
| **Hertle 2023** [24] | **금 도금 텅스텐 와이어 ∅10 µm** μ-RE, µA 급 전류로 리튬화 | `[인쇄]` "**stable reference potential of 0 V** versus Li⁺/Li"; `[인쇄]` 3E 의 양극+음극 합이 2E 셀 임피던스와 **10 kHz 아래에서 사실상 동일** |

- **대안: 대칭셀.** `[인쇄]` 대칭셀 결과 — **고주파 반원과 저주파 Warburg 는 주로 양극**,
  **음극은 중–저주파 반원** [30, 31]. 두께를 바꾸면 **이온수송 저항과 전하이동 저항을 분리**해
  양극 교환전류밀도를 얻을 수 있다 [30].
  ⚠ 한계 `[인쇄]`: 대칭셀은 **SOC 하나당 셀 하나**를 만들어야 해서
  "**not well suited for obtaining state of charge-dependent results**".
- **이 연구**: 리튬화한 금 와이어 μ-RE 3E + 양극 두께 변화.
  재료 — **단결정 LiNi₀.₈₃Mn₀.₀₆Co₀.₁₁O₂ (NMC 83|6|11)** CAM ·
  **glass-ceramic argyrodite Li₅.₃PS₄.₃ClBr₀.₇ (LPSClBr₀.₇)** SE · **리튬화 인듐** 음극 ·
  CAM 에 **LiNbO₃ 박층 코팅**. 측정 압력 **389 / 97 MPa**.

`[해석]` 서론이 스스로 **SOC 의존성**을 3E 채택의 명분으로 들고, 본론은 **SOC50 한 점**만 잰다 (G8).

# §2 Experimental (전수)

전 과정 **Ar 글러브박스** (x_H₂O < 1 ppm, x_O₂ < 1 ppm).

## 2.1 재료

- **SE 합성**: Li₂S + P₂S₅ + LiCl + LiBr 화학량론, 지르코니아 20 mL 포트 + 볼 10 개(∅10 mm),
  출발물 **2 g**, **850 rpm**, 밀링 **8.25 h**(99 사이클 = 5 min 밀링 / 15 min 휴지),
  마노 유발 분쇄 → 노란–베이지 분말. (Pulverisette 7 premium line)
- **XRD**: Mark tube, 왁스 밀봉, STOE STADI MP, **Cu Kα**, Debye–Scherrer → Fig. S7.
- **이온전도도**: SE 분말 **100 mg** → CompreCell 12 → CompreDrive.
  펠릿 제작 **389 MPa / 90 s** → **97 MPa 스택 압력에서 임피던스**.
  10⁵–10 Hz, **10 mV_rms**, **85 → 30 °C, 5 °C 간격**. RelaxIS 적합 → Arrhenius **25 °C 외삽**
  (Fig. S8). ⇒ Table 1 의 **σ = 0.47 S m⁻¹**.
  ⚠ **압력 1 점이다** (G10).
- **복합양극**: CAM : SE = **질량비 70 : 30**, 마노 유발 **15 min** 분쇄.
  CAM = **단결정 NMC 83|6|11** (MSE Supplies, **입경 3–6 µm**), **LiNbO₃ 1 wt%** 졸–겔 코팅 [32,33].

## 2.2 셀 조립 (CompreDrive 전기화학 프레스, **active force control mode**)

**2E 셀**
1. LPSClBr₀.₇ 분말 **평균 100 mg** → CompreCell 12 → **97 MPa / 3 min** (텅스텐 카바이드 피스톤) → 분리막층
2. 피스톤 제거 → 한쪽에 **인듐박**(99.99 %, **평균 두께 90 µm**, **∅12 mm**), 반대쪽에 복합양극 혼합물
3. 양극 질량 **10 / 20 / 30 / 40 / 80 mg** 으로 두께 가변
4. **389 MPa / 3 min** 압착
5. 공극률은 **in situ 공극률–압력 장치** [34] 로 측정: `[인쇄]` **97 MPa 에서 12.9 %**,
   **389 MPa 에서 11.2 %** → 밀도·몰질량과 합쳐 두께 **≈30 / 55 / 80 / 100 / 200 µm** (Table S1·S2)

**3E 셀** (CompreCell 12 **DP-3e**)
1. **금 도금 텅스텐 와이어 ∅25 µm** 를 PEEK 슬리브에 넣고 O-링으로 고정
   (⚠ Hertle 원본은 ∅10 µm — **2.5 배**)
2. 전해질 분말 **평균 2 × 150 mg** 을 와이어 **양쪽에** 놓고 **97 MPa / 3 min** 선압축
3. 인듐박 / 복합양극을 양쪽에, 텅스텐 카바이드 피스톤이 직접 집전
4. **389 MPa** 압착
5. **μ-RE 리튬화**: μ-RE ↔ 복합양극 사이에 **정전류 5 µA / 30 min** (= **2.5 µAh**) → Fig. S1

`[재현]` **3E 셀의 분리막 SE 는 300 mg 으로 2E(100 mg)의 3 배**다 (SI Table S1·S2 의
`m_LPSClBr` 열: 2E 100.3–106.6 mg ↔ 3E **308.3 / 309.2 mg**). 논문은 이 차이를 언급하지 않는다.

## 2.3 전기화학 시험

- Autolab **PGSTAT302 N**, **상온**, 스택 압력 **97 / 389 MPa**.
- 사이클: **0.1 C**, 상한 **3.7 V** / 하한 **2.7 V** (Fig. S2, S3).
- **2 번째 사이클에 SOC50 까지 충전** (양극 기준).
- 2E: OCP **30 min 이완** 후 완전지 임피던스, **10⁵ – 5·10⁻⁴ Hz**, 10 mV_rms.
- 3E: 양극·음극 임피던스를 **따로** + 완전지, **10⁵ – 10⁻³ Hz**, 10 mV_rms.
- **DRT** (RelaxIS): **Gaussian RBF** 이산화, 페널티 = 분포함수의 **2 차 도함수**,
  **shape factor 0.5**, **정규화 파라미터 λ = 0.05**.
  `[인쇄]` 저주파(확산)·유도성·측정 인공물 데이터는 **분석에서 제외**.

★ `[해석]` **λ 를 숫자로 인쇄한 첫 편이다** — [[drt-peak-count-nonidentifiability]] 의 체크리스트
**C1 이 이 계보에서 처음 ✅** 가 된다 (11호 0 회, 10호 처방 없음). 단 **C1 만**이다:
λ 선택 규칙(L-curve·GCV)·λ 민감도·K–K 검증·DRT 불확실성·봉우리 개수 규칙·반복 측정은 **전부 0**.
그리고 **어느 점을 뺐는지**는 Fig. 3 의 **속 빈 마커**로만 표시되고 좌표가 인쇄되지 않는다.

# §3 Results and Discussion

## 3.1 2E — 두께 × 압력 (Figure 1)

- SOC50, 2 번째 사이클. **고주파 offset(주로 분리막 저항)은 전부 뺐다** (G5).
- `[인쇄]` 스펙트럼은 **반원 3 개 + 저주파 Warburg**.
- `[인쇄]` **두께가 늘면 반원 저항의 합이 줄어든다**:
  **389 MPa 에서 23 → 11 Ωcm²**, **97 MPa 에서 85 → 23 Ωcm²**.
- `[인쇄]` **고주파 반원**은 두께·압력에 거의 **무관**.
- `[인쇄]` **중주파 반원**은 두 압력 모두에서 **두께 의존이 뚜렷**.
- `[인쇄]` **저주파(3 번째) 반원**은 **압력에도 의존**하고, **낮은 압력에서 두께 의존이 더 강하다**.

`[재현]` 저압에서 고압으로 가면 얇은 셀은 **85 → 23 Ωcm² (3.7 배)**, 두꺼운 셀은
**23 → 11 Ωcm² (2.1 배)** — **압력 효과가 얇은 전극에서 더 크다.** 논문은 이 비를 계산하지 않는다.

## 3.2 3E — 전극 분리 (Figure 2)

- 두 셀: **(a) 양극 117 µm / 389 MPa**, **(b) 양극 62 µm / 97 MPa** (SI Table 의 3E 행).
- `[인쇄]` **10 kHz 아래에서 2E 완전지 = 3E(양극 + 음극) 합**이 잘 맞는다.
  10 kHz 위는 **유도 효과 + 기준전극 인공물** 때문에 어긋난다. 기준전극 인공물은
  `[인쇄]` "nonideal positioning" 과 "differing impedances of anode and cathode" 때문이며
  **"cannot be avoided completely"** [35–38].
- **양극** (파랑): **중주파(약 30–50 Hz) 반원 1 개**,
  `[인쇄]` **≈10 Ωcm² (389 MPa)** ↔ **≈20 Ωcm² (97 MPa)**.
  - `[인쇄]` Fukunishi [39] 도 같은 중주파 반원을 봤다. 다만 Fukunishi 는 **저주파 반원**을
    하나 더 봤고 그것을 **2 차 입자 NMC532 의 전하이동**으로 돌렸다. 이 논문은 **단결정**
    NMC83|6|11 을 써서 **그 저주파 반원이 없다**.
  - `[인쇄]` **저압에서만** 고주파에 **반원 비슷한 특징**이 추가로 나타나고,
    "most likely caused by the **cathode–current collector interface**" (Fukunishi 와 같은 해석).
- **음극** (빨강): `[인쇄]` 고주파에 **거의 안 보이는 반원**(**< 1 Ωcm²**),
  이어서 중주파에 뚜렷한 반원 — `[인쇄]` **≈4 Ωcm² (389 MPa)** ↔ **≈9 Ωcm² (97 MPa)**.

`[재현]` **양극 2.0 배 · 음극 2.25 배** — 압력이 두 전극을 **거의 같은 배율로** 움직인다.
논문은 이 대조를 하지 않는다. `[해석]` 전극 고유 기구가 다른데 배율이 같다는 것은
**두 계면이 같은 기하 인자(접촉 면적)를 공유한다**는 쪽을 가리킨다 — 논문의 서사
(양극 = 전하이동 개선, 음극 = interphase 통로 수 증가)는 그 공통항을 두 이름으로 부른다.

## 3.3 Bode + DRT 로 본 주파수 귀속 (Figure 3)

`[인쇄]` 그대로:
- **10⁴ – 10¹ Hz**: 응답이 **양극 지배**.
- **10¹ – 10⁻¹ Hz**: **음극 지배**. **97 MPa 에서는 거의 전적으로 음극**,
  **389 MPa 에서는 양극 기여가 눈에 띈다**.
- **더 낮은 주파수**: 다시 **양극 지배**, 고압에서만 음극의 아주 작은 기여.
- 완전지 DRT 는 `[인쇄]` **봉우리 3 개** (= Nyquist 반원 3 개).
  **작은 시상수 2 개 = 양극**. 큰 시상수에서는 **양극과 음극이 둘 다** 있고 완전지에서는
  **한 개의 과정으로 뭉쳐 보인다**.
- `[인쇄]` **음극 DRT 의 아주 작은 봉우리는 완전지 DRT 에 없다** — "the impedance of this
  process is **too low to be resolved** in the full-cell impedance".

## 3.4 두께 스윕 DRT (Figure 4) 와 음극 결론

`[인쇄]`:
- **τ ≈ 10⁻⁵–10⁻⁴ s (양극)**: **두께 의존 없음** → **양극–집전체 계면** [27, 40].
- **τ ≈ 10⁻³–10⁻² s (양극)**: **두께 의존 뚜렷**, 두꺼울수록 봉우리가 낮다
  = 양극 임피던스 감소. `[인쇄]` 복합양극의 전형 [30].
- **τ ≈ 10⁻¹–10⁰ s (주로 음극)**: **두께 의존이 강하다.** `[인쇄]` "This seems **surprising**
  at first sight, in particular at lower stack pressure where the cathode contribution is minimal."
- **해소 논리** `[인쇄]`: "the thickness of the In anode foil was **identical** for all ASSBs.
  Consequently, at a SOC50 of the cathode, **the degree of lithiation of the In/InLi anode
  increases with increasing cathode thickness**." ⇒ **음극 저항은 리튬화도가 오르면 내려가고,
  압력에도 의존한다.**
  ⚠⚠ **앞 문장이 SI 와 모순이다** (D1 · G15).

**음극 모형 (Figure 5)** `[인쇄]`:
- SE 가 In–Li 에서 **환원 분해**되어 생긴 interphase 는 **공간적으로 불균질**하다 →
  Li⁺ 가 **전도성 높은 영역으로 몰려** 흐르고, 그 결과 interphase 근방 In–Li 안에
  **spreading(확산 퍼짐) 수송 저항**이 생긴다 [31].
- **압력이 오르면** 음극/interphase/분리막의 기계적 접촉이 좋아져 **interphase 를 가로지르는
  수송 통로 수가 늘어난다**.
- **리튬화도가 오르면 저항이 내려가는 것**은 **biphase(2상) 수송 모형** [41] 과 **어긋난다** —
  2상 모형은 계면 근방 Li-rich 층이 두꺼워져 **저항이 올라간다**고 예측한다. 실험은 반대이므로
  저자들은 **나노 영역의 고용체형 확산**을 제안한다. 근거로 **LFP · LTO** 의 나노스케일
  단상 삽입 [42–44] 을 든다. 고용체형이면 수송은 **Li 농도 × 확산계수**의 곱이 지배하므로
  **리튬화도가 오를수록 빨라진다**.

`[해석]` 이 논증은 **전부 부호(방향)에 기댄다.** 크기 예측도, 대안 모형의 정량 배제도 없고,
**같은 셀에서 `x_Li` 만 바꾼 측정이 없다**(G9). 그리고 결론을 떠받치는 "In 박 두께가 같다" 는
전제가 SI 와 반대다(D1).

## 3.5 TLM — 양극 (식 1–9, Table 1·2, Figure 6·7)

**전제** `[인쇄]`: 전자 저항 무시 가능. 근거 — NMC(532/622/811/83|6|11)의 상온 전자전도도가
SOC0 에서 **> 10⁻³ S cm⁻¹** [30, 45] 이고, Amin & Chiang [46] 에 따르면 **탈리튬화가 진행될수록
전자전도도가 오른다**.

**구성 요소** `[인쇄]`:
- `Z_loc` = CAM|SE 계면의 **이중층 + 전하이동** + CAM 입자 내 **Li 화학확산·화학용량**
- `R_CT` = 전하이동 저항 · `dU/dc_Li` = 평형전위의 Li 농도 의존 ·
  `Y_CAM` = CAM 내 Li 화학확산의 주파수 의존 · `(iω)^β Q_DL` (β < 1) = 비이상 이중층 용량
- `R_ion` = 복합양극의 **이온수송 저항**, `τ_Li⁺` = 양극 내 Li⁺ 수송 **tortuosity**,
  `d` = 양극 두께, `ε_SE` = 양극 내 SE 부피분율, `σ_ion` = SE 이온전도도
- **식 (4)** `a_V = 3·ε_CAM / r_CAM` — `[인쇄]` "**the area of the CAM particles in contact with
  the SE** normalized to the cathode volume"
- **식 (5)** `R_CT = R·T / (F·j₀)`
- **식 (6)** `Y_CAM = Y_CAM(r_CAM, D_CAM)`

### Table 1 — 고정 파라미터 (두 압력 공통)

| 파라미터 | 기호 | 값 | 단위 |
|---|---|---|---|
| 복합양극 두께 | d | 가변 | m |
| **SE 부피분율** | ε_SE | **0.505** | — |
| **CAM 부피분율** | ε_CAM | **0.495** | — |
| SE 이온전도도 | σ | **0.47** | S m⁻¹ |
| CAM 평균 반경 [30] | r_CAM | **2.5·10⁻⁶** | m |
| 평형전위의 Li 농도 의존 | dU/dc_Li | **−3.48·10⁻⁵** | V m³ mol⁻¹ |
| 온도 | T | 298 | K |
| 셀 면적 | A | **1.13·10⁻⁴** | m² |

⚠ **여덟 항목 전부가 두 압력에서 같다** — 특히 `ε_SE`·`ε_CAM`·`a_V`·`σ`. 공극률은
11.2 ↔ 12.9 % 로 다르다고 같은 논문이 인쇄했는데 `ε` 는 같다 (G11).

### Table 2 — 가변 파라미터 (압력별)

| 파라미터 | 기호 | **389 MPa** | **97 MPa** | 단위 | `[재현]` 비 (389/97) |
|---|---|---|---|---|---|
| 이온수송 tortuosity | τ_Li⁺ | **7.7** | **8.8** | — | 0.875 |
| CAM 내 Li 확산계수 | D_CAM | **6.6·10⁻¹⁵** | **2.1·10⁻¹⁵** | m² s⁻¹ | **3.14** |
| **교환전류밀도** | **j₀** | **1.33** | **0.74** | **A m⁻²** | **1.797** |
| 이중층 CPE 계수 | Q_DL | **0.54** | **0.18** | F sᵝ⁻¹ m⁻² | **3.0** (⚠ β 다름) |
| 이중층 CPE 지수 | β | **0.89** | **0.81** | — | — |

⚠ 원문 PDF 의 `D_CAM` 389 MPa 칸은 조판 오류로 **"6.6 \*0−15"** 로 찍혀 있다
(97 MPa 칸은 `2.1·10⁻¹⁵` 정상). 문맥상 `6.6·10⁻¹⁵` 로 읽는다.

**적합 절차** `[인쇄]`:
- 고주파 분리막 저항을 **먼저 뺀다**.
- TLM 임피던스에 **R‖CPE 두 개를 직렬로 추가** — 하나는 양극–집전체 고주파 반원용,
  하나는 저주파 음극 기여용 (**경험적**이라고 명시).
- **모든 두께의 스펙트럼을 동시 적합**. Table 1·2 의 TLM 파라미터는 **전 두께 공통으로 강제**,
  **R‖CPE 파라미터는 두께마다 자유**.
- `dU/dc_Li` 는 **충·방전 전위를 활물질 내 평균 Li 농도에 대해 그려서** 정했다 (Fig. S4).

`[재현]` **자유 파라미터 수**: 압력마다 공통 5 개 + (R‖CPE 2 개 × 파라미터 3 개 × 두께 5 개)
= **35 개**. 데이터는 두께 5 개 × 스펙트럼. 불확실성·상관·잔차 **0** (G2).

**적합 품질** `[인쇄]`: 97 MPa 은 "good agreement". 389 MPa 은 **104 µm 까지 reasonable**,
**207 µm 는 적합이 완전지 임피던스를 과대평가**한다.

**두 극한** `[인쇄]`:
- **(i) 얇은 전극** `R_CT/(a_V·d) ≫ R_ion` → `R_semicircle = R_CT/(a_V·d)` [48–50].
  두께가 늘면 유효 표면적 `a_V·d` 가 커져 반원 지름이 **줄어든다**.
- **(ii) 두꺼운 전극** `R_ion ≫ R_CT/(a_V·d)` → `R_semicircle = √(R_CT·R_ion)/(a_V·d)`
  (식 9; `R_ion ∝ d` 이므로 **두께와 무관**해진다).
- 식 (8): `R_semicircle = R_ion/3 + R_CT/(a_V·d)`.

**경계 두께** `[인쇄]` (Figure 7):
- `R_CT/(a_V d) ≫ R_ion`: **< ~30 µm (389 MPa)**, **< ~50 µm (97 MPa)**
- `R_ion ≫ R_CT/(a_V d)`: **> ~60 µm (389 MPa)**, **> ~100 µm (97 MPa)**
- ⚠ 그런데 `[인쇄]` 실측은 **104 → 207 µm 에서도 반원 지름이 줄어든다** (극한 (ii)의 예측과 배치).
  `[인쇄]` 같은 불일치가 [30] 에서도 있었고, 이유는 **기공 구조** — 식 (9)는 **이상적 원통 기공**
  에서만 엄밀하다. `[인쇄]` 반대로 `R_semicircle ≈ R_CT/(a_V·d)` 극한은 "**robust** and should
  **not depend on the actual pore structure**" 이므로 **얇은 전극의 적합이 신뢰할 만한 `R_CT`
  를 준다**고 주장한다.

**핵심 결론 문장** `[인쇄]`:
> "stack pressure exerts a **stronger influence on the charge transfer resistance `R_CT`** as
> compared to the influence on the ion transport resistance `R_ion`. For the same composite
> cathode thickness, the charge transfer resistance at a stack pressure of 97 MPa is
> **more than twice as high** as at 389 MPa. The stronger influence on `R_CT` indicates that
> **pressure improves the interfacial contacts between SE particles and CAM particles
> considerably**, while the weaker influence on `R_ion` suggests that there are **good
> interfacial contacts between the SE particles already at 97 MPa**."

⚠ `[재현]` **"more than twice" 는 자기 표와 맞지 않는다.** 식 (5)에서
`R_CT(97)/R_CT(389) = j₀(389)/j₀(97) = 1.33/0.74 = **1.797**`. `a_V` 가 두 압력에서 같으므로
`R_CT/(a_V·d)` 비도 **정확히 1.797** 이다 (Figure 7 의 파랑 실선/점선 비도 `[도표]` ≈1.8).
**1.8 은 "2 보다 크다" 가 아니다** (D3).

`[재현]` 절대값: `R·T/F = 0.02568 V` →
**R_CT(389) = 193 Ωcm²**, **R_CT(97) = 347 Ωcm²** (계면 면적 기준).

**마지막 비교** `[인쇄]`: 389 MPa 의 교환전류밀도는, **같은 활물질·같은 스택 압력**이지만
**비정질 SE 0.67 Li₃PS₄ + 0.33 LiI** (이온전도도 ≈**0.08 S/m**) 를 쓴 ASSB [30] 보다
**약 한 자릿수 높다** ⇒ `[인쇄]` **교환전류밀도가 SE 이온전도도와 함께 오른다**는 시사.
금속 Li | 산화물 SE 계면 연구 [51] 와 같은 방향.

`[재현]` 전도도 비 `0.47/0.08 = 5.9` 에 `j₀` 비 "약 10 배" — **비교 대상 `j₀` 의 값이
이 지면에 없다**(≈0.13 A m⁻² 여야 한다). 그리고 이 비교는 **다른 SE · 다른 논문**이라
**압력 외의 모든 것이 다르다**.

# §4 Conclusions (전수)

`[인쇄]`:
1. 3E 로 복합양극과 In–Li 음극의 임피던스 기여를 **분해**했고, 2E 와 비교해 **약 10 kHz 까지**
   3E 결과의 신뢰성을 확인했다.
2. **고·중주파 = 주로 양극**, **저주파 = 주로 음극**.
3. 두께 의존 양극 임피던스를 TLM 으로 분석해 **두 스택 압력에서 교환전류밀도**를 얻었다.
4. In–Li 음극 임피던스의 **압력 의존과 리튬화도 의존**을, 음극/분리막 계면의
   **불균질 interphase 모형 + 계면 근방 고용체형 Li 화학확산**으로 설명했다.

⚠ **결론에 열화·수명·용량·불확실성이 없다.** 이 편은 **신품 셀의 계면 동역학 특성화**다.

# SI (6 쪽 전수)

## Table S1 — 389 MPa 셀 (6 개)

| m_cathode (mg) | x_CAM | x_SE | **d_cathode** | m_SE (mg) | **m_In (mg)** | **d_In** | **x_Li (SOC50)** |
|---:|---:|---:|---:|---:|---:|---:|---:|
| 9.8 | 0.699 | 0.301 | **26 µm** | 100.3 | **43.7** | **100 µm** | **0.06** |
| 22.3 | 0.699 | 0.301 | **58 µm** | 105.3 | 53.2 | 84 µm | 0.09 |
| 30.7 | 0.699 | 0.301 | **80 µm** | 106.6 | 53.3 | 109 µm | 0.12 |
| 39.8 | 0.699 | 0.301 | **104 µm** | 100.4 | 44.0 | 84 µm | 0.18 |
| 79.1 | 0.699 | 0.301 | **207 µm** | 100.3 | **28.3** | **67 µm** | **0.28** |
| 42.2 | 0.697 | 0.303 | **117 µm** (3E) | **308.3** | 38.9 | 101 µm | 0.18 |

## Table S2 — 97 MPa 셀 (6 개) ⚠ 캡션만 "98 MPa"

| m_cathode (mg) | x_CAM | x_SE | **d_cathode** | m_SE (mg) | m_In (mg) | d_In | **x_Li (SOC50)** |
|---:|---:|---:|---:|---:|---:|---:|---:|
| 11.7 | 0.700 | 0.300 | **31 µm** | 97.7 | 42.5 | 109 µm | **0.05** |
| 20.3 | 0.700 | 0.300 | **54 µm** | 102.2 | 35.5 | 87 µm | 0.09 |
| 30.5 | 0.700 | 0.300 | **81 µm** | 101.1 | 38.9 | 101 µm | 0.14 |
| 40.0 | 0.700 | 0.300 | **106 µm** | 101.5 | 49.3 | 98 µm | 0.17 |
| 82.4 | 0.700 | 0.300 | **219 µm** | 102.0 | 41.3 | 87 µm | **0.20** |
| 22.4 | 0.697 | 0.303 | **62 µm** (3E) | **309.2** | 29.8 | 91 µm | 0.14 |

★ `[재현]` **`x_Li` 의 정의를 역산했다** — SI 가 정의를 안 적는다.
26 µm 셀: CAM 6.85 mg × (방전용량 `[도표]` ≈181 mAh g⁻¹ ÷ 2) = 0.62 mAh = 0.0231 mmol Li;
In 43.7 mg = 0.3806 mmol → **몰분율 n_Li/(n_Li+n_In) = 0.057 ≈ 0.06 ✓**.
207 µm 셀: CAM 55.3 mg × (≈93/2) = 2.57 mAh = 0.0959 mmol; In 28.3 mg = 0.2465 mmol →
**0.28 ✓**. ⇒ `x_Li` 는 **In–Li 합금 내 Li 몰분율**이고 **실측 방전용량**으로 계산됐다.

★★ `[해석]` **`x_Li` 0.05–0.28 은 In + InLi 2상 공존역 안이다** — 즉 **음극 OCP 는 전 구간
평탄**하고(Fig. S3 가 그것을 보여 준다), **바로 그 구간에서 음극 임피던스가 한 자릿수 움직인다**
(Fig. 4b `[도표]` γ 18.6 → 1.2). **평탄한 OCP 가 숨기는 양이 여기 있다** (§우리 축 Q5).

⚠ `[재현]` **In 박 두께·질량이 셀마다 다르다**: 389 MPa 에서 두께 **67–109 µm (±63 %)**,
질량 **28.3–53.3 mg (±88 %)**. 본문의 "identical" 은 **성립하지 않는다** (D1).
그리고 가장 두꺼운 양극 셀(207 µm)이 **In 이 가장 적다**(28.3 mg) — `x_Li = 0.28` 이
큰 것은 **분자(전하)와 분모(In 양) 양쪽이 같은 방향으로 움직인 결과**다.

## Figure S1 — μ-RE in-situ 리튬화 (★ Q5 의 유일한 1차 증거)

`[도표]` **W/Au 와이어 전위 vs NMC 양극**, 전하 **0 → 2.5 µAh** (5 µA × 30 min).
- (a) 389 MPa: **−2.37 V 에서 시작** → 단조 하강 → ≈0.8 µAh 에서 기울기 완만 →
  **≈1.4 µAh 에서 −2.87 V 로 꺾임** → 끝(2.5 µAh) **≈−2.93 V**.
- (b) 97 MPa: **−2.39 V** 시작 → 초반 급강하 → 완만 → **≈1.55 µAh 꺾임** → 끝 **≈−2.95 V**.

★★ `[해석]` **이 곡선 어디에도 "안정 평탄부" 가 없다.** 금에 Li 가 들어가는 동안 전위가
**560 mV 계속 표류**하고, 마지막 구간(1.5 → 2.5 µAh)에서도 **≈60 mV 더 내려간다**.
논문은 리튬화를 **여기서 멈추고** 그 전위를 기준으로 삼는다. 멈춘 지점이 **평탄부인지**를
보이는 데이터가 **없다** — Hertle [24] 의 "0 V vs Li⁺/Li 로 안정" 은 **인용**이다 (G6).
⚠ 그리고 **와이어가 ∅25 µm 로 Hertle 원본(∅10 µm)의 2.5 배**라 리튬 용량·분극이 다르다.

## Figure S2 — 2E 셀 1 사이클 V–Q (★★ 이 위키가 찾던 압력 → 용량)

`[도표]` 세로축 **U / V vs In/InLi**, 가로축 **비용량 mAh g⁻¹(CAM 기준)**, 0.1 C, 1 사이클.
판독값(±5 mAh g⁻¹):

| 양극 두께 | **389 MPa** 충전 | **389 MPa** 방전 | 양극 두께 | **97 MPa** 충전 | **97 MPa** 방전 |
|---|---:|---:|---|---:|---:|
| 26 µm | ≈212 | **≈181** | 31 µm | ≈157 | **≈120** |
| 58 µm | ≈217 | ≈157 | 54 µm | ≈160 | ≈123 |
| 80 µm | ≈222 | ≈159 | 81 µm | ≈190 | **≈134** |
| 104 µm | ≈226 | ≈164 | 106 µm | ≈175 | ≈103 |
| 207 µm | ≈136 | **≈93** | 219 µm | ≈146 | **≈85** |

★★★ `[재현]` **두께가 비슷한 쌍마다 389 MPa 쪽이 항상 크다**:
26↔31 **181 ↔ 120** · 58↔54 **157 ↔ 123** · 80↔81 **159 ↔ 134** · 104↔106 **164 ↔ 103** ·
207↔219 **93 ↔ 85**. **1 사이클 방전용량 차 +8 … +61 mAh g⁻¹ (상대 +9 … +59 %).**
`[재현]` 1 사이클 효율: 389 MPa **≈85 %(26 µm) … ≈68 %(207 µm)**,
97 MPa **≈76 %(31 µm) … ≈58 %(219 µm)**.

⚠⚠ **논문은 이 그림을 "cycled at 0.1 C" 라고만 부르고 용량을 한 번도 읽지 않는다** (G12).
`[해석]` 이것이 이 계보의 **압력 → 용량 세 번째 표본**이다 (6호 Lee 2/3/4 MPa 1.5 %p ·
14호 Oh 10/20 MPa 2 %p · **16호 97/389 MPa 9–59 %**). **폭이 압도적으로 크고**, 이유는
자명하다 — **압력 구간이 4 배이고 절대값이 두 자릿수 높다.**
⚠ **단 이것은 압력만의 효과가 아니다**: 셀이 다르고, 각 점 **n = 1** 이며, 97 MPa 쪽은
두께 의존이 **비단조**(81 µm 가 최대)라 셀 간 산포가 작지 않음을 스스로 보인다.

## Figure S3 — 3E 셀 1 사이클, 전극별 전위 (★★ Q5 의 두 번째 증거)

`[도표]` 세로축 **U / V vs Li/Li⁺** (즉 μ-RE 를 0 V 로 놓은 축), 0.1 C.
- (a) 117 µm / 389 MPa: 양극 충전 3.2 → **4.25 V**(≈203 mAh g⁻¹), 방전 4.15 → 3.4 V
  (≈134). **음극 = 평탄, ≈0.58 V**, ≈130 mAh g⁻¹ 부근에 **≈0.70 V 로 튀는 작은 계단**
  (충·방전 전환점) 뒤 복귀.
- (b) 62 µm / 97 MPa: 양극 충전 3.2 → 4.15 V(≈181), 방전 4.05 → 3.0 V(≈148).
  **음극 = 평탄, ≈0.47 V.**

★★★ `[재현]` **두 셀의 In–Li 평탄 전위가 ≈0.58 V ↔ ≈0.47 V 로 ≈0.11 V 다르다.**
두 음극 모두 `x_Li` = 0.18 / 0.14 로 **같은 2상 공존역**에 있고, 문헌의 In/InLi 평탄은
**≈0.62 V vs Li/Li⁺** 다. 0.1 C 에서 음극 과전압은 `[재현]` **≈5 mV 수준**
(전류밀도 ≈0.5 mA cm⁻² × 9 Ωcm²) 이라 **110 mV 를 설명하지 못한다.**
⇒ **남는 설명은 (ㄱ) μ-RE 전위가 셀마다 다르다, (ㄴ) In–Li 전위 자체가 압력 함수다 — 둘뿐이고
논문은 둘 다 검토하지 않는다.**
`[해석]` (ㄴ)이라면 `[재현]` **0.11 V / 292 MPa = 0.38 mV MPa⁻¹** 인데, 이것은 **14호(Oh 2025)의
`dE/dP` = 0.23–0.44 mV MPa⁻¹ 와 같은 자릿수 안**이다. **우연의 일치일 수 있고** (화학·셀·측정이
전혀 다르다), 더 그럴듯한 것은 (ㄱ)이다 — 그래서 **이 위키는 둘 중 하나를 고르지 않고
"기준 전위가 셀 간에 0.1 V 어긋난 채 보고된다" 까지만 기록한다.** 어느 쪽이든 **`LLI` 를
전위 이동으로 읽으려는 계획에 직접 걸린다.**

## Figure S4 — dU/dc_Li 의 결정

`[도표]` 세로축 **U / V vs In/InLi**, 가로축 **c_NMC(Li) / mol m⁻³** (≈16 500 → 42 700).
곡선 4 개: **Charge · Mean value · Discharge · Fit**.
- (a) 389 MPa: **Fit m = −3.5·10⁻⁵** (적합 구간 `[도표]` ≈23 000–30 000 mol m⁻³)
- (b) 97 MPa: **Fit m = −3.4·10⁻⁵** (적합 구간 `[도표]` ≈23 500–28 500)

⚠ `[재현]` **Table 1 은 두 압력에 −3.48·10⁻⁵ 하나를 쓴다** — 두 그림의 값(−3.5 / −3.4)의
중간이 아니라 **−3.5 쪽에 가깝다**. 어떻게 합쳤는지 안 적혀 있다 (D4).
⚠ **선형화 구간이 곡선의 일부**다. 전 구간은 강한 비선형(42 000 근처에 거의 수직 구간)이고,
TLM 은 `dU/dc` 를 **상수 한 개**로 쓴다 — SOC50 국소 근사임이 그림에만 있다.
★ `[해석]` **충·방전의 평균을 평형곡선 대리로 쓴다**(= 0.1 C pseudo-OCV). 우리 액체셀 갈래가
쓰는 것과 같은 수법이고, **이력이 있다는 사실을 그림이 인쇄한다** — 충전선과 방전선이
전 구간 벌어져 있다 (`[도표]` 같은 농도에서 **≈60–100 mV**).

## Figure S5 / S6 — Bode 플롯 + TLM 적합

`[인쇄]` 389 MPa 은 26 / 58 / 80 / 104 / 207 µm, 97 MPa 은 31 / 54 / 81 / 106 / 219 µm 의
완전지 Bode(|Z''| 등) 와 TLM 적합. **두께 라벨이 본문 Figure 6 과 일치한다.**
⚠ **우리는 이 두 장을 열지 않았다** (Nyquist 판 Figure 6 을 봤고, 적합 품질 판정은 본문
문장 + Figure 6 으로 충분하다고 판단). **안 본 것을 안 봤다고 적는다.**

## Figure S7 — SE 의 XRD

`[인쇄]` glass-ceramic Li₅.₃PS₄.₃ClBr₀.₇ 의 분말 XRD 를 **결정질** Li₅.₃PS₄.₃ClBr₀.₇
(SI ref [1] = Patel et al., *Chem. Mater.* **2021**, 33, 1435) 와 비교. ⚠ 우리는 안 봤다.

## Figure S8 — Arrhenius

`[인쇄]` 이온전도도의 Arrhenius 플롯, 25 °C 외삽 → **0.47 S m⁻¹**. 활성화에너지 값은
**지면에 없다**. ⚠ 우리는 안 봤다.

# 그림 판독 — 실제로 본 것 (크롭 19 장 중 **9 장**)

> 본 것: **본문 Fig. 1 · 2 · 3(+ (b)(d) 확대) · 4 · 5 · 6 · 7**, **SI Fig. S1 · S2(양 패널 확대)
> · S3(+ 하단 확대) · S4** = **11 개 파일**(본문 7 + SI 4).
> 안 본 것: **SI Fig. S5 · S6 · S7 · S8**, 그리고 표 크롭 4 장(`tab_*.png` — PDF 텍스트가 정확해
> 이미지로 읽지 않는 것이 이 도구의 규칙).

## Figure 1 — 2E 적층 Nyquist

`[도표]` (a) 389 MPa: x·y 축 모두 **Ωcm²**, x 0–80, y 0–84. 곡선 5 개가 **y 로 10 Ωcm² 씩
적층**(26 µm 가 맨 아래). 마커 범례 **▲ ~10 kHz · ◆ ~45 Hz · ▼ ~1 Hz**.
26 µm 곡선의 반원 끝(Warburg 시작 최저점) **Z′ ≈ 23**, 최상단 207 µm 는 **≈15**.
(b) 97 MPa: x 0–160, y 0–160, **20 Ωcm² 적층**, 마커 **▲ ~28 kHz · ◆ ~75 Hz · ▼ ~1 Hz**.
31 µm 최저점 **Z′ ≈ 85**, 219 µm **≈23**.
⇒ **본문의 23 → 11 / 85 → 23 과 정합**(11 은 우리가 적층 때문에 정확히 못 읽는다).
★ `[도표]` **특성 주파수가 압력에 따라 움직인다** — 중주파 마커가 **45 Hz(389) ↔ 75 Hz(97)**,
고주파 마커가 **10 kHz ↔ 28 kHz**. 본문은 이 이동을 **논하지 않는다**.
`[해석]` `R↓·C↑` 가 아니라 `RC` 곱 자체가 바뀐다는 뜻이고, 그것은 §우리 축 T3 의 논거다.

## Figure 2 — 3E 분리 (이 편의 중심 그림)

`[도표]` (a) **117 µm / 389 MPa**: 파랑 = 양극, 빨강 = 음극, 보라 = 2E 완전지,
**초록 실선 = 양극 + 음극**. 보라와 초록이 **거의 겹친다**. 화살표 라벨:
양극 **~30 Hz**(호 꼭대기) · **~1 Hz**(호 끝) · 완전지 **~2.5 kHz · ~0.6 Hz**.
삽입도(음극 확대, x 0–6.5): 음극 호 꼭대기 **~0.6 Hz**, 고주파 꼬리 **~0.7 kHz**,
음극 총 Z′ **≈5.5–6 Ωcm²**.
(b) **62 µm / 97 MPa**: x 0–60. 양극 호 꼭대기 **~50 Hz**, **~0.4 Hz** 끝, 완전지 **~15 kHz · ~1 Hz**.
삽입도(x 0–13): 음극 호 꼭대기 **~1 Hz**, 고주파 **~1.5 kHz**, 음극 총 **≈9–11 Ωcm²**.
★ `[도표]` **저주파 꼬리에서 파랑(양극)이 보라(완전지)보다 가파르게 솟는다** — (a) 에서
파랑은 Z′≈21 에서 −Z″≈10.5 까지 올라가는데 보라는 같은 Z′ 에서 훨씬 낮다. 초록(합)이
보라와 맞는 것은 음극 호가 그 구간에서 **되돌아오기** 때문이다.
`[해석]` 3E 분해가 **합으로는 닫히지만 성분별로는 크다** — 성분 하나만 보고 물리를 읽을 때
조심해야 한다는 뜻이고, 논문은 성분별 값(10 / 20 / 4 / 9 Ωcm²)을 그대로 쓴다.

## Figure 3 — Bode + DRT (★ 본문과 **어긋나는 자리**)

`[도표]` (a)(c) Bode: 세로 **−Z″ / Ωcm² (로그)**, 가로 **Hz (로그)**.
**속 빈 마커 = DRT 에서 제외한 점**. (a) 389 MPa: 보라(완전지)는 ~2·10⁴ Hz 까지 채워져 있고
파랑(양극)은 ~5·10³ Hz 까지만 채워져 있다 — **세 스펙트럼의 채택 대역이 서로 다르다.**
(c) 97 MPa: 파랑이 10⁵ Hz 까지 채워져 있다.

`[도표]` (b) **389 MPa DRT** (γ(τ) / Ωcm², τ 10⁻⁶–10² s):
- **완전지(보라)**: 봉우리 **τ≈1·10⁻⁴ (γ≈1.55)** · **τ≈4·10⁻³ (γ≈3.1)** · **τ≈3·10⁻¹ (γ≈2.15)**
- **양극(파랑)**: τ < 2·10⁻³ 에서 **≡ 0**, 날카로운 봉우리 **τ≈8·10⁻³ (γ≈4.6)**,
  τ≈10⁻¹ 에서 0 으로 내려갔다가 **τ≈5·10⁻¹ (γ≈0.88)**
- **음극(빨강)**: 작은 혹 **τ≈4·10⁻⁴ (γ≈0.22)**, 주봉 **τ≈2.5·10⁻¹ (γ≈1.45)**

★★★ **어긋남 셋이 이 한 패널에 있다**:
1. **완전지의 가장 빠른 봉우리(τ≈10⁻⁴, γ≈1.55)가 양극 스펙트럼에 없다**(파랑 = 0).
   본문은 `[인쇄]` "작은 시상수 **2 개**는 양극에 배정" 이라 했고, Figure 4 는 그 봉우리를
   **양극–집전체 계면**이라 부른다. **389 MPa 3E 데이터는 그것을 지지하지 않는다.**
2. **부분이 전체보다 크다** — 양극 단독 봉우리 **4.6** > 같은 τ 대역 완전지 봉우리 **3.1**.
   Nyquist 에서는 합이 맞는데(Figure 2) DRT 에서는 안 맞는다.
3. **봉우리 위치가 옮겨 간다** — 양극 단독 8·10⁻³ ↔ 완전지 4·10⁻³ (**2 배**).

`[도표]` (d) **97 MPa DRT** (세로 0–24):
- 파랑(양극)이 보라(완전지)와 **τ < 10⁻² 에서 거의 완전히 겹친다**
  (봉우리 τ≈2.5·10⁻⁵ γ≈4.7 · τ≈3·10⁻³ γ≈5.0).
- 빨강(음극)은 **τ < 10⁻² 에서 사실상 0**, 주봉 **τ≈1.3·10⁻¹ (γ≈2.9)**.
- ★ **양극(파랑)에 τ≈2 s 의 느린 봉우리(γ≈1.1)가 있는데 완전지에는 없다.**
  본문은 **음극의 작은 봉우리가 완전지에 없다**는 사례만 적는다 — **양극 쪽 사례는 빠졌다.**

★★★ `[해석]` **이것이 [[drt-peak-count-nonidentifiability]] 가 예측한 것의 실측 표본이다.**
같은 셀·같은 λ·같은 소프트웨어에서 **세 스펙트럼(양극/음극/완전지)의 DRT 가 가법적이지 않다.**
원인 후보는 (ㄱ) 세 스펙트럼의 **채택 주파수 대역이 다르다**(위 Bode 의 속 빈 마커),
(ㄴ) 정규화가 **스펙트럼 전체 크기에 상대적으로** 작동한다, (ㄷ) 3E 인공물.
**논문은 셋 중 아무것도 검토하지 않고 봉우리 귀속을 서사의 뼈대로 쓴다.**

## Figure 4 — 완전지 DRT × 두께 × 압력

`[도표]` (a) **389 MPa** (세로 0–7):
| τ 대역 | 26 µm | 58 | 80 | 104 | 207 |
|---|---:|---:|---:|---:|---:|
| **≈3·10⁻⁵ s** (양극–집전체) | 1.35 | 1.2 | 1.25 | 1.15 | 1.1 |
| **≈4·10⁻³ s** (양극) | **5.8** | 3.1 | 2.7 | 2.5 | **2.05** |
| **≈4·10⁻¹ s** (음극) | **1.6** | 0.93 | 0.90 | 0.62 | **0.30** |

`[도표]` (b) **97 MPa** (세로 **0–24**):
| τ 대역 | 31 µm | 54 | 81 | 106 | 219 |
|---|---:|---:|---:|---:|---:|
| **≈2.5·10⁻⁵ s** | 3.6 | 3.7 | 3.8 | 3.7 | 3.6 |
| **≈3·10⁻³ s** | **6.8** | 4.9 | 3.8 | 3.9 | 3.5 |
| **≈5·10⁻¹ s** (음극) | **18.6** | 11.2 | 4.9 | 2.6 | **≈1.2** |

★★★ `[재현]` **저압·얇은 양극에서 음극 봉우리(18.6)가 양극 봉우리(6.8)의 2.7 배**다.
그리고 음극 봉우리는 `x_Li` 0.05 → 0.20 에서 **18.6 → 1.2, 약 15 배** 줄어든다 —
**전부 In/InLi 2상 평탄 구간 안에서**.
`[재현]` 같은 구간에서 고압(389 MPa)은 **1.6 → 0.30, 5 배**. **저압일수록 리튬화도 민감도가
훨씬 크다** (15 배 ↔ 5 배). 논문은 `[인쇄]` "depends also on the applied pressure" 로만 적고
**이 비대칭을 수치로 말하지 않는다.**
★ `[도표]` **가장 빠른 봉우리가 두께에 무관**한 것은 두 압력 모두에서 실제로 보인다
(본문 주장 지지). 다만 **높이는 압력에 따라 1.1–1.35 ↔ 3.6–3.8 로 ≈3 배 다르다** —
본문은 `[인쇄]` 고주파 반원이 "largely **unaffected** by … applied stack pressure" 라고
Figure 1 에서 말했는데, **DRT 높이는 3 배 다르다** (D2).

## Figure 5 — 음극 계면 모식도

`[도표]` (a) low stack-pressure / (b) high stack-pressure 두 패널. 왼쪽부터
**Indium rich phase**(연분홍) → **InLi**(진분홍) → **solid solution**(분홍 번짐) →
**Interphase**(노란 사각형 격자 — 밝은 것 = 통하는 통로, **회색 = 막힌 통로**, 화살표에
**빗금(//) = 차단**) → **solid electrolyte**(노란 입자들).
`[도표]` (a) 통로 8 칸 중 **통함 3 / 막힘 5**, (b) **통함 5 / 막힘 3**.
`[해석]` **모식도가 곧 논지다** — 압력이 바꾸는 것은 **통하는 계면 칸의 개수(= 유효 면적)**
라고 저자들이 **그림으로 명시**한다. ⚠ 그런데 §3.5 의 TLM 은 양극에서 바로 그 **유효 면적을
고정**하고 `j₀` 를 움직인다. **같은 논문 안에서 음극에는 면적 서사, 양극에는 동역학 서사.**

## Figure 6 — TLM 적합 (등가회로 포함)

`[도표]` 삽입 회로: **R‖CPE — Tlm — R‖CPE** 직렬 (양끝 두 개가 경험 항).
(a) 389 MPa: 파랑 실선 = 적합, **음영 = TLM 이 계산한 양극 반원**. **207 µm(맨 위) 적합선이
데이터 위로 크게 벗어난다** (본문이 인정한 과대평가 — `[도표]` 적합 반원 지름이 데이터보다
**≈4 Ωcm² 크다**).
(b) 97 MPa: 빨강 실선 적합, 붉은 음영 반원. **5 곡선 모두 적합이 육안으로 좋다.**
★ `[도표]` **음영(양극 반원)이 저압에서 훨씬 크고**(31 µm 에서 지름 ≈**20** vs 389 MPa 26 µm 의 ≈**13**),
두께가 늘면 두 압력 모두에서 **작아지다가 포화**한다 — Figure 7 의 보라선과 정합.

## Figure 7 — R_ion · R_CT/(a_V d) · R_semicircle vs d

`[도표]` 가로 d 0–200 µm, 세로 저항 0–100 Ωcm². **실선 = 389 MPa, 점선 = 97 MPa.**
빨강 `R_ion` (원점 통과 직선) · 파랑 `R_CT/(a_V·d)` (쌍곡선) · 보라 `R_semicircle` (포화 곡선).
- `[도표]` **200 µm 에서 R_ion ≈ 64.5 (389) / ≈74 (97)**.
  `[재현]` 식대로 `τ·d/(ε_SE·σ)` = **64.9 / 74.2 Ωcm²** — **그림과 0.6 % 안에서 일치**
  (우리가 Table 1·2 로 재계산했고 **재현된다**).
- `[도표]` 교차점(파랑 = 빨강): **≈35 µm (389)** / **≈50 µm (97)**.
- `[도표]` `R_semicircle` 포화값: **≈10 Ωcm² (389)** / **≈14.5 Ωcm² (97)**.
  `[재현]` 비 **1.45** — 그런데 3E 실측 양극 반원은 `[인쇄]` **10 ↔ 20 Ωcm² (비 2.0)**,
  `R_CT` 비는 **1.80**. **세 숫자가 서로 다르다**(1.45 / 1.80 / 2.0) (D5).

# 어긋남 (Discrepancies)

| # | 내용 | 층위 |
|---|---|---|
| **D1** | ★★ **본문 "In 박 두께는 모든 ASSB 에서 동일" ↔ SI Table S1·S2 의 d_In = 67–109 µm, m_In = 28.3–53.3 mg** | 본문 ↔ SI **직접 모순**. 음극 결론의 논증 전제 |
| **D2** | **고주파 반원이 "압력에 largely unaffected"**(Fig. 1 본문) ↔ **Fig. 4 의 가장 빠른 DRT 봉우리 높이가 1.1–1.35 (389) ↔ 3.6–3.8 (97), ≈3 배** | 본문 ↔ `[도표]` |
| **D3** | **"R_CT 가 97 MPa 에서 2 배 넘게 높다"** ↔ **Table 2 로 계산하면 1.797 배** | 본문 ↔ 자기 표 (`[재현]`) |
| **D4** | **Fig. S4 적합값 −3.5·10⁻⁵ (389) / −3.4·10⁻⁵ (97)** ↔ **Table 1 은 두 압력에 −3.48·10⁻⁵ 하나** | SI ↔ 본문 표 |
| **D5** | **양극 반원의 압력비가 세 곳에서 다르다**: 3E 실측 **2.0** · TLM `R_CT` **1.80** · Fig. 7 포화 `R_semicircle` **1.45** | `[인쇄]` ↔ `[재현]` ↔ `[도표]` |
| **D6** | ★★ **Fig. 3b 에서 완전지의 τ≈10⁻⁴ 봉우리가 양극·음극 어느 스펙트럼에도 없다** ↔ 본문 "작은 시상수 2 개 = 양극" + Fig. 4 의 집전체 귀속 | `[도표]` ↔ 본문 |
| **D7** | ★ **Fig. 3b 에서 양극 단독 DRT 봉우리(4.6)가 완전지 봉우리(3.1)보다 크다** — Nyquist 에서는 합이 맞는데 | `[도표]` 내부 |
| **D8** | **"음극의 작은 봉우리가 완전지에 없다" 만 적고, Fig. 3d 의 "양극 τ≈2 s 봉우리가 완전지에 없다" 는 안 적는다** | 선택적 보고 |
| **D9** | **서론이 3E 의 장점으로 SOC 의존 측정을 들고 SOC50 한 점만 잰다** | 논증 ↔ 설계 |
| **D10** | **Table S2 캡션 "98 MPa"** ↔ 그 외 전부 97 MPa | SI 오타 |
| **D11** | **Methods 두께 "≈30/55/80/100/200 µm"** ↔ Table S1·S2 의 26/58/80/104/207 · 31/54/81/106/219 | 반올림 표기 (무해하나 두 계열이 섞여 인용된다) |
| **D12** | **원문 Table 2 의 `D_CAM`(389 MPa) 이 "6.6 \*0−15"** 로 조판 파손 | 조판 |

# 우리 축 판정 (Q1–Q8) — 닻 채움표 16호 행의 근거

| 축 | 판정 |
|---|---|
| **Q1 접촉 손실 정량** | **없다 — 그리고 "없다" 의 형태가 새롭다.** `contact loss`·`percolat*`·`θ`·`void` **0 회**. 접촉은 8 회 나오는데 **전부 정성**이고, **식 (4)에서 "접촉 면적" 이라는 이름을 붙인 양을 완전구 기하 면적 `3ε_CAM/r_CAM` 으로 계산한다** — 즉 **접촉 분율 ≡ 1 을 가정**한다. 접촉 손실의 **자리를 만들어 놓고 값을 1 로 못 박은** 첫 편 |
| **Q2 독립 관측** | **★★ 있다 — 이 계보 최초의 전극 분해 관측.** ① **μ-RE 3전극**(전극별 임피던스) ② **양극 두께 스윕 5 점 × 압력 2**(TLM 의 여기) ③ **압력 2 점**. `[인쇄]` 2E = 3E 합이 **10 kHz 아래에서 확인**됨 — 분해의 **자기 검증**이 있다(계보 최초). ⚠ 그러나 **셋 다 열화가 아니라 신품 상태의 분해**이고, **`LAM_PE` ↔ 접촉 손실을 가르는 데는 쓰이지 않는다** |
| **Q3 라벨 층위** | **fitted — 그리고 층위가 하나 더 깊다.** `j₀`·`τ`·`D_CAM`·`Q_DL`·`β` 는 **35 자유 파라미터 동시 적합**의 출력이고, `a_V`·`ε`·`σ`·`dU/dc` 는 **고정 가정**(그중 `σ` 는 다른 압력에서 잰 값, `r_CAM` 은 선행 논문에서 가져온 값). **오차막대 0 · 반복 0 · 조건당 셀 1.** 그림에서 읽은 것은 전부 `[도표]` 로 표시했다 |
| **Q4 유일성** | **없다 — 0 / 16.** `identifiab*`·`uniqu*`·`uncertaint*`·`condition number`·`error bar` **전수 0 회**. ★ **아홉 번째 성질이고, 처음으로 "축퇴를 실제로 건드리면서 모르는" 형태다**: 식 (5)+(4)가 `R_CT/(a_V d) = R·T·r_CAM/(3·F·j₀·ε_CAM·d)` 이므로 **데이터가 보는 것은 `j₀ · ε_CAM / r_CAM` 한 조합**인데, 논문은 뒤 둘을 고정해 **전부 `j₀` 로 읽는다.** 9호(Huo)에서 **모델 식**으로 보인 곱 축퇴가 여기서는 **실측 논문의 배정 선택**으로 나타난다 |
| **Q5 Li-In 기준** | **★★★ 이 계보에서 가장 많이 준 편 — 세 겹으로.** ① **기준극이 Li–In 이 아니다**: 리튬화 **Au/W μ-RE**(∅25 µm)이고, 그 전위 안정성을 **재지 않는다**(`stable` 2 회가 둘 다 남의 논문 — G6). ② **Fig. S1 이 리튬화 곡선에 평탄부를 보이지 않는다** — 2.5 µAh 동안 **560 mV 표류**, 멈춘 지점이 평탄부라는 증거 없음. ③ ★★ **Fig. S3 에서 두 셀의 In–Li 평탄 전위가 0.58 ↔ 0.47 V, ≈0.11 V 어긋난다** — 둘 다 같은 2상 영역(`x_Li` 0.18 / 0.14)이고 과전압은 `[재현]` ≈5 mV 라 설명이 안 된다. **논문 무언급.** ④ ★★★ 그리고 **평탄 OCP 구간 안에서 음극 임피던스가 `[도표]` 15 배 움직인다**(Fig. 4b) |
| **Q6 압력** | **★★★ 본체다 — `pressure` 49 회(계보 최대).** 제작 **389 MPa/3 min**(분리막 선압축 97 MPa/3 min), 운전 **97 / 389 MPa**, 전도도 측정 **97 MPa**, 공극률 **12.9 %(97) / 11.2 %(389)**. **계보 운전 압력 최댓값**이고 5호 Li 금속 상한(75 MPa)의 **5.2 배**(⚠ 화학이 다르다). **압력 → 임피던스 1 차** 획득: 양극 반원 **10 ↔ 20**, 음극 반원 **4 ↔ 9 Ωcm²**, 완전지 반원합 **23 ↔ 85 Ωcm²**(얇은 셀). **압력 → 용량**은 SI 그림에만: `[도표]` 방전 **+9 … +59 %**. ⚠ **스윕 아님(2 점) · 이력 0 · 같은 셀 재측정 0 · 로드셀 시계열 0 · 사이클 중 압력 변화 0** |
| **Q7 dead Li** | **해당 없음.** In 음극, `dead`·`isolated`·`dendrit*` 0 회 |
| **Q8 화학·OCP** | **★★ 있다 — 그리고 이 계보 최초로 `dU/dc` 를 숫자로 준다.** 단결정 **NMC 83|6|11**(3–6 µm, LiNbO₃ 1 wt%) + **Li₅.₃PS₄.₃ClBr₀.₇** + **In/InLi**. 완전지 컷오프 **2.7–3.7 V vs In/InLi**, `[도표]` 양극 **3.2 → 4.25 V vs Li/Li⁺**, 전 구간 기울기 있음. **`dU/dc_Li` = −3.48·10⁻⁵ V m³ mol⁻¹**(c ≈16 500–42 700 mol m⁻³ 중 23 000–30 000 국소 선형화). ★ **음극 OCP 는 완전 평탄**(0.47–0.58 V) — 닻의 "ASSB 음극은 평탄" 전제를 **In 계에서 실측으로 확인**하는 첫 표본이고, **동시에 그 평탄함이 무엇을 숨기는지도 보인다**(Q5 ④) |

# 이 편이 닻·개념 페이지에 주는 것

## T1. `assb-stack-pressure-operating-window` — 창의 **위쪽 끝**과 "제작 = 운전" 표본

이 계보는 지금까지 **제작 압력(100–490 MPa)과 운전 압력(2–75 MPa)을 두 축으로** 갈라 왔다
(6호가 쪼갠 축). **16호는 그 둘을 붙여 버린 첫 표본이다** — 제작 389 MPa, 운전 389 MPa,
같은 프레스(CompreDrive, active force control) 안에서 **압착 상태 그대로 측정**한다.
`[해석]` 그래서 이 편의 **97 MPa 은 처녀 상태가 아니라 389 MPa 에서 내려온 점**이다.
5호(Doux)의 **`θ(P)` 이력**(처녀 5 MPa 110 Ω ↔ 25 MPa 를 찍고 내려온 5 MPa 50 Ω)이 참이라면,
**이 편의 97 MPa 데이터는 전부 하강 분기**다. **논문은 이 사실을 말하지 않고**, 두 압력을
**대칭적인 두 조건**처럼 비교한다. → 5호의 물음에 **답하지 않고 그 물음이 왜 중요한지를
보여 주는 표본**이다.

## T2. `assb-stack-pressure-operating-window` — 압력 → 용량 **세 번째 표본, 폭이 압도적**

| 편 | 압력 구간 | 용량 차 |
|---|---|---|
| 6호 Lee 2020 | 2 / 3 / 4 MPa (+무압) | 율특성 **1.5 %p** |
| 14호 Oh 2025 | 10 / 20 MPa | 50 사이클 유지율 **2 %p** (역상관) |
| **16호 (이 편)** | **97 / 389 MPa** | `[도표]` 1 사이클 방전 **+9 … +59 %** |

`[해석]` 세 편을 나란히 놓으면 **저압 구간에서는 용량이 압력에 거의 안 움직이고, 두 자릿수
MPa 구간에서 크게 움직인다.** 산업 요구치(<≈1–5 MPa)는 **평평한 쪽**에 있다 — 즉
**압력을 진단 여기(excitation)로 쓰려는 계획은 산업 셀에서 신호가 가장 약한 구간을 쓴다.**
⚠ 세 편의 셀·화학·전류가 전부 달라 **한 곡선으로 잇지 않는다.**

## T3. ★★★ `assb-lampe-contact-product-degeneracy` — **두 번째 출처, 그리고 실측 판**

9호(Huo 2025)에서 이 위키가 인쇄된 식으로 보인 것:
`η^p_ct` 가 보는 것은 **`A_eff · ε_p / R_s` 한 조합**뿐. **16호가 같은 구조를 실험 쪽에서 준다.**

```
[인쇄] R_CT = R·T/(F·j₀)          [인쇄] a_V = 3·ε_CAM/r_CAM        (접촉 분율 인자 없음)
[인쇄] 얇은 전극 극한:  R_semicircle = R_CT/(a_V·d)
──────────────────────────────────────────────────────────────────────────
[해석] 측정량 R_semicircle 이 보는 것 =  R·T·r_CAM / (3·F · j₀ · ε_CAM · d)
        ⇒ 식별되는 것은  ★ j₀ · ε_CAM / r_CAM ★  한 조합  (9호의 A_eff·ε_p/R_s 와 같은 자리)
```

논문은 `ε_CAM`·`r_CAM` 을 **두 압력에 고정**하고 차이를 전부 `j₀` 에 넣는다 →
**`j₀`: 0.74 → 1.33 A m⁻² (1.8 배 증가)**.

★★★ **그런데 같은 표가 대안 배정을 품고 있다.** 이중층 CPE 계수
`Q_DL` **0.18 → 0.54 (3.0 배)** 는 **계면 면적에 비례하는 양**이다. 접촉 분율 `θ` 를 넣으면
(같은 `a_V` 로 정규화하므로) **`R_CT^meas = R_CT^true/θ`, `C^meas = θ·C^true`** 이고:

| 배정 | `θ(389)/θ(97)` | `j₀^true(389)/j₀^true(97)` | 논문의 말과 |
|---|---:|---:|---|
| **논문 (`θ` 고정 = 1)** | 1.0 | **1.80** (증가) | 수치 결론 |
| **`Q_DL` 을 면적으로 읽음** | **3.0** | `[재현]` **0.60** (**감소**) | `[인쇄]` "pressure improves the interfacial contacts **considerably**" 와 정합 |

`[재현]` 둘째 행: `j₀^true ∝ 1/(θ·R_CT^meas)` → `(1/3.0)×1.797 = 0.60`.
⚠ **단서 셋**: (ㄱ) `β` 가 0.89 ↔ 0.81 로 달라 **두 `Q` 는 차원이 다르다** — 엄밀히는
Brug 류 유효용량 변환이 필요하고, `[재현]` 그 변환을 하면 비가 **3.0 → ≈5.6 으로 더 커진다**
(즉 **결론의 방향은 바뀌지 않고 세진다**). (ㄴ) 이중층 비용량이 압력에 무관하다는 가정.
(ㄷ) `R_CT·C` (접촉 면적이 소거되는 조합)가 두 압력에서 **같지 않으므로**(`[재현]` 1.7–3.1 배)
**순수 면적 효과만으로도 설명되지 않는다.**

★★★ **그래서 이 편이 이 위키에 주는 것은 새 파라미터가 아니라 새 처방이다**:

> **`R_CT · C_dl` 은 접촉 면적 `θ` 가 소거되는 조합이고, `C_dl` 단독은 `θ` 에 비례한다.
> 둘을 같이 보고하면 `θ` 와 `j₀` 가 갈린다.**
> 이 논문은 두 값을 **다 갖고 있으면서**(Table 2) **그 조합을 만들지 않는다.**

→ [[assb-lampe-contact-product-degeneracy]] 의 "무엇을 재면 깨지는가" 표에 **행 하나 추가**.

## T4. `drt-peak-count-nonidentifiability` — C1 최초 ✅, 그리고 **가법성 파탄의 실측**

- **C1(λ 보고)**: ★ **이 계보 최초로 통과** — `λ = 0.05`, shape factor 0.5, 2차 도함수 페널티,
  RelaxIS. **C2(K–K) · C3(불확실성) · C4(개수 규칙) · C5(반복)는 전부 ❌.**
- ★★ **새 경보 (세 번째)**: **전극별 DRT 의 합이 완전지 DRT 가 아니다** (D6·D7·D8).
  11호는 "같은 봉우리의 **이름표**가 흔들린다" 였고, 16호는 **"부분의 합이 전체가 아니다"** 다.
  3E 로 물리적으로 분해한 뒤에도 **DRT 단계에서 분해가 다시 깨진다.**
  `[해석]` **분해의 검증은 Nyquist(합)에서 하고 해석은 DRT(성분)에서 하는데, 그 둘이 같은
  대상이 아니다.** 이것은 우리 폭 측정기를 붙일 **구체적 자리**다 — λ 를 격자로 흔들면서
  "양극 DRT + 음극 DRT − 완전지 DRT" 의 잔차를 재면, **DRT 분해의 재현 가능한 오차**를
  처음으로 숫자로 만들 수 있다 (이 논문의 원시 데이터가 필요 — G16 으로 막혀 있다).

## T5. 닻 "모르는 것 2"(Li-In 기준 전위) — **경고가 한 단계 구체화된다**

4호(Shi 2020)는 오프셋 0.6 V 를 **고정 가정**했다. 16호는 **기준극을 따로 넣고도**
(ㄱ) 그 기준극의 안정성을 **안 재고**, (ㄴ) 두 셀의 In–Li 평탄 전위가 **0.11 V 어긋난 채**
같은 축("vs Li/Li⁺")에 그려지며, (ㄷ) 그 평탄 구간 안에서 **음극 임피던스가 15 배 움직인다**.
`[해석]` **완전지 OCV 를 "밀린 양극 곡선" 으로 읽는 계획에서, 밀린 양(offset)의 셀 간 재현성이
0.1 V 자릿수라면 그것은 `LLI` 로 오독될 크기다.** 우리 축에서 이 편의 가장 직접적인 기여다.

## T6. 14호의 `[해석]`("분리 후보는 volumetry 이고 엔트로피메트리가 아니다") 에 대해

**증거를 주지 않는다.** 이 편에는 **void·volumetry·엔트로피 측정이 없고**(`void` 0 회),
**열화가 없다**. 다만 **간접적 대조**가 하나 있다: 14호는 **10 → 20 MPa** 에서 `dE/dP` 로
void 를 읽으려 했고, 16호는 **97 → 389 MPa** 에서 **공극률이 12.9 → 11.2 % 밖에 안 변한다**고
직접 측정했다(`[인쇄]`). `[재현]` **압력을 4 배 올려 공극률이 1.7 %p(상대 13 %) 움직이는 동안
`R_CT` 는 1.8 배, 음극 DRT 는 최대 15 배 움직인다.**
★ `[해석]` **기하(공극률)는 둔하고 계면(임피던스)은 예민하다** — 같은 압력 구간에서 두 관측의
**감도가 한 자릿수 다르다**. 14호가 volumetry 를 분리 후보로 민 것과 **긴장 관계**에 있다:
volumetry 가 보는 양(부피/공극)은 **압력 여기에 대해 가장 둔한 채널**일 수 있다.
⚠ 두 논문의 압력 구간·화학·측정이 달라 **직접 비교가 아니다.** 후속에서 확인할 좌표로 남긴다.

# 이 digest 가 주장하지 않는 것

- **논문의 결론(압력이 `j₀` 를 올린다)이 틀렸다고 주장하지 않는다.** 주장하는 것은
  **그 절차가 `j₀` 와 접촉 면적을 가른 절차가 아니라는 것**이고, 그 근거는 **논문 자신의 식 (4)·(5)**
  와 **자신의 Table 2(`Q_DL`)** 다.
- **`j₀^true` 가 실제로 감소한다고 주장하지 않는다.** T3 의 둘째 행은 **대안 배정의 결과**이지
  우리 측정이 아니다. 주장은 **"같은 데이터가 반대 결론을 허용한다"** 까지다.
- **In–Li 전위의 0.11 V 차이가 압력 효과라고 주장하지 않는다.** 기준극 오프셋이 더 그럴듯하고,
  **둘 다 논문이 검토하지 않았다**는 것이 요점이다.
- **이 편의 압력 값을 다른 셀로 옮기지 않는다.** In 음극 · 단결정 NMC83|6|11 · argyrodite ·
  ∅12 mm 펠릿 · 0.1 C · 상온 · **2 번째 사이클 신품**이다. 5호의 Li 금속 75 MPa 상한과
  **같은 축에서 비교할 수 없다**.
- **열화에 대해 아무것도 주장하지 않는다** — 이 논문에 열화가 없다.
- 수치는 전부 **사본**이다. 정본은 원문 PDF 이고, 그림에서 읽은 값(`[도표]`)에는 판독 오차가 붙는다.
