Repository: yonghoon7153-source/Yonghoon-DEM-DFT

# wiki/raw/ — 예외적 불변 원본층

이 리포의 불변 증거층은 **이미 밖에 있다**: `docs/data/`(측정 CSV·JSON) ·
litdb 정본(friendly-meitner) · `docs/reviews/findings.json` · git 이력.
그래서 이 폴더는 킷 원형과 달리 **예외 전용**이다:

- 들어오는 것: litdb 소관(논문)도 측정 데이터도 아닌 외부 자료 — 강연 전사,
  외부 레포 감사 노트 등.  `transcripts/` 등 하위 폴더에 날짜-슬러그로 저장.
- 규칙: 한번 저장한 파일은 수정 금지 (원본이 바뀌면 새 -v2 파일).  frontmatter 에
  `source_url` / `ingested` 를 적는다.
- 논문 PDF·digest 는 여기 넣지 않는다 → wiki/SCHEMA.md 경계 규칙 1 (litdb 정본).

File: wiki/raw/papers/zaghib1999_lto-negative-electrode-spe-polymer-li-ion.md
---
title: "Zaghib K., Simoneau M., Armand M., Gauthier M. 1999 — Electrochemical study of Li₄Ti₅O₁₂ as negative electrode for Li-ion polymer rechargeable batteries (J. Power Sources 81–82, 300–305)"
source_url: local-upload/32._Electrochemical_study_of_Li4Ti5O12_as_negative_electrode_for_Li-ion_polymer_rechargeable_batteries.pdf
source_url_note: "본문 PDF 6 쪽(Elsevier · 그림 6 — Fig. 5 는 (a)(b) 두 판 · 표 0 · 반응식 1 · 참고문헌 4) · SI 없음. 1999-08-10 생성 Acrobat Distiller 3.01(Solaris) 파일 — 헤더 %PDF-1.7 · XMP 0 · 단일 xref · Linearized · creator · author 빈칸 · title = PII · 내려받기 표지 없음(1 쪽 = 논문 첫 쪽). 텍스트 층의 합자 · 특수문자가 깨져 있어(괄호 = 'Ž .' · '/' = 'r' · '°C' = '8C') 캡션 탐지가 Fig. 5(a) · 5(b) 를 놓쳤다 → 수동 크롭 2. 그림 자동 5 + 수동 2 = 7 항목 전부 열어 봤다(자동 과대 2 — fig_1 본문 포함 · fig_6 5 쪽 전체). 수치는 PDF 원본 래스터(1 비트 스캔 5 · 8 비트 2) 픽셀 판독. 3차 묶음 파일 32(2차 큐 번호와 별개) — 원장 행 '★★ Zaghib·Simoneau·Armand·Gauthier 1999'(지목 23 · 64); 23호 ref 44 · 64호 [25]. LTO 음극 · 무용매 SPE · Li 금속 2전극 · 60/80 °C 논문 — ASSB 아님(원전 추적 편). 원자료는 커밋하지 않는다."
source_doi: "n/a — PDF 에는 PII S0378-7753(99)00209-8 만 인쇄"
source_license: "© 1999 Elsevier Science S.A. All rights reserved — 구독 논문(오픈액세스 표시 없음). 이 digest 는 인용 · 요약 · 재현 계산만 담는다"
pdf_sha256: f3e7bddae2e19cfb5fd0dbb1960c819bf8ec14a3521a64fe4ee61e05e489ebca
ingested: 2026-09-28
sha256: daaf090f430019873cd6fc9885efa88716050fefdd5b630d36d8492202f2364a
---
# 수집 목적

`assb` 섹션 **70호** — **3차 묶음 파일 32**(3차 묶음 열두째 편). 3차 묶음의 파일 번호는 2차 묶음 "큐 N" 번호(`bms-balancing/docs/ASSB_TRANSFER_NOTE.md` §6-3-d, 큐 1–59)와
**별개**다 — 이 편은 "큐 32" 가 아니다. ⚠ **ASSB 논문이 아니다** — 1999 년 Hydro-Québec 의 **Li₄Ti₅O₁₂(LTO) 음극 · 무용매 고체 폴리머 전해질(SPE, POE 계 공중합체 + LiTFSI) · Li 금속 상대극
2전극 셀 · 60 / 80 °C** 논문이다(액체 전해질은 확산계수 측정용 3전극 셀 하나에만). 닻은 `questions/assb-contact-loss-vs-lampe.md`. 이 편은 **원전 추적 편**이다 — ASSB 계보의 두 digest 가 이 편을 서로 다른
명제의 근거로 인용했고(23호 → "LTO 1.55 V" · 64호 → "In 0.6 V"), 이 편이 실제로 무엇을 인쇄했는지 확인하는 것이 일이다.

들어온 경로: 원장(`bms-balancing/docs/ASSB_WANTED_PAPERS.md` §1) "★★ **Zaghib·Simoneau·Armand·Gauthier 1999** — *J. Power Sources* 81−82, 300−305 | 지목 23 · 64 | **2** | Q5 |
**LTO 1.55 V 가정의 뿌리** — 18호 'Assuming 1.55 V' 보다 이른 근거 (액체셀). Ikezawa 2020 과 함께 R-LTO 가지의 원전 쌍 · **64호 [25] 재지목 — 다른 명제**: 64호는 이 편을 **In 0.6 V** 의
근거로 인용 (23호는 LTO 1.55 V) — 3차 묶음 파일 32 에서 확인".

지목 digest 가 이 편에 매단 명제(위키 전체를 `Zaghib` · `81–82` · `300–305` 로 grep — `Thorat … Zaghib … 2009`(hlushkou2018 digest 의 굴곡도 원전)은 다른 저자 조합의 다른 논문이라 제외; 이 편을 인용한
digest 는 **23 · 64호 둘**이고, 40호 · 18호 · 43호는 이 편을 인용하지 **않는다**(아래 표). 네 편의 원문 PDF 는 이 세션에 없어 digest 전사로 대조했다 — 읽기만):

| 지목 | 인용 번호 | 매단 명제 (digest 자리) |
|---|---|---|
| **23호** Koerver 2017 *Chem. Mater.* | ref 44 | `[인쇄]`(23호) "The potential of the negative anode was **assumed** to be **0.6 V** vs Li/Li⁺ … for indium foil and **1.55 V** … for lithium titanate"(refs 16 · 44) · G12 "0.6 V(In) · 1.55 V(LTO) 가정의 근거는 리뷰(ref 16)와 1999 년 LTO 논문(ref 44)" · :464 "(Zaghib 1999, **액체 전해질** LTO). 즉 1.55 V 가정은 Ikezawa 2020 보다 최소 3 년 앞서 황화물 ASSB 에 들어와 있었다" · 후속 표 "★★ 6 — **LTO 1.55 V 가정의 근거** — 18호 R-LTO 'Assuming 1.55 V' 의 더 이른 뿌리" |
| **64호** Koerver 2017 *JMCA* | [25] | `[인쇄]`(64호) "The In/InLix-anode delivers a constant potential (**0.6 V** vs. Li/Li+)25" · :573 "[25] Zaghib 1999 에 In 전위가 없다고 하지 않는다 — … 파일 32 에서 확인" |
| **18호** Fukunishi 2023 *JPS* | — | G4 `[인쇄]` "**Assuming** that the potential of the R-LTO reference electrode is **1.55 V** vs. Li/Li⁺ [32,33]" — 18호 digest D16 · 40호 digest :185 · 43호 digest :416 이 [32] = **Colbow · Dahn · Haering 1989 *JPS* 26, 397** · [33] = **Ohzuku · Ueda · Yamamoto 1995 *JES* 142, 1431** 로 확정 — **이 편이 아니다**(Colbow 1989 는 이 편의 [1]) |
| **40호** Ikezawa 2020 | — | 1.55 V 의 근거는 ref [11] = **Costard 2017 *JES* 164, A80**(40호 :35–36) — `Zaghib` 는 40호 digest 의 "수입 경로 셋" 표(:183)에 23호 경로로만 등장. 원장 행의 "Ikezawa 2020 과 함께 원전 쌍" 은 "R-LTO 가지의 앞선 두 뿌리(액체/폴리머 1999 · ASSB 2020)" 라는 뜻이지 40호가 이 편을 인용한다는 뜻이 아니다 |

**59–69호 · 29 · 38호 SI 보강을 이어받는다.** Q5 계보(`concepts/assb-li-in-reference-potential-window.md`)는 1.55 V 의 수입 경로를 셋(23호 → Zaghib 1999 · 40호 → Costard 2017 · 18호 → Colbow 1989 +
Ohzuku 1995)으로 정리해 두었고 "Costard 2017 · Zaghib 1999 · Colbow 1989 는 미열람 — 그 안에 1.55 V 가 실제로 있는지는 확인 안 됨"(40호 :188)이라고 적어 두었다. 이 편이 그 셋 중 첫 열람이다.

이 digest 의 일 (지시):

1. **1.55 V 의 정체** — 이 편이 LTO 전위를 어떤 수치 · 어떤 형태로 인쇄하는가(평탄값 · 상대극 · 전해질 · 온도 · 전류 · 충/방 · 폭 · 기울기 · 온도 의존). "1.55" 라는 숫자가 지면에 있는지 센다. (i) 측정값
   (ii) 인용 (iii) 조건부 값을 가른다. 상온 황화물 ASSB 의 R-LTO 에 이 값을 옮길 때 붙어야 할 조건을 `[해석]` 으로.
2. **"zero-strain"** — 측정인가 인용인가(XRD 격자 · x 범위). 62호(무변형 LTO 음극 ≈0.067 MPa)와 이어지는 자리.
3. **Q5** — "1.55 V 고정" 원전이 주는 것 / 주지 않는 것 → 카드 Q5 열 · 개념 페이지.
4. **Q1 · 곱 축퇴** — 해당 여부(LTO 음극 · 폴리머 · 양극 없음). 사이클 자료는 Q7/Q8 층으로만.
5. **셀 사양** — 미인쇄를 미인쇄로.
6. **In · Li-In · 0.6 V 전수 집계** — 없으면 "64호 [25] 는 이 편의 내용을 가리키지 않는다" 까지만.
7. Q1–Q8 · 채움표 70호 행 · 곱 축퇴 처방 쉰세 번째 적용 · 보류 (가)–(로) 표시(결정 안 함).

> ⚠ **형식 — *J. Power Sources* 81–82 (1999) 300–305, 6 쪽(그림 6 — Fig. 5 는 (a) · (b) 두 판이라 그림 판 7 · 표 0 · 반응식 1 · 참고문헌 4) · SI 없음.** 1차 측정 — XRD(삽입 전 시료) · DSC(HEBM 전구체) ·
> SEM(1 장) · 정전류 충 · 방전(4 cm² 실험 셀 · Li 금속 2전극 · SPE · C/12) · 사이클(Ah 급 셀 s852 60 °C · s851 80 °C — 형식 미인쇄) · ASI(전류 차단 5 · 30 s) · CV 로 얻은 확산계수(액체 3전극 · 25 °C —
> 그림 0). **계산 0 · ASSB 0 · EIS 0 · 압력 0 · 기준극 0(3전극은 D 측정에만) · 오차 표기 0 · 셀 수 인쇄 0 · 표 0.**
> 그림은 전부 래스터 — `[도표]` 값은 PDF 에 박힌 원본 래스터(그림 1 · 2 · 5a · 5b · 6 은 1 비트 ≈7000 × 4200–4600 px 스캔, 그림 3 · 4 는 8 비트 637 × 862 · 634 × 448 px)에서 틀 · 눈금 위치에 선형 적합한 뒤
> 곡선을 읽었다(§픽셀 판독). 1999 년 Distiller 3.01 파일이라 텍스트 층의 합자 · 특수문자가 깨져 있다(`Ž .` = 괄호 · `r` = `/` · `y1` = `⁻¹` · `8C` = `°C` · `q` = `+` · `=` = `×`) — 낱말 집계는 깨진 형태까지
> 세었다.
>
> 표기: `[인쇄]` 본문 · 캡션 명시 · `[도표]` 그림에서만 읽은 값(`figure-read ≈`) · `[재현]` 지면의 숫자로 우리가 계산 · 대조한 값 · `[해석]` 우리 해석.
> `[해석]` 표시 없는 문장은 원문이 실제로 말한 것.

# 판정 먼저

| 물음 | 판정 | 한 줄 근거 |
|---|---|---|
| **(a) "1.55 V" 가 지면에 있는가** | ❌ **없다 — `1.55` 0 회.** 인쇄된 것은 **"approximately 1.5 V vs. lithium"**(서론 · 일반 진술) · **"about 1.5 V"**(결과 · Fig. 4) · **"ASI at 1.6 and 1.5 V"** 뿐 | `[도표]` Fig. 4(**2전극 · Li 금속 · SPE · C/12 · 60 또는 80 °C 중 미지정**, 축 "V vs Li⁺/Li"): **방전 평탄 중심 1.54 V(20 mAh g⁻¹) → 1.50 V(110)**, 충전 **1.67 → 1.59 V**, 충–방 차 **0.09–0.13 V**, 두 곡선의 중점 ≈**1.56–1.58 V**, 선 두께 0.02–0.03 V. 1.55 는 **방전 곡선이 평탄에 들어서는 자리(≈12–20 mAh g⁻¹)의 값**이지 인쇄값이 아니다 |
| **(a) (i) 측정 / (ii) 인용 / (iii) 조건부** | **(i) + (iii)** — 이 편 자신의 **부하 전압**(OCP 0) · 조건은 SPE · 60/80 °C · C/12 · Li 금속 2전극 · 1.2–2 V; **(ii) 아니다** — 서론 "approximately 1.5 V" 뒤에 인용 번호 없음([1–4] 는 앞 문장 "good candidate" 에) | 3전극 셀(액체 · 25 °C)은 확산계수에만 썼고 **LTO 전위 값 · CV 그림 0** · 온도 의존 0 · 개방회로 평탄 0 |
| **(b) "zero-strain" — 측정인가** | ❌ **측정 0 — 진술 5 회 + "minimal dilation (<1%)" 1 회, 인용 번호 없음.** XRD 는 **삽입 전 시료 한 장**(`[인쇄]` "characterized … before intercalation" · a = 8.36 Å) | `[재현]` Fig. 1 여섯 봉우리(111 · 311 · 400 · 331 · 333/511 · 440)에서 **a = 8.359 ± 0.009 Å** ✓ 8.36. 참고문헌 4 편(Colbow 1989 · Zaghib 1998 · Ohzuku 1993 *JES* 140 · Nishizawa 1998)에 **"zero-strain" 원전(Ohzuku · Ueda · Yamamoto 1995 *JES* 142, 1431 — 서지 지식 · 미열람)이 없다**. 62호의 "무변형 LTO" 인용([37] Ohzuku 1995 · [39] Haetge 2011)도 이 편이 아니다 |
| **(c) Q5 — 이 원전이 주는 것 / 주지 않는 것** | **층 하나 — 스물아홉 번째 형태: "하류가 '1.55 V' 로 인용한 원전에 그 숫자가 없다 — 있는 것은 60–80 °C · SPE · C/12 · Li 금속 2전극의 '약 1.5 V' 부하 평탄"** | 주는 것: 평탄의 **위치 · 기울기(−0.4 mV per mAh g⁻¹ · 부하) · 이력 폭(0.09–0.13 V) · 끝(1.2 V 컷오프 ≈160 mAh g⁻¹ · 충전 끝 2 V)**. 주지 않는 것: **OCP · 25 °C · 황화물 · 3전극 LTO 전위 · dE/dT · 상 조성 x 범위 · 오차** |
| **64호 [25] "In/InLix 0.6 V"** | ❌ **In · indium · InLi · Li-In 0 회 · "0.6" 1 회 = "0.6 µm"(1차 입자 크기).** ⇒ **64호 [25] 는 이 편의 내용을 가리키지 않는다**(맞는 원전은 추정하지 않는다) | `\bIn\b` 2 회 = "In principle" · "In this work". 64호 자신도 "[25] 에 In 전위가 없다고 하지 않는다 … 파일 32 에서 확인"(:573) 으로 판정을 넘겼다 — 여기서 닫는다 |
| **(d) Q1 · 곱 축퇴** | **해당 없음** | LTO **음극** 반쪽(Li 금속 상대) · 양극 없음 · EIS 0(ASI = 전류 차단 DC 저항, 5 · 30 s) · 2전극이라 전극 귀속 0. 사이클 축(Fig. 5 · 6)은 Q7/Q8 층으로만 |
| **(e) 셀 사양** | ⚠ **하나만 인쇄(4 cm² 실험 셀) — 사이클 그림의 셀은 Ah 급이고 형식 미인쇄** | `[도표]` s852 60 °C **1.75 Ah**, s851 80 °C **2.7 Ah** — `[재현]` 4 cm² 면 440–680 mAh cm⁻² 라 다른 셀. SPE 조성 · 두께 · 적재 · 도전재 · 압력 · 율(사이클) · 컷오프(사이클) · 셀 수 · 오차 전부 0 |
| **사이클 축(Q7/Q8 층)** | ⚠ **"long life · very good cyclability · exceptional stability · ASI very stable" ↔ 그림은 용량 −44 % · ASI ×1.7–3** | `[도표]` 60 °C 1.75(2 사이클) → 0.98 Ah(1495) · 80 °C 2.70(1) → 1.53 Ah(995) · 첫 100 사이클 −15 · −18 % · ASI(60 °C, 1.5 · 1.6 V) ≈95–100(1) → 160(10) → 200(400) → 245(1000) → 270–292 Ω cm²(1490) · Effic. Ah ≈101 %(정의 미인쇄) · Effic. Wh 96 → 88 % |
| **Q4** | **0/70 — 예순두 번째 성질** | "'zero-strain' · '<1 % dilation' · 'ASI very stable' · 'long life' 를 삽입 전 XRD 한 장 · 그림에서 ×1.7–3 오르는 ASI · −44 % 용량 위에 결론으로 적었고, 하류가 '1.55 V' 로 인용하는 값은 지면에 '약 1.5 V' 부하 전압 한 자리로만 있다" |
| **곱 축퇴 처방 쉰세 번째** | **적용 불가 — 1단계 입력 없음 · 처방 표 새 줄 없음** | §곱 축퇴 |
| **보류 (가)–(로)** | **근거 0 — 결정 안 함**((터) · (도) 등 무관) | §보류 |

# 서지

- **Zaghib K.**(교신 · Institut de Recherche d'Hydro-Québec, Varennes) · **Simoneau M.**(IREQ) · **Armand M.**(Univ. de Montréal, Chimie) · **Gauthier M.**(IREQ). *J. Power Sources* **81–82** (1999) 300–305.
  PII **S0378-7753(99)00209-8**(지면 · PDF 제목 필드). DOI 문자열은 PDF 에 없다. "© 1999 Elsevier Science S.A." — 구독 논문. 키워드 "Li-ion batteries; Anode; Li₄Ti₅O₁₂; SPE". 접수 · 게재일 미인쇄(권 81–82 는
  학회 특집호 형식 — `[해석]`, 지면에 학회명 없음).
- **PDF 메타데이터**(pymupdf `metadata` + 원시 바이트): 헤더 **`%PDF-1.7`** · title "PII: S0378-7753(99)00209-8" · author · subject · keywords · creator **빈칸** · producer **"Acrobat Distiller Command 3.01 for Solaris 2.3 and later (SPARC)"** ·
  creationDate **1999-08-10 14:20:04** · modDate **1999-08-11 07:40:22**(시간대 없음) · XMP 0 · `startxref` 1 · `%%EOF` 1(증분 갱신 없음) · `/Linearized` 1 · 글꼴 Times-Roman/Bold/Italic + ScienceTypeCustomPi · MathematicalPi ·
  ElsevierSpecialPi · SizedSym(조판 글꼴) · 이미지 XObject 9(1 쪽 로고 2 + 그림 래스터 7). **내려받기 표지 없음**(1 쪽 = 논문 첫 쪽) — 65–67 · 69호 ACS 파일(iTextSharp 표지)과 다르고 68호 MDPI 파일과 같은 부류.
  ⚠ 헤더 1.7 ↔ producer 3.01(1999): 헤더 버전을 올린 뒤 도구가 있다는 뜻이나 Info 는 안 바뀌었다 — 어느 도구인지는 파일에 없다(`[해석]`).
- 원자료 크기 553,232 B · sha256 `f3e7bddae2e19cfb5fd0dbb1960c819bf8ec14a3521a64fe4ee61e05e489ebca`. 원자료는 커밋하지 않는다.

# 원문에 없어서 확인이 필요한 것 (공백)

| # | 공백 | 왜 중요한가 |
|---|---|---|
| **G1** | **LTO 전위의 개방회로 값 · 3전극 값 · 온도 의존** — 인쇄된 것은 2전극 부하 곡선(Fig. 4)과 "about 1.5 V" 뿐 | 하류(23호)가 여기에 매단 "1.55 V" 는 지면에 없다. R-LTO 기준극 값으로 옮기려면 OCP · 25 °C 값이 필요하다 |
| **G2** | **Fig. 4 의 온도**(60 인지 80 °C 인지) · 셀 수 · 방법 A/B 의 어느 곡선이 어느 온도인지 | "All experiments were performed at 60 or 80 °C" 만 |
| **G3** | **격자 변화 측정 0** — "zero-strain" · "<1 %" 는 진술 · XRD 는 삽입 전 한 장 · 인용 번호 없음 | (b) — 이 편은 무변형의 원전이 아니다 |
| **G4** | **SPE 사양** — POE 계 공중합체의 조성 · O/Li · 두께 · 전도도 · LiTFSI 농도 | 2전극 평탄에 든 IR 몫을 가를 수 없다 |
| **G5** | **전극 사양** — 적재(mg cm⁻²) · 두께 · 도전재(언급 0 — 시료는 "electronic insulators") · 바인더 = SPE 50 vol% | C/12 의 면 전류밀도 · ASI 의 의미 |
| **G6** | **사이클 셀(s852 · s851)의 형식 · 면적 · 율 · 컷오프 · Ah 정격** — 본문의 유일한 셀 사양은 "4 cm² lab cell" | `[재현]` 1.75 · 2.7 Ah 는 4 cm² 로 불가능 — 다른 셀 |
| **G7** | **ASI 의 정의 세부** — 전류 차단 5 s / 30 s 중 어느 것이 Fig. 5b 인지 · "1.6 V · 1.5 V" 가 DOD 표지인지 · 면적 | Fig. 5b 두 선의 뜻 |
| **G8** | **Effic. Ah / Effic. Wh 의 정의**(어느 방향 비인지) — `[도표]` Ah 효율 ≈101 % | CE 를 LLI 대리로 쓰는 통로 |
| **G9** | **확산계수 측정의 원자료** — CV 그림 0 · 주사 속도 · 전극 면적 · 조성 범위 · "more than"(결과) ↔ "about"(초록 · 결론) | 인쇄 값 2 × 10⁻⁸ cm² s⁻¹ 의 층위 |
| **G10** | **방법 B 의 밀링 조건** — 본문에는 "HEBM"; 그림 2 라벨 "SPEX 2 hres" · 열처리 온도(그림 2 의 DSC 로 ≈450 °C 시작) | 시료 정체 |
| **G11** | **Fig. 3 의 시료 상태** — 라벨 "lot 10 avant tt"(열처리 전 — `[해석]` 프랑스어) ↔ 본문 "synthesized Li₄Ti₅O₁₂ … method B" | 0.6 µm 가 LTO 의 크기인지 전구체의 크기인지 |
| **G12** | **오차 · 반복 · 셀 수 0 · 표 0** | 모든 수치가 n = 1 |

# 그림 — 자동 5 + 수동 2 = 7 항목, 실제로 연 것 7 / 안 연 것 0

`raw/figures/zaghib1999_lto-negative-electrode-spe-polymer-li-ion/` — `extract_figures.py --clean`(300 dpi). 캡션 탐지는 Fig. 1 · 2 · 3 · 4 · 6 에서 살았고 **Fig. 5(a)(4 쪽) · Fig. 5(b)("Fig. 5 (continued)." 5 쪽)는
놓쳤다** → 수동 클립 `fig_5a_manual_p4.png` · `fig_5b_manual_p5.png`(`figures.json` `manual: true`). 자동 크롭 문제(`note` 에 기록 · 파일은 지우지 않았다): **`fig_1.png` 과대** — bbox 가 2 쪽 본문 두 단(y 133.9 pt 부터)을
포함(래스터는 375.6 pt 부터) · **`fig_6.png` 과대** — 5 쪽 전체(y 39.7–702.3 pt)라 위의 Fig. 5(b) 와 그 캡션까지 포함 · `fig_2` · `fig_3` · `fig_4` 온전 · 캡션 필드는 전부 합자 깨짐(`LirSPErLi Ti O … 4 5 12`). 라벨 ↔ 내용
어긋남 0. 6 쪽 페이지 렌더(110 dpi)도 전부 봤다. 수치는 PDF 에 박힌 원본 래스터에서 판독했다(§픽셀 판독).

## Fig. 1 — XRD, "white sample of Li₄Ti₅O₁₂" (봤다) ★ (b) 의 유일한 구조 자료

`[도표]` Siemens **D5000** 회절계 출력 원본(파일 경로 `C:\D5000\DATA\MSIMONO\TILICOST.RAW` · 시료 문자열 **"TIO2LI2CO3S2TT"** · "HYDRO QUEBEC (VARENNES) **02-Jul-1998** 14:43" · **CT 3.0 s · SS 0.050°** · **WL 1.5406 Å**(Cu Kα₁) · 카드
**26-1198 Li1.33Ti1.66O4** Lithium Titanium Oxide). 축: 2θ ≈14.8–65.2°(눈금 20–65), Counts 0.00–**8399.00**. 봉우리 라벨 111 · 311 · 222 · 400 · 331 · **311**(57°) · 333 · 440. `[도표]` **111 봉우리의 꼭짓점이 위 틀에
닿아 잘렸다**(전 눈금 8399 counts — 상대 강도를 못 읽는다). `[재현]` 위 틀 눈금 8 개(20–55°, 잔차 ≤1.8 px = 0.013°)로 축을 잡아 봉우리 2θ → `a`: 111 18.38° → 8.354 · 311 35.53° → 8.372 · 400 43.28° → 8.356 ·
331 47.32° → 8.367 · 333/511 57.20° → 8.361 · 440 62.95° → 8.346 Å ⇒ **a = 8.359 ± 0.009 Å** — 인쇄 **8.36 Å** ✓. 440 에 Kα₂ 어깨(63.22°) 가 갈라져 보인다. ⚠ 라벨 "311" 이 35.5° 와 57.2° 두 곳 — 57.2° 는 (511)/(333)
(h²+k²+l² = 27)이다(D10). 시료 문자열 "TIO2LI2CO3S2TT" 는 `[해석]` TiO₂ + Li₂CO₃ · SPEX 2 h · 열처리(= 방법 B)를 가리키는 듯하나 캡션은 "white sample" 뿐.

## Fig. 2 — DSC, "sample Li₄Ti₅O₁₂ prepared by method B" (봤다)

`[도표]` Perkin-Elmer 출력 원본: 축 "Heat Flow Endo Up (mW)" −66.5…+60 (눈금 20 mW) · Temperature 50–≈525 °C(눈금 50) · 프로그램 "1) Hold for 10.0 min at 50.00°C 2) Heat from 50.00°C to 550.00°C at 20.00°C/min" ·
날짜 **04/02/97** · 시료 라벨 **"TiO₂ + Li₂CO₃ SPEX 2 hres"**. `[재현]`(눈금 격자 8 점 적합, 잔차 ≤8 px = 0.6 °C · 0.1 mW) 곡선: +21.3 mW(52 °C) → 13.8(100) → −6.5(200) → −27.4(300) → −40.9(380) — **100–380 °C 직선
−0.203 mW/°C**(잔차 ≤0.6 mW) → 390–440 °C 는 직선보다 +2 mW 위 → **440–468 °C 에서 ≈6 mW 만큼 더 내려가 −59.7 mW 바닥**에 닿고 → 468–520 °C **−59.7 ± 0.1 mW 로 완전 평탄**. ⇒ 본문 "transformation to Li₄Ti₅O₁₂
starts around 450 °C" 는 이 계단의 중간이다. ⚠ `[해석]` 바닥 −59.7 mW 가 −60 격자선 값과 같고 그 뒤 잡음이 0 이라 **계기 범위 바닥(포화)** 일 가능성 — 계단의 실제 깊이는 못 읽는다. 기울기 −0.2 mW/°C 의 기저선
(350 °C 에 −70 mW)이 계단(≈6 mW)의 10 배다. 캡션은 "Li₄Ti₅O₁₂ … method B", 본문은 "the HEBM **precursor** sample", 라벨은 전구체(D8).

## Fig. 3 — SEM (봤다)

`[도표]` 머리 "K:\PHOTOS POST-MORTEM\ACEP_MARIJULIE\LOT10_2.PCI" · 계기 띠 "15KV ×5.00K · 6.1 µm"(눈금 막대) · 발 **"lot 10 avant tt 5000x"**. 눈금 막대 6.1 µm 에 대해 **≈0.3–1 µm 급 1차 알갱이가 5–20 µm 덩어리로
뭉쳐 있다**(눈 판독 — 입도 분포 · 개수 0). 본문 "narrow primary particle size distribution centered around 0.6 µm"(방법 B) 와 자릿수는 맞는다. ⚠ 발 라벨 "avant tt" 는 `[해석]` 프랑스어 "열처리 전" — 맞다면 이 사진은
**LTO 가 아니라 밀링 전구체**(DSC 는 변환 시작을 ≈450 °C 로 둔다)이고, 캡션 "sample Li₄Ti₅O₁₂" · 본문 "synthesized Li₄Ti₅O₁₂ obtained by HEBM" 과 어긋난다(D9).

## Fig. 4 — Li/SPE/Li₄Ti₅O₁₂ 두 셀의 방전 · 충전 곡선, C/12 (봤다) ★ 이 편의 중심 그림 — (a) 의 전부

`[도표]` 축 **"Electrode Potential (V vs Li⁺/Li)"** 1–3 · "Capacity (mAh/g)" −50…200 · 범례 Method A(실선) · Method B(파선) — 두 곡선이 선 두께(4–5 px ≈0.02–0.03 V) 안에서 거의 겹친다. **2전극**(Li 금속 상대)이라
세로축은 셀 전압이다 — Li 금속 분극 + SPE IR 이 들어 있다(`[해석]`). 온도 미표기(60 또는 80 °C). `[재현]`(틀 = 눈금: 3 V/1 V · −50/200):

| 위치 | 방전(아래 곡선) 중심 | 충전(위 곡선) 중심 | 차 |
|---|---|---|---|
| 시작 | **≈2.90 V**(Q ≈ −1…0 · 인쇄 OCV 2.96) → 2 V 아래로 Q ≈2 · 1.65 V(5) · 1.58(8) · 1.545(15) | — | — |
| Q 20 mAh g⁻¹ | **1.542** | 1.666 | 0.124 |
| 30 · 40 · 50 | 1.540 · 1.534 · 1.534 | 1.647 · 1.638 · 1.627 | 0.107 · 0.104 · 0.093 |
| 60 · 75 · 90 | 1.529 · 1.523 · 1.515 | 1.625 · 1.616 · 1.611 | 0.096 · 0.093 · 0.096 |
| 100 · 110 · 120 | 1.512 · **1.504** · 1.496 | 1.605 · 1.600 · 1.600 | 0.093 · 0.096 · 0.104 |
| 130 · 140 · 145 | 1.482 · 1.460 · 1.433 | 1.595 · 1.592 · 1.589 | 0.113 · 0.132 · 0.156 |
| 150 · 154 · 158 | 1.397 · 1.356 · 1.293 | 1.589 · 1.589 · (충전 시작 수직부 1.41–1.56) | — |
| 끝 | **1.2 V 컷오프 도달 Q ≈159–162**(선 두께 · A/B 겹침 ±3) | 충전 곡선 2 V 도달 Q ≈5–6(파선 B) — A 는 수직부와 겹쳐 분리 불가 | — |

- **평탄의 위치 · 기울기**: 방전 20–110 mAh g⁻¹ 평균 **1.526 V**, 기울기 **−0.42 mV per mAh g⁻¹**(−0.04 V/90 mAh g⁻¹) — 부하 아래에서도 평탄은 기울어 있다. 충전 20–140: 1.67 → 1.59 V.
- **이력 폭**: 중간(Q 50–120) **0.093–0.104 V**, 양 끝 0.12–0.16 V. **두 곡선의 중점**(Q 50 · 75 · 100) **1.581 · 1.570 · 1.559 V** — `[해석]` 2전극 중점은 OCP 가 아니다(Li 상대극 분극이 충 · 방에서 대칭이라는
  보장 없음), 다만 1.55 와 1.575(40호의 두 후보) 가 **둘 다 이 띠 안**에 있다.
- ⇒ **"1.55 V" 는 이 그림의 어느 인쇄값도 아니고, 방전 곡선이 평탄에 들어서는 Q ≈12–20 의 값과 겹칠 뿐이다.** 인쇄 "about 1.5 V" 는 방전 평탄(1.50–1.54) 과 맞다.

## Fig. 5(a) — s852 · 60 °C · 용량(Ah) · Effic. Ah · Effic. Wh vs 사이클 (봤다 — 수동 크롭)

`[도표]` 제목 "s852 - Li4Ti5O12 60°C" · 왼쪽 축 Capacity (Ah) 0–5(프랑스식 소수점 "4,5") · 오른쪽 Efficiency (%) 0–250 · x 0–1500 · 범례 "Discharge Ah(◆) · Effic. Ah · Effic. Wh". `[재현]`(틀 = 5 Ah/250 % · 0/1500):
**방전 용량 1.75 Ah(2–5 사이클) → 1.71(10) → 1.68(20) → 1.62(30) → 1.62–1.68(50 · 표지 봉우리) → 1.54(75) → 1.48–1.56(100) → 1.45(150) → 1.43(200) → 1.37(300) → 1.33(400) → 1.32(500) → 1.34(550 · 작은 반등) → 1.33(600) →
1.30(700) → 1.27(800) → 1.20(900) → 1.16(1000) → 1.14(1100) → 1.10(1200) → 1.05(1300) → 1.01(1400) → 0.98 Ah(1495)** — 1495/2 사이클 **≈56 %**, 1000 사이클 ≈66 %, 첫 100 사이클 −15 %. **Effic. Ah 선 = 2.025 Ah ≡ 101.3 %**
(선 두께 ±0.6 %) — 1500 사이클 내내 100 % 위 · **Effic. Wh 96 %(1) → 92 %(10) → 91 %(75) → 89 %(500) → 88 %(1000–1495)**. 두 효율 선에 **≈50 사이클 간격의 봉우리**(50 · 100 · 199 · 249 · 299 · 349 · 398 · 448 · 549 · 599
· 649 · 699 · 750 · 799 · 952 · 1103 · 1257 · 1307 · 1459 · 1499) — `[해석]` 주기적 점검 사이클(율 · 휴지 미인쇄). ⚠ 1.75 Ah 는 4 cm² 실험 셀의 용량일 수 없다(D7).

## Fig. 5(b) — s852 · 60 °C · ASI(Ω cm²) at 1.6 V · 1.5 V vs 사이클 (봤다 — 수동 크롭)

`[도표]` 축 ASI (Ω-cm2) 0–1000 · Cycles 0–1500 · 범례 "ASI 1,6 V · ASI 1,5 V"(두 가는 계단선). `[재현]`(틀 = 1000/0 · 0/1500): **≈94–101 Ω cm²(1–3 사이클) → 116–119(3) → ≈150–160(8–50) → 160–172(75) → 162–182(100) →
172–182(150–250) → 187–194(300) → 197–205(350–500) → 208–220(600) → 221–226(700) → 221–237(800) → 225–242(900) → 242–248(1000) → 247–257(1100) → 248–258(1200) → 256–270(1300) → 263–275(1350) → 265–286(1400) → 270–289(1450) →
270–292 Ω cm²(1490)** — 두 선은 1400 사이클까지 ≈10 Ω cm² 안, 끝에서 ≈20 갈린다(어느 쪽이 1.6 V 인지 판독 불가). ⇒ **10 → 1490 사이클에 ×1.7–1.8, 1 → 1490 에 ×3**. 본문 "The ASI at 1.6 and 1.5 V are very stable
with the cycle life" 와 어긋난다(D5). 5 s 인지 30 s 값인지 미인쇄(G7).

## Fig. 6 — s851 · 80 °C · 용량 · 효율 vs 사이클 (봤다 — 자동 크롭은 Fig. 5(b) 까지 포함)

`[도표]` 제목 "s851 - Li4Ti5O12 80°C" · 왼쪽 Capacity (Ah) 0–5 · 오른쪽 Efficiency (%) 0–**500** · x 0–1000. `[재현]`(틀 = 5 Ah/500 % · 0/1000): **방전 2.67–2.76 Ah(1) → 2.63–2.69(2) → 2.59–2.73(3–5) → 2.54–2.60(10) →
2.48–2.55(20) → 2.48(30) → 2.37–2.44(50) → 2.27–2.32(75) → 2.18–2.28(100; 100–101 에 2.05 이상점 ◆) → 2.12–2.20(150) → 2.08–2.14(200) → 2.09(250) → 2.04–2.13(300) → 2.01–2.09(350; 355 에 1.94 이상점) → 1.98–2.07(400) →
1.90–1.98(500) → 1.85–1.96(550) → 1.78–1.84(600) → 1.73–1.77(650) → 1.72–1.80(700) → 1.68–1.75(800) → 1.60–1.69(850) → 1.58–1.63(880) → **899–931 자료 없음(틈)** → 1.54(940) → 1.49–1.55(960) → 1.53–1.57(980) →
1.53–1.64 Ah(995)** — 995/1 사이클 **≈57 %**, 100 사이클 ≈82 %. **Effic. Ah 1.005 ≡ 100.5 %**, **Effic. Wh 95 %(1) → 93 %(150) → 91 %(300) → 90 %(400) → 88 %(500–800) → 87–88 %(끝)**, 700–730 · 900–930 에 효율 요동. 본문
"At 80 °C, the cell has also good stability (Fig. 6). So Li₄Ti₅O₁₂ is not dissolved at high temperature" — 그림은 1000 사이클에 −43 % 다(D6). 60 °C 셀(1.75 Ah)과 정격이 다르다(형식 미인쇄).

## 본문 서술과 어긋난 그림 (요약)

Fig. 4(OCV 2.96 ↔ ≈2.90 · 155/157 ↔ 끝 ≈159–162 · "about 1.5 V" ↔ 평탄 1.50–1.54, 충전 1.59–1.67) · Fig. 5(b)(ASI "very stable" ↔ ×1.7–3) · Fig. 5(a) · 6("long life · exceptional stability" ↔ −44 % · −43 %) ·
Fig. 2(캡션 "Li₄Ti₅O₁₂" ↔ 전구체) · Fig. 3(라벨 "avant tt" ↔ "synthesized") · Fig. 1(라벨 311 중복 · 111 잘림) — §어긋남.

# 픽셀 판독 (`[도표]` 전부 — 원본 래스터 · 틀 · 눈금 적합)

- **원본**: PDF XObject — 그림 1 xref 4(7000 × 4579, 1 비트) · 그림 2 xref 8(6961 × 4621, 1 비트) · 그림 3 xref 12(637 × 862, 8 비트) · 그림 4 xref 13(**634 × 448, 8 비트**) · 그림 5(a) xref 14(6873 × 4201) · 5(b) xref 18(6945 × 4224) ·
  그림 6 xref 19(6963 × 4262). 1 비트 스캔은 임계 128, 8 비트는 120(곡선) · 200(틀).
- **그림 4**: 틀 = 눈금(위 틀 행 18 = 3 V · 아래 383 = 1 V → 182.5 px/V, 1 px = 5.5 mV; 왼쪽 열 73 = −50 · 오른쪽 602 = 200 mAh g⁻¹ → 2.116 px per mAh g⁻¹). 점선 격자 행 200(2.0 V 예측 200.5 ✓) · 291(1.5 V 예측 291.75 ✓)로
  선형성 확인. 열마다 어두운 구간을 나열해 **아래 구간 = 방전 · 위 구간 = 충전**으로 배정(범례 상자 행 30–95 · 열 300–455 제외). 선 두께 4–5 px → ±0.015 V.
- **그림 1**: 위 틀에 매달린 눈금 8 개(20–55°) 선형 적합(133.93 px/°, 잔차 ≤1.8 px). 봉우리 = 열별 최장 세로 어두운 구간(≥250 px)의 가중 중심 — 회절선이 가는 선이라 옆면이 세로 구간으로 잡힌다. 111 은 위 틀까지
  닿는 세로선(열 645–653)이라 그 중심 649 를 썼다. y 축은 열 ≈172(14.8°).
- **그림 2**: 점선 격자(60 · 0 · −20 · −40 mW 행, 50–500 °C 열)에 선형 적합(잔차 ≤2.9 px · 7.9 px). 곡선 = 두께 ≥6 px 구간의 중심을 2 °C 마다 추적.
- **그림 5(a) · 6**: 틀 = 눈금(5 Ah / 0 · 0 / 1500 또는 1000). 방전 곡선 = 효율 선(2.0 · 1.75 Ah 행 · 1.0 · 0.88 Ah 행) 아래의 두꺼운(≥8 px) 구간들 — 마름모 표지가 겹친 자리는 구간 범위로 적었다.
- **그림 5(b)**: 왼쪽 축 열 477.5(0) · 오른쪽 6638.5(1500) · 위 286(1000) · 아래 3862.5(0 Ω cm²). 두 계단선의 구간 중심.
- **자체 검사**: `a` 여섯 값의 산포 ±0.009 Å(0.1 %) · 그림 2 격자 적합 잔차 0.6 °C · 그림 4 격자 예측 ≤0.75 px.

# 절별 해체

## 초록 · 서론 (p. 300)

- `[인쇄]` 초록: "Li₄Ti₅O₁₂ **a zero-strain insertion material** was prepared by conventional method and by high energy ball milling (HEBM) of precursor to form nanocrystalline phases. The electrochemical performance of solid-state negative
  electrode was carried out using a **solvent-free solid polymer electrolyte at 60°C and 80°C**. A Li₄Ti₅O₁₂ vs. lithium cell discharged at **C/12** delivered **155 mA h g⁻¹** for the conventional method and **157 mA h g⁻¹** for the
  method using high ball energy milling, corresponding respectively to **97% and 96% first-cycle coulombic efficiency**. The chemical diffusion coefficient … is **about 2 × 10⁻⁸ cm² s⁻¹**. This is one order of magnitude higher than
  that of carbonaceous negative electrodes."
- 서론: "Li₄Ti₅O₁₂ has a good reversibility and **has no structural change (zero-strain insertion material)** in the charge–discharge process. Li₄Ti₅O₁₂ was always demonstrated as a good candidate as negative electrode for solid state
  lithium ion batteries **[1–4]**. **It offers a stable operating voltage of approximately 1.5 V vs. lithium.** In principle, therefore, this material can be coupled with 4 V electrode as LiMn₂O₄, LiNiO₂ or LiCoO₂ to provide a cell
  with an operating voltage of approximately 2.5 V" · 반응식 **3Li + Li₄Ti₅O₁₂ → Li₇Ti₅O₁₂**("displaces tetrahedrally coordinated lithium ion into octahedral sites with the formation of a rock-salt-type Li₇Ti₅O₁₂") · 안전 논지:
  "large scale Li-ion batteries use an anode (**zero swelling**) in combination with true solid-polymer electrolyte (SPE) with no added liquid solvent" · "we report here the results of the **DST** and X-ray diffraction measurements …
  together with SEM observation, electrochemical discharge and charge, and slow cyclic voltammetry."
- `[해석]` "approximately 1.5 V" 는 인용 번호가 없는 일반 진술이고, [1–4] 는 앞 문장에 붙는다. 이 편의 유일한 LTO 전위 자료는 Fig. 4 다.

## 실험 (pp. 300–301)

- 합성: **방법 A** = TiO₂ 아나타제("anastase") + "Li₂Co₃"(오기 — 그림 2 라벨은 Li₂CO₃) 를 **800°**(단위 없음) 12 h 질소 기류 · **방법 B** = 전구체 HEBM → 열처리(온도 · 시간 미인쇄; 그림 2 라벨 "SPEX 2 hres"). 특성: XRD ·
  "DST" · SEM(Hitachi S-70) **"before intercalation"** · DSC Perkin-Elmer 20 K min⁻¹ 불활성.
- 셀: **"4 cm² lab cell with a counter electrode of lithium metal (two electrodes)"** · "Li metal(−)/SPE: copolymer based on **POE and LiTFSI** salt/Li₄Ti₅O₁₂(+)" · 작업전극 = **50 vol.% Li₄Ti₅O₁₂ in SPE**, 구리박에 닥터블레이드
  ("docterblade") · **85 °C 24 h 진공 건조** · Macpile(Claix) 정전류 · 정전위 · **"All experiments were performed at 60 or 80°C."**
- 확산계수: **"Li₄Ti₅O₁₂-PVDF … three electrode cells at 25°C using a liquid electrolyte of 1 M LiPF₆ in EC + DEC (1:1) and lithium metal as reference and counter electrodes"** — CV(Nishizawa 법 [4]).
- ⚠ 도전재 언급 0(시료는 "electronic insulators") · 적재 · 두께 · SPE 두께 · 전도도 · 압력 0.

## 결과 · 고찰 (pp. 301–303)

- **구조**: "white, indicating … electronic insulators" · XRD "defect spinel-framework … all diffraction lines indexed … face-centered cubic … **a = 8.36 Å** … space group **Fd3M**(sic), lithium ions … tetrahedral 8(a) sites,
  tetravalent titanium ions (3d⁰) and lithium ions randomly distributed at octahedral 16(d) sites by the ratio Li/Ti = 1/5, oxygen … 32(e)." **DSC**(Fig. 2): "transformation to Li₄Ti₅O₁₂ starts around 450°C". **SEM**(Fig. 3): 방법 B
  "narrow primary particle size distribution centered around **0.6 µm**."
- **전기화학**(Fig. 4): "initial open circuit voltage (OCV) was **2.96 V**. During the discharge the voltage drops quickly down to below 2 V and decreases as the reaction proceeds until the voltage reaches **about 1.5 V**. The cell was
  cycled between **1.2 and 2 V**. The first coulombic efficiency (1 CE) was **97%**. The cell delivered **155 mA h g⁻¹** which may be compared to the theoretical capacity of **about 175 mA h g⁻¹**. The sample prepared by method B
  delivered **157 mA h g⁻¹** and the 1 CE was about **96%**." `[재현]` 이론 용량 3 F/M(Li₄Ti₅O₁₂ 459.09 g mol⁻¹) = **175.1 mAh g⁻¹** ✓ · 이용률 88.6 / 89.7 %.
- **사이클**(Fig. 5a): "at 60°C the stability of this electrode can be attributed to the stability of the [Ti₁.₆₇Li₀.₃₃]O₄ framework and to the **minimal dilation (<1%) of the cubic unit cell that occurs on lithium insertion**"(인용 0 ·
  측정 0) · **ASI**: "During discharge at different DOD values, the area specific impedance (ASI) was measured through **current interruptions at 5 and 30 s**. The ASI at 1.6 and 1.5 V are **very stable** with the cycle life."(Fig. 5b
  ↔ ×1.7–3) · "At 80°C, the cell has also good stability (Fig. 6). So Li₄Ti₅O₁₂ is not dissolved at high temperature." · "The cell has long life and very good cyclability. **We believe** that zero-strain insertion materials and a
  lithium ion conductive solid polymer are necessary for … long life, and safe solid state lithium ion polymer batteries."
- **확산계수**: "found to be **more than** 2 × 10⁻⁸ cm² s⁻¹ at 25°C. This value was obtained by the cyclic voltammetry data using same method as Nishizawa et al. [4]. This is one order of magnitude higher than for carbonaceous
  negative electrodes. This high diffusion coefficient may also allow the use, at high rapid charge–discharge for pulse applications, of such GSM or PNGV applications."(CV 그림 0)

## 결론 (pp. 303–305)

`[인쇄]` "Li₄Ti₅O₁₂ gives 155 and 157 mA h g⁻¹ … can be prepared at lower temperature by using HEBM method. The **exceptional stability** of this electrode was demonstrated at 60°C and 80°C. The chemical diffusion coefficient … is
**about** 2 × 10⁻⁸ cm² s⁻¹ over the composition range. This is **more than one order of magnitude** higher … Li₄Ti₅O₁₂, a zero-strain insertion material, is advantageous for SPE batteries with safety, long life, and reliability."

## 참고문헌 4 편

[1] Colbow · Dahn · Haering *JPS* 26 (1989) 397 — **18호 [32] · 43호 [40] 의 1.55 V 근거와 같은 편**(미열람) · [2] Zaghib · Armand · Gauthier *JES* 145 (1998) 3135(같은 저자들의 앞 편 — 미열람) · [3] **Ohzuku · Iwakoshi · Sawai
*JES* 140 (1993) 2490**(⚠ "zero-strain" 원전 Ohzuku · Ueda · Yamamoto 1995 *JES* 142 와 다른 편 — 서지 지식 · 둘 다 미열람) · [4] "M. Nishisawa et al." *Electrochem. Solid State Lett.* 1 (1998) 10(본문 표기 Nishizawa — D11).
⇒ **Ohzuku 1995 · Costard 2017 · Takada 등 ASSB 문헌 인용 0.** 참고문헌에 제목이 없어 [1]–[4] 의 내용은 이 지면으로 확인할 수 없다.

# 어휘 집계 — pymupdf 텍스트 층 6 쪽 전체 · 대소문자 구분 · 깨진 합자 포함

| 낱말 | 회수 | 자리 |
|---|---|---|
| **`1.55`** | **0** | — |
| `1.5 V` | 3 | "approximately 1.5 V vs. lithium"(서론) · "about 1.5 V"(결과) · "ASI at 1.6 and 1.5 V" |
| `1.6` · `1.2` · `2 V` · `2.96` · `2.5 V` | 1 · 1 · 2 · 1 · 1 | ASI · 컷오프 하한 · "below 2 V" · "between 1.2 and 2 V" · OCV · 완전지 전압 |
| **`In`(낱말)** · `indium` · `InLi` · `In-Li` · `Li-In` | **2 · 0 · 0 · 0 · 0** | "In principle" · "In this work" — **In 전위 0** |
| **`0.6`** | **1** | "centered around 0.6 µm"(입자 크기) |
| `zero-strain` · `zero swelling` · `structural change` · `dilation` | 5 · 1 · 1 · 1 | 진술 — 측정 · 인용 번호 0 |
| `vs. lithium` / `vs. Li` | 2 | 서론 · 그림 4 축("V vs Li+/Li") |
| `reference` · `three electrode` · `two electrodes` | 1 · 1 · 1 | 전부 실험 절(액체 3전극 = D 측정 · SPE 셀 = 2전극) |
| `plateau` · `hysteresis` · `polariz` · `ohmic` · `IR drop` · `equilibrium` · `potential` | **0 · 0 · 0 · 0 · 0 · 0 · 0**(`voltage` 5) | 평탄을 "voltage" 로만 부른다 |
| `OCV` · `open circuit` | 1 · 1 | 2.96 V |
| `ASI` · `impedance` · `EIS` | 3 · 1 · 0 | 전류 차단 |
| `pressure` | 1 | "vapour pressure"(SPE 장점) |
| `DST` · `DSC` | 2 · 4 | 같은 분석 두 이름(D1) |
| `C/12` · `60` `80`(°C) · `25°C` · `85°C` · `450°C` · `800°` | 3 · 10 · 2 · 1 · 1 · 1 | 온도 · 율 |
| `POE` · `LiTFSI` · `PVDF` · `LiPF₆` · `EC + DEC` | 1 씩 | 전해질 |
| `carbon` | 3 | 전부 "carbonaceous"(비교 대상) — 도전재 0 |
| `conduct` | 1 | "lithium ion conductive solid polymer" |
| `stab*` · `long life` · `safe*` · `exceptional` · `very good` | 6 · 4 · 4 · 1 · 1 | 결론 어휘 |
| `believe` · `may` · `demonstrat*` | 1 · 2 · 2 | "We believe …" · "may be compared" · "may also allow" · "always demonstrated" · "was demonstrated" |
| `error` · `±` · `uncertain*` · `Table` · `n =` · `loading` · `thickness` · `mg` | **0** | 오차 · 표 · 적재 전부 0 |
| `Fig.` | 13 | 캡션 7 + 본문 6 |
| `Ah`(단위, 본문) | 0 | Ah 급 용량은 그림에만 |

# Q1~Q8 판정 (닻 페이지 수집 지침)

| Q | 판정 | 근거 |
|---|---|---|
| **Q1 정량**(`θ(N)`) | **없다 — 0/70.** 층 하나: 한 셀(s852)에 **ASI(N) ×1.7–3 과 용량(N) −44 %** 가 나란히 인쇄됐으나 **2전극**(Li/SPE 계면 몫 미분리) · 접촉 · 고립이라는 낱말 0 | Fig. 5a · 5b |
| **Q2 독립관측** | **없다** — 접촉 ↔ `LAM` 을 가르는 관측 0. ASI(DC 전류 차단)와 용량이 같은 셀에 있으나 전극 귀속 0 | — |
| **Q3 라벨층위** | **measured-electrochemical(셀 수 · 오차 0 · Ah 급 셀 형식 미인쇄) + measured-XRD(삽입 전 1 장 · `a` 한 값) + DSC 1 + SEM 1(라벨 "avant tt") + D(CV · Nishizawa 법 · 그림 0)** — 인쇄 ↔ 그림 어긋남 17 건 | §어긋남 |
| **Q4 유일성** | **0/70 — 예순두 번째 성질**(판정 표) | — |
| **Q5 Li-In** | **층 하나 — 스물아홉 번째 형태**(위). Li-In 0 회 · LTO 값은 "약 1.5 V" 부하 평탄 | §(a) · (c) |
| **Q6 압력** | **없다** — `pressure` 1 회 = vapour pressure · 구속 0 | — |
| **Q7 dead Li** | **해당 없음** — Li 금속(SPE) 상대극 · 재고 관측 0. 층 하나: **Effic. Ah ≈101 %(정의 미인쇄) ↔ 용량 −44 %** — CE 가 손실을 안 보이는 폴리머 판 | Fig. 5a · 6 |
| **Q8 화학 · OCP** | **층 하나 — LTO 2전극 부하 평탄 1.50–1.54(방전) · 1.59–1.67(충전) · 기울기 −0.4 mV per mAh g⁻¹ · 컷오프 1.2–2 V · OCV 곡선 0 · 온도 의존 0** | Fig. 4 |

# ★ (a) 1.55 V 의 정체 — 숫자 · 형태 · 조건

## 지면에 있는 것

1. **숫자**: `1.55` **0 회**. LTO 전위로 인쇄된 숫자는 **"approximately 1.5 V vs. lithium"**(서론 · 인용 0) · **"about 1.5 V"**(결과 · Fig. 4 서술) · **"ASI at 1.6 and 1.5 V"**(DOD 표지) — 셋 다 소수 첫째 자리.
2. **형태**: Fig. 4 = **정전류 C/12 · 2전극(Li 금속 상대) · SPE(POE-LiTFSI) · 60 또는 80 °C(미지정) · 1.2–2 V · 축 "V vs Li⁺/Li"**. `[도표]` 방전 평탄 **1.54 → 1.50 V**(20 → 110 mAh g⁻¹, −0.42 mV per mAh g⁻¹), 충전 **1.67 → 1.59 V**,
   충–방 차 **0.09–0.13 V**, 중점 ≈**1.56–1.58 V**. 개방회로 · 휴지 · GITT · 3전극 LTO 전위 **0**.
3. **인용**: "approximately 1.5 V" 문장에 인용 번호가 없다. [1–4] 는 "good candidate as negative electrode for solid state lithium ion batteries" 에 붙는다. ⇒ (ii) 가 아니라 **(i) 이 편의 측정 + (iii) 조건부**.
4. **온도**: 60 / 80 °C 만. 25 °C 자료는 액체 3전극 확산계수뿐(전위 0).

## 23호 · 원장 명제와의 대조

| 명제 | 판정 |
|---|---|
| 23호 "assumed … **1.55 V** vs Li/Li⁺ for lithium titanate(ref 44)" | ⚠ **부분** — 재료(LTO) · 자릿수(≈1.5) ✓ · **정밀도(1.55) ✗ · 조건(OCP · 25 °C · 황화물) ✗**. 이 편이 주는 것은 "약 1.5 V · 부하 · 60–80 °C · SPE · 2전극" |
| 23호 :464 "**액체 전해질** LTO" | ❌ **폴리머(SPE, 무용매)** 셀이다 — 액체는 D 측정 3전극(25 °C)뿐 |
| 원장 "LTO 1.55 V 가정의 뿌리 … (액체셀)" | ⚠ "뿌리" 는 시점(1999 < 2017 < 2023)으로만 ✓ · 값 ✗(1.55 없음) · "액체셀" ✗ |
| 원장 "18호 'Assuming 1.55 V' 보다 이른 근거" | ⚠ 18호 [32,33] 은 Colbow 1989 · Ohzuku 1995 — **18호는 이 편을 인용하지 않는다**. 인용 사슬은 없고 시점 진술만 남는다 |
| 원장 "Ikezawa 2020 과 함께 R-LTO 가지의 원전 쌍" | ⚠ 40호는 이 편 인용 0(1.55 V 는 Costard 2017) — "앞선 두 뿌리" 로만 |

## `[해석]` 상온 황화물 ASSB 의 R-LTO 에 "1.55 V 고정" 을 이 편에 매달아 옮기려면 붙어야 할 조건

1. **값의 층위** — 이 편의 값은 **부하 셀 전압**(Li 금속 분극 + SPE IR 포함)이지 OCP 가 아니다. 충 · 방 두 평탄(1.50–1.54 / 1.59–1.67)의 어느 쪽도 1.55 가 아니고, 1.55 는 이력 띠 **안**의 한 점이다(40호의 1.575 도 안).
   ⇒ 옮길 때 "≈1.5 V(±0.05 · 부하 · 60–80 °C · SPE · vs Li 금속 2전극)" 이상으로 좁힐 근거가 이 편에 없다.
2. **온도** — 60 / 80 °C → 25 °C 로 옮기는 dE/dT 가 없다(이 편 · 지목 digest 어디에도 0).
3. **조성 창** — 평탄은 Q ≈15–140 mAh g⁻¹(`[재현]` x ≈0.26–2.4 of 3, Li₄₊ₓTi₅O₁₂)에서 부하 아래 **−0.04 V** 기울고, 양 끝(x → 0 · 3)에서 0.3–0.4 V 이탈한다 — R-LTO 의 조성(40호: Li₇ : Li₄ = 2 : 1)이 창 안이라도
   부하가 걸리면 수십 mV 가 움직인다는 것을 이 편이 보인다(OCP 에서의 평탄 폭은 못 보인다).
4. **계면** — LTO | SPE 60–80 °C 와 LTO | 황화물 25 °C 는 다른 계면이다. 이 편이 보인 "안정" 은 사이클 축의 용량 · ASI 이고 그것도 −44 % · ×1.7–3 이다.
5. **상대극** — 2전극이라 Li 금속 몫이 값에 들어 있다. 3전극 LTO 전위는 이 편에 없다.
⇒ **처방 P6(제 3 물질 기준극의 전위를 같은 셀에서 Li 대비 실측)의 "인용 2 건 + 순환 논증" 중 인용 하나(23호 경로)가 원전에서 숫자 없이 끝났다.** 남은 원전은 Costard 2017(40호 경로 · 원장 ★★★) · Colbow 1989 · Ohzuku 1995
(18 · 43호 경로) — 전부 미열람.

# ★ (b) "zero-strain" — 측정인가 인용인가

- **측정 0.** XRD(Fig. 1)는 `[인쇄]` "characterized … **before intercalation**" 한 장 — `a = 8.36 Å`(`[재현]` 8.359 ± 0.009 ✓). 리튬화 시료 · in situ · ex situ 격자 0. "minimal dilation (<1%) of the cubic unit cell that
  occurs on lithium insertion" 는 인용 번호 없는 진술이고, 초록 · 서론 · 결론의 "zero-strain insertion material"(5 회) · 서론 "has no structural change" · "zero swelling" 도 같다. ⚠ "no structural change(0)" 와 "<1 %" 를 같은
  뜻으로 쓴다(D12).
- **인용 0.** 참고문헌 4 편에 "zero-strain" 의 원전(Ohzuku · Ueda · Yamamoto 1995 *JES* 142, 1431 — 서지 지식 · 미열람)이 **없다** — [3] 은 Ohzuku · Iwakoshi · Sawai 1993 *JES* 140, 2490(다른 편). 즉 이 편은 무변형을
  **공지 사실로 전제**했다.
- **62호와의 자리**: 62호(Zhang W. 2017 *JMCA*)의 "무변형 LTO 음극 ≈0.067 MPa" 압력 신호는 [37] Ohzuku 1995 · [39] Haetge 2011 에 매달렸고 **이 편을 인용하지 않는다**. ⇒ 이 편은 무변형 가지의 원전이 아니라 **그 가지를
  전제로 쓴 응용 편**이다. `[해석]` "zero-strain" 의 크기(격자 상수 변화 %)를 우리 축(압력 채널의 음극 몫 · 62호)에 넣으려면 Ohzuku 1995 를 열어야 한다.

# ★ (c) Q5 — 층위와 조건 (카드 Q5 열 · 개념 페이지로)

- **스물아홉 번째 형태**: "하류(23호)가 '1.55 V' 로 인용한 원전이 **그 숫자를 인쇄하지 않는다** — 원전은 60–80 °C · SPE · C/12 · Li 금속 2전극의 '약 1.5 V' 부하 평탄(방전 1.50–1.54 · 충전 1.59–1.67)만 인쇄했고, 64호가 같은
  편을 In 0.6 V 에 단 것은 **내용 없이** 단 것이다".
- **1.55 V 수입 경로 셋의 상태**: 23호 → Zaghib 1999 **(열람 — 숫자 없음)** · 40호 → Costard 2017(미열람 · 원장 ★★★) · 18 · 43호 → Colbow 1989 + Ohzuku 1995(미열람). ⇒ **읽은 범위에서 "1.55" 를 실제로 인쇄한 원전은 아직
  0 편**이고, 이 편은 "1.5" 를 인쇄한다.
- **주는 것**: 부하 평탄의 위치 · 기울기 · 이력 폭 · 끝 · 60/80 °C. **주지 않는 것**: OCP · 25 °C · dE/dT · 3전극 · 황화물 · 오차 · 셀 수.
- **In 가지**: `indium` · `InLi` · `Li-In` 0 회 — **64호 [25] 는 이 편의 내용을 가리키지 않는다.** 맞는 원전은 추정하지 않는다(64호 자신의 "[25] 에 In 전위가 없다고 하지 않는다" 를 여기서 "없다" 로 닫는다).

# ★ (d) Q1 · 곱 축퇴 — 해당 없음과 이유

- LTO **음극** 반쪽(Li 금속 상대 · SPE) · 양극 없음 · EIS 0(ASI 는 5 · 30 s 전류 차단 DC 저항) · 2전극 → 1단계 입력(`R` 과 `C`) 0 · 면적 채널 0 · 대조군 0.
- 사이클 축은 한 셀(s852)에 **용량(N) · Effic. Ah(N) · Effic. Wh(N) · ASI(N)** 네 채널이 있으나 전극 귀속 0 · `θ` 0 · 낱말 `contact` · `isolat` · `loss` 0. ⇒ Q7/Q8 층으로만: **CE ≈101 % 인 채 용량이 −44 %** — CE 가
  손실을 안 보이는 액체/폴리머 판의 표본(`[해석]`, 정의 미인쇄 G8).

# ★ (e) 셀 사양 — 인쇄 / 미인쇄

| 항목 | 인쇄 | 미인쇄 |
|---|---|---|
| 셀 형식 | "4 cm² lab cell"(Fig. 4) · 2전극 · Li 금속 | 사이클 셀 s852(1.75 Ah) · s851(2.7 Ah)의 형식 · 면적 · 적층 · 정격 |
| 전해질 | SPE = "copolymer based on POE and LiTFSI salt" · 무용매 | 조성 · O/Li · 두께 · 전도도 · 제조 |
| 작업전극 | 50 vol.% LTO in SPE · 구리박 · 닥터블레이드 · 85 °C 24 h 진공 | 적재 · 두께 · 도전재(0) · 다공도 |
| 온도 · 율 · 창 | 60 또는 80 °C · C/12(Fig. 4) · 1.2–2 V(Fig. 4) · OCV 2.96 V | Fig. 4 의 온도 · 사이클 셀의 율 · 컷오프 · 휴지 · 점검 주기 |
| ASI | 전류 차단 5 · 30 s · 1.6 · 1.5 V | 어느 시간 값인지 · 면적 정의 |
| D 측정 | LTO-PVDF · 3전극 · 25 °C · 1 M LiPF₆ EC+DEC 1:1 · Li 기준 · 상대 · CV(Nishizawa 법) | 주사 속도 · 면적 · 조성 범위 · CV 그림 |
| 재료 | 방법 A 800° 12 h N₂ · 방법 B HEBM(SPEX 2 h — 그림 라벨) → 열처리 · a 8.36 Å · 0.6 µm(B) | 방법 B 열처리 조건 · 방법 A 입도 · BET · 상 순도 정량 |
| 통계 | — | 셀 수 · 오차 · 반복 전부 0 |

# 귀속 검사 — 23 · 64 · 18 · 40호와 원장 행이 이 편에 매단 것

| 지목 | 매단 명제 | 판정 |
|---|---|---|
| 23호 ref 44 | LTO 1.55 V 의 근거 | ⚠ **부분** — "approximately/about 1.5 V"(부하 · SPE · 60–80 °C) 까지. 1.55 · OCP · 25 °C · 액체 ✗ |
| 23호 :464 · 원장 | "액체 전해질 LTO" · "액체셀" | ❌ SPE(폴리머) 셀 — 액체는 D 측정만 |
| 23호 :464 · 원장 | "1.55 V 가정이 Ikezawa 2020 보다 최소 3 년 앞서 황화물 ASSB 에 들어와 있었다" | ✅ 시점(23호 2017-06 이 이 편을 인용) — 단 이 편이 준 값은 1.5 |
| 64호 [25] | In/InLiₓ 0.6 V 의 근거 | ❌ **In 0 회 · 0.6 = 0.6 µm** — 이 편의 내용을 가리키지 않는다 |
| 64호 [22][39] | 음극 쪽 SE 안정의 실험 근거 = LTO | — 이 편 아님(64호 [22] Auvergniot · [39] 미확인) |
| 18호 [32,33] | 1.55 V | — **이 편 아님**(Colbow 1989 · Ohzuku 1995). Colbow 1989 = 이 편 [1] — 공통 뿌리 |
| 40호 [11] | 1.55 V | — 이 편 아님(Costard 2017). 40호는 이 편을 인용하지 않는다 |
| 62호 [37][39] | 무변형 LTO | — 이 편 아님(Ohzuku 1995 · Haetge 2011) |

# 인용 대조 — 우리 위키 · 원장에 원전 · 관련 digest 가 있는 것

| 이 편의 참고문헌 | 위키 · 원장 | 상태 |
|---|---|---|
| [1] Colbow · Dahn · Haering 1989 *JPS* 26, 397 | 18호 [32] · 43호 [40] 의 1.55 V 근거 · 40호 digest :185 | 미열람 · 원장 행 0(40호 표에만) |
| [2] Zaghib · Armand · Gauthier 1998 *JES* 145, 3135 | 0 | 미열람 — 이 편의 앞 편(`[해석]` 같은 SPE-LTO 계열) |
| [3] Ohzuku · Iwakoshi · Sawai 1993 *JES* 140, 2490 | 0 | 미열람 — 1995 zero-strain 편이 아니다 |
| [4] Nishizawa et al. 1998 *ESSL* 1, 10 | 0 | 미열람 — D 측정 방법 |
| (이 편을 인용) 23호 ref 44 · 64호 [25] | 흡수 | 위 표 |

# 곱 축퇴 처방 — 쉰세 번째 적용 (`[[assb-lampe-contact-product-degeneracy]]`)

| 단계 | 요구 | 이 편 | 판정 |
|---|---|---|---|
| **1단계**(16호) | `R` 과 `C` 를 같이 | EIS 0 · ASI(DC) 만 | ❌ |
| **2단계**(18 · 25호) | 면적을 아는 대조군 | 방법 A/B 두 시료 — 입도(B 0.6 µm) · BET 0 · 적재 0 | ❌ |
| **3단계-a/b**(19호) | `Ea` · `C` 상한 | 60 · 80 °C 는 **다른 셀**(s852 · s851, 정격 다름) — `Ea` 추출 불가 · `C` 0 | ❌ |
| **4단계**(20호) | 시간 영역 동일 검사 | 전류 차단 5 · 30 s 두 시간 — **두 값을 따로 인쇄하지 않았다** | ❌ |
| 22호 줄 · 52호 줄 | 교정 · 누적 결손 ↔ 재고 | 해당 없음(음극 · Li 과잉) | — |
⇒ **적용 불가 · 처방 표 새 줄 없음.** `[해석]` 다만 "ASI(N) 가 오르는데 CE 가 101 % 로 평탄" 은 곱(`A·j₀`)의 분리 문제가 아니라 **CE 가 어느 손실도 안 보이는 사례**로 [[anode-free-li-inventory-accounting]] 통로에
붙는 표본이다.

# 보류 결정 (가)–(로) — 이 편이 주는 근거 (결정 안 함)

| 항목 | 이 편의 근거 |
|---|---|
| (가)(나)(다)(아)(자)(차)(타) | **0** |
| (하)(거)(너)(더)(러)(머)(버)(서)(어)(저)(처)(커)(퍼)(허)(고)(노)(도)(로) | **0** — 양극 · 압력 · 접촉 · 교정 · 퍼콜레이션 어디에도 닿지 않는다 |
| (터) | 0(교정 개념 무관) |
⇒ 표시할 항목 없음. **새 판단 거리**는 보고서 5 절 끝에 따로(호출자가 다음 글자로 원장에 붙인다).

# 어긋남 (D) — 지면 안에서 서로 맞지 않는 것

| # | 자리 | 내용 |
|---|---|---|
| **D1** | 서론 · 실험 ↔ 실험 | "DST"(2 회) ↔ "DSC"(4 회) — 같은 분석 두 이름 |
| **D2** | 결과 ↔ 초록 · 결론 | D "**more than** 2 × 10⁻⁸"(결과) ↔ "**about** 2 × 10⁻⁸"(초록 · 결론) · "one order of magnitude"(초록 · 결과) ↔ "**more than** one order"(결론) |
| **D3** | 본문 ↔ Fig. 4 | OCV **2.96 V** ↔ `[도표]` 곡선 시작 **≈2.90 V**(1 px 5.5 mV · 곡선 머리가 가늘어 ±0.02) |
| **D4** | 본문 ↔ Fig. 4 | "delivered 155 / 157 mAh g⁻¹" ↔ `[도표]` 1.2 V 도달 **≈159–162**(선 두께 · A/B 겹침 ±3) |
| **D5** | 본문 ↔ Fig. 5(b) | "ASI … **very stable** with the cycle life" ↔ ≈95–100 → 270–292 Ω cm²(×3) · 10 → 1490 사이클 ×1.7–1.8 |
| **D6** | 본문 · 결론 ↔ Fig. 5(a) · 6 | "long life and very good cyclability" · "exceptional stability" · "good stability" ↔ **−44 %/1495 사이클(60 °C) · −43 %/995(80 °C)** · 첫 100 사이클 −15 · −18 % |
| **D7** | 실험 ↔ Fig. 5 · 6 | 유일한 셀 사양 "4 cm² lab cell" ↔ Ah 급 용량(1.75 · 2.7 Ah) — `[재현]` 4 cm² 면 440–680 mAh cm⁻²(불가능) ⇒ 다른 셀, 형식 미인쇄 |
| **D8** | Fig. 2 캡션 ↔ 본문 · 라벨 | "DSC of sample Li₄Ti₅O₁₂ prepared by method B" ↔ "DSC trace obtained for the HEBM **precursor** sample" · 라벨 "TiO₂ + Li₂CO₃ SPEX 2 hres" |
| **D9** | Fig. 3 라벨 ↔ 본문 · 캡션 | "lot 10 **avant tt**"(열처리 전 — `[해석]`) ↔ "synthesized Li₄Ti₅O₁₂ obtained by HEBM (method B) presents … 0.6 µm" · 캡션 "sample Li₄Ti₅O₁₂" |
| **D10** | Fig. 1 라벨 | "311" 이 35.5° 와 57.2° 두 곳 — 57.2° 는 (511)/(333) |
| **D11** | 표기 | "Li₂Co₃"(본문) ↔ "Li₂CO₃"(그림 2) · "anastase" · "Fd3M" · "docterblade" · "800°"(단위 없음) · "Nishisawa"(참고문헌) ↔ "Nishizawa"(본문) · "high ball energy milling"(초록) ↔ "high energy ball milling" |
| **D12** | 서론 ↔ 결과 | "has **no** structural change (zero-strain)" ↔ "minimal dilation (**<1%**)" — 0 과 <1 % 를 한 뜻으로, 측정 0 |
| **D13** | 초록 ↔ Fig. 4 | "at 60°C and 80°C" ↔ Fig. 4 온도 미표기 — 어느 곡선이 어느 온도인지 없음 |
| **D14** | Fig. 5(a) · 6 | "Effic. Ah" **≈101 % · 100.5 %**(100 % 위) — 정의(충/방 방향) 미인쇄 |
| **D15** | Fig. 1 | 111 봉우리 꼭짓점이 전 눈금(8399 counts)에서 **잘림** — "intensities well reflect the space group" 을 그림으로 확인 불가 |
| **D16** | Fig. 6 | 899–931 사이클 **자료 없음** · 100–101 · 355 에 이상점 ◆ — 서술 0 |
| **D17** | PDF 형식 | 헤더 `%PDF-1.7` ↔ producer Distiller 3.01(1999) — Info 미변경 · 도구 미상 |

# 이 편이 우리 프로젝트에 주는 것 (정리)

1. ★★★ **"1.55 V" 의 23호 경로가 원전에서 숫자 없이 끝난다.** 지면은 "approximately/about 1.5 V"(부하 · SPE · 60–80 °C · 2전극)이고 `[도표]` 방전 평탄 1.50–1.54 · 충전 1.59–1.67 · 중점 ≈1.57. 카드 Q5 열 · 개념 페이지의
   "수입 경로 셋" 에 **"첫 열람 — 숫자 없음"** 을 적고, P6 의 인용 2 건 중 하나를 닫는다.
2. ★★★ **64호 [25] 는 이 편의 내용을 가리키지 않는다** — In · indium · InLi 0 회, "0.6" 은 입자 크기. 64호 digest 는 불변이므로 카드 · 개념 페이지 · 원장 쪽에 표시한다(맞는 원전은 추정하지 않는다).
3. ★★ **"zero-strain" 의 원전이 아니다** — 측정 0 · 인용 0(공지 사실 전제). 62호 압력 채널의 음극 몫(≈0.067 MPa)을 격자 %로 닫으려면 Ohzuku 1995 가 필요하다.
4. ★★ **R-LTO 기준값을 옮길 때 붙어야 할 조건 다섯**(§(a) `[해석]`) — 값의 층위(부하 ↔ OCP) · 온도 · 조성 창 안의 기울기(−0.04 V/90 mAh g⁻¹ 부하) · 계면 · 상대극.
5. ★ **CE ≈101 % 인 채 −44 %** — CE 가 손실을 안 보이는 액체/폴리머 판 표본(정의 미인쇄) · ASI ×1.7–3 ↔ "very stable" — 결론 어휘와 그림의 어긋남 자체가 이 편의 Q4 성질.
6. **모집단 경계**: 1999 · SPE · 60–80 °C · Li 금속 · LTO 음극 · n = 1 · 오차 0 · Ah 급 셀 형식 미인쇄 — ASSB 에 옮길 수 있는 수치는 없고, 옮길 수 있는 것은 "원전이 무엇을 안 줬는가" 다.

# 후속 후보 (원전 우선)

| 우선 | 서지 | 왜 | 축 |
|---|---|---|---|
| ★★★ | **Costard · Ender · Weiss · Ivers-Tiffée 2017 *JES* 164, A80**(40호 [11] — 원장 ★★★ 행 있음) | 이 편에서 Zaghib 경로가 숫자 없이 끝났으므로 **"1.55" 를 실제로 인쇄한 후보는 이제 Costard 2017 뿐**(그 다음이 Ohzuku 1995) | Q5 |
| ★★ | **Ohzuku · Ueda · Yamamoto 1995 *JES* 142, 1431**(18호 [33] · 43호 [41] · 62호 [37] — 서지 지식: "zero-strain" 원전) | 1.55 V(18 · 43호 경로)와 무변형(62호 압력 채널 음극 몫)의 **공통 원전 후보** — 이 편 · 62호 어느 쪽도 값을 안 준다 | Q5 · Q6 |
| ★★ | **Colbow · Dahn · Haering 1989 *JPS* 26, 397**(이 편 [1] · 18호 [32] · 43호 [40]) | 세 편이 공유하는 가장 이른 뿌리 — 1.5 V 가 어디서 1.55 가 됐는지 | Q5 |
| ☆ | Zaghib · Armand · Gauthier 1998 *JES* 145, 3135([2]) | 이 편의 앞 편 — SPE-LTO 의 OCP · 온도 자료가 있을 후보 | Q5 · Q8 |
| ☆ | Nishizawa et al. 1998 *ESSL* 1, 10([4]) | D 측정법 원전 | — |

# 이 digest 가 주장하지 않는 것

- **LTO 의 전위가 1.55 V 가 아니라고 주장하지 않는다** — 주장은 "이 편이 그 숫자를 인쇄하지 않았고, 인쇄한 것은 60–80 °C · SPE · C/12 · 2전극의 '약 1.5 V' 부하 평탄" 까지다. `[도표]` 1.50–1.54 · 1.59–1.67 · 중점
  ≈1.57 은 우리 판독(±0.015 V · 온도 미상 · n = 1)이다.
- **64호 [25] 의 맞는 원전을 추정하지 않는다** — 이 편에 In 이 없다는 것까지다.
- **이 편의 셀이 나빴다고 하지 않는다** — −44 % · ×1.7–3 은 1999 년 SPE 셀의 그림 판독이고, 저자의 "stable" 이 무엇에 대한 상대 진술인지(당시 비교 대상) 지면에 없다.
- **"zero-strain" 이 틀렸다고 하지 않는다** — 이 편에 측정과 인용이 없다는 것까지다(원전은 Ohzuku 1995 로 알려져 있으나 미열람).
- **Fig. 3 이 전구체 사진이라고 단정하지 않는다** — "avant tt" 의 뜻은 `[해석]` 이고, 캡션 · 본문과 어긋난다는 것까지다.
- **DSC 바닥 −59.7 mW 가 포화라고 단정하지 않는다** — 격자선 값과 같고 잡음 0 이라는 관찰까지다.
