Repository: yonghoon7153-source/Yonghoon-DEM-DFT

# wiki/raw/ — 예외적 불변 원본층

이 리포의 불변 증거층은 **이미 밖에 있다**: `docs/data/`(측정 CSV·JSON) ·
litdb 정본(friendly-meitner) · `docs/reviews/findings.json` · git 이력.
그래서 이 폴더는 킷 원형과 달리 **예외 전용**이다:

- 들어오는 것: litdb 소관(논문)도 측정 데이터도 아닌 외부 자료 — 강연 전사,
  외부 레포 감사 노트 등.  `transcripts/` 등 하위 폴더에 날짜-슬러그로 저장.
- 규칙: 한번 저장한 파일은 수정 금지 (원본이 바뀌면 새 -v2 파일).  frontmatter 에
  `source_url` / `ingested` 를 적는다.
- 논문 PDF·digest 는 여기 넣지 않는다 → wiki/SCHEMA.md 경계 규칙 1 (litdb 정본).

File: wiki/raw/papers/ansah2021_assb-fem-parametric-sweep-thickness-diffusivity.md (part 2 of 2)
---
- **경계**(식 13–16): "The anode served as an infinite source of the lithium-ions" · (13) "a zero flux condition is implemented at the interface" — 식은 x = L_e + L_c(집전체 끝 · D13) · (14) x = L_e 에서 D_Lis ∂C_Lis/∂x = −I/F("I represent … current density") · (15) x = L_e 에서 −k dφ_se/dx = I("k and σ are the conductivities of the solid electrolyte and cathode" — 반응 속도 k 와 같은 글자) · (16) x = L_e + L_c 에서 −σ dφ_s/dx = I(φ_s 상수 가정과 엇갈림 — D13).
- **수치**(p. 537): "COMSOL Multiphysics software (version 5.4). Both the coefficient form partial differential equation and boundary ordinary differential equations module are employed … A mesh geometry of 800 elements is used. Beyond this mesh, there is no negligible changes in the computed results at the various voltages."(이중 부정 — 'no non-negligible' 의 뜻으로 읽힘 · 수렴 값 0) · "The parameters include value set in cell design, constants and literature-based values that have been indicated."(맞춤 언급 0 — D15).

## 3 Results and Discussion (p. 537–540)

- **3.1 Model Validation**(그림 2): "a constant current of 0.1 C is employed … The discharge profile begins at a voltage of about 4 V and decreases gradually **owing to the lithium-ion migration in the SE**" — `[재현]` 식 (10) 자체가 θ 0.665 → 0.975 에서 4.02 → 3.80 V 로 기운다(평탄의 기울기 대부분은 OCP 모양 · `[해석]`) · "At a maximum activity value of the lithium concentration … there is a rapid reduction in the discharging voltage" · "experimental data obtained from an experiment performed under a controlled temperature of 298 K" · "The comparison at a discharging rate of 0.1 C is done for 1,5,10 and 20 cycles and there is a high correlation … reflected in the high average R-squared (Pearson correlation) value, 0.96, indicating a good agreement … These results can substantiate the ability of the model to predict the performance of the cell as shown in the subsequent studies."
- **3.2 Electrode Thickness Effect**(그림 3–5): "increasing the thickness of the cathode has been shown to improve the energy density of the cell by minimizing the relative volume of inactive components [35, 36]" · "The cathode thickness used for the experimental studies is 200 μm (Table 1). This cathode thickness is varied up to 600 μm [35, 37]" · 용량 "48.42, 70.80, 92.00, 111.92, 130.66 and 217.71 mAh/g" · "the direct relationship" · "the linear relationship"(D6) · 기구 "an increase in the thickness of the cathode implies more sites created in the structure of the LiCoO2 to be filled by the lithium-ion during the lithiation process [36]" · "for thinner electrodes, the active material of the cathode can be almost fully lithiated easily [35]. Therefore, limiting electrochemical reactions and the transport … Thus, shortening the capacity" — `[해석]` mAh g⁻¹ 가 두께에 비례하는 것은 분모가 고정 질량일 때만 가능하고(G6), 그 경우 '얇은 전극의 작은 용량' 은 물질이 적어서다(이용률이 아니라) · 율 "Since SSB are usually discharged at C-rate between 0.1 and 1 C [16, 18, 39]" · 값(D1) · "due to increased internal resistance in thicker electrodes for high C-rates [14]".
- **3.3 SE Thickness and C_max**(그림 6 · 7): "When the thickness of the SE is reduced from the initial thickness of 700 to 200 μm, there is an overall 41.30% increase in the capacity. However, an increase in the SE thickness to 900 μm leads to a 22.67% decrease"(D4) · "This phenomenon is mainly attributed to the dependency of SE size on the internal resistance of the cell [19]. … The conductance is inversely proportional to the thickness of the SE [8, 19]" · 식 (17) "t = l²/D … Thinner SE … means less time for transportation of lithium-ions across it" · C_max: "when it comes to battery management system (BMS) … the role of the concentration in the solid phase cannot be left out. For this reason, **we decided for the first time** with our model to study the effect of the maximum concentration in the solid phase. Additionally, since the maximum concentration is coupled to the initial concentration of the cell during the model construction …"(G11) · "as the concentration increases to 2380, 2430 and 2530 mol/m3 the SSB capacity also increases to 94.20, 96.50 and 100.80 respectively"(단위 없음) · "high concentration content transports a reasonable amount of lithium to the solid phase (cathode). This means internal resistance within the cell is reduced [41, 42]" · "These results can be a guide to design BMS".
- **3.4 The Role of Diffusivity**(그림 8): "The electrode thickness used and the diffusivity used are both shown in Table 1. The initial diffusivity used is indicated with a dashed line"(D2) · "varied within the range of 1E-18 to 1E-11 m2/s" · "for a discharging rate of 0.1 C, the performance increases as the diffusivity increases up to 1E-15 m2/s. From diffusivity beyond 1E-15 m2/s, the capacity does not change therefore a saturation in performance. However, at 1 C, the cell capacity increases and does not saturate"(D3) · "This result makes the diffusivity a performance-limiting factor of the SSB [7]. The performance limiting factor is simply defined as the factor(s) that constrains the performance of the cell."

## 4 Conclusion (p. 540)

`[인쇄]` "through modeling approach, the influence of the electrode and electrolyte thickness and diffusivity on the performance of SSB is investigated. The model developed was validated with experimental data using COMSOL Multiphysics software (version 5.4). From our validated model, an increase in electrode thickness to 600 μm led to an improvement in the performance of the SSB (The capacity of the cell increases to about 217.71 mAh/g). This was attributed to the enhancement in lithium-ion diffusion path during lithiation." · "a decrease in the thickness of the SE to 200 μm improved the overall performance of the cell to about 41.30% because of the enhanced transport of lithium-ion across thin SE" · "an increase in the maximum concentration of lithium in the solid phase leads to an increase in the capacity of the SSB establishing a direct proportionality between the two parameters"(D5) · "the cathode diffusivity is a performance-limiting factor of the SSB" · "it can also serve as a tool for designing future SSBs based on their applications." — 결론의 조건(0.1 C · 고정 질량 정규화 · 그림 8 의 한 두께 · 인쇄 0 의 구조)이 문장에서 빠진다(§3-b (냐) · (겨)).

## Acknowledgements · Data availability · Declarations (p. 541)

자금 둘 · **실험 자료 제공 = Lim 연구실(서울대 화학과)** · "cannot be shared at this time as the data forms part of an ongoing study" · 이해 상충 없음.

---

# ★ (a) "sensitivity = sweep" 판정 — Q4 어휘 전수 · 개념 표본

## 1. 쓸기 목록 (`[인쇄]` → `[도표·화소]`)

| 축 | 값 | 고정한 것 | 출력 | 그림 |
|---|---|---|---|---|
| 양극 두께 L_c | 100 · 150 · 200 · 250 · 300 · 600 µm | 0.1 C(본문) · 표 1 나머지 | 차단 용량 48.42 → 217.71 mAh g⁻¹ | 3 |
| L_c × 율 | 100 · 200 · 300 · 600 µm × 0.1 · 0.5 · 1 C | 표 1 나머지 | 용량 · 율 유지 95.7 → 81.2 %(1 C/0.1 C) | 4 · 5 |
| SE 두께 L_e | 200 · 400 · 600 · 700 · 900 µm | L_c 200 µm · 0.1 C(읽힘) | 130.04 → 75.01 | 6 |
| 고상 최대 농도 C_max | 2130 · 2230 · 2280 · 2330 · 2380 · 2430 · 2530 mol m⁻³ | "coupled to the initial concentration"(규칙 미인쇄) · 0.1 C | 83.34 → 100.70 | 7 |
| 양극 확산계수 D_Lis | 10⁻¹⁸ … 10⁻¹¹ m² s⁻¹(십년 여덟) × 0.1 · 1.0 C | "The electrode thickness used and the diffusivity used are both shown in Table 1" | 2.79 → 91.60 · 1.76 → 90.40 | 8 |

⇒ **한 번에 한 손잡이 · 대역 쓸기(OAT)** · 조합 실행 0(L_c × 율 만 두 축 격자) · 출력은 설계 KPI(차단 용량)이고 실험 자료 위의 잔차가 아니다 · 기준점 = 표 1 + 그림 2 '1 cycle' 상태(끝 91.9–92.05 — 세 그림이 같은 기준을 공유).

## 2. 어휘 (NFKC · 줄 이음 뒤 · 머리글 · 쪽번호 제외 · 본문 = 제목 → 선언 · 캡션 · 표 포함 \| 참고문헌)

`identif*` 0 \| 0 · `observab*` 0 \| 0 · `uniqu*` 0 \| 0 · `degenera*` 1 \| 0(Tian [28] 소개 "causing degeneration in the SSB" — 식별성 뜻 아님) · `ill-pos*` 0 · `Fisher` 0 · `uncertain*` 0 \| 0 · `error` 0 \| 0 · `confiden*` 0 · **`sensitiv*` 0 \| 0** · `correlat*` 3 \| 0("high correlation" 2 · "Pearson correlation") · `Bayes*` 0 · `fit*` 0 · `calibrat*` 0 · `estimat*` 0 \| 1 · `optimi*` 2 \| 1(목적 문장) · `valid*` **10** \| 0(validates · validated ×7 · Validation · "did not validate") · `verif*` 0 · `agree*` 3 \| 0 · `consisten*` 0 · `accura*` 3 \| 1("improve the accuracy" · "improved accuracy" · 캡션 "R2: a measure of the accuracy") · `reproduc*` 0 · `repeat*` 0 · `error bar` · `standard deviation` 0 · `R-squared` · `R2` 2 · `Pearson` 1 · `measur*` 1 \| 0(캡션 'a measure of') · `experiment*` 23 \| 1 · `parametric` 1(제목) · `parameter*` 14 · `vari*` 23(various · varied · variation) · `interact*` 0 · `global` 0 · Sobol · Morris · OAT · one-at-a-time 0 · `contact*` 3 \| 1(전부 인용 문장) · `interfac*` 13 \| 6 · `pressur*` **0** \| 0 · `stack` 0 · `MPa` **0** · `degrad*` 1 \| 1 · `ag(e)ing` 1(서론 액체 LIB) · `cycl*` 8 \| 1 · `capacit*` 39 \| 3 · `fad*` 1 · `retention` 1(Yu [23]) · `InLi` 2 · `Indium` 1 \| 1 · `Li6PS5Cl` · `argyrodite` 2 \| 2 · `LiCoO2` 6 \| 3 · `COMSOL` 2 · `mesh` 2 · `PyBaMM` · `P2D` · `pseudo` · `Newman` · `LAM` · `LLI` 0 · `particl*` 3(전부 인용 — 입도 · 기공 충전) · `poros*` · `porous` 0 \| 1 · `tortuos*` 0 · `composit*` 0 \| 3 · `BMS` · `battery management` 3 \| 1 · `limiting` 4 · `thickness` 52 \| 3 · `diffusivit*` 18 \| 2 · `conductivit*` 8 \| 1 · `resistanc*` 9 · `overpotential` 4 · `temperatur*` 3 \| 1 · `298` 2 · `mAh/g` 7 · `C-rate` 10 \| 1 · `uniform` 1 · `infinite` 1 · `first time` 1 · `supplement*` · `appendix` · `video` · `movie` 0.

## 3. 판정 — 26호 지목 이유와 개념 표의 줄

- **줄**: 개념 [[assb-sensitivity-sweep-vs-identifiability]] 의 **첫 줄 — 설계 민감도(물질 · 설계 매개변수 하나를 대역으로 · 출력 = 방전 곡선 · KPI)** ✅. 추정 민감도(적합점 근방 야코비안) · 식별성(`J^T J` · FIM · 프로파일) · 전역(Sobol) 줄 **0**.
- **26호 원장 행 "같은 'sensitivity = sweep' 관행의 표본"**: 관행 — ✅ 쓸기 결과를 설계 결론("guideline and benchmark to manufacture batteries")으로 올린다. 낱말 — ❌ 이 편은 'sensitivity' 를 쓰지 않는다(0 회). 26호(Iwakiri 2024) 표 1 의 'Sensitivity Analysis' 칸에 이 편([9])이 무엇으로 적혔는지는 26호 digest 전사에 없다(26호 원문은 이 세션에서 다시 열지 않음). ⇒ **이 편은 26호가 묶은 '열 편' 의 관행 표본이고, 'sensitivity analysis = sweep' 이라는 이름 붙이기는 26호 표가 한 일이다**(26호 :159 `[추론]` 의 근거 표본이 하나 늘되 낱말 표본은 아님 — 개념 '주장하지 않는 것' 의 "26호 Table 1 한 표 근거" 그대로).
- **쓸기 그림을 겹쳐 본 결과(개념 처방 2 — 공짜 야코비안)**: `[도표·화소]` ① 그림 7(C_max)은 처음 ≈10 mAh g⁻¹ 의 전압을 안 움직이고 끝 용량만 움직인다 — **용량 스케일 열**(28호 묶음표의 Q_th 자리) ② 그림 8(D_Lis)은 0.1 C 에서 10⁻¹⁵ 위로 **0 열**(91.60 고정) · 아래로 용량 ∝ D ③ 그림 3(L_c)은 용량 ∝ L_c(오목) — 확산 묶음 τ = D·t/L² 에 L_c 가 들어 있다면 ②와 ③은 같은 묶음의 두 축이어야 하는데(평면 판이면 D ↔ L² 대칭), ②가 주는 길이(≈1 µm)와 ③의 L_c(100–600 µm)가 다르다 — **두 쓸기는 같은 묶음 위에 있지 않다**(구현 미인쇄 — §(c) 2) ④ 그림 2 의 사이클별 모형 곡선은 ①의 모양(처음 겹침)이 아니다 — 저항형 열이 같이 움직였다(§(b) 2).
- **(주) 기준으로 본 결론 — "the cathode diffusivity is a performance-limiting factor of the SSB"**: ① 무엇 = 차단 용량의 변화(0.1 C 10⁻¹⁵ 위 포화 · 1 C 10⁻¹⁴ 위 +1.6 %) ② 시간 기준 = 2.5 V 차단 ③ 조건 = L_c 200 µm(표 1 — 그러나 그림이 요구하는 길이는 ≈1 µm) · 0.1 · 1 C · 기준점(점선 5.2×10⁻¹⁵ ↔ 표 1.76×10⁻¹⁵) ④ 정의 = "the factor(s) that constrains the performance of the cell"([7] Chadha 2017 — 문턱 0) ⑤ 손잡이 = D 하나(같은 확산 묶음의 길이 · 율은 따로 흔들지 않음) — 1 C 기준점(점선)에서 용량이 포화값의 ≈95 %(86/90.4)라 '한계' 판정은 기준점 선택에 매달린다.

## 4. 판정 — Q4 해당 없음 · `assb` 0/104 · 아흔여섯 번째 성질

**아흔여섯 번째 성질: "'parametric study' FEM 편 — 네 손잡이(L_c · L_e · C_max · D_Lis) + 율 셋의 OAT 설계 쓸기이고 `sensitiv*` 0 회(26호 표 1 의 'Sensitivity Analysis' 칸은 26호가 붙인 이름표) · '검증' 은 열화 항 없는 모형이 사이클마다 다른 상태(바꾼 매개변수 인쇄 0)로 맞춘 곡선 넷의 R²(Pearson — 상수 이동 · 척도 불변) 0.96 이고, 인쇄 식 · 표(평면 200 µm · D 1.76×10⁻¹⁵)로는 쓸기의 주 경향(두께 ∝ 용량 · 율 둔감 · 10⁻¹⁵ 포화)이 나오지 않는다 — 그림 8 은 확산 길이 ≈1 µm 의 꼴이고 점선 D 는 표의 ×3 이다(우리 재현)."** 매개변수 추정 · 식별성 계산 0 ⇒ 누적 0.5 그대로. ★ 그러나 **Q1 · Q3 의 '숨은 모드 배정' 층**에 쓸 표본을 준다 — 다사이클 실험 곡선을 열화 항 없이 사이클별 상태로 맞추면, 무엇을 바꿨는지가 곧 감쇠의 모드 배정(용량 스케일 ↔ 저항)이고 그 선택이 지면에서 지워진다.

---

# ★ (b) 모형 검증(그림 2) — 자료 출처 · 맞춘 것 · 사이클별로 바꾼 것

## 1. 자료 경로 (`[인쇄]`)

| 질문 | 지면 | 판정 |
|---|---|---|
| 이 편의 측정인가 | 실험 절 0 · "experimental data obtained from an experiment performed under a controlled temperature of 298 K" · 사사 "Prof. Jongwoo Lim and his colleagues at the Department of Chemistry of Seoul National University … for providing us with the experimental data used for this work" | **❌ 이 편 측정 아님 — 다른 연구실 제공** |
| 인용(출판)인가 | 참고문헌 번호 0 · "the data forms part of an ongoing study" | **❌ 미출판 자료** — 출처 대조 불가 |
| 어느 셀 | 본문 "The cathode thickness used for the experimental studies is 200 μm (Table 1)" · 표 1 '\* Values from cell design' 넷(L_c 200 · L_e 700 µm · A 7.8×10⁻⁷ m² · D_Li+ 6.7×10⁻¹²) · 그림 1 · 본문 InLi \| Li₆PS₅Cl \| LiCoO₂ | **부분** — 두께 둘(+ 면적 · SE D 의 '설계값')뿐 · 조성 · 적재 · 압력 · 충전 조건 · 셀 수 0(G1) |
| 사이클 · 율 | 1 · 5 · 10 · 20 사이클 · 0.1 C 방전 | 충전 조건 · 휴지 0 · 같은 셀인지 미인쇄 |
| 옮긴 방법 | 0 — 속 빈 표지가 곡선을 따라 ≈1–2 mAh g⁻¹ 간격(`[도표]`) · 끝 급락에서는 전압 방향으로 촘촘 | 원자료에서 솎은 점인지 디지타이즈인지 지면 0 |

## 2. 무엇을 맞췄나 — 사이클별 상태 (`[도표·화소]` → `[해석]`)

- **모형에 열화 항이 없다**: 식 (1)–(16) · 표 1 에 사이클 수 · 노화 · 부반응 · 접촉 · Li 재고 변수 0 · 음극은 무한 원천 — 같은 매개변수 한 벌이면 1 · 5 · 10 · 20 사이클 모의 곡선은 **같아야 한다**.
- **그림의 모형 곡선은 넷이다**: 끝 91.9 · 81.1 · 65.8 · 52.45 mAh g⁻¹(실험 마지막 표지 ≈93.3 · ≈80.9 · ≈65.6 · ≈53 — 모형/실험 0.985 · 1.002 · 1.003 · 0.990) ⇒ **사이클마다 매개변수를 바꿔 실험 끝 용량에 맞췄다**(무엇을 · 몇 개를 · 어떤 목적 함수로 — 인쇄 0 · G2).
- **바꾼 것의 꼴**: 모형 전압 Q 5 mAh g⁻¹ 3.968 → 3.909 → 3.852 → 3.835 V · Q 10 3.928 → 3.867 → 3.798 → 3.770 V — 처음부터 60–130 mV 낮다. 이 편 자신의 C_max 쓸기(그림 7(a))는 처음 ≈10 mAh g⁻¹ 가 겹친다(맨 위 2130 곡선 3.958 V @Q 5 · Q 30 폭 33 mV) ⇒ **용량 스케일 손잡이(C_max — LAM 형) 하나로는 그림 2 가 안 나오고, 처음 전압을 내리는 손잡이(저항 · 확산 · 동역학 · SE — 저항형)가 같이 움직였다**(`[해석]`). 그 조합이 곧 실험 감쇠(20 사이클 ≈43 % 손실)의 숨은 모드 배정이다.
- **'검증' 이 뒤의 쓸기에 넘긴 것**: 쓸기 세 그림(3 · 4 · 7)의 기준점 끝 용량 91.9–92.05 = 그림 2 '1 cycle' 모형 상태 — 쓸기는 첫 사이클 상태 하나 위에서 돌았고, 그 상태가 다른 세 사이클과 다른 매개변수라는 것은 지면에 없다.

## 3. 지표 — "average R-squared (Pearson correlation) value, 0.96"

- `[재현·대수]` Pearson 상관 r 은 각 변수의 아핀 변환(y → a·y + b, a > 0)에 불변이다 ⇒ **모형 전압 전체를 상수만큼 옮기거나(기준 전위 0.62 V) 용량 축을 일정 배율로 늘여도 r² 는 그대로**다. 캡션 "R²: a measure of the accuracy between the modeled and experimental data" 의 'accuracy' 를 r² 는 재지 않는다(D16).
- R² 와 Pearson r² 는 회귀 R²(1 − SS_res/SS_tot)와 일반적으로 다르다 — 어느 쪽인지 · 어떤 점 짝(V–Q)인지 · 네 사이클을 어떻게 평균했는지 지면 0(G7). 방전 곡선은 끝 급락(2.5–3.5 V)이 전압 분산의 대부분이라, 끝 용량을 맞추면 상관이 커진다(`[해석]`).

## 4. 판정

**(b) = 열화 항 없는 모형을 사이클별 상태 넷(바꾼 것 인쇄 0)으로 다른 연구실의 미출판 다사이클 곡선에 맞춘 그림이고, 지표는 상수 이동에 불변인 상관이다 — '검증' 은 모형 구조 · 매개변수의 예측 시험이 아니라 맞춤의 모양 일치다.** 셀은 argyrodite Li₆PS₅Cl · InLi · LCO(그림 1 · 본문 — 실험 셀과 같다고 읽힘) · 이 편 측정 아님.

---

# ★ (c) 표 1 매개변수 출처 · 인쇄 식으로 그림이 나오는가 · 압력

## 1. 행별 출처 층위 ↔ 91 · 99호 계보 (`[인쇄]` → `[재현]`)

| 행 | 이 편 값 · 표기 | 91호(Danilov 2011 표 II — 91호 digest 전사) | 99호(Kim 2019 표 1 — 99호 digest 전사) | 판정 |
|---|---|---|---|---|
| L_c · L_e · A | 200 µm · 700 µm · 7.8×10⁻⁷ m² · '\*' | M 320 nm · L 1500 nm · A 1 cm² | 같음(91호) | **실험 셀 설계**(이 편 고유) · A 는 ∅10 mm 의 1/100(`[해석]`) |
| D_Li+(SE) | 6.7×10⁻¹² · '\*' | D_Li⁺ 0.90×10⁻¹⁵ · D_n⁻ 5.10×10⁻¹⁵ | 0.9×10⁻¹⁵ · 2.1(표) / 5.1(그림)×10⁻¹⁵ | **이 편 고유** · '설계값' 표기(G8) |
| D_Lis | 1.76×10⁻¹⁵ · [17, 21] | **D_Li 1.76×10⁻¹⁵**(적합 · 320 nm) | 1.76×10⁻¹⁵ | **= 91 · 99호** · 표기 출처와 다름(`[해석]` — [17] · [21] 원문 미열람) |
| α_pos | 0.5 · [17, 21] | 0.6(적합) | 0.5(단순화 모형 3) | **= 99호 단순화 값** |
| C_Lis | 10,818 mol m⁻³ · "solid phase" · [21, 27] | a₀ 6.01×10⁴(NDP) · δ 0.18 → **δa₀ = 10,818**(SE 평형 이동 Li⁺) | 그림 4 전해질 초기 10,818(= δc₀) | **= 91 · 99호의 전해질 값** · '고상' 라벨 ✗(D10) |
| k | 5.1×10⁻⁴ mol m⁻² s⁻¹ · [17, 21] | k₁ˢ 5.1×10⁻⁶ m^2.8 mol^−0.6 s⁻¹ | **k_pos 5.1×10⁻⁴ m³ mol⁻¹ s⁻¹** | **= 99호 값**(91호의 ×100) · 단위 셋 다 다름 |
| δ | 0.18 · [17, 21] | **0.18**(적합 — "only about 18%") | 0.18 | **= 91 · 99호** |
| C_max(표 밖) | 2330 mol m⁻³(그림 7 점선) | a_max **2.33×10⁴**(용량 맞춤 유도) | 미인쇄(99호 재현은 91호 값) | **= 91호 값의 1/10**(`[해석]` 자릿수) |
| E_eq(θ) | 식 (10) · [32] | 같은 셀 율 외삽 EMF(곡선) | 식 (22) = [11] Fabre 유리함수 | **= 99호 식 (22)** · 원 출처 Fabre(이 편 [14] — 식 (10) 자리에는 인용 0) |
| R · F · T | 8.314 · 96,487 · 298 K | — | — | 상수(F +0.0017 %) |

⇒ **'문헌 다섯'([17, 21] 넷 + [21, 27] 하나)의 값은 박막 Li \| Li₃PO₄ \| LiCoO₂(320 nm) 셀에 맞춘 91호 적합값과 99호의 변형이고, 그중 C_Lis 는 전해질의 값이다.** [17](Zheng 2018 *JPS* 종설) · [21](Kim J. 2012 *EML* — Li₂S–P₂S₅ \| LiCoO₂ 실험 편) · [27](Becker-Steinberger 2010 *ECS Trans.*)에 같은 수가 있는지는 원문 미열람이다(91 · 99호는 이 편이 [29] · [32] 로 인용한다 — 식 · 절차 · Eeq 자리). `[해석]` 표기 출처와 값의 출처가 다르다(§3-b (여)).

## 2. ★★★★ 인쇄 식 · 표로 그림이 나오는가 — 평면 확산 상한 (`[재현·가정]` · 스크립트 `scratchpad/p104/diffusion_series.py`)

가정: 양극 = 두께 L 평면 판 · 한쪽(x = L_e) 정전류 유입 · 반대쪽 무유속(식 13–14 그대로) · 표면 농도가 최대에 닿으면 차단(전하이동 · SE · 옴 손실 0 — 용량 상한) · 1 C = 판 전체 용량 / 1 h. 해석 급수해 c_s(s) = g[s + 1/3 − (2/π²)Σ e^{−n²π²s}/n²](τ = 3600·D/(n·L²) · 이용률 u = s_end/τ — 짧은 시간 πτ/4 · 유한 판 1 − 1/(3τ) 로 검산 ✅).

| 대상 | 결과 |
|---|---|
| 인쇄 기하 L_c 200 µm · D 1.76×10⁻¹⁵ | L²/D = **2.27×10⁷ s(263 일)** · √(D t) 7.96 µm(0.1 C) · 2.52 µm(1 C) · 이용률 0.1 C **0.124 %** · 0.5 C 0.025 % · 1 C 0.012 % |
| 두께 의존(같은 D · 0.1 C) | 100 µm 0.50 % · 150 0.22 · 300 0.055 · 600 0.014 % → 용량 ∝ u·L ∝ **1/L**(100 µm ×2.0 · 600 µm ×0.33 — 200 µm 대비) ↔ 그림 3 **∝ L**(48 → 218) |
| 율 의존(100 µm) | 1 C/0.1 C = **0.10** ↔ 그림 4(a) 0.957 |
| 그림 3 · 8 을 내려면 | 200 µm 판 0.1 C 90 % 이용 D ≥ **3.7×10⁻¹²**(×2100) · 600 µm 1 C 3.3×10⁻¹⁰ |
| 그림 8 역산(포화 = 완전 이용 가정) | 0.1 C 네 점(10⁻¹⁸ … 10⁻¹⁵ · u 0.031 · 0.279 · 0.899 · 0.991) → 평면 **L_eff 0.96 · 1.01 · 1.04 · 1.01 µm** / 구 R 2.89 · 2.71 · 2.34 · 2.25 µm · 1 C(u 0.019 · 0.189 · 0.857 · 0.984) → 평면 1.21 · 1.22 · 1.24 · 1.31 µm(다른 손실이 끝을 당김) |

⇒ **저자 그림을 낸 계산의 고상 확산 길이는 ≈1 µm(평면 등가 · 0.1 C 에서 세 자릿수 D 에 걸쳐 일정)이고, 인쇄 식 · 표의 기하(L_c = 100–600 µm 평면 판)로는 그림 3(∝ L) · 그림 4(율 둔감) · 그림 8(10⁻¹⁵ 포화)이 하나도 나오지 않는다.** 그림 1 의 입자 도식이 실제 구현에 가깝다면(입자 반경 ≈2–3 µm · 두께는 활물질 양만 바꿈) 세 그림이 같이 설명되지만, 그 구조 · 입자 반경 · 공극 · 양극 안 SE 는 지면 0(G5 · D12). `[해석]` 그렇다면 '두께 ∝ 용량' 은 물질 양 ∝ 두께(고정 질량 정규화 — G6)의 산술이고 '확산이 한계' 는 숨은 입자 길이의 성질이다.

## 3. ★★★ SE 두께 효과의 기구 — '균일 농도' 와 '수송 시간' (`[재현]` · `[재현·가정]`)

- `[재현]` L_e²/D_Li+(6.7×10⁻¹²): 200 µm **1.66 h** · 400 **6.63 h** · 600 **14.9 h** · 700 **20.3 h** · 900 **33.6 h** ↔ 0.1 C 방전 ≈10 h — 그림 6 의 가장 큰 낙차(400 → 600 µm · −22.1 mAh g⁻¹)가 L_e²/D 가 방전 시간을 넘는 구간과 겹친다(`[해석]` — 계산에서 SE 농도는 균일하지 않다).
- `[재현·가정]` 균일 농도(옴만)로 읽으면: σ = F²·D_Li+·c/(RT)(c = C_Lis 10,818 을 이동 Li⁺ 로) = **0.272 S m⁻¹(2.72 mS cm⁻¹)** · 1 C = (C_max − 218)·L_c·F = **1.13 mAh cm⁻²**(그림 7 절편을 C_min 으로 읽은 가정) → 0.1 C 0.113 mA cm⁻² · 700 µm 강하 **≈2.9 mV**(1 C 29 mV) — 그림 6 의 ±40 % 를 낼 크기가 아니다.
- ⇒ **SE 두께 결론(+41.30 % · −22.67 %)은 '균일 농도 · Li⁺ 만 운반' 이라는 지면 서술(p. 534)이 아니라 이식된 해리 이원 수송(식 4–7 — 91호 → 원전 101호 액체 이온쌍)의 농도 분극에서 나온 것으로 읽힌다**(`[해석]` · D11). argyrodite 는 단일 이온 전도체(이 편 서술 "lithium-ion as the only charge carrier")라 그 분극의 물리 근거가 지면에 없다 — 결론 옆 '배제 가정'(§3-b (치) · (혀)).

## 4. 압력 (Q6)

`pressure` · `MPa` · `stack` **0 회**(본문 · 캡션 · 표 · 참고문헌 제목 포함). 모형에 역학 · 압력 항 0 · 실험 셀(Lim 연구실)의 조립 · 운전 압력 미인쇄 ⇒ **Q6 해당 없음**. `[해석]` 그림 2 의 20 사이클 ≈43 % 손실은 황화물 ASSB 에서 압력 · 접촉에 민감한 축인데(카드 Q6 · Q1), 그 조건이 비어 있어 감쇠의 원인 축을 지면으로 좁힐 수 없다(G1).

---

# ★ (e) Q5 — 음극 InLi 와 '셀 전압' 의 기준

- `[인쇄]` 음극 "an alloy of Indium-lithium" · 식 (1) InLi → In + Li⁺ + e⁻([31] = **42호** Santhosha 2019 — 이 편은 반응식의 출처로만) · "The anode served as an infinite source of the lithium-ions, therefore the boundary condition mainly affects the interface and the cathode" — **음극 전위 · 과전압 항 0**.
- `[재현]` 식 (10)(= 99호 식 (22) = Fabre 계수): θ 0.3 4.669 · 0.5 **4.2908** · 0.6 4.113 · 0.7 3.981 · 0.8 3.914 · 0.9 3.893 · 0.95 3.857 · 0.99 3.707 · 1.0 **3.310 V**(단조 감소 · 2.5 V 해 없음) — Li⁺/Li 기준 LiCoO₂ 곡선 · 모형 시작 4.02 V = θ 0.665 ⇒ **모형 '셀 전압' = Li 기준 양극 전위 + 과전압**(음극 0 V).
- 실험 셀(InLi)의 전압은 InLi 기준이면 Li 기준보다 ≈0.62 V(42호 평탄 · 카드 Q5 관례 0.62 / 0.600 — §3-b (오)) 낮다. 그림 2 실험 점은 ≈4.05 V 에서 시작해 2.5 V 로 끝난다 — `[해석]` InLi 기준 4.05 V 는 Li 기준 4.67 V(LiCoO₂ 과충전 영역)라 **Li 기준으로 환산해 그린 값으로 읽히고**(2.5 V 차단 = InLi 1.88 V), 환산 값(0.62 · 0.600) · 방법은 지면 0(G4).
- **검증 지표가 이 축을 못 본다**: Pearson r² 는 상수 이동에 불변(§(b) 3) — 0.62 V 를 더하든 빼든 0.96 이다.
- ⇒ 칸 이동 없음(Q5): 전위 측정 0 · 기준극 0 · 상대극 평탄 · 조성 0. 개념 [[assb-li-in-reference-potential-window]] 의 **서른여섯 번째 형태 — 모형이 In/InLi 상대극을 '무한 원천 · 전위 0' 으로 두고 Li 기준 OCP 로 셀 전압을 계산한 뒤 InLi 셀 실험과 비교하면서 환산을 적지 않고, 그 비교의 지표는 상수 이동에 불변**.

---

# (f) Q1–Q8 — 채움표 칸 (닻 카드 수집 지침)

| Q | 칸 | 이 편 |
|---|---|---|
| Q1 정량 | **해당 없음 — `θ(N)` 0/104** | 접촉 · 박리 · 공극 변수 0 · 열화 0 · `contact*` 3 회 전부 인용 문장(Tian [28] · Kim [24]) · 층 하나: 그림 2 의 실험 감쇠(20 사이클 ≈43 % 손실 — 마지막 표지 기준 `[도표·화소]`)를 열화 항 없는 모형이 **사이클별 모형 곡선 넷(바꾼 매개변수 인쇄 0)** 으로 따라감 → 감쇠의 모드 배정이 숨은 손잡이 선택으로 정해지는 구성(C_max = 용량 스케일 · LAM 형 / 처음 60–130 mV 차 = 저항형 몫) |
| Q2 분리 관측 | **없다** | 관측 = 0.1 C 방전 곡선(제공 자료) 하나 · EIS · OCV · 기준극 · 압력 · 두께 측정 0 · 지표 = R²(Pearson — 상수 이동 · 척도 불변) |
| Q3 라벨 층위 | **칸 없음 · 층 하나** | "FEM 쓸기 편 — 표 1 = 실험 셀 설계 넷('\*' — A 7.8×10⁻⁷ m² · D_Li+ 를 설계값으로) + 91호(Danilov 2011) → 99호(Kim 2019) 박막 계보 값 넷(D_Lis 1.76×10⁻¹⁵ · δ 0.18 · C_Lis 10,818 = δ·a₀ 전해질 값 · k 5.1×10⁻⁴ = 99호 k_pos) 을 [17, 21] · [21, 27] 로 표기 · C_max 2330(= a_max/10 · 표 밖) · 인쇄 식 · 표(평면 200 µm)로는 그림 3 · 4 · 8 의 경향이 안 남(0.1 C 이용률 0.12 % — 그림 8 은 L_eff ≈1 µm 꼴) · 그림 8 점선 D 5.2×10⁻¹⁵(표 ×3.0) · 그림 2 = 사이클마다 다른 모형 상태(인쇄 0) · 같은 조건 두 값(100 µm · 0.1 C 48.4 ↔ 46.2)" |
| Q4 유일성 | **해당 없음 — `assb` 0/104 · 아흔여섯 번째 성질** | 위 §(a) 4 · `sensitiv*` 0 · `identif*` 0 · 누적 0.5 그대로 |
| Q5 Li-In | **층 하나** | 음극 InLi(식 1 · [31] = 42호) = '무한 원천' · 전위 항 0 · '셀 전압' = Li 기준 LCO OCP(식 10 = Fabre 계수 · 99호 경유) + 과전압 · InLi 셀 실험과 비교하며 기준 환산(0.62 · 0.600) 미인쇄 · 실험 점 4.05 V 시작(InLi 기준이면 Li 기준 4.67 V — Li 기준 환산값으로 읽힘 `[해석]`) · 지표 R²(Pearson)는 0.62 V 상수 이동에 불변 |
| Q6 압력 | **해당 없음** | `pressure` · `MPa` · `stack` 0 · 실험 셀 압력 미인쇄 · 모형 역학 0 |
| Q7 Li 재고 | **해당 없음** | 음극 무한 원천 · Li 재고 · LLI 축 0 · 실험 감쇠는 사이클별 모형 상태로만(무엇이 Li 재고인지 지면 0) |
| Q8 OCP · 평형 곡선 | **층 하나** | 식 (10) = Fabre 2012 박막 LiCoO₂ 유리함수(99호 식 (22) 와 같은 계수 — `[재현]` θ 0.5 4.2908 · 1.0 3.310 V · 4.02 V = θ 0.665) · 원 출처 Fabre([14] — 이 자리 인용 0) · 복합 양극 · 실험 셀 OCV 측정 0 · 식 (11) θ 정의 오식(C_Li+/C_Lis,max — D7) |

**누적 ≈20.0 → ≈20.0 (새 칸 0).**

---

# 재현 (`[재현]` — 인쇄 수치 · 식 · 래스터 그림 화소로 우리가 계산 · 가정 표시 · 스크립트는 `scratchpad/p104/` 에만)

| # | 대상 | 방법 | 결과 |
|---|---|---|---|
| R1 | 표 1 ↔ 91 · 99호 값 | 91 · 99호 digest 전사 대조 | C_Lis 10,818 = **0.18 × 6.01×10⁴**(91호 δ·a₀ — 전해질) · D_Lis 1.76×10⁻¹⁵ · δ 0.18 = 91호 · k 5.1×10⁻⁴ = 99호 k_pos · α 0.5 = 99호 모형 3 · C_max 2330 = 91호 a_max/10 |
| R2 | 식 (10) | 인쇄 계수 | θ 0.3 4.669 · 0.5 4.2908 · 0.6 4.113 · 0.7 3.981 · 0.8 3.914 · 0.9 3.893 · 0.95 3.857 · 0.98 3.781 · 0.99 3.707 · 1.0 3.310 V · 단조 · 분모 −41.0 … −0.300(θ 0.3–1.0 극 없음) · 4.02 V = θ 0.6653 · 3.80 V = θ 0.9754 · 2.5 V 해 없음 — 99호 R1(E(0.5) 4.2908) ✅ |
| R3 | 양극 확산 시간 | L²/D · √(D t) | 200 µm **2.27×10⁷ s = 263 일** · 100 µm 65.8 일 · 600 µm 2367 일 · √(D t) 7.96 µm(0.1 C · 36,000 s) · 2.52 µm(1 C) |
| R4 | 평면 정전류 이용률 상한 | 해석 급수(위 §(c) 2) | 인쇄 기하 0.1 C 0.124 % · 0.5 C 0.025 % · 1 C 0.012 % · 100 µm 0.50 % · 600 µm 0.014 % · 용량 ∝ 1/L · 1 C/0.1 C 0.10 · 200 µm 90 % 이용 D ≥ 3.7×10⁻¹² |
| R5 | 그림 8 → 유효 확산 길이 | R4 역산 · 포화 = 완전 이용 | 평면 0.96 · 1.01 · 1.04 · 1.01 µm(0.1 C) · 1.21–1.31 µm(1 C) / 구 R 2.25–2.89 · 2.78–3.62 µm |
| R6 | 그림 8 점선 | 로그 축 화소 | log D −14.28 → **5.2×10⁻¹⁵**(표 1.76×10⁻¹⁵ ×3.0) · 1 C 꺾은선 보간 1.76×10⁻¹⁵ 80.8 · 5.2×10⁻¹⁵ ≈86 ↔ 그림 4(b) 86.02 |
| R7 | 그림 6 백분율 | 표지 화소 | 130.04 · 122.15 · 100.07 · 92.02 · 75.01 → +41.32 % ✅ · (92.02 − 75.01)/75.01 = **22.68 %**(인쇄 22.67 — 기준 900 µm) · 기준 700 µm 면 **−18.49 %** |
| R8 | 그림 7(b) 비례 | 표지 화소 · 직선 맞춤 | 83.34 · 87.62 · 89.82 · 92.02 · 94.22 · 96.42 · 100.70 → **0.04357·C_max − 9.48**(잔차 ≤0.06) · 비 39.13 → 39.81 ×10⁻³ · 원점 비례 예측(2530) 99.92 ↔ 100.70 · x 절편 218 |
| R9 | 그림 3 두께 선형 | 인쇄 값 | 100–300 µm 기울기 0.4112 · 절편 8.52 → 600 µm 255.2 ↔ 217.71(−14.7 %) · 여섯 점 직선 잔차 −8.1 … +7.7 · µm 당 0.484 → 0.363(−25 %) |
| R10 | 같은 조건 두 값 | 화소 · 인쇄 | 100 µm · 0.1 C: 그림 3(a) 48.36 · 3(b) 48.43 · 5 48.24 · 인쇄 48.42 ↔ 그림 4(a) 46.17 · 인쇄 46.13 · 200 µm · 1 C: 86.74(인쇄) · 86.02(그림 4b) · 85.00(그림 5) |
| R11 | 그림 2 사이클별 상태 | 화소 | 모형 끝 91.9 · 81.1 · 65.8 · 52.45 ↔ 실험 ≈93.3 · ≈80.9 · ≈65.6 · ≈53(모형/실험 0.985 · 1.002 · 1.003 · 0.990) · 모형 Q 5 3.968 · 3.909 · 3.852 · 3.835 V · 그림 7(a) Q 5–10 겹침 · 실험 유지 86.7 · 70.3 · 56.8 % 유지(마지막 표지 기준) |
| R12 | SE 수송 시간 | L_e²/D_Li+ | 200 µm 1.66 · 400 6.63 · 600 14.9 · 700 20.3 · 900 33.6 h |
| R13 | SE 옴 강하(가정) | NE σ = F²·D·c/(RT) · c = 10,818 · 1 C = (C_max − 218)·L_c·F | σ **0.272 S m⁻¹(2.72 mS cm⁻¹)** · 1 C 1.13 mAh cm⁻² · 0.1 C 700 µm **2.9 mV**(1 C 29 mV) |
| R14 | 질량당 용량 상한 | `[재현·외부 값]` ρ_LCO 5.05 g cm⁻³ | C_max 2330 → **12.4 mAh g⁻¹**(그림 92 의 1/7.4) · 10,818 이면 57.4 · 격자 51.6 kmol m⁻³ 이면 273.9 mAh g⁻¹ |
| R15 | 면적 · i₀ 상한 | 표 1 | A 7.8×10⁻⁷ m² = ∅0.997 mm · ∅10 mm 7.854×10⁻⁵(×100.7) · F·A·k = **38.4 µA** · F·k = 49.2 A m⁻² = 4.92 mA cm⁻² |
| R16 | Pearson r² 불변 | 대수 | r(a·y + b, x) = r(y, x)(a > 0) — 상수 전위 이동 · 용량 척도 변경에 R² 불변 |
| R17 | 율 유지 | 인쇄 | 1 C/0.1 C 95.7 · 94.3 · 88.3 · 81.2 % 유지 · 0.5 C/0.1 C 98.3 · 97.0 · 94.1 · 89.4 %(100 · 200 · 300 · 600 µm) |
| R18 | 일정 · F | 인쇄 | 투고 → 수락 53 일 · → 온라인 62 일 · F 96,487 ↔ CODATA 96,485.33(+0.0017 %) |

---

# 참고문헌 43 번호 — 우리 축에 닿는 것 (번호는 PDF p. 541–542 목록에서 직접 확인 · 빠진 번호 0 · 43 개 모두 본문 인용)

| 번호 | 서지(`[인쇄]`) | 이 편에서의 쓰임 | 우리 축 · 위키 |
|---|---|---|---|
| [5] | Ansah S., **Hyun H.**, Shin N., Lee J., **Lim J.**, Cho H. *Comput. Mater. Sci.* 196, 110559(2021) — "A modeling approach to study the performance of Ni-rich layered oxide cathode for lithium-ion battery" | 서론 묶음 [1–6] 하나 | **원장 L304 '저자 여섯' 의 실제 주인**(다른 편) · 같은 연구실 모형 구현 대조처 · 행 0 |
| [7] | Chadha T.S., Suthar B., Rife D., Subramanian V.R., Biswas P. *JES* 164, E3114(2017) | "performance-limiting factor" 정의 | 행 0 |
| [14] | Fabre S.D., Guy-Bouyssou D., Bouillon P., Le Cras F., Delacourt C. *JES* 159, A104(인쇄 2011) | 서론 묶음 · **"A uniform concentration across the SE … electroneutrality [14, 25]"** · "increased internal resistance in thicker electrodes for high C-rates [14]" | 원장 L232(98 · 99 · 100 · 103 = 4) · **식 (10) 계수의 원 출처**(99호 [11]) — 이 편은 그 자리를 [32] 로 · 재지목 |
| [17] | Zheng F., Kotobuki M., Song S., Lai M.O., Lu L. *JPS* 389, 198(2018) — SE 종설 | **표 1 넷(D_Lis · α · k · δ) 출처 표기** | 행 0 · ☆([21] 확인으로 충분) |
| [19] | Wu J., Yuan L., Zhang W., Li Z., Xie X., Huang Y. *EES* 14, 12(2021) — SE 막 두께 | SE 두께 · 내부 저항 · 식 (17) | 행 0 |
| [21] | Kim J., Eom M., Noh S., Shin D. *Electron. Mater. Lett.* 8, 209(2012) — Li₂S–P₂S₅ SE · LiCoO₂ 성능 최적화 | **표 1 다섯(D_Lis · α · k · δ · C_Lis) 출처 표기** · 서론 | 행 0 — 그 값들이 이 편에 있는지 확인처(우리 대조로는 91 · 99호 계보 값) |
| [25] | Bates A., Mukherjee S., Schuppert N., Son B., Kim J.G., Park S. *Int. J. Energy Res.* 39, 1505(2015) — 2D SSB 모형(목록에는 "Int Modeling … J Energy Res" 로 깨짐) | 이동 분율 δ 개념 · 균일 농도 가정 | 98호 ☆ · 행 0 |
| [26] | Kazemi N., Danilov D.L., Haverkate L., Dudney N.J., Unnikrishnan S., Notten P.H.L. *SSI* 334, 111(2019) | 농도 의존 D · "improved accuracy" | 원장 L229(98 · 100 = 2) · 재지목 |
| [27] | Becker-Steinberger K., Funken S., Landstorfer M., Urban K. *ECS Trans.* 25, 285(2010) | 서론(검증 0 비판) · **C_Lis 출처 표기 [21, 27]** | 98호 ☆ · 행 0 |
| [28] | Tian H.-K., Qi Y. *JES* 164, E3512(2017) | 서론 — 접촉 면적 손실 · "agreed with their experimental observations" · φ_s 상수 [28, 34] | 원장 L173(12 · 81 · 94 · 97 · 98 · 99 · 100 = 7) · 재지목 |
| [29] | Danilov D., Niessen R.A.H., Notten P.H.L. *JES* 158, A215(2011) | **"the model procedure presented in Ref. [29] is employed"** · 농도 의존 D · 이동 Li 고정 | **= 91호(4차 묶음 파일 51)** — 교차 |
| [31] | Santhosha A.L., Medenbach L., Buchheim J.R., Adelhelm P. *Batter. Supercaps* 2, 524(2019) | 식 (1) 음극 반응 | **= 42호** — 교차 · Q5 |
| [32] | Kim Y., Lin X., Abbasalinejad A., Kim S.U., Chung S.H. *Electrochim. Acta* 317, 663(2019) | **식 (10) E_eq** | **= 99호(4차 묶음 파일 59)** — 교차 |
| [33] · [34] | Park M. … Sastry A.M. *JPS* 195, 7904(2010) · Talin A.A. … White H.S. *ACS AMI* 8, 32385(2016) | φ_s 상수 근거 | [33] 63호 ☆ · 행 0 |
| [35] | Kato Y., Shiotani S., Morita K., Suzuki K., Hirayama M., Kanno R. *J. Phys. Chem. Lett.* 9, 607(2018) — 두꺼운 전극 ASSB | **두께 결론의 실험 근거 문장 넷** | 원장 L460(55 · 57 · 73 · 76 · 77 · 82 = 6) · 재지목 |
| [36] · [37] · [38] | Lyu Y. 2021 *AEM*(LCO 종설) · de la Torre-Gamarra 2020 *JPS* 458, 228033(500 µm LFP — 액체) · Song K.Y. 2018 *JNN*(NiCrAl 폼) | 두께 → 용량 기구 · '600 µm 까지' | 행 0 |
| [40] | Howey D.A., Duncan S., Bizeray A. IET HEVC 2013 | BMS 문장 | 행 0(Bizeray = 28호 제1저자) |
| [41]–[43] | Guo 2021 *JSSE* · Jiang 2019 *JMCA* · Liu C. 2016 *Mater. Today* — LCO | C_max → 내부 저항 해석 | 행 0 |
| 나머지 | [1]–[4] · [6] · [8]–[13] · [15] · [16] · [18] · [20] · [22]–[24] · [30] · [39] — 서론 목록(자기 인용 셋 [9]–[11] 포함) | 서론 | 행 0 · 우선순위 낮음 |

⚠ 목록 오기: [14] 연도 "(2011)"(권 159 = 2012 — 103호 D14 와 같은 오기) · [25] "Int Modeling … J Energy Res"(학술지명 깨짐) · [21] "Li 2S-P 2S 5"(띄어 씀) — D18.

**4차 묶음 13 편과의 관계**: 이 편은 **파일 51 Danilov 2011(= [29] · 91호) · 파일 59 Kim 2019(= [32] · 99호) 둘**을 인용한다(교차). 나머지 열하나(Firouz 2020 · Bielefeld 2023 · Schmidt 2024 · Khalik 2021 · Lu 2022 · Koerver 2018 · Raijmakers 2020 · Deng 2021 · Danilov & Notten 2008 · Xie 2008 · Shao 2022) 인용 0(43 번호 전수 대조 — [26] Kazemi 2019 는 98호 계보의 가운데 편 · 4차 묶음 밖).

---

# 인용 대조

## 1. 이 편을 지목 · 인용한 우리 digest — 그 쓰임 ↔ 이 편이 실제로 주는 것

| digest | 쓰임(digest 전사) | 이 편 | 판정 |
|---|---|---|---|
| 26호 `iwakiri2024_new-ssb-model-parameter-estimation-sensitivity` :387 | 후속 ★ [9] "ASSB 파라미터 스윕(FEM) — 같은 'sensitivity = sweep' 관행" · Q4 | OAT 설계 쓸기 ✅ · '민감도' 낱말 0 · 식별성 0 | 지목 이유 ✅(관행) · 낱말은 26호 표의 이름표 · 축 Q4 → 실제 기여는 Q3(숨은 맞춤 · 표 출처) · Q5(기준 환산) |
| 26호 :159 | "'sensitivity analysis' 는 '파라미터 스윕' 의 동의어로 쓰인다(`[추론]`, 표 하나 근거)" | 이 편은 쓸기를 'parametric study' 로만 부름 | 부분 — 관행 표본 ✅ · 동의어 표본 ❌ |
| 12호 `kouhestani2022_phm-solid-state-batteries-perspective` :198 | "Ansah [65]: 양극 두께 ↑ · 전해질 두께 ↓ 가 용량에 유리; `[인쇄]` 'due to the complexity of SSBs, it is difficult to validate the results.'" | 두께 방향 ✅ · 그 문장 0(이 편은 'validates' · 'validated' 10 회) | 부분 — 결과 요약 ✅ · 인용 문장은 Kouhestani 의 평(이 편 지면에 없음) |
| 12호 :387 | Table 1 'Mathematical model [65,72,78] … ✗ (순방향)' | 순방향 FEM · 열화 데이터 0 | ✅ |

26호 본문에서 [9] 가 어느 문장 · 표 칸에 쓰였는지는 26호 digest 에 전사 0(원 논문은 이 세션에서 다시 열지 않음).

## 2. 이 편이 인용한 우리 digest

- **91호** `danilov2011_thin-film-assb-model-weak-electrolyte-parameter-fit` — [29] — "the model procedure presented in Ref. [29] is employed" · 해리 SE 수송 · "bond kinetically with the SE and make it immobile [29]". 91호 판정이 이 편에 그대로 옮아온다: ① 표 II 값(320 nm 박막 Li₃PO₄ 셀에 맞춘 D_Li · δ · a₀ · a_max)이 이 편 표 1 의 '문헌값' 이 됨(출처 표기는 다른 번호) ② 91호의 k₁ˢ 단위 관례 문제(α 에 묶인 단위)는 이 편에서 단위가 mol m⁻² s⁻¹ 로 또 바뀌어 99호 값(×100)으로 들어옴 ③ 91호가 짚은 'SE 에 농도 구배' 의 이원 해리 가정이 단일 이온 전도체 argyrodite 로 옮겨짐.
- **99호** `kim2019_assb-ekf-soc-estimation-weak-observability` — [32] — 식 (10) E_eq. 99호 판정 둘이 이어진다: ① 99호 표 1 의 k_pos 5.1×10⁻⁴(91호 ×100 · 다른 단위)가 이 편 k 와 같은 수 ② 99호 식 (22) = Fabre [11] 유리함수(박막 · 측정 방법 미인쇄 · 극 θ 1.0037) — 이 편은 같은 계수를 200 µm 복합 양극 · InLi 셀에 쓴다.
- **42호** `santhosha2019_indium-lithium-electrode-phase-formation-redox-potential` — [31] — 식 (1) InLi 반응 하나. 42호의 0.62 V 평탄(액체 3전극 · 실온)은 이 편 지면에 0 — 음극 전위를 0 으로 둔 모형이라 쓰이지 않았다(§(e)).

---

# 곱 축퇴 처방 — 여든일곱 번째 적용 ([[assb-lampe-contact-product-degeneracy]])

## 입력 점검

| 단계 | 요구 | 이 편 | 판정 |
|---|---|---|---|
| **1단계** (16호) | `R` 과 `C` 를 같이 | EIS · 이중층 0 · 저항 = 모형 i₀ · SE 수송 | ❌ |
| **2단계** (18 · 25호) | + 면적을 아는 대조군 | A 7.8×10⁻⁷ m² 하나(∅10 mm 셀과 ×100 의심 — `[해석]`) · 대조군 0 | ❌ |
| **3단계-a** (19호) | `Ea` | 298 K 하나 | ❌ |
| **3단계-b** (19호) | `C` 물리 상한 | — | ❌ |
| **4단계** (20 · 24호) | 시간 영역 | 정전류 방전만 · 휴지 0 · 실험 = 0.1 C 하나 | ❌ |
| 율 스윕 · `J^T J` 줄 | — | 모형 율 셋(0.1 · 0.5 · 1 C) · OAT 네 축 — 실험 자료 위가 아님 | ❌ |

### ★ 곱 문장 — 셋 (`[인쇄]` → `[재현·대수]` → `[해석]`)

- ① `[재현·대수]` 평면 정전류 확산의 출력은 **τ = 3600·D/(n·L²) 하나**(이용률 u(τ)) — D ↔ L² ↔ 율이 한 묶음이다. 그림 8(D 쓸기)과 그림 3(L 쓸기)은 같은 묶음의 두 축이어야 하는데, 인쇄 기하(L 200 µm)로는 그림 8 이 나올 수 없고(0.1 C 이용률 0.12 %) 그림 8 이 주는 길이(≈1.0 µm)는 그림 3 의 L_c(100–600 µm)와 무관하다 ⇒ **'확산이 성능 한계' 는 D 와 숨은 길이의 묶음 D/L_eff² 에 대한 명제**이고, 그 길이는 지면에 없다.
- ② `[도표·화소]` 그림 7: 용량 = 0.0436·(C_max − 218) · 처음 ≈10 mAh g⁻¹ 전압 불변 — C_max 는 **용량 스케일(LAM 형) 손잡이**다. 그림 2 의 사이클별 감쇠를 C_max 로만 맞췄다면 감쇠 전부가 'LAM 형' 으로 배정되는 구성인데, 사이클별 모형은 처음부터 60–130 mV 낮다 ⇒ **감쇠가 용량 스케일 + 저항형 손잡이의 미인쇄 조합으로 흡수됐다** — 같은 끝 용량(모형/실험 0.985–1.003)을 주는 조합은 여럿이고(곱 축퇴의 실례), 고른 조합이 지면에서 지워졌다.
- ③ `[해석]` 검증 지표 Pearson r² 는 상수 이동 · 척도에 불변 — **전위 기준(InLi ↔ Li 0.62 V) · 질량 정규화의 차이를 못 본다**. 곡선 모양이 같으면 '기준 · 정규화' 조합의 축퇴가 지표 수준에서 열려 있다(4단계 이전 — 관측 정의의 축퇴).

### ⚠ 이것이 곱을 푼 것은 아니다

- 모형 편 · 실험 셀 정보 0 · 저자 구현 미공개 — 위는 인쇄 식 위 대수, 평면 확산 상한(해석 급수), 래스터 화소 판독이다. 저자 계산의 구조(입자 · 공극)를 정하지 않았다.
- 후보 메모(처방 표로 올리지 않음 · 결정 대기): **"열화 항 없는 모형의 다사이클 '검증' 이면 사이클마다 바꾼 손잡이를 먼저 적는다 — 바꾼 것이 용량 스케일(C_max · 활물질 양 — LAM 형)인지 저항형(D · k · SE)인지가 곧 숨은 모드 배정이다(104호: 인쇄 0 · Q 5 mAh g⁻¹ 에서 60–130 mV 차 — C_max 하나로는 안 남)"**. 새 줄 0.

---

# 보류 결정 (가)–(히) · (개)–(해) · (게)–(헤) · (갸)–(햐) · (겨)–(혀) · (교)–(쿄) — 이 편이 주는 근거 (결정 안 함)

**근거(강)**

- **(세)** 인쇄 매개변수 표의 재풀이 폐합 — 인쇄 식 · 표(평면 200 µm · D 1.76×10⁻¹⁵)의 무차원 상한으로 0.1 C 이용률 0.12 % · 용량 ∝ 1/L ↔ 그림 3 ∝ L · 그림 4 율 둔감 · 그림 8 10⁻¹⁵ 포화 — 표 그대로는 저자 그림 셋이 안 난다 · 그림 8 은 L_eff ≈1 µm(91 · 98 · 99 · 101 · 103호 다음 표본 · 규약이 아니라 기하 자체가 다름).
- **(여)** 표에 적힌 값 ↔ 계산에 쓰인 값 · 출처 번호 거슬러 — 표 1 의 [17, 21] · [21, 27] 다섯 값이 91 · 99호 계보 값과 같은 수(C_Lis 10,818 = δa₀ 전해질 값 · k = 99호 k_pos · D_Lis · δ = 91호) · 그림 8 점선 5.2×10⁻¹⁵ ↔ 표 1.76×10⁻¹⁵ · C_max 2330 표 밖(= a_max/10) · A 0.78 mm².
- **(뇨)** 한 지면 그림들의 매개변수 상태 — 100 µm · 0.1 C 48.4(그림 3 · 5) ↔ 46.2(그림 4(a)) · 200 µm · 1 C 86.74 · 86.02 · 85.00 · 그림 2 의 모형 상태 넷 · 그림 8 점선.
- **(텨)** '실험 검증' 그림의 자료 경로 — 다른 연구실(Lim · 서울대 화학) 제공 미출판 자료 · 셀 정보 0 · 사이클마다 다른 모형 상태(인쇄 0) · 옮긴 방법 0.
- **(햐)** '계산 ↔ 실험 일치' 의 측정 몫 · 비교 축 — 측정 = 제공 곡선 넷 · 계산 = 사이클별로 맞춘 상태 · 지표 R²(Pearson — 상수 이동 · 척도 불변).
- **(며)** 'validated' 의 자료 층위 — 'validated' 10 회 · 검증 자료가 사이클별 맞춤에 들어감(맞춘 자료 = 검증 자료) · 뒤 쓸기는 '1 cycle' 상태 하나 위.
- **(혀)** 이식된 수송 식의 원전 계 · 닫음 — 91호 해리 이원 SE(원전 101호 액체 이온쌍)가 argyrodite(단일 이온 전도체)에 · 같은 지면 '균일 농도 · Li⁺ 만 운반' 과 모순 · SE 두께 효과(−41 … +41 %)가 그 이식의 농도 분극으로 읽힘(옴이면 ≈2.9 mV — `[재현·가정]`).
- **(탸)** 요약 수치 ↔ 표 · 그림 — '−22.67 %'(기준 900 µm 값 · 700 µm 기준이면 −18.49 %) · 'direct proportionality'(절편 −9.48) · 'linear relationship'(600 µm −14.7 %) · '1 C does not saturate'(+1.6 % 평탄) · 결론 '217.71 mAh/g' 를 성능 향상으로(고정 질량 정규화).
- **(치)** 모형 결론 옆 배제 가정 — 'SE 두께 → 용량' 은 이식된 해리 이원 SE 위 · '두께 ∝ 용량' 은 고정 질량 정규화 · 숨은 입자 구조 위 · '확산이 한계' 는 숨은 길이 ≈1 µm · 기준점(점선) 위.

**근거(중)**

- **(헤)** measure-don't-fit 판 — "The parameters include value set in cell design, constants and literature-based values" 라 적고 맞춤을 말하지 않지만 그림 2 는 사이클별 상태 넷 · '설계값' 에 확산계수(D_Li+ 6.7×10⁻¹²)가 섞임.
- **(뎌)** '문헌값' 의 자료 독립성 — '문헌' 다섯이 실제로는 다른 셀(320 nm 박막 Li₃PO₄)의 적합값(91호)과 그 변형(99호) · 표기 출처는 다른 번호.
- **(료)** 측정 확산계수의 방법 · 기하 — D_Lis 1.76×10⁻¹⁵ = 320 nm 박막 모형 적합값을 200 µm 판(그림은 ≈1 µm)에 · 방법 · 기하 가정이 값과 같이 옮겨지지 않음.
- **(챠)** 표 ↔ 물리 범위 — C_Lis 10,818 > C_max 2330(θ > 1 · 식 11 글자 그대로면 4.6) · C_max 2330 의 LCO 질량당 상한 12.4 mAh g⁻¹ ↔ 그림 92.
- **(체)** 평형 곡선의 출처 층위 — 식 (10) = Fabre 박막 LCO 함수(99호 경유 · 측정 방법 미인쇄) · 200 µm 복합 양극 · 실험 셀 OCV 0 · θ 정의 오식.
- **(주)** 'X-limited' 명제 — "diffusivity is a performance-limiting factor": ① 차단 용량 ② 2.5 V ③ L_c 200 µm(그림은 ≈1 µm) · 0.1 · 1 C ④ 정의 "factor(s) that constrains"(문턱 0) ⑤ D 하나 · 기준점(점선)에서 1 C 용량 ≈95 %.
- **(대)** C-rate 의 기준 용량 — 1 C 기준 · 적재 · 질량 미인쇄 · 'mAh/g' 가 두께에 비례(고정 질량) · 삼각 검사 불가.
- **(냐)** 회고 인용 조건 복원 — 12호(Kouhestani)의 [65] 요약 '두께 ↑ · 전해질 ↓ 가 유리' 에 조건(0.1 C · 고정 질량 · 사이클별 맞춤) 0 · 'difficult to validate' 는 이 편 문장 아님 · 26호 표 1 의 'Sensitivity Analysis' 이름표.
- **(제)** 모형 '일치' 의 끝 용량 잔차 — 0.1 C 한 율 · 끝 용량 모형/실험 0.985 · 1.002 · 1.003 · 0.990(사이클별 맞춤이라 작은 것이 당연) · 다른 율 실험 0.
- **(오)** In 영점 표기 — InLi 셀을 Li 기준 모형으로 비교하며 환산(0.62 · 0.600) 0 · 실험 점 Li 기준 환산으로 읽힘(`[해석]`).
- **(이)** 모형 값 인용 규칙 — 모형 입력 구조(평면 판 · 박막 매개변수)가 실험 셀(복합 양극 · argyrodite)과 다름 · 출력 용량(48–218 mAh g⁻¹)을 성능으로 옮길 때 입력 ≠ 측정.
- **(셔)** 인쇄 식 ↔ 계산 — 식 (11) θ = C_Li+/C_Lis,max 를 글자 그대로 쓰면 θ ≈4.6(그림 4.02 V 시작 = θ 0.665 는 고상 농도여야 남) · 식 (4) · (5) 오식 · 식 (12) A 포함.

**약**: **(먀)** 26호 지목 이유('sensitivity = sweep')의 층위 — 쓸기 ✅ · 낱말은 26호 표 · **(겨)** 처방('thicker cathode · thinner SE' 설계 지침) 효과 측정 0 · **(너)** A 7.8×10⁻⁷ m²(∅10 mm 0.785 cm² 의 1/100 — 다른 표본의 면적 관례) · **(펴)** R² 가 못 보는 상수 이동 · **(쵸)** 그림 7 의 '용량 변화' = 용량 스케일 손잡이(LAM 형) · 그림 2 감쇠의 기구 미표기 · **(뱌)** τ = D/(nL²) 묶음(우리 대수 · 저자 0) · **(다)** 28호 분모 — ASSB 'parametric study' 편에 식별성 도구 0 한 점 · **(캐)** 실험 셀 스택 압력 미인쇄 · **(네)** 실험 유지율 인쇄 0(우리 판독 20 사이클 ≈57 % 유지) · **(야)** 한쪽 전극 곡선(Fabre LCO)만 빌리고 음극 전위 0 · **(됴)** 식 (17) t = l²/D 를 '확인' 으로 · **(쳐)** 오차 지표가 상관. **(마)** 근거 0 · **(라)(바)(사)** 결정 · 반영됨 · 나머지 근거 0 — **결정 안 함**.

## 새 판단 거리 (넷 — 글자는 호출자가 붙인다)

1. **다사이클 '검증' 의 사이클별 모형 상태 표기** ((텨) · (며) 의 다사이클판으로 묶어도 됨) — 열화 항 없는 모형이 여러 사이클 실험 곡선에 '검증' 될 때, 카드 · 개념 · truth 로 옮기기 전에 사이클마다 바꾼 매개변수(이름 · 값 · 수 · 맞춤 방법)를 같이 적고, 바꾼 손잡이의 종류(용량 스케일 ↔ 저항형)를 감쇠의 숨은 모드 배정으로 표기할지 — 104호: 모형 곡선 넷(1 · 5 · 10 · 20) · 바꾼 것 인쇄 0 · 끝 용량 모형/실험 0.985–1.003 · Q 5 mAh g⁻¹ 에서 60–130 mV 낮음(C_max 쓸기는 처음 겹침 — 저항형 몫 포함).
2. **'일치' 지표의 불변성 표기 — 상관(R² · Pearson)이 못 보는 축** ((햐) · (오) 와 묶어도 됨) — '일치' 를 상관계수로 보고한 편을 옮길 때 그 지표가 상수 이동 · 척도에 불변이라 기준 전위(InLi ↔ Li 0.62 V) · 용량 정규화(질량 · 면적)의 오차를 못 본다는 것을 적게 할지 — 104호: 'average R-squared (Pearson correlation) 0.96' · 모형 = Li 기준(음극 전위 0) · 실험 셀 = InLi · 환산 미인쇄.
3. **쓸기 결론의 무차원 영역 폐합 검사** ((세) 의 쓸기판으로 묶어도 됨) — 매개변수 쓸기 그림(두께 · 확산계수 · 율)을 설계 지침 · truth · 카드로 옮기기 전에 인쇄 기하 · 매개변수의 무차원 수(확산 시간 L²/D ↔ 방전 시간 · 이용률 상한)로 그 경향이 가능한지 먼저 보고, 안 맞으면 그림이 요구하는 숨은 길이 · 구조를 값 옆에 적게 할지 — 104호: 평면 200 µm · D 1.76×10⁻¹⁵ → 0.1 C 이용률 0.12 % · 용량 ∝ 1/L(그림 ∝ L) · 그림 8 은 L_eff ≈1 µm 의 꼴.
4. (선택) **백분율 · 비용량의 기준 표기** ((탸) · (대) 의 하위로 묶어도 됨) — '+X % · −Y %' 와 'mAh g⁻¹' 를 옮길 때 기준값(바꾸기 전 ↔ 뒤)과 분모(무엇의 질량 · 고정 ↔ 비례)를 같이 적게 할지 — 104호: +41.30 %(기준 700 µm) · −22.67 %(기준 900 µm 값 — 700 µm 기준이면 −18.49 %) · 두께에 비례하는 'mAh/g'(고정 질량 — LCO 질량당이면 C_max 상한 12.4 mAh g⁻¹).

---

# 어긋남 (D) — 지면 안에서 서로 맞지 않는 것

| # | 어긋남 | 근거 |
|---|---|---|
| **D1** | 100 µm · 0.1 C 용량 — 본문 · 그림 3 "48.42" ↔ 본문 · 그림 4(a) "46.13" | `[도표·화소]` 그림 3(a) 48.36 · 3(b) 48.43 · 5 48.24 ↔ 4(a) 46.17(−4.7 %) |
| **D2** | 그림 8 점선 "the initial value used for the modeling" ↔ 표 1 D_Lis 1.76×10⁻¹⁵ | 점선 log D −14.28 → ≈5.2×10⁻¹⁵(×3.0 · 62 px) |
| **D3** | "at 1 C, the cell capacity increases and does not saturate" ↔ 그림 8 | 1e-14 → 1e-11 88.97 → 90.40(+1.6 %) — 0.1 C(1e-15 → 91.60 +0.9 %)와 같은 평탄 |
| **D4** | "a 22.67% decrease in the capacity"(700 → 900 µm) ↔ "+41.30 %"(700 → 200 µm) | 22.68 % = (92.02 − 75.01)/75.01(기준 = 바뀐 뒤) · 같은 기준이면 −18.49 % |
| **D5** | "a direct proportionality … between the maximum concentration … and the cell capacity"(초록 · 결론) ↔ 그림 7(b) | 직선 절편 −9.48 mAh g⁻¹ · 용량/C_max 39.13 → 39.81 ×10⁻³ |
| **D6** | "confirms the linear relationship"(두께) ↔ 그림 3(b) | 600 µm 가 100–300 µm 직선 외삽(255.2)의 −14.7 % · 직선 잔차 −8.1 … +7.7 |
| **D7** | 식 (11) θ = C_Li+/C_Lis,max ↔ 식 (10) 범위 · 그림 | 글자 그대로면 θ = 10,818/2330 ≈4.6 · 그림 시작 4.02 V = θ 0.665(고상 농도여야 남) |
| **D8** | 식 오식 — (4) "−D_Li+ C_Li+/dx"(분자 d 누락) · 이동 항 '+' · (5) "∂N_Li+/∂t = −dC_Li+/dx + r"(N · C 자리 바뀜) · (3) "Diffusion and migration … through the cathode" ↔ 식은 확산만 | 쪽 렌더 판독 |
| **D9** | 식 (12) i₀,pos = F A k[…] — A 가 곱해져 단위가 전류(A) ↔ "the exchange current density" · "the current density in the cathode" · 경계 (14)–(16) 의 I "current density" | `[재현]` 상한 F·A·k = 38.4 µA ↔ F·k = 49.2 A m⁻² |
| **D10** | 표 1 "Concentration of lithium-ion in solid phase … 10,818 mol/m³" ↔ C_max 2330(그림 7) | 고상 농도가 최대보다 큼 · `[재현]` 10,818 = 0.18 × 6.01×10⁴ = 91호 SE 평형 이동 Li⁺ |
| **D11** | "A uniform concentration across the SE is implemented by considering lithium-ion as the only charge carrier"(p. 534) ↔ 식 (4)–(7) 해리 · 재결합 SE 수송 · "Thinner SE … less time for transportation"(식 17) · 그림 6 | `[재현]` L_e²/D 1.66 → 33.6 h(0.1 C 10 h 를 400–600 µm 에서 넘음) · 옴이면 ≈2.9 mV |
| **D12** | 양극 구조 셋 — 그림 1 입자 복합 양극 ↔ 식 (3) · (13)–(14) 평면 판 L_c ↔ 그림 3 · 4 · 8 이 요구하는 확산 길이 ≈1 µm | `[재현·가정]` 평면 200 µm 이면 0.1 C 이용률 0.12 % · 용량 ∝ 1/L |
| **D13** | 경계 서술 — "the φ_s is considered constant in the electrode" ↔ 식 (16) −σ dφ_s/dx = I · "a zero flux condition is implemented at the interface" ↔ 식 (13) x = L_e + L_c(집전체 끝) | 지면 문장 ↔ 식 |
| **D14** | 표 1 "\* Values from cell design" 에 확산계수(D_Li+ 6.7×10⁻¹²) · 면적 7.8×10⁻⁷ m²(0.78 mm²) | 설계값이 될 수 없는 물성 · ∅10 mm 셀이면 7.85×10⁻⁵(×100.7) |
| **D15** | "The parameters include value set in cell design, constants and literature-based values" · "validated model" ↔ 그림 2 사이클마다 다른 모형 상태 넷 | 열화 항 0 인 모형의 곡선 넷 — 맞춤 · 바꾼 것 인쇄 0 |
| **D16** | "R-squared (Pearson correlation)" · 캡션 "R²: a measure of the accuracy" | 회귀 R² ≠ Pearson r²(일반) · 상관은 상수 이동 · 척도 불변 — 정확도가 아님 |
| **D17** | 200 µm · 1 C — 본문 86.74 ↔ 그림 4(b) 86.02 ↔ 그림 5 85.00 · 100 µm · 1 C 본문 44.13 ↔ 그림 5 45.14 | `[도표·화소]` 그림 5 ±0.4 |
| **D18** | 오자 · 목록 — 초록 "the call capacity" · "Beyond this mesh, there is no negligible changes" · "94.20, 96.50 and 100.80"(단위 없음) · 그림 2 'Average R² – 0.96'(대시) · [14] "(2011)"(권 159 = 2012) · [25] "Int Modeling … J Energy Res"(학술지명 깨짐) · [21] "Li 2S-P 2S 5" · 범례 '1.0 C' ↔ '1 C' | 지면 |

---

# 이 편이 우리 프로젝트에 주는 것 (정리)

- **'다사이클 곡선이 맞는다' 는 숨은 모드 배정일 수 있다** — 열화 항 없는 모형이 1 · 5 · 10 · 20 사이클 곡선을 사이클별 상태(바꾼 것 인쇄 0)로 따라갔다. 무엇을 바꿨느냐(용량 스케일 ↔ 저항형)가 곧 LAM 형 ↔ 저항 배정이고, 그 선택이 지면에서 지워졌다 — 우리 `degradation-degeneracy/` 물음("곡선이 맞는다 ≠ 분해가 맞다")의 야생 표본(우리 수치는 `degradation-degeneracy/docs/RESULTS*.md` 정본 — 옮기지 않음).
- **상관 지표는 기준 · 정규화 축퇴를 못 본다** — Pearson R² 는 상수 이동 · 척도에 불변이라 InLi ↔ Li 0.62 V · 질량 정규화 오차가 있어도 0.96 이다 → 하네스 · 비교에서 적합 품질은 전압 단위 잔차(RMSE · 최대)와 기준 표기를 같이 적어야 한다(`[해석]`).
- **박막 적합값이 '문헌값' 이 되어 다른 셀로 옮아간다** — 91호(320 nm Li₃PO₄ 박막)의 D_Li · δ · δa₀ · a_max 가 99호를 거쳐 200 µm argyrodite 셀의 표 1 이 되었고, 출처 표기는 다른 번호다 → truth · 하네스 입력 값은 계보(원 셀 · 방법 · 단위 관례)를 같이 적어야 한다(§3-b (여) · (뎌) · (료)).
- **쓸기 결론은 인쇄 기하의 무차원 수로 먼저 거른다** — 확산 시간 263 일 ↔ 방전 10 h 같은 산술 하나가 '두께 ∝ 용량' · '확산 한계' 의 근거를 갈아엎는다(새 판단 거리 3).
- **Q5** — InLi 셀을 Li 기준 모형으로 비교하며 환산을 안 적은 모형 편 표본(개념 [[assb-li-in-reference-potential-window]] 서른여섯 번째 형태).
- **이 편이 주지 않는 것**: 실험 셀 정보(조성 · 적재 · 압력 · 프로토콜) · 접촉 · 박리 · 압력 · LAM · LLI 분해 · 매개변수 추정 방법 · 식별성 · 반복 · 원자료 · 코드 — 그리고 104 편 누적 `θ(N)` 0.

---

# 후속 후보 (원전 우선 — 지목 수는 위키 digest 의 후속 절 grep 으로 센 값)

| 등급 | 서지 (PDF 목록 번호) | 지목 (후속 절) | 왜 | 축 |
|---|---|---|---|---|
| ★★ | Tian H.-K., Qi Y. 2017 — *J. Electrochem. Soc.* **164**, E3512([28]) | 12 · 81 · 94 · 97 · 98 · 99 · 100 · **104** = **8**(재지목) | 이 편 서론 "contact area would decrease continuously with cycling … causing degeneration in the SSB. Their predictions additionally agreed with their experimental observations" — 접촉 손실 모형의 **실험 일치 주장**의 확인처 · "φ_s is considered constant in the electrode [28, 34]" | Q1 · Q6 |
| ★★ | Kato Y., Shiotani S., Morita K., Suzuki K., Hirayama M., Kanno R. 2018 — *J. Phys. Chem. Lett.* **9**, 607([35]) | 55 · 57 · 73 · 76 · 77 · 82 · **104** = **7**(재지목) | 이 편 두께 결론의 **실험 근거 문장 넷**("improve the energy density … [35, 36]" · "varied up to 600 μm [35, 37]" · "affecting the mass transfer process [35]" · "thinner electrodes … fully lithiated easily [35]") — 실측 두께 ↔ 용량 · 율이 모형 '선형' 결론과 같은 방향인지 | Q3 · 수송 곱 |
| ★★ | Kazemi N., Danilov D.L., Haverkate L., Dudney N.J., Unnikrishnan S., Notten P.H.L. 2019 — *Solid State Ionics* **334**, 111([26]) | 98 · 100 · **104** = **3**(재지목) | "concentration-dependent diffusion coefficient [26, 29]. Through this extension, there has been an improved accuracy … [26]" — 이 편이 쓰지 않은 확장(D 상수)의 원전 · 91 → 98호 계보 가운데 편 | Q4 · Q3 |
| ★ | Fabre S.D., Guy-Bouyssou D., Bouillon P., Le Cras F., Delacourt C. 2012 — *J. Electrochem. Soc.* **159**, A104([14] · 인쇄 2011) | 98 · 99 · 100 · 103 · **104** = **5**(재지목) | **식 (10) 계수의 원 출처**(이 편은 [32] = 99호로만 표기 — 99 · 100호와 같은 계수) · "A uniform concentration across the SE … electroneutrality [14, 25]" 가정 · "increased internal resistance in thicker electrodes for high C-rates [14]" — 박막 편이 두꺼운 전극 근거로 쓰인 자리 | Q8 · Q3 |
| ★ | Kim J., Eom M., Noh S., Shin D. 2012 — *Electron. Mater. Lett.* **8**, 209([21]) | **104** = 1(새) | **표 1 다섯 값(D_Lis · α · k · δ · C_Lis)의 출처 표기** — 그 값들이 실제로 이 편(Li₂S–P₂S₅ SE · LiCoO₂ 실험 편)에 있는지(우리 대조로는 91 · 99호 계보 값) | Q3 · (여) |
| ★ | Ansah S., Hyun H., Shin N., Lee J., Lim J., Cho H. 2021 — *Comput. Mater. Sci.* **196**, 110559([5]) | **104** = 1(새) | **원장 L304 '저자 여섯' 의 실제 주인(다른 편)** · 같은 제1저자 · 같은 해 · Lim J.(이 편 실험 자료 제공자로 읽힘) — 같은 연구실 모형 구현(유효 확산 길이 · C_max · mAh/g 분모)과 실험 자료 출처의 대조처 | Q3 |
| ☆ | [17] Zheng 2018 *JPS* 389(표 1 출처 표기 — [21] 확인으로 충분) · [19] Wu 2021 *EES*(식 17) · [25] Bates 2015 *IJER*(98호 ☆) · [27] Becker-Steinberger 2010 *ECS Trans.*(98호 ☆ · C_Lis 출처 표기) · [7] Chadha 2017 *JES* · [33] Park 2010 *JPS*(63호 ☆) · [34] Talin 2016 · [36]–[38] · [40] Howey 2013 · [41]–[43] · 나머지 서론 | 행 없음 | 서론 목록 · 출처 표기 · 방법 | — |

**지목 누락 0** — 이 편 43 번호 중 ★ 이상으로 앞 호 후속 절에 있던 편은 Tian & Qi(L173) · Kazemi(L229) · Fabre(L232) · Kato 2018(L460) 넷이고 모두 원장 행이 있다. ☆ 로만 오른 편(Bates 2015 · Becker-Steinberger 2010 — 98호 · Park 2010 — 63호)은 이번에도 ☆ 라 행을 만들지 않는다. 등급 칸 없는 옛 후속 표에만 있던 편 0(Kato 2018 의 옛 표 자리는 이미 L460 행에 셈). **흡수된 편(교차)**: [29] = 91호 · [32] = 99호 · [31] = 42호 — 셈 밖. **4차 묶음 도착 편**: [29](파일 51 · 91호 흡수) · [32](파일 59 · 99호 흡수).

---

# 이 digest 가 주장하지 않는 것

- **이 편의 결론(두께 · SE 두께 · C_max · 확산계수의 방향)이 틀렸다고 하지 않는다** — 방향은 흔한 직관과 같다; 걸린 것은 인쇄 식 · 표가 그 그림을 내지 못한다는 것(평면 확산 상한 — `[재현·가정]`) · 같은 지면 값이 갈린다는 것 · 요약 수치의 기준 · 비례 표현 · 검증의 사이클별 상태 · SE 수송의 이식이다.
- **저자 구현이 '확산 길이 ≈1 µm 의 입자 모형' 이라고 확정하지 않는다** — 그림 8 꺾은선 점 · '포화 = 완전 이용' · 다른 손실 0 가정 위의 역산이고, 다른 구조도 같은 곡선을 낼 수 있다. 확정된 것은 인쇄 기하(평면 200 µm)로는 안 난다는 쪽이다.
- **그림 2 에서 무엇을 바꿨는지 추정하지 않는다** — 열화 항이 없어 사이클별 상태여야 한다는 것과 C_max 하나로는 처음 전압 차(60–130 mV)가 안 난다는 것(그림 7(a) 판독)까지다.
- **표 1 의 값이 [17] · [21] · [27] 에 없다고 하지 않는다** — 원문 미열람; 91 · 99호 값과 숫자로 같다는 것까지다. C_max 2330 = a_max/10 · A = ∅10 mm 의 1/100 도 자릿수 일치까지(`[해석]`).
- **그림 2 실험 점이 Li 기준 환산값이라고 확정하지 않는다** — 시작 전압 4.05 V 의 크기에서 그렇게 읽힐 뿐 지면 0 이다.
- **SE 두께 효과가 실제 argyrodite 셀에서 작다고 하지 않는다** — 옴 강하 2.9 mV 는 NE σ(c = 10,818)와 1 C 기준(그림 7 절편을 C_min 으로) 가정 위의 `[재현·가정]` 이다. 주장은 그 효과가 지면의 '균일 농도' 서술과 양립하지 않는다는 것까지다.
- **원장의 '저자 여섯' 정정 경위를 추정하지 않는다** — [5] 의 저자 목록과 글자까지 같다는 것까지다.
- **이 편을 Q4 · Q1 · Q6 칸 이동 근거로 쓰지 않는다** — 식별성 · 접촉 · 압력 0.
- **원 참고문헌(12 · 26 · 42 · 91 · 99호 인용분)을 다시 열지 않았다** — 대조는 각 digest 전사로 했다.
