Repository: yonghoon7153-source/Yonghoon-DEM-DFT

# wiki/raw/ — 예외적 불변 원본층

이 리포의 불변 증거층은 **이미 밖에 있다**: `docs/data/`(측정 CSV·JSON) ·
litdb 정본(friendly-meitner) · `docs/reviews/findings.json` · git 이력.
그래서 이 폴더는 킷 원형과 달리 **예외 전용**이다:

- 들어오는 것: litdb 소관(논문)도 측정 데이터도 아닌 외부 자료 — 강연 전사,
  외부 레포 감사 노트 등.  `transcripts/` 등 하위 폴더에 날짜-슬러그로 저장.
- 규칙: 한번 저장한 파일은 수정 금지 (원본이 바뀌면 새 -v2 파일).  frontmatter 에
  `source_url` / `ingested` 를 적는다.
- 논문 PDF·digest 는 여기 넣지 않는다 → wiki/SCHEMA.md 경계 규칙 1 (litdb 정본).

File: wiki/raw/papers/bielefeld2023_useful-models-ssb-simplicity-perspective.md (part 2 of 2)
---
- **보편 끝** — Braun[80]: 1D 균질 전송선 임피던스 모형 · 분리막 두께 · 온도별 방전 곡선 · SE 형태 0 · "The model exhibits flaws at elevated C-rates, because it simulates the cell behavior in equilibrium state and parameters, like the specific charge-transfer resistance at the interfaces are **rough estimates**. Yet, its Ragone diagrams sketch the overall development for ASSB design."
- **전도망 모형** — 방전 곡선 · 화학 0 · 전자 · 이온 전도 클러스터만 · "geometrical rather than physical models" · 복셀 배치[16,77,81] 또는 구 DEM[11,75] · 실제 입자 모양 DEM 은 다공 NCM111 에서 최근 시연[88] · Laue[77] · Sangrós Giménez[75]: LFP/PEO:LiTFSI/카본블랙(탄소 균질 분포) ↔ NCM 복합양극은 도전재 필요 여부가 열린 물음 · `[인쇄]` "The conduction network models do not require a plurality of input parameters and **rely solely on the particle sizes, distributions and shapes**. Despite their low level of complexity, conduction networks turn out useful for general issues."(D10)
- **플럭스 모형** — 정상 상태 유효 전도도[71–74] · "Although the porosity and the tortuosity are not able to fully describe the microstructure of ASSB electrodes, they are still noteworthy characteristics" · Park[72] · Bielefeld[73] 바인더 · 단일 물리 · 추가 입력 = 벌크 전도도("commonly measured … straightforward to obtain for modelers") · Park[72] · Lee[74] 는 방전 곡선도.
- **전기화학 셀 모의(가장 큰 무리)** — Newman 에 가까운 틀(AM 안 확산 · AM/SE 계면 BV · 전하 · 에너지 보존 · 다중 물리[14]) · 단일 이온 전도체는 옴 전도체로[82] · 균질화 불가 → FEM[76,82] · 복셀[10,12,69,70] · 출력 = 충방전 곡선 · 이산 요소마다 Li 분포 · 전류 밀도 · "the input parameters needed for this kind of simulation are various and not straightforward to obtain. As described in the tentative agenda the reliability of the input strongly affects the reliability of the output." · "this model type is quite specific compared to the conduction network models, where the outcome was broadly applicable … always remember the validity limits."
- **고복잡 끝** — 공간전하층 Becker-Steinberger[89](논쟁 중[90–92]) · DFT[93] · Sinzig[76](SCL 1D + 3D FEM 결합 · "multi-physical, multi-scalar") · 역학(초기[94] → 빠른 발전[95–98] · 위상장) · 열-전기화학 결합 = "a blind spot for ASSBs" · "the validation of microstructure-resolved electro-chemo-mechanical models also requires precise microstructure information from (FIB-)SEM or CT data **at different states of charge and degradation stages**." · "So, has the SSB-research passed the simple conduction network and flux-based models? … Not necessarily." — 안건대로 만들고 2단계를 잊지 말 것.

## Conclusions (p. 10)

`[인쇄]` CAM/SE/void 계면(SE 형태 고려) · 전기화학 ↔ 역학 결합(CAM 부피 변화의 국소 응력) · 전기차 통합(전기 · 열 · 기계) · "**degradation, both electrochemical and (chemo-)mechanical, will be a major upcoming topic**" · "I do not believe that infinitely increasing the model complexity is the best answer. An extended effective representation of the electrode microstructure, similar to the crux of the Newman model, might be feasible. **One way to go could be to study the evolution of the porosity, tortuosity and specific surface area upon cycling in order to implement these in a modified Newman model.** But these studies also require an experimental basis that is rock-solid … **Measure and use reliable input parameter sets for simulations.**" · "One example for a vital input parameter is the chemical diffusion coefficient of lithium in the CAM whose **state-of-charge-dependence is significant, but still widely neglected** in simulations. Parameter sets that can be extracted from literature, may be convenient, but is it essential to look into their origin and reflect upon the ramifications that these sets imply." · 모형가 ↔ 실험가 협력 · "Communication is the key." · ML 이 물리 모형의 대안 · 보완[99,100].

---

# ★ (a) "useful model" 안건이 요구하는 것 — 검증 · 실험 연결 · 불확실성 · 식별성

## 1. 단계별 — 무엇을 요구하고 어디에 무엇이 없나

| 단계 | `[인쇄]` 요구(요지) | 그림 1 화살 | 검증 · 불확실성 · 식별성의 자리 | 자기 예(1호)에서 |
|---|---|---|---|---|
| 1 물음 | 비자명 · 아직 답 없는 · 모형이 실험의 지름길 | 양쪽 | — | 도전재(C65) 필요 여부 |
| 2 접근 | 절약 · 보편 ↔ 특정 · "manageable degrees of freedom" | 양쪽 | "avoids overfitting" — **적합 매개변수 전제** | 전도망 · "few input parameters" |
| 3 구현 | 소프트웨어 선택 · FEM ↔ 복셀 적합성[26] | 모형만 | (p. 2 정의의 verification — 단계로는 없음) | GeoDict 복셀 |
| 4 입력 | **"Measure reliable model input parameters"**(Berro "Identify model parameters that fit the data" 대체) · 비유일성 경고 한 문장 · 못 재면 단순화 또는 "a sophisticated guess that assures this parameter will not affect the simulation result" | 양쪽 | **식별성 → 적합 단계를 지워 우회** | "Reconstruct electrodes properties from SEM-images"(그림 1 — D8) |
| 5 스윕 | 입력의 "accuracy and precision" → 국소 강건성 · 큰 반응 매개변수는 "should be elaborated on" | 모형만 | **불확실성 = 스윕 하나**(전파 · 구간 · 막대 0) | void · CAM 입도 · 두께 · 조성 |
| 6 검증 | 통제 실험 대조 + P2D 코드 대 코드(COMSOL · DUALFOIL) + 격자(h · p) 세분화 | 양쪽 | validation — 단 둘째 · 셋째는 p. 2 자기 정의로 **verification 활동**(D11) | "rather a qualitative agreement than a full validation" |
| 7 대안 가설 | 다른 기구도 시험 · 판별 실험 설계 | 모형만(그림) ↔ 본문은 실험 요구(D7) | **판별(식별)의 실험판 — 유일하게 '다른 설명을 배제' 하는 단계** | **"(not done)"**(그림 1 에만) |
| 8 예측 | 시험 가능 · "concrete, distinguishable and verifiable" | 양쪽 | "distinguishable" — 척도 0 | "68 vol%"(조건은 그림에만 — D6) |
| 9 반복 | 새 물음 · 가정 재검토 | 양쪽 | — | — |

## 2. 네 축 판정

- **검증 — 있다, 그러나 이름이 섞였다.** p. 2 Truran 정의: verification = "internally consistent, from the suitability of the assumptions to the correct implementation of the mathematical equations into program code" · validation = 목적 적합 · 실험 재현. 6단계("Validate")의 예 셋 중 **코드 대 코드 · 격자 세분화는 정의상 verification** 이다(D11). 자기 예의 validation 은 정성("qualitative agreement")이라고 저자가 인쇄했다 — 정직하다.
- **실험 연결 — 안건의 중심이다.** 아홉 중 여섯이 양쪽 화살 · "Experiments are an integral part of simulations providing the motivation for simulations as well as the foundation and the credibility." · 4단계 처방 자체가 측정(실험)에 기댄다.
- **불확실성 — 한 문장과 스윕 하나.** "all input data are limited by their accuracy and precision" → 5단계 국소 강건성. 입력 불확도의 전파 · 출력 구간 · 오차 막대 · 앙상블 0 · `uncertaint*` 0. 강건성 스윕이 "큰 반응" 을 찾으면 처방은 "그 매개변수를 더 공들여 재라" 다 — 입력 쪽 처방이고 출력 구간은 없다.
- **식별성(유일성) — 단계가 아니다.** 비유일성은 **Berro 의 경고를 옮긴 한 문장**뿐이고(`[인쇄]` "a parameter set which produces a good fit is not necessarily the only parameter set that does"), 처방은 **적합 삭제**(측정)와, 못 재는 매개변수는 **"결과에 영향 없을 정교한 추측"** 이다. `[해석]` 둘째는 [[assb-sensitivity-sweep-vs-identifiability]] 의 "0 열" 을 실천으로 바꾼 것이다 — 그 출력에 둔감하면 아무 값이나 넣어도 그 출력은 같다. 그러나 둔감은 **본 출력 · 본 조건의 성질**이라, 8단계(미시험 영역 예측)로 넘어가면 그 추측이 다시 결과를 정할 수 있다 — 이 편은 그 조건을 적지 않는다. 판별의 실험판인 7단계는 자기 예에서 수행되지 않았다.

## 3. 어휘 (카드 형식 · 본문 | 참고문헌 · NFKC 전후 같음 · 그림 래스터 글자는 괄호)

| 낱말 | 본문 | 참고문헌 |
|---|---|---|
| `identifiab*` · `uniqu*` · `uncertaint*` | **0 · 0 · 0** | 0 · 0 · 0 |
| `validat*` | **7**(+ 그림 1 "Validate" 1) | 0 |
| `sensitiv*` | **2**(둘 다 5단계 · + 그림 1 "sensitivity analysis" 1) | 0 |
| `confiden*` · `verif*` · `reliab*` | 1(Truran "confidence and trust") · 4 · **11** | 0 · 0 · 0 |
| 비유일성 문장("not necessarily the only parameter set") | **1**(Berro 경고의 재진술) | — |
| `fit*` · `overfit*` · `estimat*` | 4(코끼리 1 · Berro 인용 3) · 1 · 1("rough estimates" — Braun[80]) | 0 · 0 · 0 |
| `identif*` | 3(전부 일반 뜻 — 물음 · 접근 고르기 · Berro 인용 "Identify model parameters") | 0 |
| `parameter*` · `input parameter*` · `free parameter*` · `degrees of freedom` | 36 · 11 · 1 · 2 | 0 |
| `simplic*` · `simple*` · `parsimon*` · `Occam` · `complex*` | 9 · 19 · 4 · 4 · 19 | 0 |
| `predict*` · `hypothes*` · `distinguish*` | 10 · 3 · 4(판별 뜻 2) | 0 |
| `Fisher` · `Bayes*` · `likelihood` · `inverse` · `calibrat*` · `degenera*` · `error*` | **0** | 0 |

## 4. 판정 (Q4)

**Q4 0/93 — 여든다섯 번째 성질** "모형 안건(Berro 9 단계)에 '좋은 적합을 내는 매개변수 집합이 유일하지 않을 수 있다' 는 경고를 옮겨 적고, 그 처방을 진단이 아니라 **적합 단계의 삭제**('신뢰할 입력을 재라')로 바꿨다 — 남은 것은 입력 정밀도에 대한 국소 강건성 스윕 · 정성 검증 · 그림에만 '(not done)' 인 대안 가설 단계이고, 측정 입력(R_CT → j₀ · GITT/EIS → D̃) 자체가 면적 · 길이 가정을 요구하는 역문제라는 것과 같은 저자 56호 그림 7 의 입력 가족 비유일성은 다루지 않는다". 누적 0.5 그대로.

---

# ★ (b) 표 1 — 접촉 · 공극 · 이온 경로는 입력인가 출력인가

## 1. 표 1 전사 (그대로 · `[인쇄]` p. 8)

| goal | modeling approach | input/output (excerpt; for detailed info see references) | refs. |
|---|---|---|---|
| power and energy density assessment | 1D homogenized transmission line impedance model | (i) effective microstructure properties · (i) charge transport properties · (i) charge transfer properties · (i) cell and electrode dimensions · (o) Ragone plot | [80] |
| electrode design: percolation | conduction network model: SE: ion conductor; CAM/carbon: electron conductor | (i) microstructure properties · (o) utilization levels · (o) active surface area | [11,16,75,77,81] |
| electrode design: conduction efficacy | flux-based simulation limited to Ohmic losses | (i) microstructure properties · (i) charge transport properties · (o) effective conductivity and tortuosity · (o) microstructure-resolved current distribution | [71–74] |
| prediction of cell performance | charge/discharge simulation | (i) microstructure properties · (i) charge transport properties · (i) charge transfer properties · (i) cell and electrode dimensions · (i) open circuit voltage · (i) cycling conditions · (o) charge/discharge profiles · (o) microstructure-resolved current distribution · (o) microstructure-resolved lithium concentration in AM | [10,12,69,70,72,74,82] |
| … | other approaches | … | |

| input type | examples |
|---|---|
| microstructure properties | particle distribution/arrangement/agglomeration, particle sizes, particle size distributions, particle shapes, composition, void space and distribution |
| charge transport properties | chemical lithium diffusion coefficient in CAM, partial ionic and electronic (bulk) conductivities |
| charge transfer properties | exchange current densities at interfaces, charge transfer coefficients |

(첫 행의 "effective microstructure properties" 는 아래 입력 유형 표에 따로 없다 — 본문으로는 공극률 · 굴곡도.)

## 2. 세 양의 자리 (`[해석]` — 표 1 + 본문)

| 양 | 1D 균질 | 전도망 | 플럭스 | 충방전 |
|---|---|---|---|---|
| **공극**("void space and distribution") | (i) — 유효 ε · τ 에 접힘 | **(i)** | **(i)** | **(i)** |
| **이온 경로**(유효 전도도 · 굴곡도) | (i) 유효 | 이온 클러스터 → (o) 이용률에 간접 | **(o)** "effective conductivity and tortuosity" | 미세구조 해상 — 이름 없는 중간량((o) 전류 분포) |
| **접촉**(CAM\|SE 면적 · 연결) | (i) 유효 · 전하이동 "rough estimates" | **(o)** "active surface area" · "utilization levels" | 미세구조 해상((o) 전류 분포) | 미세구조 **(i)** × 교환 전류 밀도 **(i)** — 곱이 입력 둘로 |
| **시간 축**(사이클 · 열화) | 0 | 0 | 0 | "(i) cycling conditions" 뿐 — 열화 0 |

⇒ **공극은 어디서나 입력, 이온 경로는 플럭스 모형의 출력, 접촉은 이름이 없고 그 정적 기하 대리가 전도망 모형의 출력이다.** 충방전 모형에서는 면적(미세구조)과 `j₀`(전하이동 성질)가 **둘 다 입력**이라 곱이 모형 안에서 풀리는 일이 없다 — 곱은 입력을 만든 **측정 쪽**(R_CT · 기하 면적)에 남는다(§(d) 5). OCV 도 입력이다(Q8).

## 3. 합성 truth 요구(R1–R8)와 대조 ([[assb-synthetic-truth-contact-loss-requirements]])

| R | 요구 | 표 1 · 본문 | 판정 |
|---|---|---|---|
| R1 | 용량에 곱해지되 `ε_p` 와 별개인 `θ` | 전도망 (o) 이용률 — 1호 `θ_AM` 과 같은 양 · **정적** · 충방전 모형으로 넘기는 규약 0 | ⚠ 정적 출력으로만 |
| R2 | 비연결 입자가 자기 SOC 의 Li 를 붙든다 | 시간 축 0 | ❌ 자리 0 |
| **R3** | **죽은 부피가 전해질이 되지 않는다** | **원칙 인쇄** — "The assumption that all volume that is not filled with CAM contains electrolyte no longer applies"(p. 7) · 표 1 공극 = 입력 · ⚠ 같은 저자 56호 검증 구조는 공극 14 % 를 SE 로 채웠다(56호 digest 전사 — R3 위반 표본) | ✅ 원칙 · ⚠ 자기 실천과 어긋남 |
| R4 | `θ` 에만 반응하는 조작 | 0 | ❌ |
| R5 | `C_dl ∝ A` | 0(이중층 · 정전용량 어휘 0) | ❌ |
| R6 | 이완 시간을 truth 매개변수로 | 0 | ❌ |
| R7 | 표면 피복 `φ` ↔ 통째 비연결 `u` 를 별개로 | 전도망 출력 둘("active surface area" ↔ "utilization levels") — 한 구조에서 둘 다 나오는 자리(1호 `A_spec,a` ↔ `θ`) | ⚠ 정적 · 신품 · 1호는 접촉 저항 배제(G8) |
| R8 | `θ(N)` 형태를 명시적 가정으로 | 결론의 제안 — "study the evolution of the porosity, tortuosity and specific surface area upon cycling in order to implement these in a modified Newman model" — 형태 · 자료 0 | ⚠ 제안만 |

## 4. 결론의 제안이 접촉 손실을 어디로 보내나 (`[해석]`)

수정 Newman 의 세 유효 매개변수(ε · τ · A_s)는 [[assb-tortuosity-factor-effective-conductivity-split]] "왜 중요한가" 표의 세 줄 중 **둘째(경로 좁아짐 → τ↑ · σ_eff↓)와 셋째(면적 줄어듦 → A_s↓)** 에 해당한다. 셋째는 BV 에서 `A_s·j₀` 곱으로만 들어가므로 R5 없이는 계면 화학 열화(`j₀↓`)와 **항등**이다(37호 항등 · [[assb-lampe-contact-product-degeneracy]]). 그리고 **첫째 줄(통째 고립 → 용량에서 빠지는 `θ`)은 제안 목록에 없다** — Newman 틀에서 그 몫이 갈 자리는 활물질 분율(= `LAM_PE`)뿐이라 R1 과 부딪힌다. ⇒ 제안은 truth 설계로는 **R1 · R5 를 같이 풀어야 의미가 생긴다**.

---

# ★ (c) "공극 ≈15 %" — 측정인가 인용인가 모형인가

## 1. 이 편이 인쇄한 것

`[인쇄]` "The volume taken up by voids is around **15%**[13,19,20,67] in **pressed cells with thiophosphate SEs**. This fraction can be reduced to **6–8%** by sophisticated manufacturing techniques,[68] but an entire elimination is unlikely." — 그림 3 은 모식(수치 0). 압착 압력 · 시간 · SE 종류 · CAM · 측정법 **0**.

## 2. 출처 넷 — 우리 digest 대조

| [#] | 출처 | 우리 digest | 값 | 방법 | 압착 | 층위 |
|---|---|---|---|---|---|---|
| [13] | Hlushkou 2018 *JPS* 396, 363 | **55호** | **13.2 %**(LCO 33.1 · SE 53.7 · 'void' 13.2 — "void" 상 = **수지 + 잔류 void 미분리**) | FIB-SEM 590 장(수지 함침 시편 — EIS 시편과 다름) | 4 t cm⁻²(≈392 MPa) **14 h**(수지 경화) | 측정 — 상 혼합 |
| [19] | Minnmann 2021 *JES* 168, 040537 | **73호** | **14 % "is assumed"**(SI Section 3 · Table SIII **13–17 %** — SI 미열람) | 밀도(SI) | 380 MPa 3 min | **가정**(도출은 SI) |
| [20] | Jiang 2022 *AEM* 12, 2103473 | 없음 | 미확인 | — | — | 미확인 |
| [67] | Ruess 2020 *JES* 167, 100532 | 없음(원장 ★★★ · 지목 6) | 미확인 — 56호가 "압착 셀 NCM/Li₆PS₅Cl ≈14 %" 를 refs 10 · 27 로 인용(56호 digest 전사) | — | — | 미확인 |

곁 대조(같은 저자 계보 · 우리 digest 전사):
- **57호(2020) 기본값 15 %** — `[인쇄]`(57호) "reasonable compromise for slurry-based electrodes, which are reported to possess 20−30% residual porosity in an uncalendered state, as well as pressed electrodes with 13.2% residual porosity" · Table S1 "15 % similar to Hlushkou et al." — **이 편의 "≈15 %" 는 저자 자신의 2020 모형 기본값(슬러리 ↔ 압착 절충)과 같은 숫자**다.
- 1호(2019) 예측 조건 **20 %** · 56호(2022) 실험 전극 14 %(Rueß 인용) ↔ 검증 모형 **0 %**(SE 로 채움).
- **82호(2023 · Bielefeld 공저 · 이 편 인용 0)** 같은 계(NCM811 · Li₆PS₅Cl 70 : 30 · ≈375 MPa) · SE 입도 넷 → **14.1 → 24.3 %**(밀도 — 방법은 Minnmann 재인용).
- **4호(Shi · Zhang · Tu · Wang · Scott · Ceder 2020 *J. Mater. Chem. A* 8, 17399 — 이 편 인용 0 · [11] Shi 2020 *AEM* 과 다른 편)** FIB-SEM 재구성(Weka 4상 분할 · 슬라이스 50 nm · 분할 정확도 인쇄 0) void **2.87 → 3.23 → 9.50 vol%**(0 · 10 · 50 사이클) · NMC : 비정질 LPS : CNF = 60 : 35 : 5 wt% · 성형 ≈300 MPa · 운전 ≈2 MPa(스프링 · ESI) — **같은 "압착 황화물 셀" 의 측정이 신품 ≈3 % 에서 시작해 사이클로 커진다**: "≈15 %" 와 자릿수가 다르고(측정법 · 분할 해상도 · 조성 · 압착 차) 공극이 상수가 아니라는 위키 안의 1차 표본.

## 3. 판정

- **측정 아님** — 이 편은 자료 0. **인용 요약**이다(네 출처 중 둘은 우리 digest 로 13.2 · 14(가정), 둘은 미확인). `[재현]` 아는 셋(13.2 · 14 · 14)의 평균 13.7 — "≈15" 는 위쪽 반올림.
- `[해석]` 그리고 그 숫자는 저자의 2020 모형 기본값(절충값)과 같다 — "≈15 %" 는 압착 셀의 측정 요약이라기보다 **이 계열 모형의 관례값에 인용 묶음을 단 것**에 가깝다(조건부 — Ruess · Jiang 미열람).
- 공극은 **모형 입력**으로 쓰이는 값이다(표 1) — 출처의 상 혼합(수지 + void) · 가정 14 % · SE 입도 의존(82호 ×1.7) · 측정법 · 압착 차(4호 FIB-SEM 신품 2.87 %)가 입력에 그대로 실린다. 그리고 "an entire elimination is unlikely" 는 공극을 **상수**로 두지만, 위키 안 1차 측정(4호)은 50 사이클에 ×3.3 으로 커진다.

## 4. 압착 조건

이 편 0. 출처: ≈392 MPa(14 h · 수지 함침 FIB 시편) · 380 MPa(3 min) · 82호 ≈375 MPa(3 t × 3 min). 운전 압력은 이 편 어디에도 없다(`MPa` 0 · `pressure` 1 = 미래 전기화학-역학 모형의 "external pressure"). ⇒ 원장 §3-b (캐)(해)의 "명목 · 출처 층위" 표기가 없는 공극 값 표본.

## 5. Q1 · Q8

- **Q1** — 공극 = **신품 정적 요약값** · `θ(N)` 0/93 · 공극이 접촉 · 이용률로 이어지는 정량 0(그림 3 모식뿐) · "an entire elimination is unlikely" — 잔류 공극을 **구조 상수**로 둔다(사이클 중 공극 생성 · 박리는 결론의 미래 과제 "CAM/SE/void-interface").
- **Q8** — 화학(NCM · thiophosphate) · 압력 · SE 입도 조건 없이 한 숫자 · "6–8 %"([68] — 함침) 는 56호 [58] 과 같은 값(같은 저자 두 편의 같은 인용).

---

# ★ (d) "단순성" 논지 ↔ 우리 요구서의 유일성 신고

## 1. 단순성의 근거 — 인쇄된 셋

1. **과적합 회피** — "parsimony does not only make the modelers life easier, but also avoids overfitting" + von Neumann 코끼리[22].
2. **작은 매개변수 공간** — "with few input parameters" · "Due to the model simplicity, the parameter space was comparably small." · "The conduction network models do not require a plurality of input parameters and rely solely on the particle sizes, distributions and shapes."
3. **구별 · 검증 가능한 예측** — "If the model becomes excessively complex, its predictions are unlikely to be concrete, distinguishable and verifiable." · 그림 4 "large number of parameters … difficult to draw general conclusions".

## 2. "입력이 적다 → 식별된다" 를 쓰는가 — **아니다**

식별성 낱말이 0 이다(§(a) 3). 이 편은 단순성을 **과적합 · 계산비 · 일반성 · 검증 가능성**의 언어로만 말하고, 유일성은 Berro 경고 한 문장(4단계)에만 나온다. `[해석]` 그러나 세 근거를 우리 요구서(유일성 신고 — 맞는 곡선 ≠ 맞는 분할)에 대면:

- **① 은 자기 예에 닿지 않는다** — 과적합은 **적합한** 매개변수의 문제인데, 1호 전도망은 적합 0 인 기하 순방향 모형이고, 4단계 처방이 적합을 지웠다. 근거(①)는 적합 모형을, 처방(4단계)은 무적합 모형을 본다.
- **② 는 물리 입력만 센다** — 1호 digest 전사로 보면 결과를 정하는 **모형 선택**이 따로 있다: 이용률 40 % 문턱(임의 · 감도 0 — 1호 G6) · SE 3 µm 고정(G3 — 크기비 교락) · AM 겹침 금지 · SE 겹침 허용 규칙 · 200 nm 복셀 · 전이 구간 밖 조성당 배열 1 개(G7) · 접촉 저항 배제(G8). "few input parameters" 는 이 선택들을 세지 않는다.
- **③ 은 척도가 없고, 자기 예의 출력도 유일하지 않다** — 1호 Q4 `[해석]`(digest 전사): `A_spec,a` 봉우리가 평탄해 조성 ±4 vol% 를 못 가르고 두께 20–140 µm 곡선이 최적 근방에서 겹친다 → 단순 모형의 출력 하나로 (조성 · 공극률 · 두께)를 되찾을 수 없다. 단순성은 **매개변수 수**를 줄이지 **출력 → 입력 사상의 단사성**을 보장하지 않는다.
- 그리고 이 편 스스로 단순성의 척도가 좌표계에 따라 바뀐다고 인쇄했다(직선 ↔ 원 — "simplicity is not well-defined"). 식별성도 매개변수화 의존이지만(곱 `A·j₀` 는 어떤 좌표로도 하나), 이 편은 그 연결을 하지 않는다.

## 3. 자기 평가 — 1호 · 57호 · 56호 (이 편의 회고 ↔ 우리 digest 전사)

| 편 | 이 편이 말한 것 `[인쇄]` | 우리 digest 가 본 것(전사) | 판정 `[해석]` |
|---|---|---|---|
| **1호** Bielefeld · Weber · Janek 2019 [16] | 안건 예 전부 · "few input parameters" · "rather a qualitative agreement than a full validation" · Strauss[37] 정성 일치 · 예측 "68 vol%"(조건은 그림 1 에만) · 대안 가설 "(not done)"(그림 1) · 4단계 예 "SEM 이미지 재구성"(그림 1) | Q4: 역문제 0 · 비유일성 한 번 인쇄("the cathode composition and its porosity are not well-defined for a given total fraction of AM") · `A_spec,a` 평탄 · validation 0(`validat*` 0) · 22호: 1호 식 (8) 이 측정 불활성 분율을 3–15 배 과대 · 56호: `p_c` 반례(42 vol% 무작위 구 = 문턱 아래 ↔ Rueß 셀 문제 없음) · 73호: 전자 σ 무릎 24.6 → 32.2 vol% ≪ `p_c(3 µm)` 45.3 vol% · 22호: Strauss 의 "poor electronic contact" 배정은 자기 전도도 그림이 지지 안 함 · 미세구조는 무작위 합성(SEM 재구성 0) | **정성 판정은 정직하다** — 그러나 회고 인용에서 조건이 떨어지고(D6), 예측 ↔ 검증의 부피 기준이 표기되지 않으며(D9), 계보의 반례 셋(22 · 56 · 73호)은 언급되지 않는다(73호는 "considerably close" 로 · 56호는 자기 편) |
| **57호** Bielefeld · Weber · Janek 2020 [73] | 플럭스 모형의 예("Park et al.[72] and Bielefeld et al.[73] both study the influence of binders in a flux-based simulation") · 그림 4 축 0.40 | Q4 마흔아홉 번째: 수정 Bruggeman α · γ "do not offer any further scientific insight" · 검증 = 모르는 void 를 15 % 로 놓은 한 점 일치(곱 7 %) — 그 void 가 `σ_eff` 를 ×2 움직임 · 기본 void 15 % = "reasonable compromise" | 회고 0 — 이 편 4단계("적합 무의미")의 **3 년 전판**이고, "≈15 %" 의 숫자 출처와 겹친다(§(c)) |
| **56호** Bielefeld · Weber · Rueß · Glavas · Janek 2022 [82] | 충방전 무리의 예 · 단일 이온 전도체 = 옴 전도체의 설명처 · FEM · 그림 4 축 0.62 | Q4 마흔여덟 번째: "Achilles heel … the often performed fitting of j₀ or the reaction rate constant … should be rethought" · **그림 7: 상수 `{D₂, j₁}` 이 SOC 의존 측정 입력보다 0.5 C 곡선을 더 잘 냄**(본문 "best") · "none of the simulation input has been fitted" ↔ PSD 절단 이산 선택(56호 D2) · `j₀` ← Rueß `R_CT`(면적 A 미정의) · 검증 모형 void 14 % → SE | 회고 0 — **"재라" 의 자기 시험 결과(측정 입력 가족 사이의 비유일성)를 이 편이 쓰지 않는다** · 결론의 "`D̃_Li` 의 SOC 의존은 중요한데 무시된다" 는 같은 56호 그림 7 의 반대 결과(상수 입력이 0.5 C 에서 더 맞음)를 적지 않는다 |

## 4. "68 vol%" ↔ 검증 실험 — 같은 기준으로 (`[재현]` — 73호 digest 전사 값)

- **예측의 기준**: 1호 인쇄 "below 69 vol% AM and 31 vol% SE (69/31 vol%)"(20 % 공극 · 균일 5 µm — **고상 기준**) = 전체 부피 55 vol% · `[재현]` 55 / (1 − 0.20) = **68.75** → 이 편 "68"(내림) ↔ 1호 "69"(반올림) — **같은 점**이다(G2 — 문장 자체는 1호 digest 전사에 없다).
- **검증의 기준**: 73호 Φ_NCM = **공극 14 %(가정) 포함 전체 부피 기준**("25 to 61 vol%" = Φ 24.6 · 32.2 · 41.6 · 52.9 · 61.05 · 50–86 wt%) — `[재현]` 고상 기준으로 **28.6 · 37.4 · 48.4 · 61.5 · 71.0 %** · 예측 문턱(고상 68.75 %)을 공극 14 % 전체 기준으로 옮기면 59.1 % → **문턱 위는 맨 위 한 조성**.
- **전자 굴곡도 인자**(73호 `[도표]`): τ²_el 121.5 · 13.7 · 7.47 · 4.73 · 4.34 — 이 편 "120 · 4.3" ✅. 문턱 아래(고상 61.5 %)에서 이미 4.73 → **전자망은 예측 문턱보다 낮은 분율에서 이미 섰다**(조건이 다르다 — NCM622 공칭 3 µm · 14 % 가정 · Li₆PS₅Cl ↔ 1호 균일 5 µm · 20 % · LPS).
- **도전재 대조**(73호 그림 4 `[도표]` 전사 · 0.1 · 0.25 · 0.5 · 1 C): 33 vol%(고상 37.4 %) + VGCF **+14.3 · +19.1 · +16.5 · +13.2 %**(+19.7 · +22.4 · +17.0 · +10.8 mAh g⁻¹) ↔ 61 vol%(고상 71.0 %) + VGCF **−1.6 · −11.0 · −23.5 · −53.2 %**(−2.1 · −8.8 · −10.1 · −8.4 mAh g⁻¹) — **예측 문턱 양쪽에 한 점씩**: "어느 분율 위에서는 탄소가 필요 없다" 는 **방향은 서고**, 그 분율이 68(고상)인지는 **시험되지 않았다**(사이 조성 VGCF 쌍 0).
- ⇒ "This is not the exact same conclusion, but considerably close" 는 **방향 일치**로는 맞고, **문턱 위치**로는 73호 자료가 1호보다 낮은 쪽을 가리킨다(73호 digest "01호와 어긋남 — 같은 방향 네 번째 실측").

## 5. "측정하라" 의 역모형 — 유일성은 측정 쪽으로 옮겨진다 (`[해석]` — 56호 digest 전사)

- **`j₀`** — 56호 Table S2 `[인쇄]`(56호) "calculated from R_CT Rueß et al. (equation 12)" · R_CT = RT/(zFA·j₀) · **A 미정의** → 측정량은 **A·j₀ 곱**이고, `j₀` 를 "잰" 값으로 쓰려면 면적을 가정해야 한다 — 카드의 곱 축퇴([[assb-lampe-contact-product-degeneracy]])가 **입력 측정 단계**에 그대로 있다.
- **`D̃`** — 56호 `[인쇄]` "may be underestimated significantly"(두 전극 EIS 의 음극 몫 혼입 · 3.75–3.9 V 불균일 리튬화 · 고전압 혼화 간극에서 GITT/EIS 가정 붕괴) · 이 편 [32] Lee 2022 가 기법 비교(미열람).
- **미세구조** — 그림 1 4단계 예 "Reconstruct electrodes properties from SEM-images": 2D 단면 → 3D 는 같은 단면 통계를 내는 구조가 여럿이다(재구성 역문제) — 그리고 1호는 실제로 무작위 합성이었다(D8).
- **자기 시험** — 56호 그림 7: 측정 SOC 의존 입력 ↔ 상수 `{D₂, j₁}` 가 같은 곡선 가족을 비슷하게(0.5 C 에서는 상수가 더) 낸다. ⇒ **"적합 0" 은 유일성 문제를 지우지 않고 측정 역모형과 입력 선택으로 옮긴다** — 이 편은 그 이동을 말하지 않는다.

---

# ★ (f) Q1–Q8 — 채움표 칸 (닻 카드 수집 지침)

| Q | 이 편 | 칸 |
|---|---|---|
| **Q1 정량** | **없다** — `contact*` 1(협력 뜻) · 접촉 손실 낱말 0 · 열화 측정 0 · `θ(N)` 0/93. 층 하나: 공극 "≈15 %" = 인용 요약(55호 13.2 수지 + void · 73호 14 가정 · 둘 미확인 · 저자 2020 기본값과 같은 숫자) · 1호 예측 "68 vol%" = 고상 기준 · 20 % 공극 · 균일 5 µm 조건부(본문 인용에서 탈락) | `θ(N)` 0/93 |
| **Q2 독립관측** | **없다** — 1차 측정 0 · 검증은 남의 실험(73호 · Jiang)과의 정성 일치 · 판별 단계(7) 자기 예 "(not done)" | 없다 |
| **Q3 라벨층위** | 칸 없음 · **층 하나: "입력은 재라" 처방 — 측정 입력의 역모형 층위(R_CT → j₀ 는 면적 가정 · GITT/EIS → D̃) 표기 0 · 표 1 은 OCV 를 입력으로 · 자기 예의 입력 출처(SEM 재구성)가 1호 전사와 어긋남(D8)** | 층 |
| **Q4 유일성** | **0/93 — 여든다섯 번째 성질**(§(a) 4) · `identifiab*` · `uniqu*` · `uncertaint*` 0 · 비유일성 = Berro 경고 한 문장 · 처방 = 적합 삭제 | 0 |
| **Q5 Li-In** | **해당 없음** — `indium` · `Li-In` · 기준극 0 · 전위 0 | 해당 없음 |
| **Q6 압력** | **보고 0** — `MPa` 0 · "pressed cells"(조건 0) · "external pressure" = 미래 모형 과제 한 번 | 칸 이동 없음 |
| **Q7 dead Li** | **해당 없음** — Li 금속 음극 "metal dendrite growth upon plating and void formation upon stripping"[86,87] 서술 한 문장 · 측정 0 | 해당 없음 |
| **Q8 화학 · OCP** | **층 하나** — 표 1 OCV = 입력(출처 층위 0) · 결론 "`D̃_Li` 의 SOC 의존은 중요한데 widely neglected"(56호 그림 7 의 반대 결과는 적지 않음) · ρ_NCM 4.76 g cm⁻³ 출처 0 · 공극 값의 화학 · 압력 조건 0 | 층 |

**누적 ≈20.0 → ≈20.0 (새 칸 0).**

---

# 어휘 집계 — 텍스트 층 · 줄 끝 하이픈 복원 · 머리 · 꼬리말 · 워터마크(72 줄) 제외 · 본문(제목 → 키워드 · 캡션 · 표 1 포함) | 참고문헌, NFKC 뒤 (앞과 다른 것 0)

| 낱말 | 본문 | 참고문헌 |
|---|---|---|
| `identifiab*` · `uniqu*` · `uncertaint*` · `Fisher` · `Bayes*` · `likelihood` · `inverse` · `calibrat*` · `degenera*` · `error*` | **0** | 0 |
| `validat*` · `sensitiv*` · `confiden*` · `verif*` · `reliab*` | 7 · 2 · 1 · 4 · 11 | 0 |
| `fit*` · `overfit*` · `estimat*` · `optimi*` · `identif*` | 4 · 1 · 1 · 1(ML "cycling optimization") · 3(일반 뜻) | 0 |
| `parameter*` · `input parameter*` · `free parameter*` · `degrees of freedom` | 36 · 11 · 1 · 2 | 0 |
| `simplic*` · `simple*` · `parsimon*` · `Occam` · `complex*` · `useful*` · `agenda` | 9 · 19 · 4 · 4 · 19 · 19 · 13 | 0 · 0 · 0 · 0 · 0 · 1 · 0 |
| `predict*` · `hypothes*` · `distinguish*` · `experiment*` · `measur*` | 10 · 3 · 4 · 54 · 11 | 0 · 0 · 0 · 1 · 0 |
| `contact*` | **1**(협력 뜻 "get into contact") — CAM\|SE 접촉 0 | 0 |
| `void*` · `pore*`/`porosit*` · `tortuos*` · `percolat*` · `utiliz*` · `surface area` | 8 · 8 · 9 · 6 · 2 · 5 | 0 |
| `conductiv*` · `effective conductiv*` · `diffusion coefficient` · `exchange current` | 21 · 3 · 9 · 2 | 0 |
| `pressure*` · `MPa` · `press(ed/ing)` · `mechanic*` | 1("external pressure") · **0** · 1("pressed cells") · 12 | 0 |
| `degrad*` · `aging` · `cycl*` · `LAM` · `LLI` · `capacit*` | 4 · 1 · 8 · **0** · **0** · **0** | 0 |
| `open circuit`/`OCV` · `impedanc*` · `EIS` · `DRT` · `state(s) of charge` | 1(표 1 입력) · 2 · 0 · 0 · 1 | 0 · 0 · 0 · 0 · (꼬리말 "Soc." 만) |
| `indium` · `Li-In` · `reference electrode` · `dendrite` · `plating` · `strip*` | 0 · 0 · 0 · 1 · 2 · 2 | 0 |
| `P2D` · `Newman` · `Bruggeman` · `Butler` · `FEM` · `DEM` · `FIB-SEM` · `CT` | 9 · 12 · 1 · 1 · 8 · 3 · 1 · 2 | 0 · 2 · 1 · 0 · 2 · 0 · 0 · 0 |
| `15%` · `vol%` · `68 vol` | 1 · 3 · 1 | 0 |
| `supplement*` · `supporting information` · `appendix` · `data availability` · `video` · `movie` · `zenodo` · `github` | 2(일반 뜻) · 0 · 0 · 1(진술) · 0 · 0 · 0 · 0 | 0 |
| `Matlab` · `COMSOL` · `GeoDict` | 1 · 1 · **0**(그림 1 래스터에만) | 1 · 4 · 0 |

⚠ 텍스트 층 한계: ① **그림 1 · 4 의 글자는 래스터**라 셈에 없다 — 그림 1: "sensitivity analysis" · "Validate" · "(not done)" · "appropriate" · "GeoDict" · "SEM-images" · 예측 조건 괄호 / 그림 4: "large number of parameters" · "difficult to draw general conclusions" · 표지 이름표 19 ② 식 글꼴 대치(`¼` · `þ` · ρ → "1" · κ → "k") — 식과 밀도 문장은 렌더로 읽었다 ③ 그림 3 캡션이 오른쪽 단 본문 블록 안에 섞여 있다.

---

# 재현 (`[재현]` — 지면 숫자 · 쪽 렌더 · 그림 화소 · 우리 digest 전사로 우리가 계산 · 가정 · 외부 값 표시)

| # | 무엇 | 결과 | 판정 |
|---|---|---|---|
| R1 | 식 (3) 의 극한 | D̃_e/D̃_Li⁺ = 1 · 10 · 100 · 10⁴ → 인쇄 식 0.50 · 0.909 · 0.990 · 0.9999 D̃_Li⁺ ↔ 기하평균 1 · 3.16 · 10 · 100 D̃_Li⁺ | ✅ 식이 뒤 문장("the ion diffusion inside the AM particle is limiting")과 맞는다 · ❌ 이름 "geometric mean"(D2 — 꼴은 조화평균의 절반 · 직렬 결합) |
| R2 | LIB 유효 수송 | ε 0.30 · κ ≈4 → D_eff/D_bulk = **0.075** ↔ `[재현·가정]` Bruggeman κ = ε^−0.5(지수 인쇄 0) = 1.83 → 0.164 | Bruggeman 이 ×2.2 과대 — "controversially discussed"[48–51] 의 크기 |
| R3 | Minnmann "4.3 · 120" | 73호 `[도표]` τ²_el **4.34 · 121.5** ✅ · 이 편 κ 규약(D_eff = ε/κ · D_bulk, ε = Φ)으로 σ_eff/σ_0 = 0.61/4.3 = **0.142** · 0.25/120 = **0.0021**(×68) ↔ 73호 σ_el,eff 1.44e-3 · 2.07e-5 ÷ 1.0e-2 = 0.144 · 0.0021 ✅ · `[재현·가정]` Bruggeman κ = Φ^−0.5 = 1.28 · 2.00 → 측정/Bruggeman ×3.4 · ×60 | ✅ 인쇄 값 · 규약 일치 |
| R4 | "68 vol%" ↔ 1호 "69/31" | 55 / (1 − 0.20) = **68.75** — 이 편 내림 · 1호 반올림(1호 digest 전사: 총 55 vol% ≈ 69/31) | ✅ 같은 점 · 기준 = 고상 · 조건 20 % · 5 µm(D6 · G2) |
| R5 | 검증 조성의 고상 기준 | 73호 Φ 24.6 · 32.2 · 41.6 · 52.9 · 61.05(공극 14 % 가정 포함 전체) → 고상 **28.6 · 37.4 · 48.4 · 61.5 · 71.0 %** · 예측 문턱의 14 % 전체 기준 = 59.1 % | 문턱 위 **1/5** (D9) |
| R6 | 도전재 대조(73호 그림 4 `[도표]` 전사) | 33 vol%(고상 37.4): +14.3 · +19.1 · +16.5 · +13.2 %(+19.7 · +22.4 · +17.0 · +10.8 mAh g⁻¹) ↔ 61 vol%(고상 71.0): −1.6 · −11.0 · −23.5 · −53.2 %(−2.1 · −8.8 · −10.1 · −8.4) · 0.1 · 0.25 · 0.5 · 1 C | 문턱 양쪽 한 점씩 — 방향 ✅ · 위치 미시험 |
| R7 | 전자 σ 무릎(73호 전사) | σ_el,eff 2.07e-5 → 2.37e-4(×11.5 — 73호) · Φ 24.6 → 32.2(고상 28.6 → 37.4) ↔ 1호 그림 7(20 % · 5 µm) θ_AM ≈3–5.5 % at 전체 40–48 vol%(1호 digest 전사) | 측정 전자망이 모형보다 훨씬 낮은 분율에서 섬(조건 다름 — 입도 · 공극 · SE) |
| R8 | 밀도 → 부피(`[재현·가정]` 조성 가정 — 지면 0) | 부피/무게 증폭(NCM 대비): PVDF ×2.67 · NBR ×4.76 · VGCF ×2.64 · 예: NCM : PVDF : VGCF 96 : 2 : 2 wt% → 고상 부피 90.0 : 5.0 : 5.0 % · NCM : NBR : VGCF 96 : 2 : 2 → 86.6 : 8.6 : 4.8 % | ✅ "the volume they take may not be negligible"(크기만) |
| R9 | "≈15 %" ↔ 출처 · 위키 측정 | 13.2(55호 — 수지 + void) · 14(73호 — 가정) · 14(56호의 Rueß 인용) → 평균 **13.7** · 82호 14.1–24.3(×1.7) · 4호 FIB-SEM 2.87 → 9.50(0 → 50 사이클 · ×3.3) · 1호 예측 20 · 57호 기본값 15("compromise") | 위쪽 반올림 · 저자 기본값과 같은 숫자 · 위키 측정은 ≈3–24 % |
| R10 | 그림 4 가로 위치(`[도표·화소]`) | 시작 점 0 → 화살 끝 1(표시 px 218.7 → 1786.4 · ±0.01): 자기 세 편 **0.21 → 0.40 → 0.62** · 보편 끝 Braun 0.07 · 고복잡 끝 Becker-Steinberger 0.88 | 저자 배치(측정 아님) |
| R11 | 그림 4 세로 위치 ↔ 참고문헌 연도 | 19/19 일치 | ✅ |
| R12 | 일정 | 투고 → 수정 46 일 · 수정 → 게재 36 일 · PDF 생성(2023-08-23)은 게재 34 일 뒤 | 계산값 |

---

# 참고문헌 100 — 우리 축에 닿는 것 (번호는 PDF p. 10–12 목록에서 직접 확인)

| [#] | 서지 `[인쇄]` | 이 편의 쓰임 | 우리 축 |
|---|---|---|---|
| [2] | J. Berro, *Biophys. Rev. Lett.* 2018, 10, 1637 (⚠ 약어 원전 확인 필요 — G1) | **안건 원전** · 원래 4단계 "Identify model parameters that fit the data" · 비유일성 경고 · 역할 바꾸기 | **Q4 원전** |
| [9] | W. Möbius, L. Laan, *Cell* 2015, 163, 1577 | 보편 ↔ 특정 분류(그림 4 x 축) · Brenner "If a model does not tell you something new, it needs to go." · 설명 정도 · 낱말 조정 | 방법 |
| [16] · [73] · [82] | Bielefeld · Weber · Janek *J. Phys. Chem. C* 2019, 123, 1626 = **1호** · *ACS AMI* 2020, 12, 12821 = **57호** · Bielefeld · Weber · Ruess · Glavas · Janek *JES* 2022, 169, 020539 = **56호** | 안건 예 · 플럭스 · 충방전 FEM · 옴 전도체 설명처 | Q1 · Q4 · 곱 |
| [19] | P. Minnmann, L. Quillman, S. Burkhardt, F. H. Richter, J. Janek, *JES* 2021, 168, 040537 = **73호** | 1호 예측의 주 검증 · τ_el 4.3/120 · "≈15 %" 출처 | Q1 · Q3 |
| [13] | D. Hlushkou, A. E. Reising, N. Kaiser, S. Spannenberger, S. Schlabach, Y. Kato, B. Roling, U. Tallarek, *JPS* 2018, 396, 363 = **55호** | "≈15 %" 출처 · FIB-SEM | Q1 |
| [20] | W. Jiang, X. Zhu, R. Huang, S. Zhao, X. Fan, M. Ling, C. Liang, L. Wang, *Adv. Energy Mater.* 2022, 12, 2103473 | "≈15 %" 출처 · 1호 예측 확인("different CAM particle sizes") | **Q1**(G4) |
| [67] | R. Ruess, S. Schweidler, H. Hemmelmann, G. Conforto, A. Bielefeld, D. A. Weber, J. Sann, M. T. Elm, J. Janek, *JES* 2020, 167, 100532 | "≈15 %" 출처 | **Q1 · Q8** |
| [68] | D. H. Kim, D. Y. Oh, K. H. Park, Y. E. Choi, Y. J. Nam, H. A. Lee, S.-M. Lee, Y. S. Jung, *Nano Lett.* 2017, 17, 3013 | 공극 "6–8 %"(공정) | Q1 · Q6 |
| [37] | F. Strauss, T. Bartsch, L. de Biasi, A.-Y. Kim, J. Janek, P. Hartmann, T. Brezesinski, *ACS Energy Lett.* 2018, 3, 992 = **22호** | 입도 → 전자망 · 이용률 정성 확인 | Q1 |
| [11] | T. Shi, Q. Tu, Y. Tian, Y. Xiao, L. J. Miara, O. Kononova, G. Ceder, *Adv. Energy Mater.* 2020, 10, 1902881 = **77호** | 전도망 · DEM · 완전 합성 | Q1 |
| [70] | A. Neumann … A. Latz, *ACS Appl. Energ. Mater.* 2021, 4, 4786 = **54호** | FIB-SEM 미세구조 목록 · 표 1 충방전 칸(D12) | — |
| [27] · [28] · [29] | V. Laue, F. Röder, U. Krewer, *J. Appl. Electrochem.* 2021, 51, 1253 · A. Falconi 학위논문 2017 · M. Ecker, T. K. D. Tran, P. Dechent, S. Käbitz, A. Warnecke, D. U. Sauer, *JES* 2015, 162, A1836 | "reliable input → reliable result" · D̃ 문헌값 흩어짐 · 리튬화 의존 | **Q3 · Q8** |
| [32] | H. Lee, S. Yang, S. Kim, J. Song, J. Park, C.-H. Doh, Y.-C. Ha, T.-S. Kwon, Y. M. Lee, *Curr. Opin. Electrochem.* 2022, 34, 100986 | D̃ · j₀ 측정 기법 비교(P2D) | **Q3 · Q4**(G5) |
| [23] · [30] · [31] | Amin & Chiang *JES* 2016, 163, A1512 · Van der Ven 2013 *Acc. Chem. Res.* 46, 1216 · Märker 2019 *Chem. Mater.* 31, 2545 | 모형 가정의 실험 근거 · NCM 확산의 리튬화 의존 | Q8 |
| [47]–[52] | Bruggeman 1935 · Lagadec 2018 *EES* · Nguyen 2020 *npj Comput. Mater.* · Tjaden 2018 *Int. Met. Rev.* · Mayilvahanan 2021 *JES* · Landesfeind 2016 *JES* 163, A1373 | τ · κ · Bruggeman 논쟁 · LIB κ ≈4 | 수송 곱 |
| [80] | P. Braun, C. Uhlmann, M. Weiss, A. Weber, E. Ivers-Tiffée, *JPS* 2018, 393, 119 | 보편 끝 · 전하이동 저항 "rough estimates" | Q3 |
| [81] | J. Y. Kim, S. Jung, S. H. Kang, M. J. Lee, D. Jin, D. O. Shin, Y.-G. Lee, Y. M. Lee, *JPS* 2022, 518, 230736 | 전도망 활성 표면적 추정 | Q1 |
| [71] · [72] · [74] | Park 2021 *Nano Energy* 79, 105456 · Park 2020 *AEM* 10, 2001563 · Lee J. 2023 *Battery Energy* 2, 20220061 | 플럭스(FIB-SEM · 바인더 · 방전) | 수송 곱 |
| [10] · [12] · [69] | Randau 2021 *Chem. Mater.* 33, 1380 · Finsterbusch 2018 *ACS AMI* 10, 22329 · Neumann 2020 *ACS AMI* 12, 9277 | 충방전 · FIB-SEM · CT | Q1 · Q3 |
| [76] · [89] · [90]–[93] | Sinzig · Hollweck · Schmidt · Wall *JES* 2023, 170, 040513(27호 Sinzig 2024 와 다른 편) · Becker-Steinberger 2021 arXiv · de Klerk 2018 · Swift 2019 · Usiskin 2021 · Swift 2021 | 고복잡 끝(공간전하 · DFT) | — |
| [83] | M. Alabdali, F. M. Zanotto, V. Viallet, V. Seznec, A. A. Franco, *Curr. Opin. Electrochem.* 2022, 36, 101127 | 비슷한 지형 종설 | 공백 1번 탐색 |
| [88] | J. Xu … A. A. Franco, *JPS* 2023, 554, 232294 | DEM 실제 입자 모양(다공 NCM111) | DEM |
| [26] · [33] | Trembacki 2018 *JES* 165, E725 · Torchio 2016 *JES* 163, A1192 | FEM ↔ 복셀 · 코드 대 코드 검증 | 검증 |
| [65] · [66] | Sakuda 2013 *Sci. Rep.* 3, 2261 · Deng, Wang, Chu, Luo, Ong *JES* 2016, 163, A67 | 황화물 SE 의 입자 형태(연한 재료) | Q6 인접 |
| [1] | Albertus … 2021 *ACS Energy Lett.* 6, 1399 | 서론 물음 | — |
| [99] · [100] | Lombardo … Franco *Chem. Rev.* 2021, 122, 10899 · Ling *npj Comp. Mater.* 2022, 8, 33 | ML | — |
| [3]–[8] · [21] · [22] · [38]–[41] | 학위논문 · Box · von Neumann · Truran · Winsberg · Riesch · Dyson · Bentovim · Frigg & Reiss · Morgan | 인식론 · 모형 철학 | — |

---

# 인용 대조

## 1. 이 편을 인용한 우리 digest — 그 쓰임

| 호 | 자리 | 그 digest 가 매단 것 | 원문 대조 |
|---|---|---|---|
| **26호** Iwakiri 2024 | [6] · 후속 표 :385 ★★ | "**1호 저자**의 방법론 의견 — 모델 복잡도 ↔ 파라미터 결정 가능성을 다룰 가능성(미확인)" | ⚠ **다루긴 한다 — 한 문장과 처방 교체로**: Berro 경고(4단계) · 코끼리(과적합) · "measure, don't fit". 결정 가능성(식별성)의 **판정 도구는 0** · 모형 복잡도 ↔ 결정 가능성을 잇는 논증도 0(§(d) 2) |
| **27호** Sinzig 2024 | [2] · 후속 표 :388 ★★ | "원장에 있음(26호 지목) — 이 편은 '복잡한 모델에서 일반 결론을 끌어내기 어렵다' 쪽으로 인용. 두 번째 지목" | ✅ 초록 "the upcoming dilemma of drawing general conclusions from increasingly complex model approaches" · 그림 4 "difficult to draw general conclusions" · p. 9 "one major challenge will be to extract general guidelines from these models with elevated complexity" |

**지목 수 확인**: 지목은 각 digest 의 후속 절만 센다 — 26호 후속 표(:385) · 27호 후속 표(:388) **= 2 — 원장 "26 · 27 | 2" 와 일치(정정 없음).** 두 digest 모두 본문에서 이 편을 인용한 문장은 전사하지 않았다(후속 표에만).

## 2. 이 편이 인용한 우리 digest — 쓰임 대조 (전부 digest 전사 · 원 논문은 이 세션에서 다시 열지 않음)

| 이 편 [#] | 우리 digest | 이 편의 쓰임 | 대조 |
|---|---|---|---|
| [16] | **1호** Bielefeld 2019 | 안건 예 전부 · "few input parameters" · 예측 "68 vol%" | 조건 탈락(D6) · 고상 기준(R4) · SEM 재구성 예 ↔ 합성(D8) · 1호 Q4 비유일성 한 번 인쇄 · validation 0 |
| [37] | **22호** Strauss 2018 | "the effect of the CAM particle size on the electronic conduction network and its utilization degree had already been shown experimentally" | ⚠ 22호: 원인 배정("poor electronic contact")은 자기 전도도 그림이 지지 안 함 · 공극률 미측정(1호도 "porosity was not measured" 로 비교 무효화) |
| [13] | **55호** Hlushkou 2018 | "≈15 %" 출처 · FIB-SEM 미세구조 | 13.2 % = 수지 + 잔류 void 미분리 · 수지 함침 시편 |
| [19] | **73호** Minnmann 2021 | 주 검증 · 4.3/120 · "≈15 %" 출처 | ✅ τ² 값 · ⚠ 14 % 는 가정 · 부피 기준 전체(R5) · 무릎이 1호보다 아래(R7) · VGCF 두 점(R6) |
| [73] | **57호** Bielefeld 2020 | 플럭스 · 바인더 | 기본 void 15 % = 절충값(R9) · 수정 Bruggeman 매개변수 "do not offer any further scientific insight" |
| [82] | **56호** Bielefeld 2022 | 충방전 FEM · 단일 이온 = 옴 전도체 설명처 | "Achilles heel" · 그림 7 입력 가족 비유일성 · j₀ ← R_CT 면적 미정의 · 검증 모형 void → SE(R3 위반) — 이 편이 쓰지 않음 |
| [11] | **77호** Shi 2020 | 전도망 · DEM · 완전 합성 목록 | 쓰임 = 목록 · 판정 재료 아님 |
| [70] | **54호** Neumann 2021 | FIB-SEM 미세구조 · 표 1 충방전 칸 · 그림 4 "symm. cells" | 54호: 가넷 SE 3D 구조 · 입계 수송(복합양극 충방전 아님 — D12) |

**교차 참조(이 편이 인용하지 않음 · 같은 축)**: **4호** Shi 2020 *J. Mater. Chem. A*(FIB-SEM void 2.87 → 9.50 vol% · 0 → 50 사이클 — 압착 황화물 양극의 공극 시계열 · [11] Shi 2020 *AEM* 과 다른 편) · **82호** Schlautmann 2023(Bielefeld 공저 · 이 편보다 뒤 — 공극 14.1–24.3 %) · **87호** Minnmann 2022(같은 연구실 설계 종설 · 인용 0) · 37호 Li 2024(접촉 면적 · EDL — 뒤) · 58호 Asheri 2023(ML 대리모형 — 결론의 ML 문장과 같은 축 · 인용 0) · 26 · 27호(이 편보다 뒤) · 91 · 92호(인용 0).

---

# 곱 축퇴 처방 — 일흔여섯 번째 적용 ([[assb-lampe-contact-product-degeneracy]])

**1차 자료 0 ⇒ 처방 적용 불가**(87호 · 81호 종설과 같은 처리). 대신 **문헌 쪽 표본**을 적는다.

| 처방 단계 | 필요한 입력 | 93호 | 판정 |
|---|---|---|---|
| 1단계(16 · 23호) | `R` · `C` 같이 | 자료 0 · `impedanc*` 2(Braun 모형 이름) · 이중층 어휘 0 | ❌ |
| 2단계(18 · 25호) | 면적을 아는 대조군 | 0 | ❌ |
| 3단계-a · b(19호) | `Ea` · `C` 상한 | 0 | ❌ |
| 4단계(20 · 24호) | 시간 영역 · 같은 시편 | 0 | ❌ |
| 처방 표 "율 스윕" · "`J^T J`" | — | 0 | ❌ |

**곱 문장**(`[인쇄]` → `[해석]`):
- ① 표 1 충방전 모형 — "(i) microstructure properties"(면적은 여기서) × "(i) charge transfer properties — **exchange current densities at interfaces**" — **곱의 두 인자가 따로 입력**이고 모형 안에서 풀리는 일이 없다.
- ② Newman 의 "active surface area A_s … available for insertion and extraction of lithium ions"(p. 6) — 균질 모형의 면적 자리.
- ③ 결론 "study the evolution of the porosity, tortuosity and **specific surface area** upon cycling in order to implement these in a modified Newman model" — 접촉 손실을 **A_s(N)** 로 넣자는 설계 → BV 에서 `A_s·j₀` 하나로만 보인다(37호 항등).
- ④ 같은 저자 56호(digest 전사) — `j₀` 를 Rueß `R_CT` 에서 **면적 A 미정의**로 계산(R_CT = RT/(zFA·j₀)).

**⚠ 이것이 곱을 푼 것은 아니다** — 이 편은 어느 자료에도 두 노브를 대지 않는다. 후보 메모(처방 표로 올리지 않음 · 결정 대기): **"'측정 입력' 처방은 곱을 풀지 않는다 — EIS `R_CT` 는 `A·j₀` 를 재고, `j₀` 로 쓰려면 A 를 가정한다; 유효 매개변수 진화(`A_s(N)`)로 접촉 손실을 넣는 forward 는 R5(`C_dl ∝ A`) 없이는 계면 화학 열화와 항등이고, 통째 고립(`θ`)이 갈 자리는 목록에 없다(R1)."** 처방 표 새 줄 0.

---

# 보류 결정 (가)–(히) · (개)–(해) · (게)–(페) — 이 편이 주는 근거 (결정 안 함)

| # | 결정 (요약) | 93호 근거 | 세기 |
|---|---|---|---|
| **(치)** | 모형 결론 옆 "배제 가정" 표기 | **저자 자신의 회고 인용에서 가정이 떨어진 표본**: "Conductive carbon is not required above a CAM fraction of 68 vol%."[16] — 조건 "(at 20% void space and a uniform CAM particle size of 5µm)" 은 그림 1 에만 · 1호의 나머지 배제 가정(SE 3 µm 고정 · AM 겹침 없음 · 점 접촉 · 접촉 저항 배제 · 무탄소 · 이용률 40 % 문턱 — 1호 digest 전사)은 그림에도 없다 | **강** |
| **(애)** | CAM 부피 분율의 기준 표기 | 예측 "68 vol%"(고상 — 1호 69/31 · `[재현]` 68.75) ↔ 검증 "25 to 61 vol% NCM622"(공극 14 % 가정 포함 전체 — 73호) 를 기준 표기 없이 한 문단에 · 같은 기준이면 검증 조성 중 문턱 위 하나(R5) | **강** |
| (이) | 모형 값 인용 규칙 | 1호 모형 문턱(균일 5 µm 구 · 20 % · LPS)을 측정(73호 — NCM622 공칭 3 µm · 14 % 가정 · Li₆PS₅Cl)과 "considerably close" 로 — 모형 입력이 측정과 같은지 확인 0 | 중 |
| (제) | 모형 "일치" 의 잔차 표기 | "not the exact same conclusion, but considerably close" · "qualitative agreement than a full validation" — 문턱 위치 · 잔차 비교 0(73호 무릎 24.6 → 32.2 ↔ 1호 문턱 · R7) | 중 |
| (다) | 28호 Bizeray(액체셀 도구)를 ASSB Q4 분모에 | ASSB 모형 **방법론** 편도 식별성 도구 0 · 매개변수 신뢰의 근거를 LIB 연구 셋([27–29] — [29] Ecker 2015 는 28호 후속 ★★)에서 가져온다 → ASSB 쪽 매개변수화 · 식별 도구는 여전히 액체셀 | 약 |
| (차) | PyBaMM 면적 / j₀ 노브 분리 forward | 결론의 "비표면적 진화를 수정 Newman 에" = 면적 노브를 따로 두자는 문헌 쪽 목소리 — 곱 · 판별 조건 언급 0 | 약 |
| (체) | 평형(OCV) 곡선의 출처 층위 | 표 1 "(i) open circuit voltage" — 출처 층위 0 | 약 |
| (호) | Minnmann 2021 SI 를 받을지 | "≈15 %" 사슬이 73호 "14 % is assumed"(SI Section 3 · Table SIII)를 지난다 — SI 가 이 편 요약값의 한 고리를 닫는다 | 약 |
| (어) | Kim 2017 *Nano Lett.* 를 받을지 | [68] 재지목(공극 6–8 % · 함침 — 원장 행의 GITT 피복률과 다른 쓰임) | 약 |
| (캐) · (해) | 운전 압력 명목 ↔ 계측 · 출처 층위 | "pressed cells" — 압착 압력 · 운전 압력 0 인 공극 값 | 약 |
| (비) | SE(CAM) 입도 값 표기 | 예측 조건 "uniform CAM particle size of 5µm" ↔ 검증 NCM622 공칭 "typical particle size of 3 μm"(73호) | 약 |
| (그) | 신품 θ₀ 를 출처 폭으로 | 1호 모형 문턱과 73호 측정 무릎이 다른 자리(조건 다름) — 넷째 비교 자리 | 약 |
| (마) | (결정 · 반영됨) 합성 truth 요구 개념 | R3 의 원칙을 저자가 인쇄 — 개념 페이지 R3 · R8 출처 열에 93호를 더했다(구조 불변) | 반영 |

나머지 — (라)(바)(사) 결정 · 반영됨, 그 밖의 글자는 **근거 0**(Li-In · 기준극 · 노화 · DRT · LLI · 압력 시계열 · 프로토콜 비교 · 비선형 진단 축이 이 편에 없다). **결정 안 함.**

## 새 판단 거리 (셋 — 글자는 호출자가 붙인다)

1. **측정 입력의 역모형 층위 표기 (measure-don't-fit 판)** — 모형 편이 "적합하지 않았다 · 입력을 쟀다(none fitted · measure reliable inputs)" 고 쓸 때, 카드 · 개념 · 합성 truth 로 옮기며 측정 입력마다 **역모형과 그것이 요구한 가정**(면적 · 확산 길이 · ε 규약 · 문헌 OCV)을 값 옆에 적고, 카드 Q3 칸에 "측정(역모형 경유)" 층을 따로 둘지 — 93호: 4단계 처방 · 56호 `j₀` ← Rueß `R_CT`(A 미정의) · `D̃` "may be underestimated significantly" · [32] Lee 2022(기법 의존 — 미열람) · 56호 그림 7(측정 SOC 의존 ↔ 상수 입력 가족이 같은 곡선).
2. **"단순성(입력 수)" 근거 명제의 척도 · 출력 유일성 표기** — "입력이 적다 · 계산비가 낮다 · 일반 결론" 을 모형 신뢰 · 일반성의 근거로 옮길 때 단순성의 척도(물리 입력 수 · 모형 선택 — 문턱 · 해상도 · 겹침 규칙 · 배열 수 · 적합 매개변수 수 · 계산비)와 그 단순 모형 출력의 유일성 검사를 같이 적고, 적합 0 인 모형에 "과적합 회피" 근거를 붙이지 않게 할지 — 93호: "few input parameters" ↔ 1호 모형 선택 다섯(1호 digest 전사) · `A_spec,a` 평탄(±4 vol%) · 코끼리 인용.
3. **모형 결론의 회고 인용 — 조건 복원 규칙** ((치)(애)의 회고판으로 묶어도 됨) — 저자 자신 또는 후속 편이 모형 결론을 요약 · 회고 인용할 때(특히 안건 · 종설), 카드 · 개념으로 옮기기 전에 원 지면의 조건(공극 · 입도 · 부피 기준 · 판정 문턱)을 복원해 붙이고, 검증 실험과의 비교는 같은 기준으로 옮긴 뒤 **"방향 일치 ↔ 문턱 위치 일치"** 를 갈라 적게 할지 — 93호: 본문 "68 vol%" ↔ 그림 1 조건 · 1호 69/31(고상) · 73호 Φ(전체 · 14 % 가정) · VGCF 두 점 → 방향 ✅ · 위치 미시험.

---

# 어긋남 (D) — 지면 안에서 서로 맞지 않는 것

| # | 어긋남 | 근거 |
|---|---|---|
| **D1** | 그림 1 2단계 "Determine the most **appropriate modeling** approach" ↔ 본문 2단계 제목 · p. 9–10 인용 "Determine the most **useful model** approach" | 그림 1 ↔ p. 3 · 9–10 |
| **D2** | "the chemical lithium diffusion coefficient D̃_Li … is the **geometric mean** of both" ↔ 식 (3) D̃_e⁻·D̃_Li⁺/(D̃_e⁻ + D̃_Li⁺)(조화평균의 절반 · 직렬 꼴) — `[재현]` R1: 식은 뒤 문장과 맞고 이름이 틀렸다 | p. 6 |
| D3 | 식 (4) 의 계수 `D_s` ↔ 본문 "the chemical lithium diffusion coefficient in the AM D̃_Li" · 식 (5)(6) `D̃_Li` | p. 6 |
| D4 | 식 (2) `D_bulk` ↔ 본문 "the diffusion coefficient in the bulk material is denoted as D^ion_bulk" | p. 5–6 |
| D5 | 식 (6) "the current density j_n is given by the reaction at the interface" ↔ 좌변 −D̃ ∂c/∂r = **몰 플럭스**(F 없음) | p. 6 |
| **D6** | 본문 따옴표 인용 "Conductive carbon is not required above a CAM fraction of 68 vol%."[16] ↔ 그림 1 같은 문장 + "**(at 20% void space and a uniform CAM particle size of 5µm)**" — 조건이 본문에서 떨어짐 · 1호 digest 전사에 그 문장 0(인쇄는 69/31 — G2) | p. 4 ↔ 그림 1 |
| **D7** | 그림 1 7단계 "**(not done)**" ↔ 본문 7단계는 자기 예 수행 여부 무언급 · 본문 "With 3., 5. and 7. there are only a few steps … that do not involve experiments" ↔ 7단계 서술 "This may require the design of adequate experiments" | p. 4 ↔ 그림 1 |
| **D8** | 그림 1 4단계 예 "**Reconstruct electrodes properties from SEM-images**"([16]) ↔ p. 7 은 [16] 을 SEM 단면 재구성 [16,72–74] 과 **완전 합성** [11,16,73,75,77–79] 두 목록에 동시에 · 1호 digest 전사: GeoDict 무작위 합성(균일 구 · 볼록다면체) · 자기 측정 0 | 그림 1 ↔ p. 7 |
| **D9** | 예측 "68 vol%"(고상 기준 — 1호 69/31) ↔ 검증 "tested cathode compositions between 25 to 61 vol% NCM622"(전체 기준 · 14 % 가정 — 73호) — 부피 기준 표기 0 · 같은 기준이면 문턱 위 1/5(R5) | p. 4 |
| D10 | "The conduction network models … **rely solely on the particle sizes, distributions and shapes**" ↔ 표 1 입력 예 "composition, void space and distribution" · 5단계 스윕(void · 입도 · 두께 · 조성) | p. 7 ↔ p. 8 · 4 |
| **D11** | p. 2 정의 "The verification assures that the model is internally consistent, from the suitability of the assumptions to the correct implementation of the mathematical equations into program code" ↔ 6단계 "**validated** numerically by comparison with an existing well-established implementation … COMSOL or DUALFOIL" · 격자 세분화(h · p) — 정의상 verification 활동을 validation 이름으로 | p. 2 ↔ p. 4 |
| **D12** | 그림 4 캡션 "focusing on composite cathodes" · 표 1 "prediction of cell performance — charge/discharge simulation [10,12,69,**70**,72,74,82]" · p. 8 "voxel-based methods[10,12,69,70] … The cell simulations provide charge or discharge voltage curves" ↔ 그림 4 [70] 이름표 "simulation of Li-transport in **symm. cells** from FIB-SEM data"(54호: 가넷 SE 대칭셀) · [89] SE 공간전하층 | 그림 4 ↔ 표 1 · p. 8 |
| D13 | 참고문헌 [43] "T. F. Fuller, M. Doyle, J. Newman, J. Electrochem. Soc. 1994, 141." — 쪽 0 | p. 11 |
| D14 | 이름 표기: 본문 "Sangrós-**Giménez** et al.[75]"(하이픈) ↔ 참고문헌 · 그림 4 "Sangrós Giménez" | p. 7 |
| D15 | 오기: "when, how **and and** to which extent"(p. 2) · "**havereached**"(p. 6) · "**fromSEM**" · "**thiosphosphate**" · "does not **posses**"(p. 7) · "**conductivites**" · "as **oppose** to"(p. 8) · "to **a mechanical models**" · "but **is it** essential" · "Jürgen Janek **und** Doreen Mollenhauer"(p. 10) | — |
| D16 | 그림 1 6단계 예 "Minnmann et al.¹⁹ and **Jiang et al.²⁰**" ↔ 본문 6단계는 Minnmann[19] · **Strauss[37]**, Jiang 은 8단계에 | 그림 1 ↔ p. 4 |

---

# 이 편이 우리 프로젝트에 주는 것 (정리)

1. **Q4 — "식별" 을 다루는 넷째 방식: 안건에서 지우기.** 26호의 "sensitivity = 스윕" · 34호의 "입력 설계 = 정보량" · 92호의 "identification = 구조 판정" 에 이어, 이 편은 "**유일성은 입력을 재서 피한다**" 다. `degradation-degeneracy/` 가 합성 truth 로 채점하는 "맞는 곡선 ≠ 맞는 성분 분할" 의 관점에서, 측정 입력은 truth 쪽 정보라 방향은 옳지만 **측정이 다시 역문제**(R_CT → `A·j₀` · GITT/EIS → `D̃`)이면 축퇴는 측정 단계에 남는다 — 같은 저자 56호 그림 7 이 그 실례다(우리 쪽 수치는 `degradation-degeneracy/docs/RESULTS*.md` 가 정본 — 여기 옮기지 않는다).
2. **합성 truth 요구 R3 의 원칙을 원저자가 인쇄했다** — "The assumption that all volume that is not filled with CAM contains electrolyte no longer applies." R3 가 우리 쪽 추론만이 아니라 문헌 쪽에서도 서는 요구라는 근거 하나(그리고 같은 저자 56호 검증 구조의 위반과 짝).
3. **공극 입력의 출처 규칙** — truth 에 공극을 넣을 때 "≈15 %" 같은 요약값 대신 출처별 값 · 방법(상 혼합 · 가정 · 분할) · 압착 · SE 입도를 적고, 상수로 두지 않는다(82호 14.1–24.3 % · 55호 수지 + void · 73호 가정 · 4호 FIB-SEM 2.87 → 9.50 % 사이클 성장).
4. **결론의 "유효 매개변수 진화" 제안 = truth 설계의 반례 경고** — `A_s(N)` 로 접촉 손실을 넣으면 R5 없이는 계면 열화와 항등이고, 통째 고립(`θ`)이 갈 자리가 없다(R1). 단순한 확장이 카드 물음을 **truth 단계에서 미리 답하는** 길이 된다.

---

# 후속 후보 (원전 우선 — 지목 수는 위키 digest 의 후속 절 grep 으로 센 값)

| 등급 | 서지 (PDF 목록 번호) | 지목 (후속 절) | 왜 | 축 |
|---|---|---|---|---|
| ★★ | **Berro J. 2018** — *Biophys. Rev. Lett.* 10, 1637 ([2] — 인쇄 그대로 · 저널 약어 원전 확인 필요 · 제목 PDF 미인쇄) | 93 = 1 (새) | **안건 원전** — 원래 4단계 "Identify model parameters that fit the data" 의 처방 · 비유일성 경고의 맥락(식별 도구 — 프로파일 · 앙상블 · 대안 집합 — 를 냈는지) · 1단계 "[…]" · 2단계 낱말(D1) | Q4 |
| ★★ | **Lee H., Yang S., Kim S., Song J., Park J., Doh C.-H., Ha Y.-C., Kwon T.-S., Lee Y.M. 2022** — *Curr. Opin. Electrochem.* 34, 100986 ([32]) | 93 = 1 (새) | **액체셀 도구** — P2D 의 화학 확산 계수 · 교환 전류 밀도 **측정 기법 비교** — "측정 입력" 이 기법에 따라 얼마나 흩어지는지(새 판단 거리 1 · Q3 층위) | Q3 · Q4 |
| ★★ | **Ecker M., Tran T.K.D., Dechent P., Käbitz S., Warnecke A., Sauer D.U. 2015** — *J. Electrochem. Soc.* 162, A1836 ([29]) | 28 · **93** = **2** (재지목 · **지목 누락**) | **액체셀 도구** — `D̃(x)` 실측 매개변수화 · "values reported in the literature vary widely" 의 원전 · 28호 후속 ★★("`τ_d` 상수 가정이 깨지는" 확산 계수 SOC 의존 실측) 인데 원장 행 0 | Q3 · Q8 |
| ★★ | **Jiang W., Zhu X., Huang R., Zhao S., Fan X., Ling M., Liang C., Wang L. 2022** — *Adv. Energy Mater.* 12, 2103473 ([20]) | 93 = 1 (새) | 1호 예측의 **둘째 시험**("further include different CAM particle sizes confirm the model predictions on electronic and ionic percolation") · "≈15 %" 출처 하나 — 73호에서 안 선 문턱 위치 · 입도 의존이 여기서 서는지(G4) | Q1 · Q8 |
| ★★★ | **Ruess R., Schweidler S., Hemmelmann H., Conforto G., Bielefeld A., Weber D.A., Sann J., Elm M.T., Janek J. 2020** — *J. Electrochem. Soc.* 167, 100532 ([67]) | 18 · 29 · 38 · 56 · 82 · 87 · **93** = **7** (재지목) | "≈15 %" 출처 하나(값 · 방법 미확인 — G3) · 56호 "모든 입력의 원전"(R_CT → j₀ 면적 · D̃ · OCV · void 14 %) — 같은 연구망의 공극 값 감사 대상 | Q1 · Q8 · 곱 |
| ★★★ | **Kim D.H., Oh D.Y., Park K.H., Choi Y.E., Nam Y.J., Lee H.A., Lee S.-M., Jung Y.S. 2017** — *Nano Lett.* 17, 3013 ([68]) | 65 · 86 · **93** = **3** (재지목) | "**6–8 %** by sophisticated manufacturing techniques" — 공정(함침)이 정하는 공극 하한 · 56호 [58] 과 같은 값 · 원장 행의 GITT 피복률 축과 **다른 쓰임** | Q1 · Q6 |
| ★ | **Möbius W., Laan L. 2015** — *Cell* 163, 1577 ([9] — 제목 PDF 미인쇄) | 93 = 1 (새) | 보편 ↔ 특정 모형 분류(그림 4 x 축) · Brenner 인용의 출처 — 분류가 "매개변수 수 · 일반성" 을 어떻게 정의하는지 | 방법 |
| ★ | **Kim J.Y., Jung S., Kang S.H., Lee M.J., Jin D., Shin D.O., Lee Y.-G., Lee Y.M. 2022** — *J. Power Sources* 518, 230736 ([81]) | 93 = 1 (새) | 전도망 모형의 **활성 표면적 추정**(그림 4) — 정적 `A_eff` 의 기하 출력 · R7 의 `φ` 쪽 | Q1 |
| ★ | **Alabdali M., Zanotto F.M., Viallet V., Seznec V., Franco A.A. 2022** — *Curr. Opin. Electrochem.* 36, 101127 ([83]) | 93 = 1 (새) | ASSB 모의 지형 종설(그림 4 와 비슷) — 원장 §2 구조적 공백 1번(역문제 · 식별성 ASSB 논문) 후보를 찾는 목록용 | Q4 탐색 |
| ☆ | Laue V., Röder F., Krewer U. 2021 *J. Appl. Electrochem.* 51, 1253([27]) · Falconi 2017 학위논문([28]) | 행 없음 | "reliable input" 묶음 | Q3 |
| ☆ | Sinzig S., Hollweck T., Schmidt C.P., Wall W.A. 2023 *JES* 170, 040513([76] — 27호 Sinzig 2024 · 4차 묶음 파일 54 Schmidt · Sinzig · Wall 2024 와 다른 편) · Becker-Steinberger 2021 arXiv([89]) · [90]–[93] | 행 없음 | 공간전하층 · DFT | — |
| ☆ | Trembacki 2018 *JES* 165, E725([26]) · Torchio 2016 *JES* 163, A1192([33]) | 행 없음 | 구현 · 격자 · 코드 대 코드(verification) | 검증 |
| ☆ | Tjaden 2018([50]) · Nguyen 2020([49]) · Mayilvahanan 2021([51]) · Bruggeman 1935([47]) | 행 없음 | τ · κ · Bruggeman 논쟁 | 수송 곱 |
| ☆ | Xu J. … Franco 2023 *JPS* 554, 232294([88]) | 행 없음 | DEM 실제 입자 모양(다공 NCM111 · 액체) | DEM |
| ☆ | Amin & Chiang 2016 *JES* 163, A1512([23] — 73호 ☆) · Van der Ven 2013([30]) | 행 없음 | 가정의 실험 근거 · 확산 의존 | Q8 |
| ☆ | Box 1979([4]) · Truran 2013([6]) · Winsberg 2010 · 2019([8,39]) · Riesch 2010([21]) · Dyson 2004([22]) · Bentovim 2017([38]) · Frigg & Reiss 2009([40]) · Morgan 2005([41]) · Franco 2013 · 2019([14,15]) | 행 없음 | 인식론 · 모형 철학 | — |

**원장 행이 있으나 재지목 안 함**(이 편 쓰임이 축 밖이거나 목록 인용): [10] Randau 2021(87 \| 1) · [12] Finsterbusch 2018(53 \| 1) · [17] Zhang W. 2017(64 · 48 · 75 · 77 \| 4) · [31] Märker 2019(79 \| 1) · [44] Ramadesigan 2012(27 \| 1) · [46] Singh 2015(79 \| 1 · 묶음 행) · [48] Lagadec 2018(77 \| 1) · [52] Landesfeind 2016(55 · 57 · 73 \| 3) · [65] Sakuda 2013(71 · 86 \| 2) · [69] Neumann 2020(27 · 53 · 56 · 73 \| 4) · [80] Braun 2018(40 · 45 · 57 · 73 \| 4) · [87] Wang M.J. 2019 *Joule*(81 \| 1).

**흡수된 편(교차 — 지목 아님)**: [11] 77호 · [13] 55호 · [16] 1호 · [19] 73호 · [37] 22호 · [70] 54호 · [73] 57호 · [82] 56호.

**4차 묶음 13 편과의 관계**: 이 편은 **어느 편도 인용하지 않는다**(참고문헌 100 전수 대조 — Danilov · Firouz · Schmidt 2024 · Khalik · Lu · Koerver 2018 · Raijmakers · Kim 2019 · Deng 2021 · Danilov & Notten · Xie · Shao · Ansah 0 · C. P. Schmidt 는 [76] 공저일 뿐 파일 54 와 다른 편 · Deng 2016 [66] 은 파일 60 Deng 2021 과 다른 편).

**지목 누락 셋** — [29] Ecker 2015(28호 후속 ★★ · 원장 행 0 — 이 편이 재지목) · [66] Deng Z., Wang Z., Chu I.-H., Luo J., Ong S. 2016 *JES* 163, A67(18호 후속 ★ "LPSI/LPSCl 의 Young 계수 22.1 / 30 의 출처" · 원장 행 0 — 원장의 Deng 행은 2021 *IEEE TTE* 다른 편 · 이 편 쓰임은 "SE 의 입자 형태" 라 재지목 안 함) · [1] Albertus P. … 2021 *ACS Energy Lett.* 6, 1399(59호 후속 ★ "above 10 MPa … limit practical viability" · 원장 행 0 — 이 편은 서론 물음으로만 · 재지목 안 함). 등급 칸 없는 옛 후속 표에 있던 편(Neumann 2020 — 4 · 39 · 54호 · Trembacki 2018 — 57호 · Park 2020 — 56호 · Janek & Zeier 2023 — 36호 · Becker-Steinberger 2021 — 54호)은 "누락" 으로 단정하지 않는다.

---

# 이 digest 가 주장하지 않는 것

1. **단순 모형이 쓸모없다고 하지 않는다** — 1호 방향(고 CAM 분율 무탄소)은 73호 VGCF 대조 두 점과 맞는다(R6). 걸린 것은 조건 · 부피 기준 · 문턱 위치다.
2. **"Measure reliable model input parameters" 가 틀렸다고 하지 않는다** — 측정 입력은 적합보다 나은 출발점일 수 있다. 주장은 그것이 **유일성 진단을 대신하지 않는다**(측정 역모형이 가정을 요구 · 같은 저자 56호 그림 7)는 것까지다.
3. **"≈15 %" 가 틀렸다고 하지 않는다** — 출처 값(13.2 · 14 · 14)과 같은 자릿수다. 걸린 것은 출처별 방법(상 혼합 · 가정) · 조건(압착 · SE 입도)이 다르고 저자 2020 기본값과 숫자가 겹친다는 것까지이며, Ruess · Jiang 은 미열람이다.
4. **"68 vol%" 문장이 1호에 없다고 단정하지 않는다** — 1호 digest 전사에 없을 뿐이다(1호 PDF 이 세션 미대조). 숫자는 1호 69/31 과 같은 점(68.75)으로 재현된다.
5. **그림 4 배치가 틀렸다고 하지 않는다** — 축은 저자 배치이고, 화소 비율은 그 배치를 읽은 것이지 복잡도의 측정이 아니다.
6. **57 · 56호 판정을 이 편으로 바꾸지 않는다** — 이 편에 그 편들의 회고가 없다는 것까지다(56호 그림 7 · 57호 검증 한 점은 그 digest 의 판정 그대로).
7. **Berro [2] 의 서지를 고치지 않는다** — 저널 약어를 원전에서 확인할 필요가 있다는 것까지다(추측으로 바꾸지 않는다).
