Repository: yonghoon7153-source/Yonghoon-DEM-DFT

# wiki/raw/ — 예외적 불변 원본층

이 리포의 불변 증거층은 **이미 밖에 있다**: `docs/data/`(측정 CSV·JSON) ·
litdb 정본(friendly-meitner) · `docs/reviews/findings.json` · git 이력.
그래서 이 폴더는 킷 원형과 달리 **예외 전용**이다:

- 들어오는 것: litdb 소관(논문)도 측정 데이터도 아닌 외부 자료 — 강연 전사,
  외부 레포 감사 노트 등.  `transcripts/` 등 하위 폴더에 날짜-슬러그로 저장.
- 규칙: 한번 저장한 파일은 수정 금지 (원본이 바뀌면 새 -v2 파일).  frontmatter 에
  `source_url` / `ingested` 를 적는다.
- 논문 PDF·digest 는 여기 넣지 않는다 → wiki/SCHEMA.md 경계 규칙 1 (litdb 정본).

File: wiki/raw/papers/buchberger2015_graphite-nmc111-aging-xrd-ca-li-loss-pgaa-impedance.md (part 2 of 2)
---
"the loss of active lithium corresponds to the larger of the two contributions" · 4.2 V = 주로 LLI(25 °C 작음 · 60 °C 큼 — 주로 Mn 용출 · SEI 부분 용해 · 재형성) · 4.6 V "only about half of the capacity loss could be ascribed to a loss of active lithium" · "half-cell measurements … clearly showed significant impedance growth of both electrodes" · "increasing the temperature is less detrimental than applying high cutoff potentials".

# 어휘 집계 — 텍스트 층 · 합자(ﬁ · ﬂ) 복원 · 줄 끝 하이픈 복원 · 본문(참고문헌 · 표지 · 쪽 머리 제외)

| 낱말 | 수 | 메모 |
|---|---|---|
| `identif` · `sensitiv` · `uncertain` · `uniqu` | **0 · 0 · 0 · 0** | 식별성 · 민감도 · 불확도 · 유일성 서술 0 |
| `fit` 계열 | 6 | 전부 XRD 정련 · 교정 회귀("x from c/a-fit" 표 머리 포함) — 모드 적합 0 |
| `±` · `error` · `standard deviation` | 7 · 2 · 2 | ± 는 적재값뿐 · error bar 는 Fig. 1 · 11 캡션(두 셀 SD) |
| `LAM` · `LLI` · `degradation mode` · DVA/ICA(`differential volt` · `incremental capac` · `dQ/dV`) | **0 · 0 · 0 · 0** | 모드 어휘 0 — "loss of active lithium" 25 · "active lithium" 43 · "lithium inventory" 1 · "loss of active (NMC) material" 4 |
| `impedance` · `surface film` · `charge transfer` · `equivalent circuit` | 30 · 3 · 3 · **0** | 적합 0 |
| `half-cell` · `reference electrode` · `three-electrode` | 35 · 5 · 1 | 기준극은 형성(Fig. 7a)과 실험 절뿐 |
| `c/a` · `calibrat` · `Vegard` · `linear` · `R2` · `Rietveld` | 15 · 2 · 1 · 5 · 1 · 2 | |
| `ICL` · `irreversib` · `SEI` · `kinetic` · `diffusion` | 21 · 12 · 22 · 4 · 7 | |
| `PGAA` · `dissolution` · `Mn`(manganese 포함) | 13 · 19 · 16 | Li 정량 0 |
| `temperature` · `◦C` | 26 · 90 | |
| `OCV` · `rest` · `relax` | 4 · **0 · 0** | 휴지는 "OCV period" 로만(XRD 수집 · EIS 전 3 h) |
| `Coulombic` · `efficiency` | **0 · 0** | CE 서술 0 |
| `pressure` · `contact` · `crack` · `isolat` · `particle` · `area` | **0** · 1(수분 접촉) · 1(흑연 위 Mn 반응) · **0** · 2 · 5(areal 3 · BET · "gray area") | 입자 균열 · 고립 · 압력 어휘 0 |
| `ICP` · `chemical analysis` · `post-mortem` | 1 · 2 · 2 | 이 편 자신의 화학 분석 0 |
| `model` · `simulat` · `slippage` | 1("model experiments") · 0 · 0 | |
| `two cells` · `three times` · `n =` | 4 · 1 · 0 | |

# Q1~Q8 판정 (닻 페이지 수집 지침)

| Q | 판정 | 근거 |
|---|---|---|
| Q1 정량 | **해당 없음 — `θ(N)` 0/78.** 층 하나: 액체 풀셀이라 접촉 손실 축이 없고, LAM 은 **TM 용출 몫(PGAA ≤0.77 mol% → "4y" 규칙 <5 % 순환 Li)으로만** 셌다 · 반쪽 0.1 C 용량 저하(4.6 V NMC 44–54 %)는 "either LAM or impedance" 로 인쇄 | `contact` 1(수분) · `isolat` 0 · `crack` 1(흑연 위 Mn) · 입자 균열 · 고립 · 표면 재구성의 LAM 몫은 재지도 배제하지도 않았다 |
| Q2 독립 관측 | **없다(접촉 ↔ LAM 을 가르는 관측 — 액체) · 층 하나: LLI 채널 둘의 교차** — 격자(ex situ c/a → x) ↔ 전하(반쪽 첫 사이클 방 − 충): 4.2 V 넷에서 차 −3.8 … +3.4 mAh g⁻¹ · 4.6 V 에서 반쪽 채널 붕괴 · PGAA(흑연 위 TM) · 2전극 EIS · 반쪽 율 | 두 LLI 채널은 같은 양(방전 끝 양극 x − 0.084)의 두 읽기 — 기준 규약을 공유한다(§(c)) |
| Q3 라벨층위 | **층 넷** — ① measured-crystallographic(ex situ c/a · 두 반복 · esd 0) → **fitted 교정**(in situ · 전하 계수 · 점 집합 미인쇄) → **가정 기준**(0.109 — 도출 미인쇄) = derived ΔC_active-Li ② measured-electrochemical(풀셀 · 반쪽 · 두 셀 SD) ③ measured-elemental(PGAA · Cu 내부 표준 · 오차 막대 정의 미인쇄 · 기준 0) ④ measured-impedance(2전극 · 적합 0) | 표 I · III 은 셀별 값 · ± 0 |
| Q4 유일성 | **0/78 — 일흔 번째 성질**(누적 0.5 그대로) | 위 판정표 문장 · `identif` · `sensitiv` · `uncertain` · `uniqu` 0 — "either … or" 를 인쇄하고 한 기구만 지웠다(18호형 "A 또는 B" 의 액체판 — 18호는 표로 갈랐고 이 편은 제거 논증 하나) |
| Q5 Li-In | **해당 없음**(Li 금속 반쪽 · Li 기준극) · 층 하나: 반쪽 율 시험(최대 10C)은 **2전극**이라 Li 상대극 분극이 작업극 율에 섞인다(`[해석]` — 17 · 18호형 상대극 몫) · 기준극은 형성 한 번(Fig. 7a) | `reference electrode` 5 · 반쪽의 상대극 몫 서술 0 |
| Q6 압력 | **없다** — Swagelok 스프링 압력 미인쇄(`pressure` 0) | 액체 T 셀 |
| Q7 dead Li | **해당 없음**(흑연 음극) · 층 하나: 형성 결손 "큰 쪽" 규칙(NMC ICL ↔ 흑연 SEI 비가산) — Li 재고 계정의 액체판 인쇄 문장 · ICL − SEI 가 흑연 저장소로 남는다(`[해석]`) | [[anode-free-li-inventory-accounting]] 의 무음극 계정과 층위가 다르다(음극 재고가 없다 ↔ 흑연 저장소가 있다) |
| Q8 화학 · OCP | **층 하나 — NMC111 구조 SOC 눈금**(c/a 선형 x 0–0.5 · x ≈0.59 에서 c 최대) · 0.1 C V–x(XRD 휴지 스파이크 — OCV 표 0) · 창 3.0–4.2 · 4.6 V(풀셀) · 3.0–4.3 V(반쪽) | OCP 곡선 · dV/dx 인쇄 0 |

# ★ (a) 교정식의 원전 — 인쇄 · 자료 · 적합 · 24호 옮김 · Li > 1.0 의 출처

## 인쇄된 것

```
[인쇄] Fig. 4 캡션:  c/a = 0.3552∗x + 4.9722   with R2 = 0.9952     ("The linear regression fit between x = 0 and 0.5")
[인쇄] 그림 이름표:   y=0.3552*x+4.9722 · R=0.9952                     (R ↔ R² — D4; R² 이면 R = 0.9976, R 이면 R² = 0.9904)
[인쇄] 본문:          "A Vegard's law type linear fit31–33 is only possible in the range x = 0–0.5."
[인쇄] x 의 뜻:       Li(1−x)Ni1/3Mn1/3Co1/3O2 의 x — "the amount of extracted lithium" · 통과 전하에서 계산 · Li1.00 출발 가정 · x = 1 ↔ 278 mAh/g
24호 전사:            x = (c/a − 4.9722)/0.3552,  0 < x < 0.5   (24호 SI p2 [인쇄], ref 26 — 24호 digest :113)
[재현] 역함수:        x = (c/a − 4.9722)/0.3552 ⇔ c/a = 0.3552 x + 4.9722   → 같다 · 부호 같다(c/a 는 x 와 함께 증가) · 범위 같다
```

`[재현]` 이론 용량: M(Li Ni₁/₃Mn₁/₃Co₁/₃O₂) = 96.46 g mol⁻¹ → F/(3.6 M) = **277.8** mAh g⁻¹ ✓(표 I 캡션 "x = 1 marks the theoretical capacity of 278 mAh/gNMC" · Fig. 4a 윗축 0.1 → "28"). 온도는 "at room temperature" — 값 미인쇄(G12).

## 자료 — 무엇으로 만들었나

| 칸 | 이 편 | 옮길 때 적을 것 |
|---|---|---|
| 셀 | 자작 in situ XRD 셀 · **Li 금속 상대극**(반쪽) · 유리섬유 넷 · LP57 160 µl · Al 박 = 집전체 + 창 | 24호 digest 의 "(액체셀 NMC111/흑연)" 은 이 편 노화 셀의 이름 — 교정 셀은 흑연이 아니다 |
| 전극 | 같은 NMC111 슬러리 · 마스크 ∅12 mm · 18.4 ± 1.1 mg cm⁻² · ≈110 µm | 노화 셀 양극(15.0 mg cm⁻² · ≈90 µm)과 적재 · 두께가 다르다 |
| 회절 | **비단색 Mo Kα(Kα1 + Kα2)** · Bragg–Brentano **반사** · 회전 없음 · 배경 기울어짐 · Rietveld(WinXPow / HighScore Plus) | 노화 전극은 **단색 Kα1 · 투과** — 원형 격자 대조 인쇄 0(G3) |
| 전기화학 | 0.1C · 3.0–4.3 V · **첫 두 사이클 충 · 방** · XRD 는 **간헐 OCV 휴지**(`[도표]` Δx ≈0.054 = 15 mA g⁻¹ × 1 h 마다) | 휴지 길이 미인쇄 — 준평형 여부 모름 |
| x 축 | **통과 전하 ÷ 278**, 출발 **Li1.00**(공칭 · 화학 분석 0) · 첫 충전 x 0 → 0.65 · 첫 방전 끝 ≈0.084 · 둘째 사이클은 그 자리에서 시작(결손 이월) | = 69호형 규약(§(b)) |
| 적합 | "between x = 0 and 0.5" · 점 집합 · 점 수 · 가중 · 계수 불확도 **미인쇄** | `[재현]` 아래 |
| 점 수(판독) | 네 가지 × x ≤0.5 에서 첫 충전 10 · 첫 방전 9 · 둘째 충전 7–8 · 둘째 방전 9 안팎(가려진 점 포함 ≈35) | 보이는 표지 31 + 점선 자리 둘 |

## `[재현]` 그려진 선 · 판독 점 적합

Fig. 4(d) 원본(1000 × 2092 px) — 가로 x 0 ↔ 131.5 px · 0.7 ↔ 971 px(1199.3 px per 1) · 세로 c/a 5.00 ↔ 1878.5 px · 5.15 ↔ 1586.5 px(1945 px per 1). **파란 선의 픽셀 적합 = 0.3549 x + 4.9725**(x 0.002–0.488 · 잔차 RMS 0.00014) — 인쇄식과 픽셀 안에서 같다(선은 x ≈0.49 에서 끝난다).

판독 점(c/a · 판독 폭 ±0.0005–0.0015 — 가려진 표지는 넓게):

| 가지 | (x, c/a) |
|---|---|
| 첫 충전 ● | (0, 4.977) · (0.053, 4.995) · (0.108, 5.007) · (0.162, 5.023) · (0.217, 5.045) · [0.27 가려짐] · (0.325, 5.098) · (0.379, 5.112) · (0.432, 5.129) · [0.49 가려짐] |
| 첫 방전 ◐ | (0.102, 5.000) · (0.156, 5.020) · (0.215, 5.042) · (0.264, 5.067) · (0.317, 5.089) · (0.372, 5.107) · (0.426, 5.125) · (0.479, 5.142) |
| 둘째 충전 빨강 ● | (0.138, 5.008) · (0.192, 5.023) · (0.246, 5.046) · (0.300, 5.069) · (0.355, 5.093) · (0.410, 5.114) · (0.462, 5.128) |
| 둘째 방전 빨강 ◐ | (0.108, 5.000) · (0.161, 5.019) · (0.216, 5.040) · (0.270, 5.066) · (0.323, 5.091) · (0.377, 5.104) · (0.431, 5.123) · (0.485, 5.138) |
| 점선 자리(두 사이클 끝 · 둘째 시작) | (0.084, 4.994) · (0.089, 4.994) |

| 적합(OLS) | n | 기울기 | 절편 | R² | 인쇄선 대비 잔차(c/a) |
|---|---|---|---|---|---|
| **인쇄** | — | **0.3552** | **4.9722** | **0.9952** | — |
| 첫 충전(보이는 8) | 8 | 0.366 | 4.9716 | 0.991 | −0.007 … +0.011 |
| 첫 충전 + 가려진 둘(0.27 → 5.066 · 0.49 → 5.142 — 이웃 ◐ 값) | 10 | **0.358** | **4.9724** | 0.991 | — |
| 첫 사이클(충 + 방) | 16 | 0.369 | 4.9688 | 0.991 | 평균 −0.0001 |
| 네 가지 풀링 | 31 | **0.368** | **4.9652** | **0.984** | **평균 −0.0036** · −0.017 … +0.011 |
| 네 가지 + 점선 둘 | 33 | 0.370 | 4.9646 | 0.985 | 평균 −0.0039 |
| 충전 둘 · 방전 둘 | 15 · 18 | 0.358 · 0.380 | 4.9678 · 4.9614 | 0.976 · 0.995 | −0.0038 · −0.0039 |

⇒ **인쇄 계수는 네 가지 풀링의 최소제곱이 아니다**(풀링이면 평균 잔차 0 · 여기서는 −0.0036 — 판독 폭 ±0.001 의 ×3). 인쇄에 가장 가까운 것은 **첫 충전만의 적합**이다(가려진 두 점 가정 위 — `[해석]`).
캡션 "during the first two charge/discharge cycles" 는 그린 점의 범위이고 적합 점의 범위는 아닐 수 있다(D5). ⚠ 어느 쪽이든 판독은 R² 를 0.984–0.991 로 준다 — 인쇄 0.9952 보다 낮다(가려진 점 · 판독 폭 몫이 섞인다).

## `[재현]` 가지 · 사이클 잔차 — 선 하나가 가리는 것

| 가지 | 인쇄선 대비 잔차(c/a) | x 로(÷0.3552) | 모양 |
|---|---|---|---|
| 첫 충전 | +0.005(원형) · +0.004(0.05) · −0.004 … −0.007(0.11–0.22) · **+0.011**(0.325) · +0.005 · +0.003(0.38–0.43) | −0.02 … +0.03 | S 자 — 아래로 볼록한 앞머리와 위로 볼록한 x >0.3 |
| 방전 둘(◐ — 두 사이클 거의 겹침) | **−0.007 … −0.011**(0.10–0.22) · −0.002 … +0.001(0.26–0.27) · +0.004(0.32) · −0.006 … +0.002(0.37–0.49) | −0.03 … +0.01 | 저 x 에서 선 아래 |
| **둘째 충전** | **−0.013 · −0.017 · −0.013 · −0.010 · −0.005 · −0.004 · −0.008**(0.14–0.46) | **−0.05 … −0.01** | 한 줄로 선 아래 — 선으로 읽은 x 보다 0.01–0.05 크다 |

- **사이클 번호 항**: `[재현]` 같은 c/a 에서 둘째 충전 x − 첫 충전 x(첫 충전 점 사이 선형 보간) = **+0.027 · +0.030 · +0.027 · +0.034 · +0.040 · +0.025 · +0.033**(c/a 5.008–5.128 · x 0.11–0.46) — 선형 범위 전체에서 +0.025…+0.040 이고 줄지 않는다.
  69호 NCM111(격자 맞춤 +0.03…+0.05 → Li 함량 ≤0.6 에서 0)과 **크기는 같고, 고 SOC 쪽으로 줄지 않는다는 점이 다르다**(이 편은 x 0.46 · Li 0.54 까지만 판독 — 선형 범위 밖은 대조하지 않았다; 두 편 모두 결손 이월 축 — `[해석]`).
- **Fig. 5(b) 독립 대조**(같은 편 · 다른 셀): 충전 끝 c/a 를 교정으로 읽은 x − 전하로 센 x = +0.003(1 h) · **−0.022(2 h) · −0.034(3 h)** · +0.006(4 h) · +0.004(5 h) · 방전 끝(4.987 · 5.000–5.002) −0.005 … +0.012(셋째 이후는 그림 방전 값 48.8 · 60.7 · 75.8 로 센 전하 x) — 2–3 h 충전(x 0.15–0.25)에서 교정이 x 를 0.02–0.03 낮게 읽는다(둘째 충전 가지와 같은 방향).
- **의미**(`[해석]`): 이 교정으로 읽은 x 의 폭은 판독 · 적합이 아니라 **가지(충 ↔ 방) · 사이클 번호**가 정한다 — c/a 하나에 x ±0.03 안팎. 노화 전극은 방전 가지(1C 방전 → 3 h OCV)에 있으니 저 x(0.1–0.2)에서 교정은 x 를 0.02–0.03 **낮게**(LLI 로 5–9 mAh g⁻¹ 작게) 읽을 수 있다(노화 격자가 신품 방전 가지를 따른다는 가정 위).

## `[재현]` 신품 끝 — 원전 · 네 연구실 · 24호

| 원형 NMC111 | a · c 또는 c/a | 이 식의 x | Li = 1 − x |
|---|---|---|---|
| 이 편 in situ Fig. 4(b)(c) · (d) | 2.8605 · 14.235 → 4.9765 · 표지 4.977 | +0.012 · +0.013 | 0.987–0.988 |
| 이 편 in situ Fig. 5(b) | 4.9752(`[인쇄]` "∼4.975") | +0.008 | 0.992 |
| 이 편 in situ Fig. 6(b) | 4.9731 | +0.003 | 0.998 |
| 이 편 ex situ 본문 | 2.859 · 14.219 → 4.9734 | +0.003 | 0.997 |
| 이 편 ex situ Fig. 2 캡션 | 2.859 · 14.241 → 4.9811 | +0.025 | 0.975 |
| 66호 NCM111(표 2) | 2.8575 · 14.2166 → 4.9752 | +0.008 | 0.992 |
| 69호 NCM111 | 2.8569 · 14.218 → 4.9767 | +0.013 | 0.987 |
| 72호 NCM111 | 2.8642 · 14.247 → 4.9742 | +0.006 | 0.995 |
| 74호 판 입자(S4 분말) | 2.861 · 14.237 → 4.9762 | +0.011 | 0.989 |
| **24호 >1.0 조각**(24호 digest `[도표]` ≈1.02–1.05) | ⇒ c/a **4.965 · 4.962 · 4.958 · 4.954** | −0.02 … −0.05 | 1.02–1.05 |

⇒ **액체 다섯 연구실 원형 c/a 가 4.973–4.981 에 모이고 전부 절편(4.9722) 위다** — 선형 적합이 아래로 볼록한 앞머리 밑을 지나기 때문에 원형은 이 식으로 늘 Li < 1(0.975–0.998)로 읽힌다(교정식 자신의 원형 오프셋 −0.002 … −0.025).
Li > 1 은 원형 c/a 가 절편보다 낮을 때만 생기고, 24호의 1.02–1.05 는 **c/a 4.954–4.965 — 액체 원형보다 0.008–0.027 낮은** 값이다. ⇒ `[해석]` 24호 오프셋은 **교정식이 아니라 24호 측정 · 시편 쪽**(에너지 분산 XRD · 세 봉우리 최소제곱 · 에너지 눈금
영점 — c/a 는 각도 오차에는 둔하고 에너지 영점에는 민감하다 · 로트(Li/TM · 양이온 섞임) · 가압 복합체의 잔류 응력(층상 산화물의 이방 압축률 — c 축이 더 무르면 c/a ↓ · 크기는 이 위키에 물성 값이 없어 계산하지 않았다))에서
온다 — 넷 중 무엇인지는 24호 지면으로 못 가른다. 24호 digest 의 "교정 오프셋 ≥0.02–0.05" 는 **크기는 맞고 출처 이름이 다르다**("교정" 이 아니라 "측정 · 이송").

## 24호가 옮긴 것과의 대조

| 칸 | 원전(이 편) | 24호 | 판정 |
|---|---|---|---|
| 식 | c/a = 0.3552 x + 4.9722 | x = (c/a − 4.9722)/0.3552 | ✅ 같다(역함수) |
| 범위 | x = 0–0.5 | 0 < x < 0.5 | ✅(24호 판독은 전부 1 − x ≥0.55 — 범위 안) |
| x 의 뜻 | Li₁₋ₓNMC 의 탈리튬 분율(전하 계수 · Li1.00 출발) | Li 함량 = 1 − x | ✅ |
| 교정 셀 | **Li/NMC111 반쪽 in situ** · LP57 · 반사 Kα1+2 · RT · 0.1C | (24호 digest 표기) "액체셀 NMC111/흑연" | ⚠ 표기 느슨함 — 흑연은 노화 셀 |
| 원형 처리 | 원형 대조 · 영점 보정 인쇄 0 | 원형 조각 >1.0 을 그대로 그림 | ⚠ 두 편 모두 원형 앵커 없음 |
| 조성 | NMC111 | NMC111 | ✅(66호: 다른 조성엔 +0.02…+0.14) |
| 가지 · 사이클 | 첫 두 사이클(판독상 첫 충전 쪽 선) | 첫 두 사이클 충 · 방 | ⚠ 가지 잔차 ±0.03(x) 가 24호 모든 점에 붙는다 |

## (터) 에 주는 것

교정 개념의 24호 행 "원전 미열람" 칸이 채워진다 — 원전은 69호형 규약(인쇄), 원형 끝이 늘 Li < 1 인 선형 적합, 가지 잔차 ±0.03, 기하 이송 대조 0. **(터) 근거 도착 — 결정 대기**(개념 유지 여부는 사용자 몫).

# ★ (b) 66 · 69 · 72 · 74호 교정 교훈과의 대조 · ASSB 로 옮길 조건

## 규약 — 69호형의 인쇄판 · 그리고 읽기 쪽 기준

| 규약 칸 | 22호 | 66호 | 67호 | 69호 | 72호 | 74호 | **78호(이 편)** |
|---|---|---|---|---|---|---|---|
| 출발 | 1.02(공칭) 첫 충전 | 1.02 − 전처리 결손 | 전처리 셀 1.00 | 신품 1.00 | 인쇄 0 | 정전압 뒤 1.00(둘째 사이클) | **신품 Li1.00(공칭 · 인쇄)** |
| 결손 배정 | — | "양극 Li 손실" | 미배정 | 이월(그림) | 모양만 | 정전압으로 제거 | **이월(인쇄 — 0.084) · 정체 = 방전 끝 느린 확산(정전압 1.6 V 로 격자 원형 복귀)** |
| 정규화 | 전하 | 전하 | 전하 | 미인쇄 | 인쇄 0 | 278 | **278(인쇄)** |
| 채널 | a · c | a · c · V | a · c · V | a · c · V | a · c · V | (003) Q | **c/a 하나(선형 0–0.5)** |

⇒ 새 **축 규약**으로 세지 않는다(69호형 — 72호처럼 모양이 같고, 다른 점은 인쇄됐다는 것). 이 편이 더하는 것은 **읽기 쪽 기준** — 노화 전극의 x 에서 뺄 기준 상태를 전하로 셌다: 0.1 C ICL **0.084**(첫 방전 끝) ·
1 C 보정 **0.109**(도출 미인쇄). `[재현]` 같은 교정으로 그 기준 상태를 읽으면 Fig. 4(d) 첫 방전 끝(c/a ≈4.994) **0.061** · Fig. 5(b) 방전 평탄(5.000–5.002) **0.078–0.083** · Fig. 6(b) 방전(4.9904) **0.051** — 전하 기준(0.084)보다
0.001–0.033 작다. 노화 전극 x(격자)에서 기준 x(전하)를 빼는 표 I 산술은 **두 눈금을 섞는다**(차가 LLI 로 0.3–9 mAh g⁻¹).

## 연구실 간 이동과의 관계

- 66호 `[재현]`(24호 전사 식 → 66호 NCM111 표 S1 δ 0.94–0.50: Li − δ = −0.028 … +0.007)은 **원전 식과 같으므로 그대로 선다** — NMC111 두 축(이 편 · 66호)은 ±0.03 안. 22 ↔ 66호 NCM622 가로 이동(≈0.067)보다 작다.
- 74호: 자기 기준선으로 원형이 1.012–1.022 · 이 식으로 74호 원형 격자는 0.989 — **NMC111 두 축의 원형 끝 차 ≈0.02–0.03**(74호 캡션 0.96 ↔ Source Data 1.012 문제와 같은 층위: 원형 앵커가 없는 축의 영점 폭).
- 69호 NCM111 사이클 번호 항(격자 맞춤 +0.03…+0.05 → Li ≤0.6 에서 0)과 이 편 둘째 − 첫 충전(같은 c/a 에서 +0.025…+0.040 · x 0.11–0.46 전 구간)은 **크기가 같고 자리가 다르다**(이 편은 x 0.46 까지 줄지 않는다).
- 72호 NCM111 `c` 최대 Li ≈0.41 · 66호 0.45(δ) · 69호 ≈0.53 ↔ 이 편 `[도표]` **x ≈0.59(Li ≈0.41)** — 72호와 같다(규약 모양이 같은 두 편 — 72 · 78호 — 이 같고 69호가 멀다).
- 격자 부피(`[재현]` Fig. 4(b)(c) 판독): 원형 **100.87 Å³** · 4.3 V(x ≈0.64–0.65 · 0.1C · CV 없음) 100.24–100.42 → **ΔV/V −0.45 … −0.63 %** ↔ 69호 NCM111 −1.16 %(4.3 V + 1 h) — 같은 공칭 상한에서 ×1.8–2.6(끝 x · CV 몫 · 로트가 섞인다).
  ex situ 원형 100.81(캡션) · 100.65 Å³(본문) · 72호 101.24 · 66호 100.53 · 69호 100.50 — 원형 부피 자체가 연구실마다 ±0.4 Å³.

## 결손 배정 — 이 편(동역학) ↔ 66호("양극 Li 손실")

`[인쇄]` 이 편: ICL(0.085) 은 첫 탈리튬에서만 생기고(Fig. 5) 방전 끝 정전압(3.0 → 2.0 → 1.6 V)으로 격자가 원형까지 돌아온다(Fig. 6) — "sluggish lithium diffusion". 66호 `[인쇄]`: "Coulombic efficiencies of less than 100% are a result of Li loss from the cathode material only".
⇒ **같은 NMC 첫 사이클 결손을 두 연구실이 반대 칸에 둔다**(재고 손실 ↔ 동역학 지연). 교정 x 축이 결손을 이월하면(69 · 78호) 방전 끝 기준은 0.084 이고, 결손을 양극 손실로 두면(66호) 출발이 1.02 − 결손으로 내려간다 — 원형 끝에서 x 로
≈0.08–0.09 차이(66호 절 "x ≈0.067 이동" 과 같은 자릿수 — `[해석]`). ⚠ Fig. 6 의 전하 계정은 결손의 ≥129 % 를 되찾았다고 말하는데 격자는 ≈98 % — 유지 중 ≥0.15 mAh 가 삽입이 아닌 전류다(`[해석]` — 저전위 전해질 환원 등 ·
원전 무언급). 결손의 "동역학" 배정은 격자로 서고 전하로는 넘친다.

## ASSB 로 옮길 조건 (`[해석]`)

1. **조성** — NMC111 전용(66호 `[재현]`: NCM523 · 622 에 +0.02…+0.14). 24호는 NMC111 이라 이 칸은 통과.
2. **기하 · 측정법** — 교정은 반사 Kα1+2(in situ) · 노화 읽기는 투과 Kα1(ex situ) · 24호는 백색광 에너지 분산(고정 2θ 2.26° · 세 봉우리). 이 편 안에서도 원형 대조가 인쇄되지 않았다(G3) — 원형 c/a 의 기하 차가 캡션이면 x +0.017 · 본문이면 −0.005.
   **옮기기 전에 시편 자신의 원형 c/a 를 같은 측정으로 재서 절편을 앵커한다** — 24호 >1.0 은 그 앵커가 없을 때의 모양이다.
3. **응력** — 가압(24호 운전 50 MPa · 제조 100–300 MPa) 복합체의 잔류 · 적층 응력은 층상 산화물의 이방 압축률로 c/a 를 움직인다(방향: c 축이 더 무르면 ↓ — Li > 1 쪽). 크기는 이 위키에 NMC 탄성 상수가 없어 계산하지 않았다.
4. **온도** — 교정은 실온 한 점(값 미인쇄) · 24호 실온(모형 293.15 K) — 이 칸은 통과로 본다(열팽창 이방 몫 미계산).
5. **가지 · 사이클** — 선이 첫 충전 쪽에 가깝다면 방전 가지 · 둘째 사이클 점은 선으로 읽을 때 x 가 0.01–0.05 낮게 나온다(전하 계수 대비). 24호의 첫 두 사이클 충 · 방 모두에 같은 폭을 붙인다.
6. **θ_ref = 1** — 교정 셀은 모든 입자가 반응한다고 둔다(Li 반쪽 · 액체 젖음). ASSB 복합체의 비활성 입자는 가중 평균 격자에 섞여(24호 식 S14 높이 가중 · 22호 두 상 정련) 이 교정으로 읽은 x 를 원형 쪽으로 끈다 — 교정 칸이 아니라 읽기 칸의 문제다(개념 함정 1).

# ★ (c) 노화 분해 — LLI · LAM · 저항 (본 프로젝트 축)

## 사이클 조건과 원자료

형성 C/10 두 번(3.0–4.2 V · 25 °C — 4.6 V · 60 °C 셀도 같다) → **1C/1C CCCV(C/20)** · 4.2 V/25 °C · 4.2 V/60 °C 는 300 사이클 · 4.6 V/25 °C 는 232 · 228 사이클(곡선 끝) · 조건당 두 셀.
사후: 마지막 1C 방전 → 3 h OCV · EIS(25 °C) → 방전 상태 해체 → 양극 ex situ XRD · 반쪽 재조립(세척 없음) · 흑연 PGAA(DMC 세척).

| 조건 · 셀 | 사이클 | BoL → EoL `[인쇄]` | ΔC_cycling `[인쇄]` | x(c/a) `[인쇄]` | **ΔC_active-Li**(−0.109 · 표 I) | 몫 `[재현]` | (x − 0.084) × 278(표 III XRD) | 반쪽 방 − 충 `[인쇄]` | 반쪽 0.1 C 방전 `[인쇄]` |
|---|---|---|---|---|---|---|---|---|---|
| 4.2 V/25 ① | 300 | 139.8 → 132.3 | 7.4(`[재현]` 7.5) | 0.122 | **3.6** | 49 % | 10.6 | 14 | 150 |
| 4.2 V/25 ② | 300 | 139.6 → 132.7 | 6.9 | 0.121 | **3.3** | 48 % | 10.3 | 9 | 149 |
| 4.2 V/60 ① | 300 | 146.4 → 84.3 | 62.0(62.1) | 0.315 | **57.3** | 92 % | 64.2 | 61 | 149 |
| 4.2 V/60 ② | 300 | 149.8 → 85.3 | 64.5 | 0.328 | **60.9** | 94 % | 67.8 | 64 | 149 |
| 4.6 V/25 ① | 232 | 191.5 → 71.7 | 119.9(119.8) | 0.303 | **53.9** | 45 % | 60.9 | (43 — 저자: 무효) | **86** |
| 4.6 V/25 ② | 228 | 187.4 → 59.9 | 127.5 | 0.321 | **58.9** | 46 % | 65.9 | (51 — 무효) | **71** |
| 형성 뒤(참조) | — | — | — | — | — | — | — | — | 153(충전 153) |

단위 mAh g⁻¹_NMC. `[재현]` 표 I 의 산술(BoL − EoL · x − 0.109 · × 278)은 전부 ±0.1 안에서 재현된다. ⚠ 표 III 의 셀 순서가 표 I 과 같은 셀인지는 인쇄 0(같은 순서로 가정 — `[해석]`).
⚠ **표 III 의 XRD 열은 캡션 "(from Table I)" 과 달리 표 I + 7.0 = (x − 0.084) × 278** — 0.1 C 반쪽과 맞추려고 기준을 바꿨다고 읽히지만 인쇄 0(D6).

## `[재현]` 기준 상태 — 셋의 층위

노화 전극의 방전 끝 x 를 LLI 로 바꾸려면 "LLI 가 없을 때의 방전 끝 x" 가 필요하다. 이 편은 그것을 **재지 않고 전하로 세었다**(형성 · 1 C 방전 뒤 풀셀 양극의 ex situ XRD 는 없다 — Fig. 2 의 "fresh" 는 사이클 전 원형).

| 정의(`[해석]` 이름) | 기준 | 4.2 V/25 ① | 4.2 V/60 ① | 4.6 V/25 ① | 무엇을 뜻하나 |
|---|---|---|---|---|---|
| A. 1 C 용량 유효 LLI(표 I) | 0.109(1 C 보정 — 도출 미인쇄) | **3.6** | 57.3 | 53.9 | 1 C 용량 손실 중 재고 몫 |
| A'. 같은 정의 · 1 C 보정을 Fig. 11a 로 | 0.106–0.129(`[도표]` 0.1 C 154 ↔ 1 C 구획 첫 점 148 · 값 계단 141.5) | **+4.6 … −1.9** | 58.2 … 51.7 | 54.9 … 48.4 | 보정 한 숫자의 판독 폭이 경미 셀 신호를 삼킨다 |
| B. 양극 결손(0.1 C 형성 상태 대비 · 표 III) | 0.084(0.1 C ICL) | **10.6** | 64.2 | 60.9 | 해체 양극이 0.1 C 로 되찾을 Li |
| C. 재고 손실(형성 뒤 흑연 저장소 포함) | 0.084 − 저장소(≈0.015–0.018) | **≈14.7–15.5** | ≈68.3–69.1 | — | 셀 전체 순환 Li 의 감소(합성 truth 의 LLI 정의에 가깝다) |

- **형성 저장소**(`[재현]` Fig. 7 · `[해석]`): 반쪽 NMC ICL 0.27 mAh > 흑연 SEI 0.22 mAh 이고 풀셀 결손 0.28 ≈ ICL 이다 — 0.1 C 방전 끝이 양극(느린 확산) 한계라 **흑연에 ≈0.05–0.06 mAh(12.13 mg 로 4.1–4.9 mAh g⁻¹_NMC · x 0.015–0.018)의 가역 Li 가 남는다**.
  1 C 에서는 양극이 0.109 에서 멈추니 저장소가 0.025 × 278 × 12.13 mg ≈0.084 mAh 더 커진다(합 ≈11–12 mAh g⁻¹). **LLI 는 이 저장소를 먼저 먹고, 그동안 용량도 양극 방전 끝 x 도 안 움직인다** — 저장소를 넘은 몫만 x 로 보인다.
  이 모형이면 4.2 V/25 ① 은 A 3.6 · B 10.6 · C ≈15 가 서로 모순 없이 맞고, ΔC_cycling 7.4 중 LLI 몫은 A(3.6)뿐이며 나머지 ≈3.8 은 다른 칸(EIS 극소 27 → 44 Ω·cm² — 저항 쪽)이다. ⚠ 가정 둘: 반쪽 두 셀의 결손이 풀셀 전극에 그대로 옮겨진다 · 노화 셀의 1 C 방전 끝이 흑연 비움(재고 한계)이다.
- **본문 판정과의 대조**: `[인쇄]` "the capacity loss of cells cycled with a positive cutoff potential of 4.2 V … are mainly due to the loss of active lithium (i.e., ΔC_cycing ∼ΔC_active-Li)" — 표 I 로는 **60 °C 에서만**(92–94 %) 서고 25 °C 는 48–49 %(D17).
  "주로 LLI" 가 25 °C 에서 서려면 B 나 C 정의를 써야 하는데 그러면 LLI(10–16)가 용량 손실(7)을 넘는다 — 저장소 없이 설명되지 않는다(`[해석]`).
- **같은 교정으로 기준 상태를 읽으면**(§(b)): 0.051–0.083 — 격자 ↔ 격자로 빼면 B 가 0.3–9 mAh g⁻¹ 더 커진다.

## 방전 끝의 한계 전극 — 4.6 V 격자 LLI 는 상한 (`[해석]`)

격자 x 는 **양극에 없는 Li** 를 센다 — 그것이 LLI(셀에서 사라진 Li)와 같으려면 방전 끝에 흑연이 비어 있어야 한다. 4.6 V 셀은 `[도표]` 마지막 사이클 충전의 ≈62 % 가 CV · 방전 곡선이 거의 직선(Fig. 8c) · EIS ≥235 Ω·cm²(Fig. 9) ·
반쪽 흑연 율 크게 저하(Fig. 11b) — **1 C 방전이 3.0 V 분극 한계에서 끝났다**. 그러면 흑연에 남은 Li(재고는 있으나 못 꺼낸 Li)가 양극 x 에 LLI 처럼 나타난다 — 해체 뒤 3 h OCV 로는 두 전극 사이 Li 가 옮겨지지 않는다(외부 전류 0).
⇒ 표 I 4.6 V 의 53.9 · 58.9(B 60.9 · 65.9)는 **LLI 의 상한**이고 "the cathode still contains unused cyclable lithium" 의 몫(ΔC_cycling − ΔC_active-Li ≈66–69)은 **하한**이다. 저자는 해체 흑연의 첫 탈리튬(남은 Li)을 재지 않았다(G6) —
Fig. 11b 의 첫 값은 리튬화 단계 뒤의 탈리튬이다(본문 프로토콜). 저자의 "severe impedance growth 면 반쪽이 아니라 XRD 나 화학 분석으로만 LLI 를 정할 수 있다" 는 **양극 쪽 Li 만 재는 채널이라는 점에서 같은 한계**를 진다.

## 독립 관측끼리 — 무엇이 무엇과 독립인가 (Q2)

| 쌍 | 같은 양인가 | 결과 | 판정(`[해석]`) |
|---|---|---|---|
| **ex situ XRD(격자) ↔ 반쪽 첫 사이클(방 − 충)** | ✅ 같은 양 — 해체 양극의 방전 끝 x 와 0.1 C 반쪽 방전 끝(≈0.084) 사이의 Li. `[재현]` 반쪽 충전 x_top = x + 충/278 = 0.611 · 0.625 · 0.632 · 0.634(4.2 V) · **0.458 · 0.393**(4.6 V) | 4.2 V 넷: 반쪽 − XRD = +3.4 · −1.3 · −3.2 · −3.8 mAh g⁻¹ · 4.6 V: 43 · 51 ↔ 60.9 · 65.9(반쪽이 4.3 V 에서 x 0.39–0.46 밖에 못 간다 — 분극 또는 LAM) | **측정 물리는 독립(격자 ↔ 전하) · 기준 규약(0.084)은 공유** — 교정 이송(in situ ↔ ex situ)을 검증한 셈이고 LLI 정의를 검증하지는 않는다 |
| PGAA(흑연 위 TM) ↔ LLI | ❌ 다른 양 — TM 양 | 순위가 반만 맞는다 — TM 은 4.6 V(61.2 µg)가 60 °C(19.3)의 ×3.2 인데 LLI 는 60 °C ≳ 4.6 V(57–61 ↔ 54–59 — 4.6 V 는 상한) · 25 °C 는 둘 다 최소 · `[재현]` TM 한 개당 2 e⁻ 환원이면 0.50 · 1.59 · 4.87 mAh g⁻¹_NMC = B 의 2.3–8 % | 상관(n = 3 조건 · 조건당 한 값) · 나머지는 "Mn 촉매 SEI" 문헌 기구(refs 17 · 18 · 45 · 58) — 이 편 안의 정량 사슬 0 |
| PGAA(TM 손실) ↔ LAM_PE | ⚠ 일부 — 용출 LAM 만 | 0.08 · 0.26 · 0.77 mol% → "4y" <5 % 순환 Li | **LAM 의 한 기구(용출)에 대한 상한** — 균열 · 입자 고립 · 전기 절연 표면층(암염)은 TM 이 셀 안에 남아 PGAA 에 안 보인다 |
| 2전극 EIS ↔ 전극별 저항 | ❌ 셀 합 | 초기 ≈27 · 4.2 V/60 ≈28 · 4.2 V/25 ≈44 · 4.6 V ≥235 Ω·cm²(`[도표]`) | 전극 배정은 반쪽 율 시험(재조립)으로만 — 47호(같은 강좌, 2016) 금선 기준극이 그 공백을 채우는 도구 |
| 반쪽 율(NMC · 흑연) ↔ LAM vs 저항 | ❌ 둘을 못 가른다 | 4.6 V NMC 0.1 C 방전 86 · 71(신품 153) · 율 따라 더 떨어짐 · 흑연 152 → 275 로 사이클 따라 증가(정상 상태 아님) | 저속(≪0.1 C) · GITT · 정전압 끝까지의 용량이 없다 — "either LAM or impedance" 가 입력 수준에서 열려 있다 |

## LAM — 재지 않았고, 한 기구만 지웠다

`[인쇄]` "the half-cell rate capability of the NMC electrode harvested from the aged 4.6V/25◦C cells … is substantially reduced, indicating either a substantial loss of active material or substantially increased impedance. Since the total loss of active NMC material due to transition metal dissolution is minor (see Table II), the observed behavior must be due to increased charge transfer resistance and/or surface film resistance."
⇒ 논증은 **"LAM = TM 용출"** 을 전제로 한다(`[해석]`). 반쪽 0.1 C 방전 86 · 71 mAh g⁻¹(형성 뒤 153 의 56 · 46 %)을 LAM 으로 읽으면 44–54 %, 저항으로 읽으면 0 % — 지면에는 둘을 가를 입력이 없다
(저속 용량 · 정전압 끝 용량 · 단면 SEM · 입자 수준 XRD 상 분율 · 전극 두께 0). 흑연 쪽 LAM_NE 도 같은 모양이다 — 4.6 V 흑연의 반쪽 첫 탈리튬 ≈173 mAh g⁻¹_C(신품 0.1 C ≈350)가 사이클 따라 275 까지 회복한다(`[도표]`) — 회복하는 몫은 LAM 이 아니라는 쪽의 정황(`[해석]`).
**저자는 "LAM_NE" 를 한 번도 쓰지 않는다**(`LAM` 0 회).

## 저항 몫 — 뺄셈과 정성

저항 몫에 이름 붙은 숫자는 없다 — ΔC_cycling − ΔC_active-Li(4.2 V/25 3.8 · 3.6 · 4.2 V/60 4.7 · 3.6 · 4.6 V 66.0 · 68.6 mAh g⁻¹)가 "impedance and polarization losses" 로 배정됐고, 원형 둘은 "generally attributed to surface film and charge transfer resistances.50"(문헌),
전극 배정은 반쪽 율 시험(4.2 V/60 → 흑연 · 4.6 V → 둘 다) · 60 °C 노화 임피던스가 초기와 같다는 것은 "partial anode SEI dissolution at 60◦C" 가설과 "consistent". 막 · 전하이동 · 면적 · `j₀` 분리는 0(§(e)).

## 본 프로젝트 축에서 (`[해석]` — `degradation-degeneracy/` 코드 · 수치는 읽지 않았다; 정본은 artifact + `docs/RESULTS*.md`)

1. ★★★ **적합 없는 LLI 채널이 존재한다 — 대가는 기준 규약이다.** 방전 끝 양극 격자는 OCV 곡선 적합 없이 순환 Li 를 준다([[reference-electrode-halfcell-dma]] 의 "관측 채널을 늘린다 · 최적화 없음" 모양 — 구조판).
   그러나 같은 셀의 LLI 가 정의(A · B · C)와 기준 판독에 따라 **−2 … +16 mAh g⁻¹** 로 벌어진다(4.2 V/25 ① — 용량 손실 7.4) — 합성 truth 의 LLI(재고 정의, C 에 가까움)와 대조하려면 정의 · 기준을 값 옆에 적어야 한다.
2. ★★★ **"LLI ≈ 용량 손실" 은 두 조건 아래서만 선다** — ① 방전 끝이 재고 한계(흑연 비움) ② 형성 저장소를 다 먹은 뒤. 60 °C 셀이 그 예(92–94 %) · 25 °C 셀은 저장소 구간 · 4.6 V 셀은 분극 한계. OCV 적합이 내는 LLI(창 이동)는 C 쪽 정의라 용량 손실과 1:1 이 아니다.
3. ★★ **LAM_PE ↔ 동역학 축퇴가 액체 반쪽에서 문장으로 인쇄됐다** — 유한 율 용량 하나로는 LAM 과 저항이 안 갈린다("either … or"). 저자는 한 기구(용출)만 지워 닫았다 — [[fitting-degeneracy]] 의 "관측으로 null 을 죽이지 않고 해석으로 닫는" 모양.
4. ★ **LAM_NE 는 이 편에 없다** — 흑연 반쪽의 첫 값 · 회복은 판독으로만 남는다.

# ★ (d) Q1 · Q2 · Q3 · Q4 · Q8

- **Q1** — 해당 없음(액체): `θ(N)` 0/78. LAM 칸은 TM 용출 몫(≤0.77 mol% → <5 % 순환 Li)으로만 채워졌고 반쪽 용량 저하는 "either … or" 로 남았다.
- **Q2** — 층위(§(c) 표): 격자(ex situ c/a) · 전하(반쪽 첫 사이클)는 **물리가 독립이고 기준이 공유**된다 · PGAA 는 다른 양(TM)이라 LLI 와는 상관 · EIS 는 셀 합 · 반쪽 율은 LAM ↔ 저항을 못 가른다. 가장 강한 교차(XRD ↔ 반쪽, ±4 mAh g⁻¹)는 교정 이송의 검증이지 LLI 정의의 검증이 아니다.
- **Q3** — measured-crystallographic → fitted 교정 → 가정 기준(derived) · measured-electrochemical · measured-elemental · measured-impedance. 오차: Fig. 1 · 11 두 셀 SD · 표 I · III 셀별 값 · 격자 esd · 교정 계수 · PGAA 반복 0.
- **Q4** — **0/78, 일흔 번째 성질.** 역문제(OCV 적합)는 없고, 대신 **기준 상태 규약**이 LLI 의 숫자를 정한다 — 그 폭(0.084 ↔ 0.109 = 7.0 mAh g⁻¹ · Fig. 11 판독 0.022–0.045)이 경미 셀 신호보다 크다는 것을 저자는 묻지 않는다.
  "either … or" 는 인쇄된 비유일성이지만 잰 것이 아니다(18호의 "A 또는 B" 는 같은 지면 표로 갈렸고 이 편은 한 기구 제거로 닫혔다).
- **Q8** — NMC111 구조 SOC 눈금(c/a 선형 x 0–0.5 · 기울기 0.3552 per x · c 최대 x ≈0.59) · 0.1 C V–x(휴지 스파이크) · OCV 표 · dV/dx 0. 24호 Q8 칸(구조 SOC 눈금 `x = (c/a − 4.9722)/0.3552`)의 원전이 이것이다.

# ★ (e) 곱 축퇴 — 예순한 번째 적용 ([[assb-lampe-contact-product-degeneracy]])

| 단계 | 요구 | 이 편 | 판정 |
|---|---|---|---|
| **1단계** (16호) | `R` 과 `C` 를 같이 | 2전극 Nyquist 원형 둘 — 적합 · 값 · `C` 0 | ❌ |
| **2단계** (18 · 25호) | + 면적을 아는 대조군 | 조건 셋 · 면적 · BET · 단면 0 | ❌ |
| **3단계** (19호) | `Ea` · `C` 상한 | EIS 는 25 °C 한 점(60 °C 셀도 25 °C 로 잼) | ❌ |
| **4단계** (20 · 24호 줄) | 시간 영역 · 같은 시편 | 같은 셀 형성 뒤 ↔ 끝 두 점 | ⚠ 두 시점 |
| 18호 판례(저자의 "A 또는 B" 를 같은 지면 표로 가름) | 저자가 남긴 or 을 가르나 | "either a substantial loss of active material or substantially increased impedance" → 용출 LAM(PGAA)만 지움 | ❌ 제거 논증 하나 — 균열 · 고립 · 절연 표면층은 열림 |
| 17호 항(상대극 오염) | 2전극이면 상대극 몫 | 풀셀 EIS · 반쪽 율 모두 2전극(Li 상대극 분극이 10C 율에 섞임) | 해당 — 미분리 |
| 72호 정성 메모(한 사건 두 노브) | 한 기구가 면적과 `j₀` 에 함께 들어가나 | 저자 후보 "surface structural changes which would not be detectable in our XRD" → 저항(R_ct · R_film)에만 배정 | 해당 — 같은 모양 |

**곱 안의 관찰(`[해석]`)**: 유한 율 용량 = f(활성 물질 양 · 계면 저항) — 이 편의 "either … or" 는 액체 반쪽에서 쓴 곱 축퇴 문장이다. 저자 후보인 **표면 구조 변화**(전기 절연 표면층)는 한 사건이 활성 면적(LAM 쪽 · `A_eff` ↓)과 막 · 전하이동 저항(`j₀` 쪽)을
함께 움직이는 자리라, 용출 LAM 을 지워도 곱의 어느 인자인지는 안 정해진다. 원형 둘은 문헌 배정(ref 50 — "generally attributed to surface film and charge transfer")으로 이름만 붙었다.

**⚠ 이것이 곱을 푼 것은 아니다** — 계면 채널(`R` · `C`) 적합 0 · 전극 분해는 재조립 율 시험뿐 · 처방 표 새 줄 없음. 같은 강좌의 셀 안 전극 분해 도구(47호 금선 미세 기준극)는 이 편 이듬해에 나왔다.

# ★ (f) 셀 사양

| 칸 | 값 | 출처 |
|---|---|---|
| 양극 | NMC111(상업 · 공급처 미인쇄) 96 : PVdF(Kynar HSV 900) 2 : Super C65 2 · Al 18 µm · ∅10 mm · **15.0 ± 0.2 mg cm⁻² · ≈90 µm** · 120 °C 3 h 진공 | `[인쇄]` 실험 |
| `[재현]` | 전극당 NMC **11.78 mg** · **2.25 mAh cm⁻²**(150 mAh g⁻¹) · 2.85(190) | 적재 × 면적 |
| 음극 | 흑연(SGL Carbon · 등급 미인쇄) 95 : PVdF 5 · Cu 10 µm · ∅11 mm · **7.4 ± 0.2(≈90 µm · 4.2 V 셀) · 9.3 ± 0.2 mg cm⁻²(≈100 µm · 4.6 V 셀)**(Fig. 1 캡션 ±0.3 — D9) | `[인쇄]` |
| 균형 | 면적 용량비 **1.2**(가정 150 · 190 mAh g⁻¹_NMC) · `[재현]` 흑연 가정 용량 365 · 368 mAh g⁻¹ · 면적비 1.21 → **전극 전체 1.45** · 흑연 넘침 17 % | `[인쇄]` · `[재현]` |
| 전해질 · 분리막 | LP57(1 M LiPF₆ EC:EMC 3:7 wt · <20 ppm H₂O · BASF) **80 µl** · 유리섬유 둘(VWR 691 · ∅11 mm) | `[인쇄]` |
| 셀 | Swagelok T · Ar 글로브박스 · 3전극은 Li 박 450 µm 기준극(Fig. 7a) · 스프링 압력 미인쇄 | `[인쇄]` |
| 형성 | C/10 두 번 · 3.0–4.2 V · 25 °C(모든 셀) | `[인쇄]` |
| 사이클 | **1C/1C**(전류 기준 미인쇄 — G7) · CCCV(C/20) · 3.0–4.2 V/25 °C · 3.0–4.6 V/25 °C · 3.0–4.2 V/60 °C · 조건당 두 셀 · ≤300 사이클(4.6 V: 232 · 228) · Binder 항온조 · Maccor 4000 | `[인쇄]` |
| 첫 사이클(Fig. 7) | 풀셀 NMC 15.45 · 흑연 7.26 mg cm⁻² · 반쪽 15.29 · 7.37 · 0.1C · 결손 0.28(풀) · 0.27(ICL) · 0.22 mAh(SEI) | `[인쇄]` |
| 사후 | EIS(25 °C · 3 h OCV · 500 kHz–10 mHz · 5 mV · VMP-3) · 반쪽(Li · 세척 없음 · LP57 80 µl · NMC 3.0–4.3 V · 흑연 0.01–1.5 V · 율 C/10 … 10C) · PGAA(DMC 세척 · Cu 내부 표준) · ex situ XRD(두 반복) | `[인쇄]` |
| in situ 교정 셀 | Li/NMC111 · 18.4 ± 1.1 mg cm⁻² · ≈110 µm · ∅12 mm · LP57 160 µl · 유리섬유 넷(∅14 mm) · 0.1C · 3.0–4.3 V · 실온 | `[인쇄]` |

# 귀속 검사 — 원장 행 · 지목 digest 가 이 편에 매단 것

| 자리 | 매단 명제 | 판정 |
|---|---|---|
| 원장 §1 행(★ · 지목 24 · Q3·Q8) | "c/a → x 교정식 (x < 0.5) — Li 함량이 1 을 넘는 교정 오프셋 점검용" | ✅ 교정식 원전 확인(식 · 범위 · x 정의 · 셀 · 온도 "RT") · ⚠ **"Li > 1 오프셋" 은 교정식에서 오지 않는다** — 원전 원형은 이 식으로 Li 0.975–0.998 · 24호 >1.0 은 측정 · 시편 쪽 |
| 24호 SI p2 `[인쇄]`(:113) | "x = (c/a − 4.9722)/0.3552, 0 < x < 0.5"(ref 26) | ✅ 원전 "c/a = 0.3552∗x + 4.9722 … between x = 0 and 0.5" 의 역함수 |
| 24호 digest :145 | "(Buchberger 2015 — 액체셀 NMC111/흑연)" | ⚠ **교정 셀은 Li/NMC111 반쪽 in situ** — 흑연/NMC 는 노화 셀(24호 digest 표기 느슨함 · raw 불변이라 카드 Status Log 에 기록) |
| 24호 :155–156 · D5 | "초기값 >1.0 → 교정 오프셋 ≥0.02–0.05" | ⚠ 크기는 서고(원형 c/a 가 0.008–0.027 낮음 ⇔ x 0.02–0.075) **출처 이름이 다르다** — 교정 절편이 아니라 측정 · 이송 쪽 |
| 24호 :567 Q8 | "구조 SOC 눈금(`x = (c/a − 4.9722)/0.3552`, Buchberger)" | ✅ |
| 24호 :616 후속 ★★ 8 | "교정 오프셋(>1.0 값)의 출처 검사" | ✅ 수행 — 위 결과 |
| 66호 :418–421 | 24호 전사 식을 66호 NCM111 · 523 · 622 에 대입(원전 미열람) | ✅ 식이 원전과 같아 `[재현]` 이 그대로 선다 — 원전 조건(Li 반쪽 · 실온 · 0.1C · 첫 두 사이클 · Li1.00 전하 계수)을 덧붙인다 |
| 67호 :602 | 인용 0 | ✅(지목 아님) |
| 개념 :32 · :56 · :62 | 24호 "Buchberger 2015 식(액체 NMC111/흑연, 원전 미열람)" · "40 … 미흡수" | → 이 ingest 에서 갱신(78호 절 · 표본 표 · 24호 행 표기) |

# 인용 대조 — 이 편이 인용한 우리 위키 · 원장 편

이 편의 참고문헌 58 중 **이 위키가 흡수한 편은 0**. 겹침: [29] Yin S.-C., Rho Y.-H., Swainson I., Nazar L.F. 2006 *Chem. Mater.* 18, 1901 — 74호 S16 의 "Yin 2006(화학 탈리튬)" 과 같은 편으로 보인다(74호 digest 전사 — 74호 서지 번호 [9] · [S3] 미대조).
74호 S16 의 "Seidlmayer 2016(첫 사이클)" 은 이 편 교신저자와 같은 이름의 후속 자료다(서지 미확인 — 74호 digest 에 [12] 로만 전사). 같은 강좌의 47호(Solchenbach 2016 *JES* 163, A2265)는 이 편 뒤라 인용 관계가 없다.
Dubarry 2011 [19] 은 위키의 Dubarry **2012**(`raw/papers/dubarry2012_synthesize-degradation-modes.md`)와 다른 편이다.

# 곱 축퇴 처방 — 예순한 번째 적용 (`[[assb-lampe-contact-product-degeneracy]]`)

§(e). 적용 불가(1단계 입력 0) · 처방 표 새 줄 없음 · 곱 안의 관찰 둘(액체 반쪽의 "either … or" · 표면 구조 변화 = 한 사건 두 노브) — 개념 페이지 예순한 번째 절.

# 보류 결정 (가)–(드) — 이 편이 주는 근거 (결정 안 함)

| # | 이 편의 근거 |
|---|---|
| **(터)** 교정 개념 유지 | **근거 도착** — 24호 교정의 원전 확인: 69호형 규약의 인쇄판 · 원형 끝이 늘 Li < 1 인 선형 적합(절편 4.9722 < 액체 원형 4.973–4.981) · 판독 풀링이 인쇄 계수를 재현하지 않음(첫 충전 쪽) · 가지 · 사이클 잔차 x ±0.03–0.05 · 기하 이송 대조 0 · **읽기 쪽 기준**(0.084 · 0.109 전하 기준 ↔ 격자로 읽은 0.051–0.083) · c 최대 Li ≈0.41(72호와 같음) — 결정 대기 |
| **(도)** Kasnatscheew 2016 요청 | **근거** — 첫 사이클 CE 결손의 정체에 대한 NMC111 액체 표본: 결손(≈0.085)이 정전압 유지(3.0 → 2.0 → 1.6 V, 30 h)로 **격자 원형까지** 돌아온다 = 방전 끝 느린 확산(66호 "양극 Li 손실" 배정과 반대). 단 유지 중 통과 전하는 결손의 ≥129 %(격자 ≈98 %) — 전하 계정만으로는 과대. NCM811 · 622 로 옮기지 않는다 — 요청 판단의 재료(결손 정체 질문의 NMC111 몫은 이 편이 준다) |
| **(노)** 부피 변화 층위 | **약한 근거** — 격자 층위 안 연구실 · 프로토콜 폭: 이 편 in situ NMC111 4.3 V(0.1C · CV 없음 · x 0.64–0.65) `[도표]` ΔV/V −0.45 … −0.63 % ↔ 69호 −1.16 %(4.3 V + 1 h) — ×1.8–2.6 · 원형 V 100.87(in situ) · 100.65–100.81 Å³(ex situ) · 서론 "<2%"(재인용) |
| **(러)** 합성 truth `θ` → `LAM_PE` | **약한 근거(경고 쪽)** — 유한 율 용량이 LAM ↔ 저항을 못 가른 액체 표본(저자 "either … or" · 용출 LAM 만 제거) — `LAM_PE` 자리에 무엇을 넣든 용량 채널 하나로는 검증 안 된다 |
| **(두)** θ 판정의 시간 궤적 조건 | **약한 근거** — 정전압 유지가 첫 사이클 결손을 `η`(확산)로 판정한 액체 표본(격자로 확인) — 76호가 연 "정전압 유지 따라잡기" 칸의 둘째 표본 · 휴지(개회로)와 다른 칸 · 전하 계정은 넘친다 |
| **(주)** "X-limited" 판정 기준 | **약** — "rapid rollover = impedance" · "capacity … becomes limited by cell polarization" 의 근거는 CV 몫(Fig. 8) · 2전극 원형(Fig. 9) · 반쪽 율(Fig. 11) — 순위 · 문턱 · 시간 기준 0 |
| **(처)**(차) 면적 + `j₀` 두 노브 | **정성 메모** — 저자 후보 "surface structural changes" 는 활성 면적과 막 · 전하이동 저항을 함께 움직이는 한 사건인데 저항에만 배정(72호 정성 메모와 같은 모양) |
| 나머지 (가)(나)(다)(아)(자)(카)(타)(파)(하)(거)(너)(더)(머)(버)(어)(저)(커)(퍼)(허)(고)(로)(모)(보)(소)(오)(조)(초)(코)(토)(포)(호)(구)(누)(루)(무)(부)(수)(우)(추)(쿠)(투)(푸)(후)(그)(느)(드) | 근거 0 · (라)(마)(바)(사) 는 결정 · 반영됨 · (서) 해소 |

**결정 안 함.** 판단 시점은 사용자가 정한다.

새 판단 거리(글자는 호출자가 붙인다):

1. **24호 교정 인용 자리 주석**(표시 방식만) — 카드 · 원장 · 개념의 24호 교정 자리에 "교정 셀 = Li/NMC111 반쪽 in situ(흑연 아님) · x = 전하 계수(Li1.00 · 278 mAh g⁻¹) · 원전 원형은 이 식으로 Li 0.975–0.998 — 24호 >1.0 은 교정식이 아니라 측정 · 시편 쪽(원형 c/a 0.008–0.027 낮음)" 을 달지(24호 raw 는 불변).
2. **교정 개념 정의표에 "읽기 쪽 기준(LLI 영점)" 줄을 더할지** — 방전 끝 x 를 LLI 로 옮길 때 기준(0.1 C ICL · 율 보정 · 형성 저장소 · 방전 끝 한계 전극)을 값 옆에 적는 규칙. 개념 구조를 바꾸는 일이라 (터) 와 함께 결정.
3. **실측 LLI 의 정의 표기(A 용량 유효 · B 양극 결손 · C 재고 손실)** 를 [[reference-electrode-halfcell-dma]] 또는 합성 truth 요구서에 정식 규약으로 올릴지 — 합성 truth LLI(재고)와 실측 LLI 를 대조할 때의 표기. **설계 결정만 기록** — 코드로 옮기면 `degradation-degeneracy` RUN_SCOPE 가 움직이므로 별도 승인 · 게이트 대상.
4. **78호 후속 요청** — Dubarry 2011 *JPS* 196, 10336 [19](★★★ "LLI ↔ 급락(음극 임피던스)" 두 감쇠 모양의 원전 — 본 프로젝트 모드 식별 계보) · Yabuuchi · Makimura · Ohzuku 2007 *JES* 154, A314 [7](★★★ in situ XRD c/a 교정 방법의 원전 — "As was shown previously,7") · Kang 2008 *Electrochim. Acta* 54, 684 [38] · Kang 2008 *J. Mater. Sci.* 43, 4701 [39](★★ ICL 동역학 · Li₂MO₂ 회복) · 화학 분석이 붙은 격자–Li 교정 Choi · Manthiram 2005 *JES* 152, A1714 [6] · Li D.-C. 2004 *JPS* 132, 150 [28] · Yin 2006 *Chem. Mater.* 18, 1901 [29] · Rodriguez 2002 *Adv. X-Ray Anal.* 45, 182 [30](★★ 교정 축의 화학 앵커 후보) 를 받을지.

# 어긋남 (D) — 지면 안에서 서로 맞지 않는 것

| # | 어긋남 | 크기 · 근거 |
|---|---|---|
| **D1** | Fig. 2 캡션 격자 ↔ 본문 | 신품 c **14.241 ↔ 14.219** · 4.6 V a 2.839 ↔ 2.840 · c 14.448 ↔ 14.454 · `[재현]` 신품 c/a → x **+0.025 ↔ +0.003**(in situ 원형 4.9752 대비 +0.017 ↔ −0.005) |
| **D2** | Fig. 2 캡션 격자로 읽은 x ↔ 표 I x | `[재현]` 4.2 V/25 **0.128**(반올림 폭 0.125–0.131) ↔ 0.121 · 0.122 · 4.6 V **0.329–0.330**(0.326–0.333) ↔ 0.303 · 0.321 · 4.2 V/60 0.3225 ↔ 0.315 · 0.328(사이) |
| **D3** | ICL 값 넷 | Fig. 4a 이름표 **0.086 · 23.9** ↔ 본문 **0.084 · 23.4**(Li0.916) ↔ Fig. 5 **0.085 · 23.6** ↔ `[도표]` 회색 영역 · 점선 ≈0.082–0.083 |
| **D4** | 적합 품질 표기 | 그림 "**R=0.9952**" ↔ 캡션 "**R2 = 0.9952**" |
| **D5** | 적합 점 집합 | 캡션 "first two charge/discharge cycles" ↔ `[재현]` 네 가지 풀링 0.368x + 4.965(R² 0.984 · 평균 잔차 −0.0036) — 인쇄 계수는 첫 충전 쪽 적합과 가깝다 |
| **D6** | 표 III "(from Table I)" | XRD 열 = 표 I ΔC_active-Li **+ 7.0** = (x − 0.084) × 278 — 기준 전환 인쇄 0 |
| **D7** | 1 C 보정 0.109 의 근거 | "For comparison see rate performance in Figure 11" ↔ `[도표]` Fig. 11a 신품 0.1 C ≈154 ↔ 1 C 구획 첫 점 ≈148(값 계단으로는 0.5 C 수준) · 값 계단 1 C ≈141.5 → 0.022–0.045(인쇄 0.025 는 구획 첫 점과만 맞는다 — `[해석]`) |
| **D8** | Fig. 11 율 시험 | 본문 율 7 개(C/10 · C/2 · 1C · 2C · 3C · 5C · 10C) × "three times" ↔ 그림 구획 8(0.2 포함 · 0.1 · 0.2 는 두 사이클) · 값 계단이 0.2 C 부터 구획선보다 한 사이클 늦다 · 가변율 단계(본문: deintercalation) ↔ NMC 캡션 "plotted is the lithiation capacity" |
| **D9** | Fig. 1 캡션 | "1 C for **discharge and discharge**" · 음극 적재 ±0.3 ↔ 실험 절 ±0.2 |
| **D10** | Fig. 1 4.6 V 회복 가지 | `[도표]` 최저 ≈44(사이클 ≈210–215) → ≈68–71(≈232) — 본문 무언급 · 표 I EoL(71.7 · 59.9)이 회복 가지 위 · 최저 기준이면 손실 ≈145 |
| **D11** | Fig. 5 | 셋째 방전 48.8 > 충전 45("essentially equals") · "10 h" 충전 **157.3 ≠ 150**(= 4.3 V 까지 157.1) · (a) 반 칸 ↔ (b) 정수 칸 |
| **D12** | Fig. 6 ↔ 본문 | "∼50% recuperation" ↔ `[도표]` ≈63 %(전하) · ≈64 %(격자) · "marked by the gray area in Figure 6a" — 회색 영역 없음 · "all of the ICL has been recuperated" ↔ 전하 ≥129 %(격자 ≈98 %) · 인쇄 in situ 적재면 첫 충전 **242 mAh g⁻¹**(Fig. 4 ≈181) |
| **D13** | Fig. 6c ↔ 본문 | ≈7.9–8.0° 작은 봉우리가 **원형 포함 다섯 패턴 모두** 있다 ↔ "the associated additional peak at ∼8° … is not appearing" |
| **D14** | 결론 | "Using in situ XRD analysis during the initial charge/discharge of **graphite/NMC full cells**" ↔ in situ XRD 는 **Li/NMC 반쪽** |
| **D15** | 결론 화학식 | "Li1-xNi1/3**Mn2/3**Co1/3O2" |
| **D16** | 초록 인과 | "the first cycle irreversible capacity **is the cause of** slow lithium diffusion kinetics" ↔ 본문 · 결론 "result from sluggish lithium diffusion" |
| **D17** | "4.2 V 는 주로 LLI(ΔC_cycing ∼ΔC_active-Li)" | 표 I: 60 °C 92–94 % · **25 °C 48–49 %** |
| **D18** | 표 II mol% 의 분모 | `[재현]` 인쇄 적재 × ∅10 mm(122.1 µmol TM)면 **0.090 · 0.287 · 0.876** ↔ 인쇄 0.08 · 0.26 · 0.77(×0.88–0.91) — 인쇄값의 분모 ≈137–139 µmol(NMC ≈13.3 mg) · 분모 미인쇄 |
| **D19** | 오기 | X 선 관 "50 kV, 40 **mV**" · 본문 "C**cycing**"(두 곳) |
| **D20** | 색 규약 | Fig. 2 만 4.2 V/25 빨강 · 4.2 V/60 초록 · 4.6 V 파랑(Fig. 1 · 9 · 11 과 다름) |
| **D21** | 참고문헌 형식 | [22] "J. Phys. Chem., 118"(판 문자 없음) · [23] "1 (2015). doi:"(빈 doi) · [42] "Chem. Mater., 2, 2313 (2003)" · [51] "Electrochim. Acta, 1229 (2002)"(권 없음) — 외부 서지와 대조하지 않았다 |
| **D22** | PDF PageLabels | 표지부터 2737 — 본문 레이블 2738–2747 ↔ 인쇄 A2737–A2746(iText 표지 삽입 뒤 한 칸 밀림) |
| **D23** | EIS 휴지 | 실험 "an OCV period of 3h" ↔ Fig. 9 캡션 "after at least 3h of OCV" |
| **D24** | Fig. 7 서술 | "the first-cycle capacity losses of both electrodes are very similar … almost perfectly compensates" ↔ 인쇄 0.27 ↔ 0.22 mAh(차 0.05 = ICL 의 19 % — 흑연 저장소) |

# 이 편이 우리 프로젝트에 주는 것 (정리)

1. ★★★ **24호 교정의 원전이 선다 — 그리고 24호 >1.0 의 출처가 옮겨진다.** 식 · 범위 · 부호 · 온도는 같고, 교정 셀은 Li 반쪽이다. 원형 끝은 늘 Li < 1 로 읽히므로 24호 >1.0 은 측정 · 시편 쪽 오프셋(0.008–0.027 c/a) — 24호 구배 크기(Δx 0.15–0.34)에는 작지만 원형 조각의 절대 Li 에는 크다.
2. ★★★ **교정 폭은 가지 · 사이클이 정한다** — 판독 풀링이 인쇄 계수를 재현하지 않고, 둘째 충전 가지가 선에서 x 로 0.01–0.05 벗어나고 같은 c/a 의 첫 충전보다 +0.025…+0.040 크다(69호 NMC111 사이클 번호 항과 같은 크기 — 고 SOC 로 줄지 않는 점은 다름). 한 c/a 에 x ±0.03 안팎을 붙여 쓴다.
3. ★★★ **적합 없는 LLI 도 정의 · 기준 규약에 걸린다** — 같은 셀이 −2 … +16 mAh g⁻¹(정의 A · A' · B · C). 경미 셀(용량 손실 7)에서 규약 폭이 신호보다 크다 — 합성 truth LLI(재고)와 실측 LLI 를 대조할 때 정의를 값 옆에 적는다(새 판단 거리 3).
4. ★★ **"LLI ≈ 용량 손실" 의 조건** — 방전 끝 재고 한계 + 형성 저장소 소진. 분극 한계 셀(4.6 V)의 격자 LLI 는 상한.
5. ★★ **LAM ↔ 저항의 인쇄된 비유일성** — "either … or" · 용출 한 기구 제거로 닫음 — 18호("A 또는 B" 를 표로 가름)와 대비되는 액체 표본.
6. ★ **첫 사이클 결손의 정체(NMC111 · 액체)** — 동역학(정전압으로 격자 복귀) — 66호 규약의 반대 배정 · (도) 재료.

# 후속 후보 (원전 우선)

| 등급 | 서지(PDF 참고문헌에서 직접 확인) | 번호 | 왜 | Q |
|---|---|---|---|---|
| ★★★ | **Dubarry M., Truchot C., Liaw B.Y., Gering K., Sazhin S., Jamison D., Michelbacher C. 2011 *J. Power Sources* 196, 10336** | [19] | "gradual = LLI · rapid rollover = (음극) 임피던스" 두 감쇠 모양의 원전 · 본 프로젝트 모드 식별 계보(위키의 Dubarry 2012 와 다른 편) | Q2 · Q3 |
| ★★★ | **Yabuuchi N., Makimura Y., Ohzuku T. 2007 *J. Electrochem. Soc.* 154, A314** | [7] | "As was shown previously,7 this can be done using in situ XRD" · "The best fit … c/a … (Figure 4d).7" — c/a 교정 방법의 원전 | Q8 · Q3 |
| ★★ | Kang S.-H., Abraham D.P., Yoon W.-S., Nam K.-W., Yang X.-Q. 2008 *Electrochim. Acta* 54, 684 · Kang S.-H., Yoon W.-S., Nam K.-W., Yang X.-Q., Abraham D.P. 2008 *J. Mater. Sci.* 43, 4701 | [38] · [39] | ICL = 방전 끝 느린 확산 · 1.5 V 아래 Li₂MO₂ 로 회복 — (도) 와 교정 결손 배정의 원전 | Q8 |
| ★★ | Choi J., Manthiram A. 2005 *J. Electrochem. Soc.* 152, A1714 · Li D.-C., Muta T., Zhang L.-Q., Yoshio M., Noguchi H. 2004 *J. Power Sources* 132, 150 · Yin S.-C., Rho Y.-H., Swainson I., Nazar L.F. 2006 *Chem. Mater.* 18, 1901 · Rodriguez A.M., Ingersoll D., Doughty D.H. 2002 *Adv. X-Ray Anal.* 45, 182 | [6] · [28] · [29] · [30] | 화학(ICP) · 중성자로 앵커한 격자–Li 교정 — 교정 축의 화학 원점 후보(74호 S16 의 Yin 2006 과 겹침) | Q8 |
| ★★ | Burns J.C., Kassam A., Sinha N.N., Downie L.E., Solnickova L., Way B.M., Dahn J.R. 2013 *J. Electrochem. Soc.* 160, A1451 | [20] | "rapid rollover capacity loss" 원전 | Q3 |
| ★★ | German F., Hintennach A., LaCroix A., Thiemig D., Oswald S., Scheiba F., Hoffmann M.J., Ehrenberg H. 2014 *J. Power Sources* 264, 100 | [40] | 풀셀 첫 사이클 결손 "큰 쪽" 규칙의 확인 | Q7 |
| ★ | Delacourt C., Kwong A., Liu X., Qiao R., Yang W.L., Lu P., Harris S.J., Srinivasan V. 2013 *J. Electrochem. Soc.* 160, A1099 | [17] | Mn 오염 SEI → Li 손실(모델 실험) — PGAA ↔ LLI 사슬의 문헌 고리 | Q2 |
| ★ | Zheng H., Sun Q., Liu G., Song X., Battaglia V.S. 2012 *J. Power Sources* 207, 134 · Gallus D.R. … Winter M. 2014 *Electrochim. Acta* 134, 393 | [12] · [13] | 고전압 TM 용출 · HF 기구 | Q3 |
| ★ | Metzger M., Sicklinger J., Haering D., Kavakli C., Stinner C., Marino C., Gasteiger H.A. 2015 *J. Electrochem. Soc.* 162, A1227 | [57] | 같은 강좌 OEMS — 고전위 POF₃ · H₂O | — |

# 이 digest 가 주장하지 않는 것

- **원전 교정식이 틀렸다고 하지 않는다** — 판독 점 풀링이 인쇄 계수를 재현하지 않는다는 `[재현]`(가려진 점 · 판독 폭 ±0.001–0.003)까지이고, 어느 점 집합을 적합했는지는 인쇄 0 이다. "첫 충전 쪽 적합" 은 가려진 두 점을 이웃 값으로 둔 `[해석]` 이다.
- **24호 >1.0 의 원인을 한 인자에 배정하지 않는다** — 교정식 절편이 아니라는 것(원형 c/a 비교)까지다. EDXRD 에너지 영점 · 로트 · 응력 · 조성 중 무엇인지는 24호 지면으로 못 가른다(24호 원형 격자 인쇄 0 · 우리는 24호 digest 전사로만 대조).
- **4.2 V · 25 °C 셀의 LLI 값을 정하지 않는다** — 정의(A · B · C)와 1 C 보정 판독에 따라 −2 … +16 mAh g⁻¹ 로 벌어진다는 `[재현]` · `[해석]` 까지. 형성 저장소는 Fig. 7 한 쌍의 반쪽 결손을 풀셀로 옮긴 가정 위다.
- **4.6 V 셀의 LLI 가 표 I 보다 작다고 단정하지 않는다** — 분극 한계 방전이면 격자 LLI 가 상한이라는 논리이고, 해체 흑연의 남은 Li 는 재지 않았다.
- **4.6 V NMC 반쪽 저하를 LAM 이라고도 저항이라고도 하지 않는다** — 지면 입력(저속 용량 · 정전압 끝 용량 · 단면)이 없어 못 가른다는 것까지.
- **ICL 의 "동역학" 배정을 NCM811 · 622 나 ASSB 로 옮기지 않는다** — NMC111 액체 반쪽 한 셀(Fig. 6)의 격자 복귀까지이고, 전하 계정은 결손을 넘친다.
- **액체 교정을 ASSB 에 옮겨도 된다고 하지 않는다** — 조건 여섯(§(b))을 적은 것까지. 응력의 c/a 몫은 계산하지 않았다.
- **Fig. 11 율 구획의 한 사이클 어긋남이 그림 오류라고 단정하지 않는다** — 값 계단과 점선의 위치 대조(`[도표]`)와 본문 율 목록과의 불일치까지.
