Repository: yonghoon7153-source/Yonghoon-DEM-DFT

# wiki/raw/ — 예외적 불변 원본층

이 리포의 불변 증거층은 **이미 밖에 있다**: `docs/data/`(측정 CSV·JSON) ·
litdb 정본(friendly-meitner) · `docs/reviews/findings.json` · git 이력.
그래서 이 폴더는 킷 원형과 달리 **예외 전용**이다:

- 들어오는 것: litdb 소관(논문)도 측정 데이터도 아닌 외부 자료 — 강연 전사,
  외부 레포 감사 노트 등.  `transcripts/` 등 하위 폴더에 날짜-슬러그로 저장.
- 규칙: 한번 저장한 파일은 수정 금지 (원본이 바뀌면 새 -v2 파일).  frontmatter 에
  `source_url` / `ingested` 를 적는다.
- 논문 PDF·digest 는 여기 넣지 않는다 → wiki/SCHEMA.md 경계 규칙 1 (litdb 정본).

File: wiki/raw/papers/davis2021_operando-microscopy-graphite-lpscl-composite-current-focusing.md (part 2 of 3)
- (A) `[도표]`(원본 xref 188 · 283.4 px per mAh cm⁻² · ±0.004) 사이클 1–11 의 CCCV 용량(mAh cm⁻²):
| 조성 | C/16 (1 · 2) | C/8 (3 · 4) | C/4 (5 · 6) | C/2 (7 · 8) | 1C (9 · 10) | 끝 C/16 (11) | 끝/첫 |
  the electrode thickness" 와 밀도 가정 때문에 **공극률은 판정하지 않는다**. 모형 150 µm(40 %) · 75 µm(80 %)와 맞다.

## SI Fig. S8 — 1.87 mAh cm⁻² operando (40 · 60 % · A · B · D · E) (봤다) ★ 두께 효과

- `[인쇄]` 본문 "As the electrode loading (and therefore thickness) decreases, the same trends are visible, but the through-plane gradients in local SOC are attenuated because of the shorter transport distances" ·
  캡션 "To normalize the field of view for the different graphite ratios, the magnification is increased as graphite loading increases."
- `[도표]` 금색 띠 1–5: A 40 % C/16@16 h 0.82 · 0.84 · 0.78 · 0.49 · 0.05 · D 40 % C/4@4 h 0.92 · 0.92 · 0.85 · 0.49 · 0.03 — 4 mAh cm⁻²(Fig. 5A · D)보다 **깊이까지 금색 ✅(약해짐과 맞다)** ·
  B 60 % C/16@16 h **0.76 · 0.32 · 0.08 · 0.00 · 0.00** · E 60 % C/4@4 h 0.87 · 0.62 · 0.16 · 0.02 · 0.00 — 4 mAh cm⁻² 의 60 %(Fig. 5B 0.95 · 0.81 · 0.52 · 0.14 · 0.02)보다 **오히려 덜 금색**(**D10** — 전역 SOC ·
  SEI 몫 · 시야 규격이 달라 판정 불가 · "attenuated" 는 정량 0). 시야: 40 % ≈167 × 125 µm · 60 % ≈81 × 61 µm(`[도표]`) — 전극 전체 두께인지 미인쇄(G4).

## SI Fig. S9 — 관찰 셀 ↔ ex situ 연마 도식 + ex situ 단면 (봤다) ★★ 관찰 셀 대조의 전부

- (A) "Visualization Platform": 연마 → 리튬화 · 촬영 · (B) "Ex Situ Microscopy": 리튬화 → 연마 · 촬영 · (C) 60 % Gr ex situ 단면(30 µm): `[도표]` 분리막 쪽 금색 띠 · 가운데 보라/빨강 · 위 파랑.
- ⚠ 캡션 "Ex Situ cross section of 60% Gr sample after CCCV charging at **C/5.6 for 4 hr**" ↔ 본문 · SI 본문 "a 60% Gr sample was lithiated using a similar CC-CV protocol. At the 4 h cutoff, the sample was quickly disassembled and polished"
  (**D4** — C/5.6 × 4 h = 공칭 전하의 71 % ↔ C/4 × 4 h = 100 %) · 적재 미인쇄 · 다른 셀 · 대조 지표 0 — "Gradients similar to those observed in the operando video" 는 **정성**이다.

## SI Fig. S10 — 모형 영역 (봤다)

복합체 **150 µm** · 벌크 SE **1000 µm** · Li **100 µm** · 폭 **287 µm** · 집전체 10 µm(위) · 색 규약 흑연 파랑 · SE 회색. `[인쇄]` "The cell geometry for the 80% Gr electrode is also the same except for the electrode thickness and microstructure" ·
SI p21 "width of the cell, which is equal to 94.1 µm, and the thickness of the electrode, which is equal to 75 µm".

## SI Fig. S11 — (A) 흑연 OCV · (B) `D_s(X_Li)` (봤다 · 벡터) ★★★ 파라미터 원전 곡선

- `[도표]`(벡터 좌표 — 틀 107.45–288.81 × 226.44–388.84 pt · 판독 폭 ≈플롯 선 굵기) (A) OCV "(this study)"(`[인쇄]` "carried out at C/64"): **0.386 V(X 0.02) · 0.207(0.07) · 0.202(0.10) · 0.195(0.12) · 0.136(0.20) · 0.121(0.25) ·
  0.114(0.30) · 0.110(0.40) · 0.100(0.50) · 0.093(0.52) · 0.084(0.55) · 0.0838(0.60) · 0.0828(0.70) · 0.0812(0.80) · 0.0771(0.90) · 0.0709(0.95) · 0.0576(0.99)** · Levi 점 여섯: (0.07, 0.25) · (0.12, 0.20) · (0.22, 0.135) ·
  (0.245, 0.123) · (0.50, 0.092) · (1.00, 0.050) — X 0.07 점은 OCV 와 **+0.04 V**, 0.50 점 −0.008 V · 나머지 ≤0.006 V. `[인쇄]` "the few OCV values provided in Levi et al.10 fall closely on our OCV function" — 여섯 중 하나는 멀다.
- (B) Levi `D` 점 **30** · 스플라인 598 점 · **X 0.535 → 0.841 사이 자료 점 0**(stage-1 평탄 전체가 두 점 사이 보간) · 스플라인 최소 **2.17×10⁻¹⁴(X 0.84 — 점 하나)** · 최대 6.4×10⁻¹²(X 0.04; 점 7.0×10⁻¹²) ·
  X 0.55–0.95 기하 평균 **7.7×10⁻¹⁴** · 표 S1 "2.2×10⁻¹⁴ − 7×10⁻¹²" ✓. `[해석]` 전위 → `x` 환산은 평탄에서 불안정하다(stage-1 기울기 ≈22 mV / 단위 `x` — 1 mV 오차가 Δ`x` ≈0.05) — 둘째 구배가 생기는
  구간의 `D` 가 가장 약하게 정해져 있다.

## SI Fig. S12 — 모의 전압 · 전류 vs 시간(C/4 · C/16) (봤다 · 벡터 · 자동 잘림 → 수동) ★★ 모형 전류 · 캡션 어긋남

- `[도표]`(벡터 — 눈금 글자 중심 x 9.0 pt/h · y 228.4 pt/V · 15.2 pt per A m⁻²) **C/4: 10.02 A m⁻² · CC 끝 3.615 h → CV(0.0207 V) · 10.0 h 에 0.113 A m⁻²** · **C/16: 2.51 A m⁻² · CC 끝 17.225 h → CV · 20.0 h 에
  0.24 A m⁻²** · C/16 전압 0.199(1 h) · 0.115(4 h) · 0.086(8 h) · 0.073(10 h) · 0.060(16 h) V.
- `[재현]` 모형 전류 = C-율 × **4.0** mAh cm⁻²(실험 공칭) · CC 전하 C/4 3.62 · C/16 **4.33 mAh cm⁻²**(> 4.0 — 모형 적재 ≈4.48 의 96.6 %).
- ⚠ 캡션 "at C/16 ('+' marker) and C/4 ('o' marker)" ↔ **그림 안 범례 '+' = C/4 · 'o' = C/16**, 자료도 '+' 쪽 전류 10 A m⁻²(**D3**).

## SI Fig. S13 — 전체 모의 영역(287 × 150 µm) (봤다) ★★ 면적 · 계면 길이

- (A–E) Li site fraction 0 · 30 · 60 · 80 · 100 % · (F) φ_e −36 … −44 mV. `[도표]`(원본 xref 249 · 1250 × 833 px · 3.2 px/µm) **흑연 면적 0.39(파랑) – 0.42(흰색 아닌 전부)** · SE 0.58 · **계면 길이 ≈3.45 mm**(맨해튼 4.40 mm × π/4) →
  **폭 1 µm 당 ≈12(–15) µm** · 면적당 ≈8×10⁴ m⁻¹ · 깊이 띠(15 µm)별 흑연 분율 분리막 쪽 **0.19** · 0.37 · 0.39 · 0.36 · 0.53 · 0.54 · 0.63 · 0.53 · 0.30 · 0.38(집전체 쪽) — **분리막 쪽 첫 15 µm 가 SE 가 많은 층**이다(`[해석]` 한 영상 조각의 성질).
- `[재현]` 적재: 0.39–0.42 × 150 µm × c_max·F(27,800 mol m⁻³ = 745 mAh cm⁻³) = **4.36–4.69 mAh cm⁻²** ↔ `[인쇄]` SI "the loading of the electrodes used in the model is ~12% higher than the experiments"(4.48) ✓.

## SI Fig. S14 — 원 ↔ 수정 미세구조(τ 1.91 ↔ 1.38) (봤다 · 자동 잘림 → 수동) ★★ 굴곡도

- `[인쇄]` SI "We also calculated the tortuosity τ of the electrolyte phase for the two electrodes using the average steady-state flux method.16 As expected, the modified microstructure has a significantly (~28%) lower tortuosity" —
  `[재현]` (1.91 − 1.38)/1.91 = **27.7 %** ✓. τ 의 정의식(인자 ↔ 기하 · `κ_eff = κε/τ` ↔ `κε/τ²`) **미인쇄**(ref 16 = Tjaden 2018 종설).
- 색 규약 미인쇄 — `[도표]` 면적 분율 보라 0.64 · 회색 0.36(A) / 0.66 · 0.34(B) 와 S13 모양 대조로 **보라 = SE · 회색 = 흑연**(S10 규약과 다른 색) · "maintaining the volume fraction of the electrolyte" ✓(±0.02).
- (C)(D) SOC 50 · 60 % 에서 첫째 구배 남음 · (E) φ_e **−36 … −41 mV**(강하 ≈4–5 mV ↔ 원 구조 ≈7–8 mV).

## SI Fig. S15 · S16 · S17 — C/16 · κ ×≈11 · D ×10 (봤다) ★★★ 원인 배정의 전부

| 그림 | 바꾼 것 | (F) φ_e 색막대 | `[재현]` 분리막 쪽 φ_e | 60 % SOC 모습 |
|---|---|---|---|---|
| Fig. 6 · S13 | 기본(C/4) | −36 … −44 | −36.6 | 분리막 쪽 가장자리 ≈0.8 · 위 영역 속 ≈0.2 |
| S15 | **C/16** | **−9 … −12** | **−9.35** | 가장자리 ≈0.5–0.6 · 속 ≈0.35 — 둘 다 약함 |
| S16 | **κ ×≈11**(SE "both bulk and with the electrode") | **−26 … −27** | **−26.3** | 두께 방향 대비 거의 0 · **영역 속 파랑(둘째 구배)은 그대로** |
| S17 | **D_Gr ×10**("No other model parameter was changed") | −36 … −44(기본과 같음) | −36.6 | 영역 속 파랑 사라짐 · ⚠ **두께 방향 대비도 약해짐**(분리막 쪽 ≈0.6 · 위 ≈0.45) |

- `[인쇄]` SI S16 "the gradient of the first type in local SOC becomes insignificant as the ionic conductivity is increased" · S17 "the gradient of the second type in local SOC attenuates as the diffusivity is increased".
  ⚠ S17 은 φ_e 강하가 기본과 같은데(≈7–8 mV) 두께 방향 SOC 대비도 약해진다 — **두 구배 형태가 두 원인에 일대일로 묶이지 않는다**(본문 · SI 무언급 · **D7**). `[해석]` 구배 크기는 `Δφ_e/(dU/dx)` 와 영역 안 확산 저장의 합작이다.
- ⚠ 본문 "a hypothetical value of Li diffusivity in graphite that is 10 times higher than **the actual value**" ↔ SI "the diffusivity value used in the model was **1/10th of the literature value**" — **"×10" 은 문헌값(Levi)** 이다(D7 · §(d)).

## SI Fig. S18 — 80 % Gr 모의(94.1 × 75 µm) · C/16@16 h · C/4@4 h (봤다) ★★★ 확산 전선

- `[인쇄]` SI "A large SOC gradient can be observed throughout the electrode thickness at both C-rates … the theoretical capacity of the 80% Gr electrode is not fully utilized even during C/16 charging … It should be noted that the
  diffusion front is curved due to the presence of **inactive electrolyte domains** within the electrode."
- `[도표]` (A) C/16@16 h: 분리막 쪽 ≈0–17 µm 가 ≈1 · 그 위 ≈17–35 µm 노랑-초록(≈0.5–0.7) · 그 위 파랑(≈0.1–0.2) · (B) C/4@4 h: ≈0–5 µm ≈1 · ≈5–15 µm 노랑 · 그 위 파랑(≈0.05–0.2). 흰 섬 = SE 도메인(가운데 큰 섬은 분리막과 이어지지 않음 —
  `[도표]` 왼쪽 끝 x = 0 에서 ≈17–31 µm 높이).
- `[재현]` 두께 방향 확산 시간 τ_D = L²/D(L 75 µm): 모형 `D`(X 0.55–0.95 기하 평균 × 0.1 = 7.7×10⁻¹⁵) **≈204 h** · 문헌 `D` **≈20 h** · 최소 `D`(2.2×10⁻¹⁵) ≈710 h — **문헌 `D` 로도 C/16 16 h(operando 20 h)보다 길다** —
  "not fully utilized even during C/16" 은 `D` 1/10 인자와 무관하게 선다.

## 표 S1 — 모형 파라미터 (봤다 · 값은 220 dpi 렌더 판독이 정본 — 텍스트 층 지수 깨짐)

| 파라미터 | 값 | 단위 | 출처(인쇄) | 문헌 범위(인쇄) |
|---|---|---|---|---|
| `D_s`(고유) | 2.2×10⁻¹⁴ – 7×10⁻¹²(Fig. S11B) | m² s⁻¹ | Literature¹⁰(Levi 2003) | — |
| κ | 8.8×10⁻¹ | S m⁻¹ | Experiment | — |
| σ_Li · σ_CC | 1×10⁶ · 1×10⁶ | S m⁻¹ | — | — |
| σ_Gr | 1×10² | S m⁻¹ | Literature¹¹(Chen 2020 *JPS*) | — |
| `D_Gr` | 1×10⁻¹ × `D_s` | m² s⁻¹ | — | 1×10⁻¹⁵ – 1×10⁻⁹(ref 12, Ender 2015) |
| `i₀,ref` | 2.32×10² | A m⁻² | Literature¹³(Chen 2021 *AEM*) | — |
| `c_Gr,max` | 2.78×10⁴ | mol m⁻³ | — | — |
| `i₀′`(Li) | 1.1×10¹ | A m⁻² | — | 2 – 28(refs 14 · 15, Akolkar 2013 · Chen & Pao 2020) |

## 본문 서술과 어긋난 그림 (요약)

1. **Fig. 2E · S4A** — "even at a C/16 rate … (∼1/6 the theoretical capacity)" ↔ C/16 CC 끝 0.56 · 1C 0.165(D1).
2. **Fig. S4B** — 캡션 "CCCV" ↔ 값 = CC ÷ 복합체 질량(D2).
3. **Fig. S12** — 캡션 표지 '+' = C/16 ↔ 범례 · 자료 '+' = C/4(D3).
4. **Fig. S9C** — 캡션 "C/5.6 for 4 hr" ↔ 본문 "similar CC-CV … 4 h cutoff"(D4).
5. **Fig. S2 ↔ S1** — 단위 ×10³(D5).
6. **Fig. 4F / S6A** — "uniform gold … throughout the electrode" ↔ 위 띠 어둠 0.44 · 색 안 바뀌는 입자(D6).
7. **Fig. S17** — "second type attenuates" 만 적음 ↔ 두께 방향 대비도 약해짐 · "actual value" ↔ 1/10 문헌값(D7).
8. **Fig. S1** — "transition between 60 and 80 % … corroborated" ↔ 이온 σ 급락은 40 → 60 %(D8).
9. **Fig. 5A** — "only slight gradients"(40 % C/16) ↔ 위 띠 어둠 0.86 · C/4 보다 금색 적음(D9).
10. **Fig. S8B · E** — "attenuated" ↔ 60 % 얇은 셀이 덜 금색(D10).
11. **Fig. 3A** — 금색 기준 사진이 0 V 아래 평탄(D14) · 46 % Gr(D13).
12. 어긋남 없음: Fig. 1 · 2B–D · 6(방향) · S5 · S7 · S10 · S11(표 S1 범위) · S13(적재 12 %) · S14(28 %) · S15 · S16 · S18 · φ_e 윗끝 세 개(`[재현]` 재현).

# 판독 (`[도표]` — 원본 래스터 픽셀 · 벡터 좌표)

| 그림 | 원본(xref · px) | 방법 | 판독 폭 |
|---|---|---|---|
| Fig. 2A · S4 · S5 표지 | 188(996 × 2322) · 118(1352 × 1733) · 127(1152 × 1688) | 틀 · 눈금 행 검출 → 계열 색 마스크를 사이클 격자 열(75.2 · 109.95 px 간격)에서 읽음 | Fig. 2A ±0.004 · S4A ±0.003 mAh cm⁻² · S4B ±0.3 mAh g⁻¹ |
| Fig. 3A 곡선 · 표지 | 219(1958 × 1767) | 눈금(x 193.8 px / 0.2 · y 216.75 px / 0.2 V) → 표지 색 덩어리 중심 · 회색 곡선 열 | ±0.003 mAh cm⁻² · ±0.001 V |
| Fig. 3A · 4 · 5 · S6 · S8 색 분류 | 219 · 240(1958 × 1636) · 254(1958 × 1004) · 134(1427 × 797) · 143(1038 × 794) | 패널 자동 검출 → HSV 분류(금색 색상 24–60° · 채도 ≥0.30 · 명도 ≥0.25 / 빨강 <24° 또는 ≥300° · 채도 ≥0.30 / 어둠 명도 <0.30 / 파랑 170–280° / SE 채도 <0.22 · 명도 ≥0.45) → 패널 높이 다섯 띠 · 흑연 분류 픽셀 중 분율 | **반정량** — 문턱 · 그늘 · 초점 · 반사 광택에 따라 띠 값 ±0.05–0.1(우리 판단) · 분류 그림을 원본과 대 봐 금색 · 빨강 · 어둠이 눈과 맞는 것만 확인 |
| 막대 · 시야 | 240 · 254 · 143 · 133 | 흰 막대의 최장 연속 픽셀 | ±1 px(≈0.3 µm) · 두께 경계 ±5 µm |
| S1 · S2 · S3 표지 | 100(1083 × 856) · 106(1294 × 1806) · S3 은 300 dpi 크롭(2000 × 1036) | 로그 decade 눈금 128 px · 패널 421 px · 15.45 px/mV | S1 한 px ±1.8 % · S2 ±(범위/421) · S3 ±0.07 mV |
| S11 · S12 | 벡터 경로(각 199 · 299 · 725 · 144 항목) | 틀 · 눈금 글자 중심으로 선형 사상 | 선 굵기(≈0.3 pt) 수준 |
| S13 면적 · 계면 | 249(1250 × 833) | 흰색 = SE · 나머지 = 흑연 · 행/열 전이 수 × π/4 | 면적 ±0.02 · 계면 길이 ±25 %(맨해튼 ↔ 보정) |
| Fig. 6 · S13–S17 φ_e · site fraction | 255 · 243–251 등 | 색막대에 눈으로 대기 | φ_e ±0.5 mV · site fraction ±0.05 |

판독 · 재현 스크립트와 원본 래스터 사본은 스크래치에만 두었다(커밋 안 함).

# 절별 해체

## 초록 · 서론 (pp. 2993–2994)

- `[인쇄]` 초록: "Herein, we fabricate graphite/Li6PS5Cl composite electrodes with varying active material fraction and thickness as model systems to probe the mechanisms that limit rate capability in composite SSB electrodes.
  Using operando optical microscopy, spatial variations in the local state-of-charge of graphite that arise as a result of current focusing are directly observed. Pairing these results with simulations, we identify the
  electrode properties that limit rate performance, including the electrostatic potential drop within the tortuous solid electrolyte phase and solid-state diffusion within the graphite domains. The results highlight the
  critical role of microstructure in designing composite SSB cathodes and anodes."
- `[인쇄]` 접촉: "any pores that form during electrode manufacturing or from cracking during charging/discharging can reduce the interfacial contact area between the active material and the electrolyte.13−15" — ref 15 =
  **Shi, Zhang, Tu, Wang, Scott, Ceder 2020 *J. Mater. Chem. A* 8, 17399 = 우리 4호**. 이 편에서 접촉 면적은 **서론 한 번**(+ 미세구조 목록 한 번)이고 측정 · 모형 변수로 다시 나오지 않는다.
- `[인쇄]` 단일이온 전도체: "most inorganic SEs are single-ion conductors … bulk transport through the SE occurs solely through migration. Additionally, variations in Li+ activity in the SE phase will not influence the equilibrium
  potential or interfacial kinetics, because concentration gradients do not form." → "there is often a perception that current inhomogeneity through the depth of the composite electrode will be significantly suppressed.
  However, as we show in this study, **signiﬁcant current focusing still occurs, which is ampliﬁed at increasing C-rate and decreasing SE content**" — 24호가 매단 명제의 인쇄 자리.
- `[인쇄]` 목표: "there is a need to **decouple the relative contributions of solid-state diffusion within the active material, interfacial kinetics, and electrostatic potential gradients in the SE** to rate-performance limitations" —
  셋 중 **interfacial kinetics 는 이 편에서 한 번도 흔들리지 않는다**(§(b)).
- `[인쇄]` 선행 가시화: Raman(ref 27 Otoyama 2016) · EELS(28 · 29) · XAS(30) · ToF-SIMS(31 · 33) · KPFM(32) · 흑연 복합 음극 광학(36 Otoyama 2020 공초점 · 37 Otoyama 2018) · Höltschi 2020(34 — 온도 ↑ 율 ↑ · 두께 ↑ 율 ↓) ·
  Kato 2018(17 — SE 전도도 ↑ 율 ↑) · Kim 2020(35 — SE 없는 슬러리 흑연).
- `[인쇄]` 마지막 문단: "We note that, while in this study we use graphite as a model system, the conclusions are relevant to a range of composite electrodes in SSBs, including cathode materials." — **옮김 주장은 저자 자신의 것**이고, 그 조건은 결론 6 의 "with appropriate parametrization" 한 구절뿐이다(§(b'')).

## 시료 · 전도도 (pp. 2994–2995 · SI pp. 1–4)

- `[인쇄]` 흑연 Superior Graphite FormulaBT SLA 1518(평균 17.7 µm) · LPSCl MSE Supplies(복합체 coarse <100 µm · 분리막 fine D50 ≈10 µm) · 롤 혼합(4 mL PP 병 · 지르코니아 0.5 · 2 mm · 170 rpm · 6.5 h) · 100 % Gr 도 바인더 0 ·
  분리막 100 MPa → 복합체 얹어 **520 MPa 10 min** · Li 박 750 µm 긁어 폄 · **17.7 MPa 로 Li/LPSCl 계면 → 7 MPa 운전** · **60 °C**. SI "In the future, experimental testing at higher stack pressures may further improve the
  performance of the electrodes by reducing particle-to-particle contact resistance.1,2"(Kim 2020 · Yamamoto 2020) — **압력 가설 인쇄 · 시험 0**.
- `[인쇄]` 전자 σ: 0.5 mm 복합체 펠릿 · "applying a constant current of **700 mA/cm2**" · 옴 법칙 · RT · 60 °C. 이온 σ: 대칭 셀(흑연 복합체 \| LPSCl \| 흑연 복합체 · 각 4 mAh cm⁻² 미리튬) · SP-200 · TLM(refs 4–6) · 교점 = R_ion/3.
- `[인쇄]` 결론 문장: "the electronic conductivity of the electrode (∼103 mS/cm) was orders of magnitude higher than the ionic conductivity (∼0.1 mS/cm), and this difference is further amplified as the graphite fraction is increased.
  As a result, the transport properties of the composite electrodes are limited by ionic transport." — `[도표]` S1 과 맞다(§그림 S1) · 단위 어긋남 D5 는 S2 쪽.

## 율 성능 (pp. 2995–2996 · SI pp. 2 · 6–7)

- `[인쇄]` 벌크 셀 1.87 mAh cm⁻² · 형성 3 사이클 · C/16 · C/8 · C/4 · C/2 · 1C 각 2 사이클 · 끝 C/16 · **CC 를 0.02 V 까지 → 총 시간(16 h 등)까지 CV** · 탈리튬 **C/8 CC → 1 V**(`[인쇄]` "Rate limitation was not observed during delithiation of the graphite
  and therefore each delithiation step was performed using a CC step at a C/8 current"). `[재현]` 전류밀도 C/16 0.117 · C/8 0.234 · C/4 0.468 · C/2 0.935 · 1C 1.87 mA cm⁻² · S3 의 2 mA cm⁻² 는 1C 위 ✓.
- `[인쇄]` "the theoretical specific capacity of the composite electrode (including the mass of the SE) increases from 149 mAh/g for 40% Gr to 372 mAh/g for 100% Gr" — `[재현]` 0.4 × 372 = **148.8** ✓ · 흑연 질량 1.87/372 = 5.03 mg cm⁻² ·
  복합체 12.57 · 8.38 · 6.28 · 5.03 mg cm⁻²(40 · 60 · 80 · 100 %).
- `[인쇄]` 곡선 해석: "This sloping of the voltage proﬁle within the plateau region has been shown in liquid LIBs to indicate spatial heterogeneity in local SOC throughout the depth of the electrode.43,44 The observation of these same
  trends in composite electrodes with a single-ion-conducting SE suggests that current focusing still occurs" — 평탄 기울기 → 깊이 불균일의 추론은 **액체 모형 문헌(Doyle 1996 · Fuller 1994) 유비**다.
  `[해석]` 2전극 셀 전압이라 상대극 · 분리막 몫이 섞인다 — `[재현]` S3 상한으로 C/16–C/4 에서 ≲1.4–5.7 mV(기울기의 작은 몫) · 1C ≲23 mV.
- `[도표]` Fig. 2 · S4 수치는 §그림. **D1 · D2**.

## operando 광학 (pp. 2996–2998 · SI pp. 2 · 8–10)

- `[인쇄]` 원리: "As graphite lithiates, it changes color, which is caused by shifts in the plasma frequency as a function of SOC.45,46 This allows for direct observation and analysis of gradients in local SOC throughout the electrode."
- `[인쇄]` 관찰 셀: SI "After pellet fabrication, one edge of each sample scraped and then sanded using a custom sanding jig to remove 2 mm from one side of the pellet … assembled into a custom visualization fixture, pressed to
  17.7 MPa to form the Li/LPSCl interface, and then the pressure was decreased to 7 MPa and the cell was heated to 60° C for cycling. Operando optical microscopy was performed using a Keyence VHX-7000 digital microscope inside
  of an Ar glovebox." · 프로토콜 "except without formation cycles and with only 2 C-rates (C/16 and C/4). Additionally, longer CV holds were performed to observe more complete lithiation of the graphite (**20 hr and 10 hr total
  lithiation time** for C/16 and C/4 rates respectively). Delithiation was performed at the same rate as the corresponding lithiation protocol."
- `[인쇄]` 두 경로: "Within the composite electrodes, there are two main Li transport paths: (1) Li+ conduction through the SE (Figure 4G) and (2) Li diﬀusion within the graphite (Figure 4H). Limitations in both paths lead to visible gradients
  in local SOC within the electrode." · 둘째 경로 "This 2-D diﬀusion pathway is most visible in the larger graphite regions in Figure 5D,E, where the edges are gold but the centers are still blue and red."
- `[인쇄]` 조성: 40 % "the interconnected SE domains in the composite electrode act as low-resistance ionic transport channels" · 60 % "the limited SE volume fraction and particle interconnectivity lead to stronger gradients … Video S2 also
  clearly shows the dynamic evolution of local SOC within large graphite domains" · **80 % "the low SE volume fraction leads to minimal SE interconnectivity … Li transport limitations are dominated by solid-state diﬀusion within the
  graphite, and nearly the entire electrode acts as one large graphite region. As a result of this limitation, the region near the bulk SE fully lithiates during the initial stages of the half-cycle, while the regions near the
  current collector remain at a low local SOC"** · 100 % "These same trends are also evident in the 100% Gr sample (Video S4)".
- `[인쇄]` 내부 대조: "To conﬁrm that the trends observed at the cross-sectional surface in the operando experiments are representative of the behavior deeper within the bulk, a 60% Gr sample was lithiated using a similar CC-CV
  protocol. At the 4 h cutoﬀ, the sample was quickly disassembled and polished … Gradients similar to those observed in the operando video were observed in the ex situ cross section (Figure S9)." — **D4**.
- `[인쇄]` 두께 · 퍼콜레이션: "As the graphite/SE ratio is increased, the ionic transport pathways through the SE channels are constricted, and eventually the percolation threshold is reached. The operando video results indicate that
  this transition occurs between the 60% and 80% Gr samples, which is generally consistent with models of spherical particles that suggest that the percolation threshold should be around 25−30%.51" — ref 51 = Shante &
  Kirkpatrick 1971. **부피 분율 미인쇄**(G14) — `[재현]` 밀도 가정(흑연 2.26 · LPSCl 1.64–1.87 g cm⁻³)으로 SE 부피 분율 **0.64–0.67(40 %) · 0.45–0.48(60 %) · 0.23–0.26(80 %)** — 25–30 % 가 60 ↔ 80 % 사이에 온다 ✓(80 % 는 문턱
  바로 아래~위).

## 모형 (pp. 2998–3000 · SI pp. 11–21)

- `[인쇄]` "2-D electrochemical dynamics simulations were performed. We considered ion migration within the SE, Li diﬀusion in graphite, electronic conduction in the graphite and Li electrodes, and electrochemical reaction rate
  at the interfaces between the SE and electrodes (graphite and Li). The CC-CV charging protocol in the simulations was the same as in the operando microscopy experiments … The simulated microstructure was generated based on the
  images captured from the operando visualization cell for the 40% Gr electrode with a loading of 4 mAh/cm2."
- 식(SI · 220 dpi 렌더 판독): (1) `i_e = −κ∇φ_e` · (2) `i_s,ψ = −σ_ψ∇φ_s,ψ`(ψ = Li · Gr · CC) · CC 구간 `i_app` 를 위 가장자리에 · CV 구간 `φ_s,CC` = 0.02 V · Li 는 접지 · (3a) `J_Gr = (i₀/F)(exp(0.5Fη_Gr/RT) − exp(−0.5Fη_Gr/RT))` ·
  **(3b) `i₀ = 2 i₀,ref (c_Gr)^½ (c_Gr,max − c_Gr)^½ / c_Gr,max`** · (3c) `η_Gr = φ_s,Gr − φ_e − U_Gr` · (4) `∂c_Gr/∂t = ∇·(D_Gr∇c_Gr)` · 경계 흑연/SE `−D_Gr∇c_Gr = J_Gr` · 흑연/집전체 0 · (5a) `J_Li = (i₀′/F)(…)` 같은 꼴 ·
  (5b) `η_Li = φ_s,Li − φ_e − U_Li`(U_Li = 0) · "it is assumed that the surface morphology of the Li metal remains flat." · COMSOL 5.6 · 삼각 격자(계면 2.5×10⁻⁷ – 1×10⁻⁶ m) · MUMPS · BDF 상대 허용 1×10⁻³.
- `[인쇄]` 본문 식 (1) 과 논리: "The electronic conductivity of graphite is high enough to sustain the applied current without resulting in a large gradient in φs,Gr … At the beginning of lithiation, the Li site fraction in graphite (and thus UGr)
  is uniform throughout the electrode. Therefore, the spatial variation in ηGr is primarily driven by the gradient in φe. This gradient results in a larger magnitude of ηGr in the electrode regions near the interface with the bulk SE …
  current focusing is present throughout charging." · **"Furthermore, the current focusing would be observed near the electrode/current collector interface if the electronic conductivity of the active material is the limiting
  factor, as the spatial variation in ηGr would be driven by the gradient in φs,Gr.52,53"** — 방향 규칙의 인쇄 자리(refs 52 Liu 2019 · 53 Newman & Tobias 1962).
- `[인쇄]` 가상 실험: κ "∼11 times higher" → "negligible variations in the local SOC through the depth" · D "10 times higher than the actual value. No other model parameter was changed" → "the second type of gradient in local SOC attenuates
  signiﬁcantly" · "although the solid-state diﬀusivity is an intrinsic property of the active material, the diﬀusion kinetics can be accelerated by designing microstructures that ensure short transport distances" · 80 % 는 "even more
  severe … (Figure S18). This results in a smaller accessible capacity" · C/16 "Both types of gradients become less severe" · 온도 "both ionic conductivity in the SE and solid-state diﬀusivity depend exponentially on temperature" ·
  2D "constrictions within the 2-D electrode can exacerbate the transport limitations … we broadened the width of all such zones while maintaining the volume fraction of the electrolyte … both types of transport limitations … are present,
  albeit in a lower magnitude. Thus, we conclude that despite the 2-D approximation, the model can still be used to elucidate the rate-limiting mechanisms and **qualitative trends**."
- `[인쇄]` SI 파라미터 문단: "Since the goal of this model was to obtain qualitative insights into the rate-limiting mechanisms, we did not perform three-electrode measurements11,13 to parameterize the model. Instead, we used the parameters
  reported in the literature … The value of i0,ref for graphite using the reaction rate constant reported in Chen et al.13 [문장 끝 — 동사 없음, D16] Since there exists a range of values for i′0 in literature, as listed in Table S1,
  an intermediate value of 11 A/m2 was used … The diﬀusivity of Li in graphite at 60°C was obtained from Levi et al.10 … provided as a function of the electrode potential instead of local site fraction … we used our experimentally OCV
  function … It should be noted that the diﬀusivity value used in the model was **1/10th of the literature value. This reduction was made to account for the effect of graphite grain boundaries on diffusivity.** The graphite OCV and
  the conductivity of SE were determined experimentally. The OCV measurement was carried out at **C/64** rate … the loading of the electrodes used in the model is **~12% higher** than the experiments."

## 결론 (pp. 3000–3001)

`[인쇄]` 여섯 항: ① 율 한계는 분율 · 두께(면적 용량)의 함수 — 기울어진 곡선 · CC 몫 감소 → 에너지 ↔ 출력 거래 ② "two gradients in local SOC … First, the local SOC decreases away from the bulk SE, which is attributed to the
electrostatic potential drop within the SE phase. Second, the local SOC decreases from the active material/SE interface into the interior of the active material region, which is attributed to solid-state diﬀusion" ③ 상대 중요도는
미세구조 · 율의 함수 ④ "The gradient within the active material region was **conﬁrmed** to be a consequence of solid-state diﬀusion" ⑤ 설계 규칙(SE 전도도 ↑ · 미세구조 · 고 `D` 활물질 · 확산 거리 ↓) ⑥ "applicable to a
range of composite electrodes in SSBs, including cathode materials. Simulations similar to those presented here, **with appropriate parametrization**, can further inform…". ⚠ ④ 의 "confirmed" 는 모형 D ×10 한 시험(= 문헌값 복귀)이다(§(d)).

# 어휘 집계 — 텍스트 층 · 줄 끝 하이픈 복원 · 본문 + 캡션(참고문헌 제외) | SI(SI 참고문헌 제외)

| 어휘 | 본문 \| SI | 비고 |
|---|---|---|
| `current focusing` | **11 \| 0** | 이 편의 머리 낱말 |
| `SOC` | 45 \| 18 | 정의 문장 0(G1) |
| `diffusi` | 23 \| 12 | |
| `transport` | 26 \| 1 | |
| `limit`(limited · limitation · limiting) | 29 \| 3 | |
| `rate capability` | 12 \| 0 | |
| `heterogene` · `inhomogene` | 7 · 6 \| 1 · 1 | |
| `ionic conductiv` · `electronic conductiv` | 11 · 4 \| 5 · 1 | |
| **`kinetic`** | **3 \| 0** | "interfacial kinetics"(단일이온 문장 · 가를 대상 목록) · "diffusion kinetics" — **동역학 시험 0** |
| `exchange current` | 0 \| 2 | 식 3b 정의뿐 |
| **`sensitiv`** | **0 \| 1** | "air-sensitive" 한 번 — 민감도 분석 어휘 0 |
| **`identif`** | **2 \| 0** | 전부 "identify" — 식별성 뜻 0 |
| `uniqu` · `uncertain` · `±` · `error` · `standard deviation` · `n =` · `quantitativ` | **0 \| 0** | |
| `qualitativ` | 1 \| 1 | 모형의 목적 |
| `fit` | 0 \| 3 | 전부 TLM(S2) |
| `LAM` · `LLI` | 0 \| 0 | |
| `contact` | 2(+ 연락처 1) \| 2 | 서론 "interfacial contact area" · "particle−particle contact area" / SI "intimate contact at the Li/LPSCl interface" · "particle-to-particle contact resistance" |
| `crack` · `void` · `interphase` | 2 · 1 · 1 \| 0 · 3 · 1 | 서론 목록 · SI void 는 Li 대칭 셀 |
| `isolat` · `inactive` | 0 · 1 \| 0 · 1 | 본문 "inactive components of the battery" · SI "**inactive electrolyte domains**"(S18) |
| `percolat` | 4 \| 0 | |
| `tortuos` | 2 \| 4 | `Bruggeman` 0 |
| `pressur` | 1 \| 3 | 7 MPa · 17.7 MPa · "higher stack pressures may further improve" |
| **`rest` · `relax` · `open circuit`** | **0 · 0 · 0 \| 0 · 0 · 1** | SI 1 = "open circuit voltage (OCV)" 정의 — **셀 안 휴지 0** |
| `hold` | 2 \| 2 | 전부 CV 유지 |
| `phase separ` | 0 \| 0 | 상분리 어휘 0 |
| `plating` · `SEI` · `degradation` · `capacity loss` | 1 · 0 · 1 · 1 \| 0 · 3 · 1 · 0 | 서론 액체 LIB · SI 형성 · "irreversible capacity degradation" · "permanent capacity loss does not occur" |
| `three-electrode` · `reference electrode` | 0 · 0 \| 1 · 0 | "we did not perform three-electrode measurements" |
| `cathode` | 7 \| 0 | 옮김 주장 · 선행 연구 |

# Q1~Q8 판정 (닻 페이지 수집 지침)

| Q | 판정 | 근거 |
|---|---|---|
| **Q1** 접촉 손실 정량 | **없다 — `θ(N)` 0/76 · 층 하나(`θ` 형 후보 관측 — 저자 무언급)** | 사이클 축 = 벌크 셀 14 사이클 · 끝 C/16 −1.8…−3.3 %(`[도표]`) — 저자 "permanent capacity loss does not occur" · `[도표]` "100 % SOC" 프레임의 집전체 쪽 미변색 영역 · 무반응 ≈14 µm 입자 하나(정체 판정 불가) · 접촉 면적은 서론 한 문장 |
| **Q2** 독립 관측 | **층 하나 — 칸 이동 없음: operando 광학(흑연 색 = 단계)** | EDXRD(24호)와 **물리가 다른 독립 채널**(격자 ↔ 반사 · 플라스마 주파수) · 입자 척도 공간 분해 · 시간 연속 — 그러나 **범주형(네 색 ≈ 세 단계) · 자유 단면 표면 · 흑연 한정(NMC 에 색 0)** · 접촉 ↔ `LAM` 분리 0(열화 없음) · 내부 대조는 정성 한 장(S9 · D4) |
| **Q3** 라벨 층위 | **measured-optical-categorical(교정 = 문헌 네 색 + 46 % Gr 한 셀 사진 다섯 · 수치 교정 0 · SOC 정의 0) + measured-EIS(TLM σ_ion — S1 ↔ S2 단위 ×10³) + measured-DC(σ_e) + measured-electrochemical(율 · 조건당 셀 1 · 오차 0) + computed-2D(문헌 · 액체 파라미터 · 1/10 인자 · 적합 0 · 정성 비교)** | 지면 안 어긋남 18 건(D1–D18) |
| **Q4** 유일성 · 식별성 | **0/76 — 예순여덟 번째 성질**(판정 먼저 표) | 세 줄 표 첫 줄(OAT 가상 실험 둘 — κ · D) · 셋째 후보(`i₀`) 미시험 · `[재현]` Wa ≪ 1(입력의 귀결) · D ×10 = 문헌값 · S17 에서 두 구배가 함께 움직임 · 역문제 0 |
| **Q5** Li-In | **해당 없음(Li 금속 상대극) — 층 하나: 상대극 몫 상한** | 2전극 셀 전압 · `[재현]` S3 대칭 셀 12.2 Ω cm²(두 계면 + 분리막) → 반쪽 셀 상대극 + 분리막 몫 ≲1.4(C/16) · ≲5.7(C/4) · ≲22.8 mV(1C) · 모형 `i₀′` 11 A m⁻² 는 S3 와 ≥×3.8 어긋남(D12) |
| **Q6** 압력 | **보고 · 통제 — 스윕 0** | 운전 **7 MPa**(60 °C) · Li 계면 형성 17.7 MPa · 제조 분리막 100 · 복합체 520 MPa(10 min) · 관찰 셀도 7 MPa · 유지 방식 · 관찰 면 국소 압력 0(G12) · SI "higher stack pressures may further improve … by reducing particle-to-particle contact resistance"(가설 · 시험 0) |
| **Q7** dead Li | **해당 없음** | 무음극 아님 · ⚠ 교정 셀(Fig. 3A)의 0 V 아래 평탄은 석출 모양(D14 · 저자 무언급) |
| **Q8** 화학 · OCP | **층 하나 — 흑연(음극) · OCV 는 이 편 C/64 측정(그림 S11A · 표 0)** | `[도표]` 평탄 ≈0.21 · 0.12–0.10 · 0.084–0.077 V · stage-1 기울기 **≈22 mV / 단위 `x`**(X 0.6 → 0.9) · `D_s(x)` Levi 2003 · 양극 0 — **NMC 로 옮길 OCP 없음** |

# ★ (a) 무엇을 직접 보았나 — 교정 · 분해능 · 관찰 셀

## 관측 연산자 — 무엇이 픽셀이 되나

```
(1) 흑연 입자 표면의 반사색  ←  리튬 삽입 단계(플라스마 주파수 이동, refs 45 · 46)
(2) 색 범주:  회색(미리튬) → 파랑(LiC18) → 빨강(LiC12) → 금색(LiC6)     [인쇄 — 액체 문헌 refs 47–50 과 "match"]
(3) 교정:    46 % Gr · 1.87 mAh cm⁻² · C/32 · ex situ 윗면 사진 5 장        [인쇄 — 색 ↔ 전하 자리만]
(4) 보고값:  "local SOC" 의 공간 무늬(사진) — 수치 x(z) 0 · 색 분율 0 · 불확도 0
```

- ⇒ **이 채널의 출력은 범주형 공간 지도다** — 연속 `x(z)` 가 아니다. `[도표]` 우리 분류로 교정 사진의 금색은 `x`(전하/이론) 0.77 에서 13 % · 1.02 에서 85 % — 금색 = LiC₆ 가까이(stage 1 끝 쪽)만 켜지고, 빨강이
  ≈0.5–0.8 을 덮으며, 파랑은 0.41 사진에서만 17 %. 단계 경계에 해당하는 전하(≈0.5 · ≈1)는 OCV 평탄 구조(S11A — 0.100 V(0.50) → 0.084 V(0.55) 계단)와 같은 자리다(`[해석]`).
- ⚠ 교정 셀 조성 **46 %** 는 실험 조성(40 · 60 · 80 · 100)에 없다(D13) · 교정은 **윗면**(적층 방향으로 본 면)이고 operando 는 **단면** — 같은 색 ↔ 단계 대응을 쓴다는 가정 · 첫 리튬화라 전하에 SEI 몫이 섞인다(`x` 는 상한).
- ⚠ **금색 기준 사진은 셀 전압 ≈−8…−13 mV(0 V 아래 평탄 · 1.87 → 1.92 mAh cm⁻²)에서 찍혔다**(D14) — `[해석]` C/32 에서 상대극 · 분리막 몫은 ≲1 mV(`[재현]` S3) 라 흑연 전위도 0 V 아래다. 석출 Li(은색)는 색 범주에 없고 저자는 언급하지 않는다.
  "금색 = LiC₆" 교정 한 점이 석출 조건과 겹친다는 것은 교정의 정의역 한계로 적는다(판정 아님).

## 분해능

| 항목 | 값 | 출처 |
|---|---|---|
| 장비 | Keyence VHX-7000 디지털 현미경 · Ar 글러브박스 안 | `[인쇄]` SI |
| 공간(인쇄 래스터) | ≈0.34 µm/px(40 % · Fig. 4 · 5) · ≈0.28(60 %) · ≈0.19(80 %) · S8 ≈0.35 · ≈0.17 µm/px | `[도표]` 막대 픽셀 — **광학 분해능 · 대물렌즈 · NA 미인쇄**(G3) |
| 시야 | Fig. 4 · 5A ≈216 × 162 µm(40 %) · 5B ≈174 × 130(60 %) · 5C ≈120 × 90 µm(80 %) — "entire graphite electrode thickness spans the frame" | `[도표]` · `[인쇄]` 캡션 |
| 시간 | 영상 넷 ≈26.8–27.3 s · 29.97 fps · 803–816 프레임(컨테이너) — 20 h · 10 h 실험의 **원 촬영 간격 미인쇄** | 컨테이너 머리 · G3 |
| 깊이 | 자유 단면 **표면**(광학 반사 — 투과 아님) | `[해석]` — 24호 EDXRD(투과 · 20 µm 조각 · 빔 방향 5.6 mm 평균)와 반대 성질: 이 채널은 **입자 하나가 보이지만 표면 한 층뿐**이다 |

## 관찰 셀 — 일반 셀과 무엇이 다른가

| 항목 | 벌크(율) 셀 | 관찰 셀 | 비고 |
|---|---|---|---|
| 적층 | 집전체 \| 복합체 \| LPSCl \| Li | 같음 | Fig. 3B · C |
| 분리막 | 두께 미인쇄 | `[도표]` ≈1 mm(Fig. 3C) · 모형 1000 µm | G4 |
| 적재 | 1.87 mAh cm⁻² | 4 · 1.87 mAh cm⁻² | 그림 대부분은 4 |
| 압력 · 온도 | 17.7 → 7 MPa · 60 °C | 같음 | 유지 방식 미인쇄 |
| 형성 | 3 사이클 | **0** — 첫 C/16 에 SEI | `[인쇄]` SI |
| 율 · 프로토콜 | C/16–1C CC-CV(시간 = 1/C) · 탈리튬 C/8 | **C/16(20 h) · C/4(10 h) CC-CV** · 탈리튬 같은 율 | CV 가 더 길다 |
| 관찰 면 | — | **가장자리 2 mm 를 긁고 사포로 깎은 자유 면** · Li 도 같은 크기로 자름 · 창 0 | 면 연마가 흑연 · SE 를 문질러 번지게 할 수 있다(`[해석]`) |

- **관찰 셀 자체가 만드는 비균일 후보**(`[해석]` — 저자는 S9 한 장으로만 다뤘다): ① 자유 면의 흑연은 한쪽에 SE 가 없다 — 표면 입자의 이온 공급은 뒤쪽(3D)에서만 ② 옆 구속 없는 가장자리의 국소 압력 · 접촉 ③ 연마 번짐(표면 SE 층이
  흑연을 덮거나 반대) ④ 1 mm 분리막의 가장자리 전류 분포 — 전 적층이 같은 가장자리로 잘려 **넘침(overhang)은 없다**.
- **저자의 대조**: S9 — 60 % Gr 를 리튬화한 뒤 해체 · 연마해 **내부 단면**을 보니 "similar gradients". ⚠ 캡션은 **C/5.6 · 4 h**(공칭 전하의 71 %), 본문은 "similar CC-CV … 4 h cutoff"(D4) · 적재 미인쇄 · 다른 셀 ·
  비교 지표 0 — **방향이 같다는 정성 대조 한 장**이다. 크기(깊이 몇 µm 까지 금색인지)의 대조는 지면에 없다.
- ⇒ **(a) 판정**: 무엇을 봤는지는 분명하다(흑연 표면색 · 입자 척도 · 시간 연속). 그러나 **보고값은 사진의 무늬**이고, 수치로 옮길 수 있는 것은 방향 · 순서 · 대략의 깊이까지다. 관찰 셀 인공물은 정성 대조 한 장으로 "배제" 됐다.

# ★ (b) `η(z)` — 24호가 매단 명제가 서는가

## 24호 쪽(24호 digest 전사 — 원문 PDF 는 이 환경에 없다)

- 24호 :133 — 24호 `[인쇄]` "this does not necessarily mean the reaction distribution will be curtailed" 에 ref 39(이 편) · digest "상대극 쪽으로 전류가 쏠림을 보였다".
- 24호 :611 — 후속 ★★★ 3 "operando 광학(흑연 색)으로 `η(z)` — 상대극 쪽 전류 집중. EDXRD 와 독립인 깊이 관측 채널".
- 24호 자신의 관측(digest §2-3 · §5-2): NMC111 무탄소 · C/10 충전 — **70 · 40 % 셀은 집전체 쪽이 먼저 탈리튬, 80 % 셀은 분리막 쪽이 먼저**(70 ↔ 80 "flip") · σ_el,eff/σ_ion,eff ≈1.21(80 %) · 0.28(70 %) · 0.004(40 %)
  (24호 Table S8 전사) · 24호 digest §5-2(e) "부호는 σ_el/σ_ion 이 정한다".

## 이 편이 인쇄한 것 — 방향 · 조건

| 조건 | 방향 | 인쇄 · 그림 |
|---|---|---|
| 40 % · 4 mAh cm⁻² · C/4 리튬화 | **분리막(벌크 SE) 쪽 먼저** | `[인쇄]` "the local current density is greatest near the bulk SE interface and decreases with depth" · `[도표]` Fig. 4 띠 표 |
| 40 · 60 · 80 % × C/16 · C/4 | 분리막 쪽 먼저 · 율 ↑ · 흑연 ↑ 에 강해짐 | `[인쇄]` "similar to liquid electrolytes, current focusing … occurs near the interface with the bulk SE (separator), which is intensiﬁed at high rates" · Fig. 5 |
| 100 % | 같음 | `[인쇄]` "These same trends are also evident in the 100% Gr sample (Video S4)" — 그림 0 |
| 1.87 mAh cm⁻² | 같음 · 약함 | `[인쇄]` "attenuated" · ⚠ 60 % 는 반정량으로 안 맞음(D10) |
| 탈리튬 40 % C/4 | **분리막 쪽 먼저**(거울) | `[도표]` S6 띠 표 — 저자 서술 0 |
| 모형 40 % C/4 · C/16 | 분리막 쪽 먼저 | Fig. 6 · S13 · S15 |

⇒ ✅ **24호의 "상대극 쪽 전류 쏠림" 은 이 편에서 인쇄로 선다**(분리막 쪽 = Li 상대극 쪽 — 벌크 SE 너머가 Li 다). 24호 digest 의 옮김은 원문과 맞다.

## 원인 판정과 그 기준 — (주) 의 다섯 칸을 이 편에 대면

| 칸 | 이 편 |
|---|---|
| ① 무엇의 순위 · 문턱 | **없다.** 판정 도구는 셋: (i) **방향 규칙** — `[인쇄]` "the current focusing would be observed near the electrode/current collector interface if the electronic conductivity of the active material is the limiting factor"(refs 52 · 53) · (ii) **측정 σ 비**(S1 — 전자 ≫ 이온) · (iii) **모형 OAT 가상 실험** 둘(κ ×≈11 → 첫째 구배 소멸 · D ×10 → 둘째 구배 약화) |
| ② 값의 시간 기준 | 사진의 SOC 이름표(30–100 %) · 모형 60 % SOC 가 주 비교점 — 시간 적분 지표 0 · SOC 정의 미인쇄(G1) |
| ③ 조건 | 가상 실험은 **40 % Gr · 4 mAh cm⁻²(모형 ≈4.48) · C/4(모형 10 A m⁻²) · 60 °C · 2D 한 미세구조** 에서만 · 80 % 는 기본 두 스냅숏뿐(S18) · 60 · 100 % 모형 0 |
| ④ 저항 정의 · 가중 | 저항 지표 자체가 없다(75호의 식 12 같은 단순 평균도 없음) |
| ⑤ 동역학 손잡이 | **`i₀`(계면) 한 번도 안 흔듦** — 서론은 셋째 후보로 적었다("decouple … interfacial kinetics"). `[재현]` 아래 |

- `[재현]` **인쇄 파라미터로 본 영역 — Wagner 형 비** `Wa = (R_ct / aL) / (L/κ_eff)`, `R_ct = RT/(F·i₀)`(선형 극한):
  - `i₀`(식 3b · x = 0.5) = `i₀,ref` = 232 A m⁻² → `R_ct` = 28.71 mV / 232 = **1.24×10⁻⁴ Ω m²** · x 0.95 → 101 A m⁻² · x 0.99 → 46 A m⁻².
  - `aL` = 계면 길이 / 폭 = **12–15**(`[도표]` S13 픽셀) · `L` = 150 µm · `κ_eff` = κ · ε_SE,2D / τ(τ 를 인자로) **0.27 S m⁻¹** 또는 κ · ε/τ²(**0.14 S m⁻¹**) — τ 1.91 · ε_SE,2D 0.595 · κ 0.88.
  - ⇒ **Wa ≈0.008–0.019(x 0.5) · 0.018–0.043(x 0.95) · 0.039–0.095(x 0.99)** — **어느 SOC 에서도 ≪ 1: 이 모형은 입력 단계에서 옴 지배다.** 계면 동역학이 한계가 아니라는 결론은 `i₀,ref`(액체 흑연 편 값) 선택의 귀결이고, 시험된 명제가 아니다.
  - 같은 산술로 `[재현]` 균일 반응 옴 강하 `I·L/(2κ_eff)` = **2.7 mV(τ) · 5.2 mV(τ²)** · 전 전류가 두께를 다 건널 때 5.5 · 10.5 mV ↔ `[도표]` Fig. 6F · S13F **≈7–8 mV** — 같은 자릿수(τ 정의 미인쇄 · 2D 수축부로 설명 가능 — 판정 안 함).
- `[재현]` **구배 크기의 증폭 — 평탄 OCV**: S11A stage-1 평탄 `U` 0.0838(X 0.60) → 0.0771 V(0.90) — **≈22 mV / 단위 `x`**. 국소 평형에서 7–8 mV 의 φ_e 차를 메우려면 Δ`x` ≈**0.3** 이 필요하다 — Fig. 6C · D 의 분리막 ↔ 위 대비(≈0.8 ↔ ≈0.2–0.4)와
  같은 자릿수. 곧 **몇 mV 의 SE 강하가 큰 SOC 구배로 보이는 것은 흑연 단계 평탄이 증폭기이기 때문이다**(`[해석]` — 저자는 식 1 에서 "spatial heterogeneities in φe and UGr" 까지만 적었다).

## 흑연 → NMC 로 옮길 조건 (`[해석]` 과 인쇄를 가른다)

| 층 | 흑연(이 편) | NMC 양극(24 · 22호) | 옮기나 |
|---|---|---|---|
| **방향 규칙** | `[인쇄]` 이온 한계 → 분리막 쪽 · 전자 한계 → 집전체 쪽(refs 52 · 53) · σ_e/σ_ion `[도표]` ≈4×10³–7×10⁴ | 24호 σ 비 ≈1.2 · 0.28 · 0.004(80 · 70 · 40 %) · 22호 ≈550 · 50 · 1.5(S · M · L) | ✅ **규칙은 옮긴다** — 24호 80 % 만 분리막 쪽 · 40 · 70 % 는 집전체 쪽(24호 관측과 일치) · 22호 S · M 은 분리막 쪽 예측 · `[해석]` NMC 의 σ_e 는 SOC 로 자릿수가 변해 한 반주기 안에서 비가 움직일 수 있다(24호 "σ_el,eff 는 충전 중 커진다") |
| **크기** | stage-1 평탄 ≈22 mV / 단위 `x` → 7 mV ↔ Δ`x` ≈0.3 | NMC622 ≈1.20 V / 단위 θ(75호 `[재현]` Kremer OCV 4.338 → 3.677 V, θ 0.35 → 0.9) → 7 mV ↔ Δθ ≈0.006 | ❌ **×54** — 같은 옴 강하가 NMC 에서는 거의 안 보인다. 24호의 Δ`x` 0.145–0.338 은 옴 강하 말고 다른 것(전자 한계 · 입자 척도)이 필요한 크기다(`[해석]`) |
| **기구(80–100 %)** | "nearly the entire electrode acts as one large graphite region" — **흑연 망을 통한 고체 확산**이 두께 방향 구배를 만든다(모형 S18 은 흑연을 연속상으로 둠) | 24호 COMSOL 도 NMC 를 "one contiguous phase … Li ions could freely diffuse across the entire domain" 으로 둠(가정) | ⚠ **양쪽 다 입자 간 Li 확산을 가정**했고 이 편도 그것을 따로 시험하지 않았다(성긴 3D SE 경로와 가르지 않음) — 흑연(눌린 판상)에서 그럴듯하다는 것은 `[해석]` |
| **관찰 채널** | 흑연 단계 색 | NMC 에 가시 색 변화 0 | ❌ **채널이 없다** — 24호 §8 의 "EDXRD 와 독립인 깊이 관측 채널" 은 흑연 음극에서만 선다 |
| **조건** | 60 °C · 7 MPa · Li 금속 · 리튬화(전지 충전 방향의 음극) · 0.25–1 mA cm⁻² | 24호 RT · 50 MPa · In–Li · 충전(탈리튬) · 0.15–0.30 mA cm⁻² | 온도 · 압력 · 방향이 다르다 — 옮길 때 값 옆에 적는다 |

⇒ **(b) 판정**: 명제의 **방향**은 서고, 그 방향을 정하는 **규칙**(σ 비)이 이 편의 가장 옮길 만한 산물이다. "분리막 쪽 쏠림 = 이온 수송 한계" 의 등식은 40–60 % 에만 인쇄됐고, 80–100 % 는 같은 방향을 **흑연 고체 확산**으로 배정했다 — **방향만으로는 기구가 안 갈린다**.
크기는 흑연 평탄 OCV 가 증폭한 것이라 NMC 로 옮기지 않는다.

# ★ (c) `θ` ↔ `η` — 가장 중요

## 끝까지 색이 안 바뀌는 입자가 있는가

- **40 % Gr(Fig. 4 · S6)** — `[인쇄]` "At the end of charging, a uniform gold color is observed in the graphite throughout the electrode." ↔ `[도표]` "100 % SOC" 프레임의 위(집전체 쪽) 15 % 띠에서 흑연 분류 픽셀 **0.44 · 0.52 · 0.68**(5 % 씩)이
  어둡고, 그 안에 **0 % → 100 % → 0 %(S6) 내내 같은 모습인 ≈14 µm 입자 하나**. ⇒ **`θ` 형 후보가 그림에 있다 — 저자 무언급(D6).**
  - 가를 수 없는 이유: ① 색이 안 바뀌는 것은 고립 흑연(`θ`)·비흑연 이물(분쇄 매체 조각 등)·표면 오염 · 초점 밖 모두와 같다 ② "100 % SOC" 가 CV 끝인지 모른다(G1) ③ 위 띠 어둠에는 집전체 가장자리 그늘이 섞일 수 있다.
  - 가를 입력(`[해석]`): 같은 셀 탈리튬 쪽에서 **그 자리만 계속 어둡다**(S6 — 금색이 된 적이 없으니 당연) → 역방향은 판별 입력이 아니다. **판별 입력은 셀 안 휴지 · 다음 사이클 · 입자 성분 분석(라만 · EDS)** 인데 지면에 없다.
- **60 %(Fig. 5B · E · S8)** — 16 h · 4 h 스냅숏뿐 · 20 h · 10 h 끝 상태 그림 0.
- **80 %(Fig. 5C · F)** — `[인쇄]` "the regions near the current collector remain at a low local SOC" — **16 h · 4 h 시점**이다. CV 끝(20 h · 10 h) 상태는 **그림에 없다**(영상에만 있을 수 있음 · 판독 안 함 · G6). 모형 S18 도 16 h · 4 h.
- **100 %** — 그림 0(영상 S4 만).

## 가르는 관측 — ① 셀 안 휴지 ② 느린 율 ③ 역방향 ④ 다음 사이클 (+ ⑤ 정전압 유지)

| 연산자 | 이 편에 있나 | 무엇을 보였나 | `θ` ↔ `η` |
|---|---|---|---|
| **① 셀 안 휴지(개회로 · 연결 유지)** | **없다** — 모든 프로토콜이 휴지 없이 이어짐 · `rest` · `relax` 0 · OCV 는 C/64 유사 평형 곡선(휴지 아님) | — | 판별 불가 — 74호와 같은 공백 |
| **⑤ 정전압(CV) 유지** | ✅ operando C/4 **10 h** · C/16 **20 h**(CC 끝 뒤 전류가 줄며 계속 리튬화) · 벌크는 1/C 시간까지 | 40 % "uniform gold at the end of charging"(`[인쇄]`) · 모형 "fully homogenized at 100% SOC due to the extended CV hold"(`[인쇄]`) · `[도표]` 우리 분류로 위 띠 잔여 | **CV 끝에 따라잡는 영역 = `η`** · 끝에 남는 영역 = `θ` 후보(정체 확인 필요). ⚠ CV 는 구동력이 있는 채로 기다린다 — 개회로 휴지(재분배만)와 다른 연산자다(`[해석]`) |
| **② 느린 율** | ✅ 벌크 율 계단 뒤 **끝 C/16** · operando C/16 ↔ C/4 | `[인쇄]` "permanent capacity loss does not occur during cycling, and therefore the trends shown in Figure 2A are limited by the electrode rate capability" · `[도표]` 끝/첫 C/16 **0.967–0.982** | **셀 수준에서 율 손실은 되돌아온다 = `η`**. ⚠ operando C/16 ↔ C/4 는 **첫 ↔ 둘째 사이클**(C/16 = 형성 없는 첫 리튬화 · SEI)이라 율 비교가 사이클과 교락(`[해석]`) |
| **③ 역방향(탈리튬)** | ✅ operando 같은 율 · 벌크 C/8 | S6 끝(0 %) 전 영역 어두움(금색 분류 0.00) · S5 탈리튬 ≈ 리튬화(초기 SEI 몫 제외) | **갇힌 리튬화 영역 0 — 들어간 만큼 나온다**(판독 폭 안). 색이 끝까지 안 바뀐 입자는 양 방향 다 무반응 — 역방향은 그 입자를 판별하지 못한다 |
| **④ 다음 사이클** | ✅ 벌크 같은 율 2 사이클 · 14 사이클 뒤 끝 C/16 | 같은 율 두 사이클 차 ≤0.011 mAh cm⁻² · 끝 C/16 −1.8…−3.3 %(`[도표]` — SEI 몫과 안 갈림) | 14 사이클 · 60 °C · 7 MPa 에서 **`θ` 성장 신호 없음**(용량 수준) — 입자 수준 사이클 영상은 0 |

## 가르지 못하는 자리 — 확산 시간 창 (`[재현]` · (두) 에 붙는 수치)

- 80 % Gr 두께 방향: `[인쇄]` "nearly the entire electrode acts as one large graphite region" · 모형 S18 "not fully utilized even during C/16". `[재현]` τ_D = L²/D(L = 75 µm): **모형 D ≈204 h · 문헌 D ≈20 h · 최소 D ≈710 h** — C/16(16 h · operando 20 h)보다 길다.
- ⇒ `[해석]` **연결은 살아 있지만(`η`) 확산 시간이 프로토콜보다 길면, 어떤 유한 프로토콜(율 · CV 시간)에서도 `θ` 와 같은 서명**(첫 충전에도 방전에도 안 쓰이는 재고)이 된다. 그 재고를 `θ` 로 세지 않으려면 **시간 창을 확산 시간과 비교해 적어야 한다** —
  74호가 세운 "`θ` 판정의 시간 궤적 조건"(보류 (두))에 **"CV 유지 따라잡기" 와 "τ_D ↔ 창" 두 줄**이 붙을 근거다(결정 안 함).
- 벌크 셀 수준: 80 · 100 % 는 C/16 CC-CV 에서도 1.56 · 1.41 mAh cm⁻²(이론 1.87 의 **84 · 76 %** — `[도표]`) — 끝 C/16 도 같은 수준(0.97–0.98). 이 **16–24 % 는 이 편의 프로토콜 안에서는 `θ` 와 구별되지 않는 `η`** 다(모형 배정 ·
  `[재현]` τ_D).

## 입자 수준 구배 — 74호 전기-자촉매와 구분

- 이 편의 둘째 구배: `[인쇄]` "graphite regions within the composite electrode lithiate inward from the nearest SE/graphite interface … where the edges are gold but the centers are still blue and red" — **가장자리 → 속의 껍질-속 무늬**(영역 안) · 공간 순서가 SE 경계
  거리로 정해진다. 74호: NMC 입자 **사이** 이봉(같은 거리 입자끼리 다른 상태) · 탈리튬 쪽에서만 · 자촉매 `A > 0`.
- 배정: `[인쇄]` "attributed to solid-state diﬀusion" · 결론 "conﬁrmed". ⚠ 모형은 Fick + `D(x)`(상장 · 상분리 항 0) · 흑연 단계는 상분리 물질인데 `phase separ` 0 회 — **상 경계 이동(수축 핵)과 Fick 확산을 가르지 않았다**(`[해석]`) ·
  **모형 `D` 는 문헌의 1/10**("grain boundaries" — 출처 0) · 문헌값(S17 "×10")에서는 둘째 구배가 "attenuates significantly" — **둘째 구배의 존재가 1/10 인자에 걸린다**. `[재현]` 영역 반폭 ℓ 10 µm: τ_D 모형 3.6 h ↔ 문헌 0.36 h ↔ C/4 창 4 h.
- ⇒ 흑연의 영역 안 구배는 74호 기구(자촉매 · 입자 간 이봉)와 **공간 무늬가 다르고**, 이 편은 그것을 고체 확산으로 배정했다 — 그 배정의 크기는 `D` 인자에 걸려 있다.

## (c) 판정

**`θ` ↔ `η` 를 가르는 관측 넷 중 셋(느린 율 · 역방향 · 다음 사이클)과 넷째 연산자 후보(정전압 유지)가 이 편에 있고, 전부 `η` 쪽을 가리킨다. 셀 안 휴지는 0.** 끝까지 색이 안 바뀐 것처럼 보이는 영역 · 입자는 그림에 있으나(D6)
저자는 다루지 않았고 정체를 가를 입력이 없다. 이 편이 (두) 에 주는 가장 단단한 것은 **"확산 시간이 창보다 길면 연결된 재고도 `θ` 처럼 보인다" 의 수치 표본**(80 % Gr · `[재현]` 20–204 h ≫ 16–20 h)이다.

# ★ (d) 모형 — 명세 · 파라미터 출처 · 재현

## 모형 명세

| 항목 | 값 |
|---|---|
| 종류 | **2D 해상 연속체**(미세구조를 경계로 가진 FEM) — 흑연 · SE · Li · 집전체 네 영역 · COMSOL 5.6 |
