Repository: yonghoon7153-source/Yonghoon-DEM-DFT

# wiki/raw/ — 예외적 불변 원본층

이 리포의 불변 증거층은 **이미 밖에 있다**: `docs/data/`(측정 CSV·JSON) ·
litdb 정본(friendly-meitner) · `docs/reviews/findings.json` · git 이력.
그래서 이 폴더는 킷 원형과 달리 **예외 전용**이다:

- 들어오는 것: litdb 소관(논문)도 측정 데이터도 아닌 외부 자료 — 강연 전사,
  외부 레포 감사 노트 등.  `transcripts/` 등 하위 폴더에 날짜-슬러그로 저장.
- 규칙: 한번 저장한 파일은 수정 금지 (원본이 바뀌면 새 -v2 파일).  frontmatter 에
  `source_url` / `ingested` 를 적는다.
- 논문 PDF·digest 는 여기 넣지 않는다 → wiki/SCHEMA.md 경계 규칙 1 (litdb 정본).

File: wiki/raw/papers/debiasi2017_ncm-ni-content-operando-xrd-lattice-volume-energy-density.md (part 2 of 2)
---
| `pressure` · `solid electrolyte` · `all-solid` | **0** | 0 | 0 | ASSB 0 |
| `believe` · `presumably` · `apparently` · `likely` · `would` · `could` | 6 · 1 · 1 · 3 · 3 · 1 | — | 0 | 기구 문장이 조건형 |

# Q1~Q8 판정 (닻 페이지 수집 지침)

| Q | 판정 | 근거 |
|---|---|---|
| **Q1** 접촉 손실 정량 | **없다 — `θ(N)` 0/66** | 사이클 축은 유지율뿐(Fig. 10) · "loss of electrical contact" 는 인용 사슬 문장 · 균열 · 활성 질량 · LAM 측정 0. ⚠ 교정 셀의 `θ_ref = 1` 이 교정 축에 들어 있다(§(a)) |
| **Q2** 독립 관측 | **없다(층 하나)** | 격자 채널은 있으나 단상 정련 · 두 상 분리 시도 0 · 열화 축 격자 0 · `LAM_PE` 대상 없음(액체 반쪽 · 넷째 사이클). 층: 22호가 쓴 "SOC 추종 상 분율" 채널의 **교정 곡선 계열 원자료** — 그 채널의 전제를 적는 재료 |
| **Q3** 라벨 층위 | **measured-crystallographic(operando, 단상, esd 만) + charge-counted composition axis(θ = 1 · 부반응 0 · 전처리 결손 = 양극 Li 손실) + derived GED(평균 · 산포 0) + 외부 자료 겹침(Noh 2013)** | `[재현]` esd ↔ 매끈한 곡선 잔차 ×14–37(V) · 두 교정 x 이동 ≈0.067 · 표 S1 오기 셋 · Fig. 3 ↔ 본문 전압 어긋남 |
| **Q4** 유일성 · 식별성 | **0/66 — 쉰여덟 번째 성질** "교정 축의 가정(통과 전하 · 전처리 결손 = 양극 Li 손실)을 방법 문장 하나로 닫고 esd 만 적었으며, 성분과 상한 전압을 한 축에 묶은 설계에서 유지율 차이를 '격자 밖 요인' 으로 돌리고, dQ/dU 와 dV/dU 가 공유하는 인자(dδ/dU)를 구조 기원의 증거로 읽었다" | `identifiab` · `uncertain` · `±` 0 · 본문 believe · presumably · apparently · likely 11 회 |
| **Q5** Li-In 기준 | **해당 없음(Li 금속 · 액체) · 층 하나** | `[인쇄]` 흑연 ↔ Li 금속 "around −100 mV"(근거 0) — Umax 를 완전지 로드맵에 옮기는 데 쓴다(4.45 → 4.35 V) |
| **Q6** 압력 | **없다** | `pressure` 0 · 파우치 · 코인 구속 미기재 |
| **Q7** dead Li | **해당 없음** | Li 금속 상대극(액체) · dead Li · 재고 관측 0 |
| **Q8** 화학 · OCP | **층 하나 — 구조 SOC 눈금 원자료(조성 여섯)** | NCM111–851005 · `Q(Umax)` 4.3–4.6 V · GED · dQ/dU(C/5) · `U(δ)`(C/10 통전) · `a` · `c` · `V` · `z` vs δ(표 S1) · `c` 최대 δ ≈0.45 · `ΔV/V` 4.3 V −1.0…−5.7 % · 4.6 V −2.3…−8.0 % · OCV 곡선 0 |

# ★ (a) 교정의 원전인가 — `x(Li)` 축은 무엇으로 정해졌나

## 무엇이 인쇄됐나 — 이 편 ↔ 22호 교정

| 항목 | 이 편 | 22호 교정(22호 digest §1 · figures.json 캡션) |
|---|---|---|
| 재료 | BASF NCM 여섯(111 · 523 · **622** · 721 · 811 · 851005), 공칭 Li₁.₀₂ | BASF NCM622(NCM-M) |
| 셀 | 파우치 LIB — Li 박 24 × 44 · Celgard 2500 · **LP47** 250 µL · 양극 20 × 40 mm | 파우치 LIB NCM-M/Li — 20 × 40 mm² · Celgard 2500 · **LP57** 250 µL |
| 이력 | 전처리 3 사이클(3.0–4.3 V) → **넷째 충전** C/10 3.0–4.6 V + 1 h 정전압 | **첫 사이클** C/10 4.4–2.9 V |
| 회절 · 정련 | Mo Kα₁,₂ 마이크로포커스 회전 음극 · Pilatus 300 K-W · 투과 75 s × 2 · TOPAS-Academic 5 · 단상 | Mo Kα 회전 음극 + Pilatus 300K-W · 75 s · TOPAS 5 |
| `x` 범위 | δ 0.89–0.94 → 0.09–0.21(조성별) · NCM622 0.93 → 0.18(0.05 간격 17 점) | x 1.02 → 0.31 |
| `x` 축 | `[인쇄]` "calculated from the electrochemical data" + 전처리 CE 결손 = 양극 Li 손실 | `[인쇄]`(22호) "The lithium content was calculated from the electrochemical data" |
| 인쇄 형태 | **수치 표**(표 S1, 101 행) + 그림 7 · 9 · S4 · S6 · S7 | 그림(Fig. 3b · S4)만 — 수치 표 0(22호 digest 기준) |
| 방전 · 이력 | **0**(충전만) | 22호 digest 미기재 |
| 오차 | Rietveld esd | `x` ±0.02(22호 SI) · 음영 = `a` ↔ `c` 편차 |

⇒ **같은 연구망 · 같은 장치 계열 · 같은 정련 · 같은 `x` 규약 문장의 두 교정**이고, 이 편은 그 계열의 **조성 여섯 판 원자료**다. 그러나 22호가 `x_active` 를 읽은 곡선은 **22호 자신의 첫 사이클 곡선**이다 — §(b) 에서 두 곡선이 x 로 ≈0.067 어긋난다(같은 데이터가 아니다).

## 축의 가정 — 교정 단계에서 들어가는 것 (`[해석]` 식)

```
δ(t) = δ₀ − ∫ I dt / (m_NCM · q),   q = F / (3.6 M) ≈ 275–278 mAh g⁻¹ per δ   (조성별 — `[재현]` 277.8 · 277.6 · 276.5 · 275.4 · 275.5 · 275.0)
  (1) δ₀ = 1.02 — 공칭 조성("around 1.02"), 화학 분석 0
  (2) m_NCM 전체가 같은 δ(t) 를 따른다 — θ_ref = 1 · 균일(단상 정련이 그 평균을 준다)
  (3) ∫ I dt 전부가 탈리튬 — 부반응 전하 0(4.6 V 전해질 산화 · 1 h 정전압 전하 포함)
  (4) 넷째 충전 시작 δ = 1.02 − (전처리 CE 결손 전부) — "Li loss from the cathode material only"
⇒ 교정 곡선 g: δ ↦ (a, c, V) 는 "전하로 센 평균 δ" 에 대한 격자다.
```

- `[해석]` (2) 는 액체 LIB 에서 그럴듯하다 — S3 · Fig. 6 의 여섯 조성 모두 003 · 104 · 110 이 한 줄기(남은 원형 봉우리 0 — 우리 판독)이고, 22호 LIB 대조도 크기 효과가 없었다(22호 digest). 그러나 **검사되지 않은 가정**이다(두 상 정련 0).
- `[해석]` (4) 가 교정마다 다르다 — 22호 교정은 첫 사이클(δ₀ = 1.02 부터), 이 편은 넷째 사이클(0.93 부터). 이 차이가 §(b) 의 x 이동과 같은 자릿수다.

## 22호 판정에 주는 것

| 22호 양 | 교정이 들어가나 | 판정 |
|---|---|---|
| `f_inactive`(2상 scale factor → 무게 분율) | ❌ — 상의 정체만 격자로 정한다(불활성 = 원형 격자 — 교정이 아니라 원형 측정과의 비교) | ✅ **22호 판정 그대로 — 용량 비입력** |
| `x_active` | ✅ — 교정 곡선의 역함수 | ⚠ LIB 통과 전하 · θ_ref = 1 · 축 규약을 빌린다 — 교정 선택만으로 시편마다 0.10–0.16 폭(§(b)) |
| `η = (1.02 − x_active)/(1.02 − 0.31)` | ✅ — 분자 · 분모 둘 다 | ⚠ 같은 가정 |
| 용량 닫힘 `Q_XRD = (1 − f)(x₀ − x_active)Q_th` | ✅ | ⚠ 22호 자기 교정: 90 / 92 / 153 ↔ 84 / 95 / 162(±7 %) · 이 편 NCM622 곡선(원시 V): `[재현]` L 93–97 · M 105–109 · S 162–168 — **L · M +11…+16 %** |

⇒ **"용량이 한 번도 입력되지 않는다" 는 ASSB 셀의 용량에 대해 참**이고, **교정 셀(LIB)의 통과 전하는 `x` 눈금을 통해 들어간다**. 22호의 `θ` ↔ `η` 분리는 교정 셀의 θ_ref = 1 · 부반응 0 · 축 규약이 참일 때 선다.

# ★ (b) `c` 최대 · 두 가지 · 단조 채널 — 22호 L ↔ M 을 가를 수 있나

## `c` 최대의 위치 · 기구

- 위치: 표 S1 요약(§절별 해체) — **여섯 조성 모두 δ 0.45**(0.05 격자; NCM851005 는 0.45 = 0.40) · 전압 4.16(NCM111) → 3.96–4.02 V(NCM851005). `[재현]` NCM622 포물선 꼭짓점 **δ ≈0.456**(c 14.501 · 14.507 · 14.497 at 0.50 · 0.45 · 0.40).
- 크기: Δc 최대 +1.50 … +1.77 %(첫 행 대비) — 본문 "about 1.5%" 는 아래 끝(NCM811)이다(D7).
- 기구: `[인쇄]` 증가 = Coulomb 반발 + Li–O 부분 전하이동의 차폐 감소(서사 · [38] LiₓCoO₂ 계산 · "usually interpreted" · "apparently" · "is believed"); 붕괴 = "When most of the lithium is removed, a contraction of the interslab distance is observed … c.19" — **[19] = 24381 로 위임**. 이 편이 기구를 **보인 것은 없다**(계산 · 분광 0). 22호 digest 의 "(Ni–O 전하이동, refs 20, 21)" 중 "Ni–O" 는 이 편 낱말이 아니다 — 파일 29(24381)에서 확인할 명제로 넘긴다.
- 두 가지: 이 편은 가지 문제를 말하지 않는다. `[재현]` NCM622 dc/dδ = −0.38(0.55 → 0.50) · −0.12(0.50 → 0.45) · +0.20(0.45 → 0.40) · +0.82(0.40 → 0.35) Å per δ — **δ 0.40–0.50 에서 `c` 는 ±0.005 Å 안**이라 `c` 한 채널로는 x 를 ±0.05 안에서 못 정하고, 값마다 해가 둘이다.

## 채널 분해능 (NCM622, δ 0.55 → 0.45, `[재현]`)

| 채널 | 기울기 | 이 편 esd | 이 편 매끈한 3차 곡선 잔차 RMS(δ ≥0.40) | 잔차 → δ | 22호 esd → δ | 22호 같은 로트 원형 차 → δ |
|---|---:|---:|---:|---:|---:|---:|
| `a` | 0.071 Å per δ | 0.0001–0.0002 Å | 0.0003 Å(×3) | ±0.004 | ±0.014(0.001 Å) | **0.028**(Δa 0.002 Å) |
| `V` | 3.29 Å³ per δ | 0.001 Å³ | 0.014 Å³(×14) | ±0.004 | ±0.003(0.01 Å³) | **0.024**(ΔV 0.08 Å³) |
| `c` | −0.25 → 0(꼭짓점) Å per δ | 0.001 Å | — | 꼭짓점에서 발산 | — | — |

- 여섯 조성 전부로 보면 `V` 잔차는 esd 의 **14–37 배**, `a` 는 1–14 배(NCM523 · 721 은 충전 초반 지연 때문에 3차 곡선이 덜 맞는다 — D12). ⇒ 교정 곡선 **안**의 분해능은 δ ±0.004 수준이지만, 22호처럼 **다른 시편 · 다른 기하**의 격자를 대면 바닥은 같은 로트 원형 두 시편의 차(0.024–0.028)다.
- `a` 는 단조 구간이 조성별로 끝난다 — 최소 δ 0.40(111) · 0.30(523) · 0.25(622) · 0.20(721 · 811) · 0.15(851005). `V` 는 표 S1 에서 거의 단조 감소(예외: NCM721 δ 0.91 → 0.90 +0.017 Å³).

## 22호 값 대입 — 세 방식 (`[재현]` · 22호 표 S1 은 22호 digest 전사 `[인쇄]`(22호))

22호 충전 활성 상: S `a` 2.817 · `c` 14.501 · `V` 99.68 / M 2.823 · 14.486 · 100.00 / L 2.823 · 14.509 · 100.10. 원형: S 2.869 · 14.221 · 101.38 / M 2.868 · 14.225 · 101.36 / L 2.870 · 14.220 · 101.44(L = M 체 분리 — 같은 로트). 이 편 NCM622 원형(표 2): 2.8661 · 14.2062 · `[재현]` `V` 101.063.

| 채널 · 곡선 | S | M | L | L − M |
|---|---:|---:|---:|---:|
| 22호 인쇄 `x` | 0.46 | 0.56 | 0.53 | −0.03 |
| 22호 **자기** `V` 곡선(Fig. S4 `[도표]`) | 0.452 | 0.538 | 0.569 | **+0.031**(역순 — 22호 digest "L ≈0.55 · M ≈0.52" 와 같은 방향) |
| 〃 + L 원형 오프셋(−0.08 Å³) | — | 0.538 | 0.540 | +0.002(동률) |
| 이 편 NCM622 `a`(원시) | 0.375 | 0.503 | 0.503 | 0(동률) |
| 이 편 `a`(원형 오프셋 보정) | 곡선 밖(최소 2.8149 아래) | 0.470 | 0.430 | **−0.04**(인쇄 순) |
| 이 편 `V`(원시) | 0.401 | 0.480 | 0.511 | **+0.031**(역순) |
| 이 편 `V`(원형 오프셋 보정 · 비 보정도 같다) | 0.358 | 0.406 | 0.410 | +0.004(동률) |
| 이 편 `c`(원시) | 0.50 / 0.42 | 0.539 / 0.387 | **해 없음**(14.509 > 곡선 최대 14.507) | — |

⇒ **판정이 곡선 · 오프셋 모형 선택에 따라 역순 · 동률 · 인쇄 순을 모두 오간다.** 차이(0.03–0.04)는 같은 로트 원형 두 시편의 격자 차(x 로 0.024–0.028)와 같은 크기다.

## ★★★ 두 교정의 `x` 이동 (`[재현]` — 22호 Fig. S4 `[도표]` ↔ 이 편 표 S1 NCM622)

| x | 0.90 | 0.85 | 0.80 | 0.75 | 0.70 | 0.65 | 0.60 | 0.55 | 0.50 | 0.45 | 0.40 | 0.35 |
|---|---|---|---|---|---|---|---|---|---|---|---|---|
| 22호 `V`(도표, Å³) | 100.950 | 100.799 | 100.644 | 100.555 | 100.421 | 100.277 | 100.210 | 100.037 | 99.868 | 99.660 | 99.323 | 98.666 |
| 이 편 `V`(δ = x) | 101.131 | 100.979 | 100.844 | 100.735 | 100.616 | 100.477 | 100.345 | 100.239 | 100.061 | 99.910 | 99.675 | 99.303 |
| 차(Å³) | −0.18 | −0.18 | −0.20 | −0.18 | −0.20 | −0.20 | −0.14 | −0.20 | −0.19 | −0.25 | −0.35 | −0.64 |
| 차 ÷ 이 편 국소 기울기 = x 이동 | −0.063 | −0.063 | −0.082 | −0.079 | −0.076 | −0.074 | −0.057 | −0.071 | −0.059 | −0.065 | −0.058 | −0.058 |

- ★ `V` 차는 −0.14 → −0.64 Å³ 로 기울기를 따라 다섯 배 변하는데, **x 로 환산하면 −0.057…−0.082(평균 ≈−0.067)로 일정**하다 ⇒ 두 곡선은 세로 오프셋이 아니라 **가로(x) 이동**으로 어긋난다: 같은 격자를 22호 축은 이 편 축보다 **x ≈0.067 높게** 읽는다.
- `[해석]` 이동의 크기가 이 편이 인쇄한 전처리 보정(NCM622 1.02 → 0.93 = 0.09 — 가정 (4))과 같은 자릿수다 — 첫 사이클 축(22호) ↔ 넷째 사이클 + "결손 = 양극 Li 손실" 축(이 편)의 규약 차이가 후보. 로트 차 · 전해질(LP57 ↔ LP47)과는 이 대조로 가르지 못한다.
- ⇒ **교정 간 x 불확실성 ≈0.06–0.08 이 22호의 인쇄 오차 ±0.02 · L–M 차 0.03 보다 크다.** 22호 `x_active` 는 "22호 교정 규약 위의 값" 으로만 비교할 수 있다.

## 다른 연구실 교정과의 교차 (`[재현]` — 24호가 쓴 Buchberger 2015 `x = (c/a − 4.9722)/0.3552`, NMC111 · 0 < x < 0.5 — 24호 digest 전사)

- 이 편 **NCM111** 표 S1(δ 0.94–0.50)에 대면 Buchberger Li(= 1 − x)와 δ 의 차 **−0.028 … +0.007** — 두 연구실의 NMC111 축이 ≈0.03 안에서 맞는다(24호 "교정 오프셋 ≥0.02–0.05" 와 같은 자릿수).
- 같은 식을 **NCM523 · NCM622** 에 대면 +0.02…+0.14 · +0.03…+0.07 — c/a ↔ x 관계는 **조성 특이**다(NMC111 식을 다른 조성에 쓰면 안 된다).

## 판정

**못 가른다.** 이유 셋: (i) 22호 L ↔ M 차(0.03)가 같은 로트 원형 두 시편의 격자 차(x 0.024–0.028)와 같은 크기 — 분해능 바닥 아래 (ii) `c` 는 꼭짓점(δ ≈0.456) 근처에서 비식별이고 L 의 `c` 는 이 편 곡선 최대보다 크다 (iii) 단조 채널(`a` · `V`)의 판정이 곡선(22호 자기 ↔ 이 편)과 오프셋 모형에 따라 뒤집히고, 두 교정 사이 x 이동(≈0.067)이 그 차보다 크다. ⇒ 22호 digest 의 "순서가 뒤집힌다" 는 **"단조 채널이 인쇄 순서를 지지하지 않는다"** 로 줄여 적는 것이 맞다 — 역순도 분해능 안이다(`[해석]`).

# ★ (c) Q8 — 조성 · 상한 전위 · "구조 안정 ↔ 에너지 밀도" 절충의 정량

## 무엇으로 정량했나

| 축 | 이 편의 양 | 조건 | 층위 |
|---|---|---|---|
| 에너지 밀도 | GED = 비용량 × 평균 방전 전압 — Fig. 2b | 율 미기재 · "average of two cycles from two to four cells" · 4.3–4.6 V | derived · 산포 0 |
| 같은 에너지의 Umax | Fig. 3(`[인쇄]` "According to our estimates" — 계산 방법 미기재; Fig. 2b 보간으로 재현되지 않는다) | NCM811 @ 4.3 V ≈750 Wh kg⁻¹ | derived — 본문 값 ↔ 그림 점 ↔ 보간 셋이 다르다(D2 · D3) |
| 구조 안정 | `ΔV/V` · `Δa` · `Δc` · c/a — operando 넷째 충전 | C/10 · 3.0–4.6 V · 1 h 정전압 · LP47 파우치 | measured-crystallographic(esd 만) |
| 사이클 안정 | 100 사이클 유지(둘째 사이클 기준) | 에너지 맞춤 Umax(본문 반올림값) · C/4 충전 · C/2 방전 · 전해질 미상 | measured · 셀 수 0 |

- `[도표]` 전기화학: `Q` 4.3 V 154.3 → 198.8 · 4.6 V 188.5 → 214.2 mAh g⁻¹(111 → 851005) · C/5 방전 190.9 → 216.9 · GED 4.3 V 590.9 → 762.1 Wh kg⁻¹.
- `[재현]` U(δ) 기울기(C/10 통전 · 넷째 충전 — OCV 아님), NCM622: 첫 점 뒤 3.68–3.83 V 에서 dU/dδ ≈0.2–0.8 V per δ · 3.83–4.12 V ≈1.0–1.6 · 4.12–4.57 V ≈2.0–2.6. 첫 구간(0.93 → 0.90: 3.61 → 3.68 V)은 통전 시작의 분극 도약이다.
- 절충: 에너지를 맞추면 `ΔV/V` 가 Ni 와 함께 **직선으로** 커지고(`[도표]` −2.37 → −5.6 %), 유지율은 Ni 와 함께 좋아진다(75.1 → 98.1 %). 원문은 둘을 "Scylla ↔ Charybdis"(고Ni 격자 ↔ 저 · 중Ni 고전압 전해질)로 읽는다.
  `[해석]` 유지율 축은 **Ni 와 Umax 가 완전 역상관인 설계**라 둘 중 어느 쪽 효과인지 이 편 자료로 갈리지 않는다(같은 조성의 전압 대조 0).

## `ΔV/V` 수치 대조 — 23호 · 62호 · 원장 3286 행 (수치만 · 3286 을 대신하지 않는다)

| 대조 대상 | 그쪽 값 | 이 편 대응(`[재현]` 표 S1, NCM811 · 첫 행 대비 / 표 2 원형 대비) |
|---|---|---|
| 23호 G1 · §4-2(e) — SEM 틈 폭에서 역산한 요구(NCM811 · 등방 수축 가정) | **3–20 %**(중앙 8–10 %) | 4.3 V **−4.86 / −4.45 %** · 4.6 V + 1 h **−7.35 / −6.95 %** · −3 % 는 U ≈4.21 V(δ ≈0.28) — **중앙 8–10 % 는 이 편 NCM811 범위 밖**(NCM851005 도 −7.97 %) |
| 23호 셀의 첫 충전(176 mAh g⁻¹ · 3.7 V vs In/InLi ≈ 4.3 V vs Li 가정)을 δ 로 | — | θ = 1: δ **0.381** → **−1.74 / −1.32 %** · θ = 0.9: 0.310 → −2.43 / −2.02 · θ = 0.8: 0.221 → −4.60 / −4.19 · θ = 0.69: 0.094 → 표 밖(< −7.35) |
| 62호 결론 "volume changes of nearly 6%"[31 = 3286] — 방향 0 | ≈6 % | −6 % 는 δ ≈0.172 · U ≈4.42 V(첫 행 대비) / δ ≈0.157 · ≈4.48 V(원형 대비). **방향**: 이 편은 `[인쇄]` "a large decrease in unit cell volume upon charging" — 충전 수축 |
| 원장 3286 행("NCM811 부피 수축 %의 원전 — 23호 요구치를 닫을 값") | — | 이 편은 3286 의 값을 주지 않는다 — 파일 31 에서 볼 것: 3286 의 `ΔV/V` 가 **어느 전압 · 어느 사이클 · 어느 기준(원형 / 사이클 첫 점)** 인지, 이 편과 같은 규약인지 |

- `[해석]` **같은 용량에서 활성 입자의 수축은 θ 에 걸린다** — 23호의 틈(≈0.05–0.2 µm)은 θ = 1 이면 이 편 격자로 −1.3…−1.7 % 수축밖에 안 되는 상태에서 생겼고, 고립 분율이 20 % 면 −4.2…−4.6 % 다. 틈 폭으로 `ΔV/V` 를 역산하는 23호 식은 **θ 와 곱해진 채널**이다(곱의 기하판 — §곱 축퇴).
- `[재현]` 이방성: NCM811 δ 0.45 에서 `Δa` −1.45 · `Δc` +1.50 · `ΔV` −1.42 %(선형 평균 −0.47 %) ⇒ 1차 결정립의 축별 변형(±1.5 %)이 등방 평균의 ×3 — 23호 식(등방 · 2차 입자 평균)은 입자 **사이** 틈을, 이 이방성은 입자 **안** 균열을 말한다(`[인쇄]` "highly anisotropic, resulting in significant strain").

# ★ (d) Q1 · 곱 축퇴 — 해당 없음과 이유

- **Q1 — 없다(0/66).** 사이클 축 자료는 Fig. 10 의 유지율뿐이다. 원문의 접촉 문장은 하나 — `[인쇄]` "Breakage of particles ultimately leads to disconnection of a fraction of active cathode material (i.e., loss of electrical contact) and creates new and reactive surfaces, thereby accelerating degradation" — 앞 문장의 인용 [12] · [15] · [39] · [40] 위의 서사이고, 균열 · 활성 질량 · 고립 분율 · LAM 측정은 0 이다.
- **곱 축퇴(`j₀` · 접촉 면적)와 63 · 64 · 65호 `R`·`C` 1단계 — 해당 없음.** EIS 0 · 면적 채널 0 · 액체 반쪽 · 사이클 축 격자 0. 억지로 채울 입력이 없다.
- `[해석]` 대신 **곱이 들어오는 자리 셋**(처방 표 경고 행의 재료):
  1. **교정 단계** — 구조 채널로 `θ` 를 떼는 22호 방법은 교정 셀의 θ_ref = 1 을 빌린다(§(a)).
  2. **기하(틈) 채널** — 같은 용량에서 활성 입자의 `Δx` 가 1/θ 로 커져 수축 · 틈이 θ 에 걸린다(§(c)).
  3. **두께 · 압력 채널** — 양극 몫 `Δh_ca ∝ θ·ε_p · ∫(dV/dx)dx` 인데 dV/dδ 가 NCM811 에서 4.0 → 4.3 V 사이 ×7(−4 → −30 Å³ per δ) — 같은 용량 진폭이라도 **SOC 창에 따라 양극 몫이 다르다**([[assb-operando-pressure-signal-attribution]] 정의식의 둘째 인자).
- ASSB 로의 전이는 전부 `[해석]` 이다 — 이 편은 액체 반쪽 · 넷째 사이클 · BASF 로트다.

# ★ (e) 셀 사양 · 회절 셀 설계

| 항목 | 코인(전기화학 · 사이클) | 파우치(operando XRD) |
|---|---|---|
| 양극 | 롤투롤 슬러리 · Al 박 · CAM 94(622–851005) / 93 wt%(111 · 523) · C65 · SFG6L · PVDF 5130 · ∅13 mm(`[재현]` 1.327 cm²) | 20 × 40 mm(8 cm²) · 같은 전극으로 읽힌다(명시 0) |
| 적재 | `[인쇄]` 2.0 mAh cm⁻²(C/10 · 4.3 V) — mg cm⁻² · 두께 · 밀도 · 공극률 0 | 0 |
| 분리막 · 전해질 | GF/D ∅17 mm · LP30 **또는** LP47 250 µL(어느 시험에 무엇인지 0) | Celgard 2500 30 × 50 mm · LP47 250 µL |
| 상대극 | Li 박(Albemarle) ∅13 mm | Li 박 24 × 44 mm |
| 조립 | Ar 글로브박스(MBraun) | 건조실 이슬점 < −50 °C |
| 온도 | 25 °C | **미기재** |
| 구속 · 압력 | 미기재 | 미기재 — `[인쇄]` "realistic conditions (without using custom cells or X-ray windows)" |
| 율 · 창 | Fig. 1 C/5 3.0–4.6 V · Fig. 2 율 미기재 · Fig. 10 C/10 한 번 → C/4 충전 · C/2 방전 · 1C 정의 0 | 전처리 3.0–4.3 V × 3(C/10 × 2 + C/5) → 넷째 C/10 3.0–4.6 V · 컷오프 1 h 정전압 |
| 회절 | — | Mo Kα₁,₂ 마이크로포커스 회전 음극 · Pilatus 300 K-W · 투과 · 75 s × 2 = 150 s · CeO₂ 장치 함수 · 영점 보정(양극 · Al) |
| 셀 간 대조 | S1: NCM622 코인 ↔ 파우치 곡선이 겹친다(`[도표]` 첫 방전 ≈178 ↔ ≈180 · 넷째 ≈205 ↔ ≈205) | |

- **Q5 — 해당 없음**(Li 금속 · 액체 전해질이라 상대극 전위를 0 으로 둔다). 층 하나: `[인쇄]` 흑연 ↔ Li 금속 "around −100 mV" — 근거 0, 완전지 로드맵 대조에만 쓴다.

# 귀속 검사 — 22호 · 원장 행이 이 편에 매단 것

| 인용처 | 매단 명제 | 이 편 | 판정 |
|---|---|---|---|
| **22호** ref 20(후속 표 :576) | "a·c–x **교정의 원전**" | 방법 · 연구망 선례 ✅ · 조성 여섯 판 수치(표 S1) ✅ · 22호 교정 **데이터**는 22호 자신의 첫 사이클 곡선 — 이 편 곡선과 x 로 ≈0.067 이동(§(b)) | ⚠ **부분** — "같은 계열 교정의 원자료" 이지 "22호 곡선의 원전" 은 아니다 |
| 22호 ref 20 | "(**c 최대의 기구**)" · §2-4 "(Ni–O 전하이동, refs 20, 21)" | 현상(δ ≈0.45 · 전압 4.16 → 3.96 V) ✅ · 증가 기구 = 서사(Coulomb 반발 · Li–O 차폐, [38]) · **붕괴 기구 = [19] 24381 로 위임** · "Ni–O" 0 회 | ⚠ **부분** — 기구의 원전은 24381(파일 29)로 넘어간다 |
| 22호 §5-5 | "c(x) 는 x ≈ 0.5 에서 최대라 **두 가지**" | 이 편 NCM622 꼭짓점 δ ≈0.456 · δ 0.40–0.50 에서 ±0.005 Å — 가지 문제의 자리를 수치로 준다; 이 편 자신은 가지를 말하지 않는다 | ✅(현상) · 22호 L ↔ M 판정은 불가(§(b)) |
| 22호 SI ref 4 | — | 인용 문장 전사 0 · `[해석]` 22호 SI 의 operando 설정(Mo Kα 회전 음극 · Pilatus 300K-W · 75 s · TOPAS 5)이 이 편 실험 절과 같은 계열 — 방법 인용일 가능성 | **판정 불가** |
| 원장 §1 행 | "격자상수 ↔ `x(Li)` 교정의 원전 — 22호가 `c(x)` 최대 근처에서 두 가지로 갈리는 자리의 기구" · 두 편 묶음 | 위 넷 | ⚠ — 정정 제안(wiki 밖): 행을 둘로 — de Biasi 2017(✅ 66호 흡수 · 교정 계열 원자료 · 기구는 [19] 로 위임 · 22호 교정과 x ≈0.07 이동) · Kondrakov 24381(파일 29 · 붕괴 기구의 원전 후보 · 지목 22 · 66) |

⚠ 시점: 이 편(2017-10)은 22호(2018-03)보다 앞이다 — 22호가 이 편을 인용할 수 있고, 반대는 불가능하다.

# 인용 대조 — 우리 위키 · 원장에 원전 · 관련 digest 가 있는 것

| 이 편 인용 | 우리 호 · 원장 | 이 편이 적은 것 | 대조 · 넘길 것 |
|---|---|---|---|
| **[19] Kondrakov … de Biasi … Brezesinski 2017 *JPCC* 121, 24381** | 원장 ★(이 행과 묶음) · **3차 묶음 파일 29** | ① 서론 "charging NCM cathode materials to higher states of charge (SOC) is accompanied by more pronounced changes in lattice structure.10,13,19" ② "When most of the lithium is removed, a contraction of the interslab distance is observed and with that a decrease in lattice parameter c.19" | **지목 +1(22 · 66)** — 파일 29 에서: `c` 붕괴의 기구가 "Ni–O 전하이동" 인가 · 계산/분광 근거 · 조성 · 교정 축 규약 |
| **[15] Kondrakov, Schmidt, Xu, Geßwein, Mönig, Hartmann, Sommer, Brezesinski, Janek 2017 *JPCC* 121, 3286** | 원장 ★★★(지목 23 · 62) · **3차 묶음 파일 31** | ① "Ni-rich materials suffer from larger volumetric changes with delithiation, leading to more severe degradation and mechanical failure.10,12−15" ② "It is believed that lattice changes with cycling are the major source of mechanical stress in the particles and cause material fracture, among others.12,15,39,40" | **지목 +1(23 · 62 · 66)** — 이 편은 3286 을 부피 **수치**가 아니라 "파괴 · 열화" 서사로 인용한다; 파일 31 에서 `ΔV/V` 의 전압 · 기준을 이 편 표 S1 과 대조 |
| [13] Ishidzu, Oka, Nakamura 2016 *SSI* 288, 176 | 원장 ★(지목 23) · **3차 묶음 파일 34** | "studied and compared the volume changes of NCMs of different composition in the voltage range of 2.5−4.5 V" · "The general trends observed are in agreement with the study by Ishidzu et al." | **지목 +1(23 · 66)** |
| [10] Noh, Youn, Yoon, Sun 2013 *JPS* 233, 121 | 원장 0 | Fig. 10b 에 겹친 4.3 V 유지율 · "which was explained by lower structural stability of high-Ni NCMs" | 신규 후보(☆) — 대조군 자료의 원전 |
| [38] Van der Ven, Aydinol, Ceder, Kresse, Hafner 1998 *PRB* 58, 2975 | 원장 0 | `c` 증가의 Li–O 차폐 서사 | 기구 서사의 근거가 **LiₓCoO₂ 계산**이다 — NCM 에 옮긴 것은 이 편 |
| [30] Li, Reimers, Dahn 1993 · [35] Ohzuku 1993 · [36] Yang, Sun, McBreen 1999 | 원장 0 | H1–M–H2–H3 · 두 육방 공존 | [36] 은 **두 상 정련(22호)의 해석 대안**(H2/H3 공존) — 높은 SOC 에서만 |
| [39] Watanabe 2014 · [40] Sun G. 2016 | 원장 0 | 입자 균열 · 파편화 | Q1 서사의 원전 후보 |
| [41] Michalak 2015 · [42] Berkes 2016 · [43] [44] Dahn 그룹 | 원장 0 | 가스 · 전해질 산화 | "factors other than stability of the lattice" 의 인용 근거 — 이 편 측정 0 |
| [20] de Biasi 2015 *CrystEngComm* 17, 6163 | 원장 0 | 회절 장치 | 장치 원전 |

⚠ 24호가 쓴 Buchberger 2015(3차 묶음 파일 40)는 이 편이 인용하지 않는다 — 교차 대조(§(b))는 우리 계산이다.

# 곱 축퇴 처방 — 마흔아홉 번째 적용 (`[[assb-lampe-contact-product-degeneracy]]`)

| 단계 | 요구 | 이 편 | 판정 |
|---|---|---|---|
| **1단계** (16호) | `R` 과 `C` 를 같이 | EIS 0 | ❌ |
| **2단계** (18 · 25호) | + 면적을 아는 대조군 | 조성 여섯(입자 · BET 미기재) — 면적 채널 0 | ❌ |
| **3단계-a/b** (19호) | `Ea` · `C` 상한 | 25 °C 한 점 · `C` 0 | ❌ |
| **4단계** (20호) | 시간 영역 | 0 | ❌ |
| 22호 줄 "SOC 추종 상 분율" | 구조 채널로 `θ·ε_p` 를 뗀다 | **그 줄의 교정 원자료** — 교정 셀 θ_ref = 1 · 전하 계수 축 · 조성 특이 · 두 교정 x 이동 ≈0.067 | ⚠ **경고 행 하나** — 교정 조건 |
| 52호 줄 | 누적 결손 ↔ Li 재고 | 액체 반쪽 — Li 재고 ≫ | 해당 없음 |

⇒ **적용 불가(1단계 입력 없음).** 기록 이유: 22호가 연 "SOC 추종 상 분율" 줄은 `f_inactive` 에서는 교정 없이 서지만, `x_active` · `η` 에서는 **교정 셀의 θ_ref = 1 과 x 축 규약을 빌린다** — 처방 표에 "교정 조건을 값 옆에 적는다" 경고 행(값: 두 교정 x 이동 ≈0.067 · c 꼭짓점 δ ≈0.456 · esd ≠ 산포 ×14–37 · c/a 식 조성 특이).

# 보류 결정 (가)(나)(다)(아)(자)(차)(타) — 이 편이 주는 근거 (결정 안 함)

원장 `bms-balancing/docs/ASSB_WANTED_PAPERS.md` §3-b 와 대조. **결정은 사용자 몫이다.**

| # | 결정 | 이 편 | 근거 |
|---|---|---|---|
| 가 | 29호 Q4 +0.5 유지 | 무관 | 적합 · 식별성 진단 0 |
| 나 | 38호 Q2 +0.5 유지 | **정성 메모 하나** | 38호 활성 질량 게이지도 액체 기준 곡선(전하 계수 x 축)을 쓴다 — 이 편이 보인 **축의 일정 이동(≈0.07)** 은 Δx 에서 상쇄되지만(38호 SI 공통 모드와 같은 구조), 두 교정 곡선의 **모양 차**(22호 ↔ 이 편 `V` 차가 x 0.45 아래에서 커진다)는 상쇄되지 않는다. 결정 재료 아님 |
| 다 | 28호 Bizeray 를 ASSB Q4 분모에 | 무관 | — |
| 아 | 35호 합성 쌍 → Roman 특징 재계산 | 무관 | ML 0 |
| 자 | 31호 ICI zenodo `R/k` 면적 소거 | 무관 | — |
| 차 | 23호 PyBaMM 면적 노브 / `j₀` 노브 분리 | 무관 | 면적 · `j₀` 채널 0 |
| 타 | Navidi 2024 digest 재점검 | 무관 | — |

# 어긋남 (D) — 지면 안에서 서로 맞지 않는 것

| # | 어긋남 | 어디 | 판정 |
|---|---|---|---|
| **D1** | ★★ 원소 순서: 실험 절 "Li1.02NixMnyCozO2 … x:y:z = … 5:2:3 (NCM523) … 85:10:5"(Ni : Mn : Co) ↔ 결과 절 · 초록 · 표 1 "Li1.02NixCoyMnzO2"(Ni : Co : Mn — 표 1 NCM523 = Ni₀.₅Co₀.₂Mn₀.₃) | p. 26164 ↔ pp. 26163 · 26164–26166 | 실험 절 순서로 읽으면 NCM523 · 721 · 851005 의 Co · Mn 이 뒤바뀐다 — 표 1 이 정본으로 읽힌다 |
| **D2** | ★★★ 에너지 맞춤 Umax: 본문 · Fig. 10 캡션 "4.6, 4.55, 4.45, 4.4, and 4.25 V" ↔ Fig. 3 `[도표]` 4.596 · 4.542 · 4.462 · **4.441** · 4.300 · **4.276** V | p. 26165 · Fig. 10 ↔ Fig. 3 | NCM721 −0.04 · NCM851005 −0.03 V — **사이클 시험은 그림보다 낮은 전압에서 돌았다**(NCM721 GED `[도표]` ≈718 = 목표의 −4 %) |
| **D3** | ★★ Fig. 3 ↔ Fig. 2b: `[재현]` Fig. 2b 를 748.1 Wh kg⁻¹ 에 선형 보간 ≥4.61(111 — 4.6 V 에서도 741.6) · 4.57 · 4.49 · 4.47 · 4.24(851005 — 4.3 V 아래 측정 0, 외삽) | Fig. 2b ↔ Fig. 3 | Fig. 3 점은 Fig. 2b 에서 재현되지 않는다 — 계산 방법 미기재 |
| **D4** | ★ 서론 "NCM111 and NCM811 cells provide virtually the same energy density at 4.6 and 4.3 V" ↔ `[도표]` 741.6 ↔ 748.1(−0.9 %) | p. 26164 ↔ Fig. 2b | "virtually" 안 — 기록만 |
| **D5** | ★★ Fig. 9b 속찬 원 = Fig. 3 점 전압의 `ΔV`(`[재현]` −4.53 · −5.41 %) ↔ 사이클 시험 전압(4.4 · 4.25 V)의 `[재현]` −4.13 · −5.13 % | Fig. 9b ↔ Fig. 10 | "같은 에너지" 조건이 구조 그림과 사이클 그림에서 다르다 |
| **D6** | ★ 초록 "2.4% … 8.0%"(표 S1 · S6 — 1 h 정전압 포함) ↔ Fig. 9a 4.6 V 끝 `[도표]` −2.24 … −7.66 % | 초록 ↔ Fig. 9a | 9a 에 정전압 구간이 없다(0.06–0.31 %p) |
| **D7** | ★ "the c-axis first shows an increase by about 1.5%" ↔ `[재현]` 표 S1 +1.50 … +1.77 %(첫 행 대비) · +2.00 … +2.21 %(원형 대비) | p. 26168 ↔ 표 S1 | "about 1.5" 는 아래 끝(NCM811) |
| **D8** | ★★ 표 2 원형 ↔ 표 S1 첫 행: `[재현]` `V` 원형 → δ ≈0.9 가 +0.43(811) · +0.34(721) · +0.14(622) · +0.10(111) · +0.01(851005) · **−0.15 %**(523) — 표 S1 안에서 `V(δ)` 는 거의 단조 감소(NCM721 첫 두 행 +0.017 Å³ 만 예외) | 표 2 ↔ 표 S1 | 두 표가 같은 눈금이 아니거나(표 2 측정 조건 미기재 — G5) δ 1.02 → 0.9 에서 `V` 가 조성마다 다른 부호로 움직인다 — 지면이 말하지 않는다 |
| **D9** | ★ Fig. S5 첫 패턴 표지 "**0.94**" ↔ 표 S1 · 표 1 NCM622 "**0.93**" | S5 ↔ 표 S1 · 표 1 | 표지 오기로 읽힌다 |
| **D10** | ★ 표 S1 인쇄 오기: NCM111 δ 0.35 `a` "2.81780(2)"(`[재현]` 인쇄 `V` 99.520 은 `a` = 2.8180 에서 재현) · NCM111 δ 0.55 TM–O "1.8768$9" · NCM523 δ 0.50 TM–O "1.8714)" · NCM523 δ 0.80 `V` 100.897 ↔ `[재현]` (√3/2)a²c = 100.880(esd 의 17 배) | 표 S1 | 렌더(수동 크롭)에도 같다 — 저자 Word 원본의 오기 |
| **D11** | ★★ 정밀도: 표 S1 esd(`V` 0.001–0.003 Å³) ↔ `[재현]` 매끈한 3차 곡선 잔차 RMS 0.014–0.046 Å³(esd 의 14–37 배; `a` 1–14 배) | 표 S1 | esd 는 반복 · 축 잡음을 담지 않는다 — 22호 D9(불활성 L `c` 가 원형과 esd 의 20–30 배)와 같은 모양 |
| **D12** | ★★ NCM523 · NCM721 충전 초반: 표 S1 δ 0.93 → 0.75(523) · 0.91 → 0.75(721)에서 `a` 가 −0.0069 · −0.0033 Å 만(같은 구간 NCM622 −0.0169 Å) — 전하로 센 δ 와 격자 평균이 조성마다 다른 지연 | 표 S1 · S4 | 서술 0 — 원문은 "The general trends observed are in agreement with the study by Ishidzu" 로만 |
| **D13** | ★ "An increase in a with increasing Ni content is observed" ↔ 표 2 `a` 721(2.8647) < 622(2.8661) · "c decreases" ↔ 523(14.2234) > 111(14.2166) | p. 26166 ↔ 표 2 | 추세 서술이 표와 한 자리씩 어긋난다 |
| **D14** | ★★ Fig. 8 "correlate … in terms of position … and relative height. This result thus provides evidence that the appearance of the redox peak around 4.2 V is due to structural effects" ↔ `[재현]` dV/dU = (dV/dδ)(dδ/dU) — 봉우리 높이가 dQ/dU × 표 S1 dV/dδ 로 재현(≈33 ↔ 35 · ≈66 ↔ 74 Å³ V⁻¹) | p. 26168 ↔ Fig. 8 · 표 S1 | 공유 인자(dδ/dU)의 상관이다 — 구조 쪽 정보는 dV/dδ 의 계단이지 봉우리가 아니다 |
| **D15** | ★★★ 설계 교락: "we find that Ni-rich NCMs show better capacity retention … This result provides evidence that the cycle life is also strongly affected by factors other than stability of the lattice structure" ↔ 에너지 맞춤 설계에서 Ni 와 Umax 가 완전 역상관(유지 순위 = Umax 역순위) · 같은 조성의 전압 대조 0 · 대조군 = Noh 2013(다른 재료 · 연구실 · 프로토콜) · 전해질 산화 측정 0 | p. 26169 · Fig. 10 | 결론의 인과 배정이 설계로 막혀 있다 |
| **D16** | ★ 코인 전해질 "either LP30 … or LP47" — 어느 시험에 어느 것인지 0 · 1C 정의 0 · 사이클 시험 셀 수 0 | p. 26164 | 재현 조건 공백(G6) |
| **D17** | ★ "The authors declare no competing financial interest" ↔ 저자 둘 BASF SE 소속 · 활물질 · 전해질 BASF 제공 · 자금 BASF 네트워크 | p. 26170 | 선언과 소속의 병치 — 기록만 |

# 이 편이 우리 프로젝트에 주는 것 (정리)

1. ★★★ **구조 채널의 `x` 는 교정 셀의 통과 전하다** — `[인쇄]` "calculated from the electrochemical data" · 전처리 결손 = 양극 Li 손실 · 공칭 δ₀. 22호의 `f_inactive` 는 교정 없이 서지만 `x_active` · `η` · 용량 닫힘은 LIB 교정의 θ_ref = 1 · 부반응 0 · 축 규약을 빌린다. 합성 truth 나 라벨로 구조 채널을 쓸 때 **교정 규약을 파라미터로** 둔다(카드 새 제약).
2. ★★★ **같은 연구망 두 NCM622 교정의 x 이동 ≈0.067**(`[재현]`, 가로 이동 — 일정) — 22호 인쇄 오차 ±0.02 · L–M 차 0.03 보다 크다. 교정을 옮겨 쓰면 `x_active` 가 시편마다 0.10–0.16 폭을 오가고 22호 용량 닫힘이 ±7 % → +11…+16 % 로 열린다. [[nmc-lattice-li-content-calibration]].
3. ★★★ **`c` 최대는 여섯 조성 모두 δ ≈0.45**(NCM622 꼭짓점 ≈0.456) — 22호 활성 상이 정확히 그 위에 앉는다. 단조 채널은 `V`(전 구간) · `a`(δ ≳0.15–0.40)이고, 22호 L ↔ M 은 **분해능 바닥 아래**다(같은 로트 원형 차 x 0.024–0.028).
4. ★★ **`ΔV/V` 원자료(조성 여섯 × δ)** — NCM811 4.3 V −4.9 % · 4.6 V −7.35 % · −6 % 는 ≈4.42 V. 23호 요구 중앙 8–10 % 는 이 편 NCM811 범위 밖이고, 23호 첫 충전을 θ = 1 로 옮기면 −1.3…−1.7 % — **같은 용량에서 수축은 θ 에 걸린다**(틈 채널은 θ 와 곱해진다).
5. ★★ **두께 · 압력 채널의 양극 몫은 Δx 에 선형이 아니다** — NCM811 dV/dδ 가 4.0 → 4.3 V 에서 ×7. [[assb-operando-pressure-signal-attribution]] 정의식의 "Δx 당 몰부피 변화" 는 상수가 아니라 V(x) 곡선의 기울기다.
6. ★ **esd ≠ 산포** — 같은 연구망 · 같은 정련 코드의 표에서 매끈한 곡선 잔차가 esd 의 14–37 배(`V`). 22호 D9(불활성 L `c` 가 원형과 esd 의 20–30 배)를 "esd 과소" 쪽으로 읽을 근거가 생긴다(판정 아님).
7. ★ **"구조 안정 ↔ 에너지 밀도" 의 유지율 대조는 Ni ↔ Umax 교락** — 합성 대조군(조성 · 컷오프)을 설계할 때 둘을 따로 돌린다.
8. `[해석]` 우리 주 프로젝트(액체셀 PyBaMM)와의 접점: 반쪽전지 OCP 의 화학량 축도 대개 통과 전하로 센다 — 이 편의 "전처리 결손 배정" 은 화학량 **오프셋**(δ₀)을 가정으로 닫는 자리이고, 완전지 OCV 적합에서 양극 화학량 오프셋은 Li/P 비(곧 `LLI` 방향)로 흡수될 자리다([[np-lip-ocv-reparametrization]] · [[fitting-degeneracy]]). 우리 쪽 수치는 `degradation-degeneracy/docs/RESULTS*.md` 가 정본이다 — 여기서 비교하지 않는다.

# 후속 후보 (원전 우선)

참고문헌 44 편 중 우리 축(Q1 · Q2 · Q8)에 닿는 것만. **셀 열화 식별성 원전 0.**

| 서지 | ref | 왜 | 축 | 우선 |
|---|---|---|---|---|
| **Kondrakov, Geßwein, Galdina, de Biasi, Meded, Filatova, Schumacher, Wenzel, Hartmann, Brezesinski 2017 *J. Phys. Chem. C* 121, 24381–24388** | [19] | **파일 29** — `c` 붕괴 기구의 위임처("Charge-Transfer-Induced Lattice Collapse") · 22호 "Ni–O 전하이동" 의 원전 후보 · 교정 축 규약(몇째 사이클 · δ₀) 확인 · **지목 22 · 66** | Q8 · Q2 | ★★ |
| **Kondrakov, Schmidt, Xu, Geßwein, Mönig, Hartmann, Sommer, Brezesinski, Janek 2017 *J. Phys. Chem. C* 121, 3286–3294** | [15] | **파일 31** — 원장 ★★★ · 이 편은 "부피 변화 → 파괴" 서사로만 인용 · `ΔV/V` 의 전압 · 기준을 이 편 표 S1 과 대조 · **지목 23 · 62 · 66** | Q1 · Q8 | ★★★(기존) |
| Ishidzu, Oka, Nakamura 2016 *Solid State Ionics* 288, 176–179 | [13] | **파일 34** — 조성별 부피 변화 · 이 편 "general trends … in agreement" · **지목 23 · 66** | Q8 | ★(기존) |
| Noh, Youn, Yoon, Sun 2013 *J. Power Sources* 233, 121–130 | [10] | Fig. 10b 대조군 자료의 원전(4.3 V · 조성 여섯) — 원장 0 | Q8 | ☆ |
| Yang, Sun, McBreen 1999 *Electrochem. Commun.* 1, 227–232 | [36] | "monoclinic" ↔ "two coexisting hexagonal phases" — 두 상 정련(22호)의 해석 대안 | Q2 | ☆ |
| Van der Ven, Aydinol, Ceder, Kresse, Hafner 1998 *Phys. Rev. B* 58, 2975 | [38] | `c` 증가 차폐 서사의 근거(LiₓCoO₂) | Q8 | ☆ |
| Sun G., … Korsunsky 2016 *Extreme Mech. Lett.* 9, 449 · Watanabe … Nakura 2014 *J. Power Sources* 260, 50 | [40] · [39] | 입자 균열 · 파편화 → 접촉 상실 서사의 원전 | Q1 | ☆ |

# 이 digest 가 주장하지 않는 것

- **22호 `x_active` 가 틀렸다고 하지 않는다** — 두 교정 중 어느 축이 참 Li 함량에 맞는지는 화학 분석 0 이라 모른다. 주장은 "교정 규약 차이(x ≈0.067)가 22호 인쇄 오차보다 크고, 22호 `x` 는 22호 규약 위의 값" 까지다.
- **x 이동의 원인이 전처리 결손 배정이라고 단정하지 않는다** — 크기가 같은 자릿수라는 것까지다(로트 · 전해질 · 22호 그림 판독 ±0.01–0.02 가 섞인다).
- **22호 L ↔ M 순서를 정했다고 하지 않는다** — 분해능 바닥 아래라는 것까지다. "역순" 도 주장하지 않는다.
- **`f_inactive` 가 교정에 걸린다고 하지 않는다** — 상 분율은 교정 없이 선다(22호 판정 그대로).
- **23호 틈 요구치를 이 편 값으로 닫았다고 하지 않는다** — 액체 반쪽 · 넷째 사이클 · 다른 로트이고, ASSB 첫 충전의 활성 입자 δ 는 θ 에 걸린다. θ 별 수축은 표 S1 보간 위의 `[재현]` 이다.
- **Fig. 8 의 상관이 틀렸다고 하지 않는다** — 연쇄 법칙으로 대부분 재현된다는 것까지다(dV/dδ 의 계단은 구조 정보다).
- **유지율 차이가 Umax 효과라고 하지 않는다** — Ni 와 Umax 가 교락돼 이 편 자료로 갈리지 않는다는 것까지다.
- **SI PDF 를 저자 원본과 같은 바이트로 보지 않는다** — 메타데이터가 말하는 것(Word 2010 · 2017-11-10 생성 · 2026-09-28 내려받기 표지)까지다.
- 우리 파이프라인(`degradation-degeneracy/`) 수치와 비교하지 않는다 — 우리 쪽 수치는 `degradation-degeneracy/docs/RESULTS*.md` 가 정본이다.
- 인용 원전([19] · [15] · [13] · [10] · [36] · [38] · [39] · [40])과 Buchberger 2015 는 열람하지 않았다(Buchberger 식은 24호 digest 전사).
