Repository: yonghoon7153-source/Yonghoon-DEM-DFT

# wiki/raw/ — 예외적 불변 원본층

이 리포의 불변 증거층은 **이미 밖에 있다**: `docs/data/`(측정 CSV·JSON) ·
litdb 정본(friendly-meitner) · `docs/reviews/findings.json` · git 이력.
그래서 이 폴더는 킷 원형과 달리 **예외 전용**이다:

- 들어오는 것: litdb 소관(논문)도 측정 데이터도 아닌 외부 자료 — 강연 전사,
  외부 레포 감사 노트 등.  `transcripts/` 등 하위 폴더에 날짜-슬러그로 저장.
- 규칙: 한번 저장한 파일은 수정 금지 (원본이 바뀌면 새 -v2 파일).  frontmatter 에
  `source_url` / `ingested` 를 적는다.
- 논문 PDF·digest 는 여기 넣지 않는다 → wiki/SCHEMA.md 경계 규칙 1 (litdb 정본).

File: wiki/raw/papers/feng2026_anode-free-asslsb-fe-stabilized-polysulfides.md (part 2 of 2)
---
일치한다.** 즉 저자는 **공극을 Li 로 완전히 채운다고 가정**했다. `[해석]` 이는 상한이며,
실제로는 SEI·불균일 석출·데드 Li 때문에 100 % 충전은 불가능하다 — **N/P 1.03 은 낙관적
상한**이다.

### 6.4 Fig. 5 판독 `[도표]`

**Fig. 5a (셀 모식도)**: 위에서부터 FLS → Li3PS4 → KB+MCMB 의 적층이 원통형 다이 안에 있고,
**측면에 나사(볼트) 2개**가 보인다. `[해석]` **정용적(나사 체결) 구속**으로 읽힌다 — 스프링이나
로드셀은 그려져 있지 않다. 본문에 글자로는 없다(G5).

**Fig. 5b (사이클 후 단면 SEM)**: 위 FLS 층 **12.4 µm**(노란 화살표), 아래 Li3PS4. 스케일바
10 µm. 계면에 틈·박리가 보이지 않는다 — `[인쇄]` "the cathode−electrolyte interface remains
intact … further supporting the structural stability of the FLS cathode".
`[해석]` **시야가 단 하나**이고 배율이 높아 "계면이 온전하다" 는 일반화의 근거로는 약하다.
또한 12.4 µm 는 §6.5 의 모순을 낳는다.

**Fig. 5c (사이클 전 단면 SEM)**: 위 KB+MCMB **33.8 µm**, 아래 Li6PS5Cl. 스케일바 20 µm.
탄소층이 거칠고 다공성으로 보인다. **집전체는 시야에 없다**(G6).

**Fig. 5d (풀셀 사이클)**: 가로 0–275 사이클, 세로 SepCap 400–1600 mAh g⁻¹ + CE 0–100 %.
`[도표]` 1번 사이클에 마커 두 개(**≈1010 과 ≈935**), 이후 ≈940 까지 올랐다가 단조 감소,
**≈235 사이클에 "Retention 80 %" 화살표**, 275 사이클에서 ≈730 종료. CE(노랑)는 1번
사이클부터 **≈100 % 에 붙어 있고 가시적 이탈이 없다.**

### 6.5 ★ 풀셀 수치의 두 가지 모순

**(a) 이론 초과 (G9).** Fig. 5d 의 y축 라벨은 Fig. 3c 와 같은 "SepCap (mAh/g)" 이고 주석도
"AM: ~2 mg/cm²" 로 같다. 기준이 같다면(=FLS):

```
첫 사이클 ≈1000 mAh g⁻¹(FLS)
  → [재현] (S) 기준: 1000 / 0.51575 = 1939 mAh g⁻¹(S)      … 2e⁻ 천장 1672 의 116 %
  → [재현] (Li2S) 기준: 1939 × 0.69783 = 1353 mAh g⁻¹(Li2S) … 2e⁻ 천장 1166 의 116 %
```

`[해석]` **2e⁻ 천장을 16 % 넘는다.** 이 위키 전수 20편 중 7편이 이론 초과였고 이것이
여덟 번째 후보다. 분모 밖 기여의 후보는 셋이다 —
① **프리리튬화 Li 재고가 양극으로 넘어온 분**(가장 유력: 반쪽셀 868 보다 풀셀이 **더 크다**는
것 자체가 비정상이다), ② **LPS 의 산화환원 기여**(Wang Daiwei 외부 눈금 `[재현]` 4–6 %,
Gao 28–52 mAh g⁻¹(composite) 급 — 16 % 를 다 설명하지는 못한다), ③ 기준 표기 오류.
**저자는 이 초과를 언급하지 않는다.**

**(b) 두께-로딩 모순 (G10).**

```
복합양극 로딩 = AM 2 mg cm⁻² ÷ 0.40 = [재현] 5.0 mg cm⁻²
Fig. 5b 두께 12.4 µm 에서 겉보기 밀도 = 5.0e-3 g / 12.4e-4 cm = [재현] 4.03 g cm⁻³
조성 이론 밀도(FLS≈1.8 · Li3PS4 1.88 · VGCF≈2.0, 40:40:20 wt%)
  = 1/(0.4/1.8 + 0.4/1.88 + 0.2/2.0) = [재현] ≈1.87 g cm⁻³
→ 12.4 µm 가 담을 수 있는 최대 = 1.87 × 12.4e-4 = [재현] 2.32 mg cm⁻²(복합)
                                              = 0.93 mg cm⁻²(FLS)
```

`[해석]` **그림이 말하는 두께로는 주장된 로딩의 절반도 못 담는다.** 셋 중 하나다 —
(i) 두께 12.4 µm 가 양극 전층이 아니다, (ii) 로딩이 2 mg cm⁻² 가 아니다,
(iii) "AM" 이 FLS 가 아니라 복합양극 전체를 가리킨다(그러면 복합 2 mg cm⁻² → 10.7 µm 로
12.4 µm 와 잘 맞는다 ✅). **(iii) 이 가장 정합적이다.**

→ `[해석]` ★ 만약 "AM ~2 mg/cm²" 가 **복합양극 기준**이라면 모든 면적용량이 40 % 로 줄고
(첫 충전 `[재현]` 0.69 mAh cm⁻²), **N/P 계산도 깨진다**(2.4/0.93 = 2.6). 반대로 FLS
기준이면 두께가 안 맞는다. **둘 다 성립할 수 없다.** 이 digest 는 **FLS 기준으로
보관**한다(N/P 1.03 이 그 가정에서만 재현되기 때문, §6.3) — 그러나 **면적용량 1.72 mAh cm⁻²
는 신뢰 구간이 넓다**는 단서를 붙인다.

### 6.6 집전체 — 이 위키의 세 논문 대조 (양극쪽/음극쪽 구별)

| 논문 | 어느 쪽 | 집전체 | 운전 압력 | 결과 |
|---|---|---|---|---|
| Zhang 2026 | **음극쪽** | **Na 박 50 µm**(소성변형, Cu 는 실패) | 0 / 1 / 4 MPa | 4 MPa 400 cyc 89.7 % · 1 MPa 300 cyc 70.5 % · **0 MPa 는 60 cyc 붕괴** |
| Park 2026 | **양극쪽** | 탄소 코팅 Al | 1 → 75 MPa 7단계 스캔 | 10 MPa 350 cyc |
| **Feng 2026 (이 논문)** | — | **미기재 (양쪽 다)** | **50 MPa 단일값** | 풀셀 240 cyc >80 % |

`[해석]` 이 논문은 **집전체를 설계 변수로 다루지 않는다.** 음극쪽에서 Li 수용을 담당하는 것이
집전체가 아니라 **탄소 호스트의 공극**이라는 점에서 Zhang 2026 과 설계 철학이 다르다 —
Zhang 은 "변형 가능한 금속 박이 저압에서 밀착을 유지한다", Feng 은 "다공성 탄소가 Li 을
내부에 받아 부피변화를 흡수한다". **둘은 배타적이지 않고 조합 가능하다**(§13).

---

## 7. ★★ 압력 — 성형압과 운전 구속압의 분리

| 항목 | 값 | 출처 |
|---|---|---|
| **운전 구속압** | **50 MPa** | Fig. 2b · 3b · 3c · 5d **그림 주석에만** `[인쇄]` |
| 유지값인가 초기 체결값인가 | **미기재** | G5 |
| 구속 방식 | **정용적(나사) 추정** — Fig. 5a 모식도에 나사 2개 | `[해석]` · 글자 근거 없음 |
| **성형압**(양극·SE 펠릿) | **SI 미확보** | G4 |
| 압력 스캔 | **없음** | — |
| 압력-EIS | **없음** | — |
| 본문의 압력 언급 | `[인쇄]` "improve contact at the cathode/SSE interfaces **under practical stack pressure**" 한 번뿐 | — |

`[해석]` ★ [[operating-stack-pressure-floor]] 카드에 새 점 하나가 추가된다. 현재 좌표:

```
0 / 1 / 4 (Zhang) · 1→75 7단계 스캔 (Park) · 7 (Qu) · 15 / 30 / 100 (Zhang J)
· 50 (Jeong · Gao · ★Feng) · 150 (Kim JT) · 200 (Hong) MPa
```

**50 MPa 에 세 번째 논문이 붙었다.** 0–200 MPa 산포 안에서 **50 MPa 가 가장 흔한 값**이
되어 간다 — `[해석]` 이것이 "물리적 최적" 이어서가 아니라 **상용 다이셀(10 mm φ)의
관행적 체결 토크**일 가능성이 크다. 세 논문 모두 압력을 **설계 변수가 아니라 고정 상수**로
다룬다는 공통점이 그 가설을 지지한다.

`[해석]` 이 논문이 압력 축에 주는 **진짜 기여는 다른 데 있다**: 저자가
**"practical stack pressure 를 유지한 채 접촉을 확보하려고 온도를 60 °C 로 올렸다"** 고
명시한 것이다(§4.3). 즉 **압력-온도 교환을 의식적으로 쓴 첫 사례**다. 그리고 §4.4 에서
**상온이 60 °C 보다 장기적으로 낫다**(계면 열화가 덜하다)고 스스로 인정한다 — 이 교환이
공짜가 아니라는 증거다.

---

## 8. ★ "polysulfide 안정화" 주장의 검증

### 8.1 무엇을 polysulfide 라 부르고 무엇으로 검출했나

| 기법 | 지표 | 저자의 귀속 | `[해석]` 이 위키의 판정 |
|---|---|---|---|
| **PDF** | Fe–S ≈2.3 Å 신규 · S–S 4.05→4.0 Å | "배위수 낮은 S 종" | **약함** — 0.05 Å 이동은 r-해상도 급 |
| **S K-edge XAS** | 전-흡수단 **2469.5 eV** 신규 피크 | "Fe–S 와 S–S 의 **겹친 기여**, 대부분 S–S" | **간접** — 저자 자신이 겹침을 인정. Fe 함량이 낮으니 S–S 일 것이라는 **논증**이지 분해가 아니다 |
| **S 2p XPS** | **163.5 eV** bridging S | "polysulfide" | **애매** — 같은 BE 를 대조군에서는 "LPS 의 P2Sn" 이라고 부른다(§5.3). 정량 분리 없음 |
| **열처리 + XPS** | 163.5 eV 가 가열에 사라지고 120 °C 에서 162.8 eV(S2²⁻) 경유 후 180 °C 에서 FeS | "준안정 polysulfide" | **가장 강한 근거** — 신호의 **소멸**은 피팅 자유도에 덜 의존 |
| **사이클 중 XAS/XPS** | 충전에 감소, 방전에 재출현 | "가역적 polysulfide" | **중간** — 가역성은 설득력 있으나 "0.9 V 에서 최대" 가 기전과 안 맞는다(§5.2) |
| **DFT/NEB** | FeS2(210) 위 S3 trimer 자발 형성 | "polysulfide 경로" | **순환적** — 관측 안 된 상 가정 |
| UV–vis · Raman | — | **쓰지 않음** | 고체계라 적용이 어렵기는 하다 |

### 8.2 판정

`[해석]` ★★ **판정: "S–S 결합을 가진 저결정 황 종이 FLS 안에 생겼고 그것이 충방전에 가역적으로
변한다" 는 **입증되었다**. 그 종이 **"polysulfide (Li2Sx, 2≤x≤8)" 라는 것은 입증되지 않았다.**

근거:
1. 2469.5 eV 와 163.5 eV 는 **S–S 결합의 지표**이지 Li2Sx 의 지표가 아니다. **FeS2 의
   (S2)²⁻ 도, LPS 분해의 P2Sn 도, Li2S2 도 같은 자리에 온다** — 저자 자신이 DFT 절에서
   "FeS2 contains S−S bonded (S2)²⁻ units, representing **the smallest S−S
   ('polysulfide-like') motif**" 라고 쓴다. **"polysulfide-like" 가 정직한 표현이고
   제목의 "polysulfides" 는 과장이다.**
2. 이 위키의 기본 전제(고체계에는 용해 LiPs 가 없다)는 **흔들리지 않는다.** 이 논문이 보는
   것은 **용해된 중간체가 아니라 고체 안에 고정된 S–S 모티프**다. 저자도 "solid-state
   polysulfide intermediates" 라고 한정한다.
3. 더 정확한 서술: **"Fe–S 를 포함한 저결정 혼합 황 상(相)이 Li2S 입자 자신의 전자·이온
   전도도를 8자리 올리고, 그 상이 충방전에 가역적으로 조성을 바꾼다."** polysulfide 라는
   단어 없이도 이 논문의 모든 측정이 설명된다.

### 8.3 ★ Fe 와 Cl 의 3분류 — **원소·사이트 단위로** 가른다

Gao 2024 의 `CuI` 에서 **Cu 는 매개체, I 는 정적 도펀트**로 갈렸던 전례를 따른다.

| 원소·사이트 | 어디로 갔나 | 산화상태 변화 | 자기 plateau | 자기 용량 | **판정** |
|---|---|---|---|---|---|
| **Fe** | 저결정 Fe–S (FeSx) | **2+ 근처에서 "slight" 하게 움직이고 되돌아온다** (Fig. S9) | **없음** (Fig. 2b·3b 에 추가 단차 없음) | `[재현]` 1e⁻ 상한 **43.1 mAh g⁻¹(FLS)** | **촉매 (복귀형)** |
| **Cl** | **LiCl** 결정 나노입자 150–250 nm | 없음 (Cl⁻ 고정) | 없음 | **0** | **정적 — 비활성 부산물** |

`[해석]` ★ Cl 쪽이 특히 분명하다. 저자가 결론에서 직접 쓴다:
> `[인쇄]` "our future work will focus on **selectively removing the LiCl byproduct** and
> reassessing the cathode chemistry and cycling behavior."

즉 **저자 스스로 LiCl 을 제거 대상 무게로 본다.** `[재현]` 완전 메타세시스 기준 LiCl 은
FLS 의 **20.5 wt%** 이고, Rietveld 결정상 기준으로는 7.78 % 다(G14). 어느 쪽이든
**아무 전하도 나르지 않는 질량**이다.

`[해석]` Fe 쪽은 **매개체와 촉매의 경계**에 있다. 매개체로 보려면 (i) 뚜렷한 자기 plateau,
(ii) 큰 산화상태 왕복이 필요한데 둘 다 없다. 촉매로 보려면 (i) 복귀, (ii) 자기 용량 ≈0 이
필요한데 복귀는 확인되고 자기 용량은 43.1 mAh g⁻¹(FLS) = 첫 충전의 `[재현]` **5.0 %** 다.
→ **촉매로 분류하되 "자기 용량 5 % 를 가진 촉매" 라는 단서를 붙인다.**
⚠ 단, **방전 컷오프 0.9 V vs Li–In 이 FeS 의 전환반응(FeS + 2Li → Fe + Li2S) 구간에 닿을
가능성**이 있다. 닿는다면 Fe 는 2e⁻ 를 더 써서 자기 용량이 `[재현]` **86.2 mAh g⁻¹(FLS)**
= 첫 충전의 10.0 % 가 되고 분류가 **매개체/공활물질** 쪽으로 이동한다. Fig. S9 를 못 봤으므로
(G19) **이 분기를 열어 둔다.**

---

## 9. 무게 대가·자기 용량·대조셀 — 이 위키의 다섯 번째 좌표

### 9.1 `[재현]` 무게 대가

```
FLS 1 mol 기준 = Li2S 45.942 g + FeCl3 0.1 × 162.204 = 16.2204 g  →  합 62.1624 g
비활물질(FeCl3 유래 = LiCl + Fe–S 의 Fe 몫) = 16.2204 / 62.1624 = 26.09 wt%
전극 기준 = 26.09 % × 0.40 = 10.44 wt%
```

| 논문 | 첨가제 | **무게 대가 (활물질 분말 기준)** | 전극 기준 | 자기 용량 상한 |
|---|---|---|---|---|
| Wan 2021 | LiI–LiBr | 39.9 wt% | — | 109.4 |
| Zhang 2026 | PI3 | 43.8 wt% | 21.9 wt% | 152 |
| Kwok 2023 | (매개체) | 40 wt% | — | 147 |
| Gao 2024 | CuI | 42.3 wt% | — | 102.9 |
| Hong 2026 | ZrS2 | **16.7 wt%** | — | 34.5–138 |
| **Feng 2026** | **FeCl3** | **`[재현]` 26.1 wt%** | **`[재현]` 10.4 wt%** | **`[재현]` 43.1 (1e⁻) / 86.2 (2e⁻ 포함)** |

`[해석]` ★ **Hong 16.7 과 40–44 묶음 사이의 중간값**이다. "고체계 첨가제는 확산 불가라
구조적으로 공활물질이 된다 → 무게 대가가 40 wt% 대로 커진다" 는 명제에 대해
**두 번째 중간 반례**가 된다(첫 번째는 Hong).

### 9.2 `[재현]` 자기 용량과 관측 개선폭의 비

```
Fe²⁺↔Fe³⁺ 1e⁻ 상한 = 0.1 mol e⁻ × 26 801 mAh/mol ÷ 62.1624 g = 43.1 mAh g⁻¹(FLS)
(FeS → Fe 전환까지 포함한 2e⁻ 추가분까지 쓰면 ×3 = 129.4, 보수적으로 2e⁻만 더하면 86.2)
LiCl 기여 = 0

관측 개선폭:
  본문값 기준  861 − 358 = 503 mAh g⁻¹   →  43.1/503 = 0.086  (2e⁻ 포함: 0.171)
  그림값 기준  861 − 490 = 371 mAh g⁻¹   →  43.1/371 = 0.116  (2e⁻ 포함: 0.232)
```

| 논문 | 자기 용량 / 관측 개선폭 | 판정 |
|---|---|---|
| Gao 2024 | 0.10 | 경보 해제 |
| Liu 2026 | 0.4–1.0 | **경보** |
| **Feng 2026** | **0.086–0.116 (1e⁻)** / **0.17–0.23 (2e⁻ 포함)** | **1e⁻ 가정에서 경보 해제 경계, 2e⁻ 가정에서 주의** |

`[해석]` Fe K-edge 가 "2+ 근처에서 약간 움직인다" 는 본문 서술이 맞다면 1e⁻ 열(0.09–0.12)이
적용되고 **개선의 90 % 이상은 자기 용량이 아니다** — 즉 **진짜 kinetic 효과**다. 이것이
이 논문의 가장 단단한 부분이다. 다만 그 판정이 **우리가 못 본 Fig. S9 하나에 전적으로
의존한다**(G19).

### 9.3 ★ 활물질 없는 대조셀 — **일곱 편 연속 없다**

이 논문에도 **FeCl3(또는 Fe–S 상) + Li3PS4 + VGCF 만으로 만든 대조셀이 없다.**
있었다면 §9.2 의 0.086–0.232 라는 넓은 구간이 **한 번의 측정으로 닫혔을 것**이다.
그리고 §3.1 의 전도도 음성대조(갈지 않고 섞은 Li2S+FeCl3)도 없다.

`[해석]` **가장 값싼 실험이 일곱 편 연속 빠진다.** 이것은 개별 논문의 실수가 아니라
**이 분야의 체계적 공백**이다 — 우리가 돌리면 그 자체로 기여가 된다.

---

## 10. ball milling 조건 전표

| 칸 | 1단계 (Li2S + FeCl3 → FLS) | 2단계 (FLS + LPS + VGCF) |
|---|---|---|
| 장비 | **SI 미확보** | **SI 미확보** (본문에 혼합 서술 자체가 없다) |
| rpm | **SI 미확보** | **SI 미확보** |
| 시간 | **SI 미확보** | **SI 미확보** |
| **BPR** | **SI 미확보** | **SI 미확보** |
| 볼 재질·지름·개수 | **SI 미확보** | **SI 미확보** |
| 용기 재질·부피 | **SI 미확보** | **SI 미확보** |
| **총 투입량** | **SI 미확보** | **SI 미확보** |
| 분위기 | **Ar** `[인쇄]` | **SI 미확보** |
| 단계 수·휴지 주기 | **SI 미확보** | **SI 미확보** |
| 조성비 | FeCl3/Li2S 몰비 **0.1** `[재현]` (원문 "10 mol %") | **40 : 40 : 20 wt%** `[인쇄]` |
| 성형압 | — | **SI 미확보** |
| 운전 구속압 | — | **50 MPa** `[인쇄]`(그림 주석) |
| 혼합 경로 분류 | **반응성 고에너지 볼밀** (in-situ 고상반응) | **불명** |
| one-step / two-step | **two-step** `[해석]` — 1단계가 화학반응을 겸한다 | — |

`[해석]` ★ 이 위키의 전수 대조표에서 **"미기재" 와 "SI 미확보" 는 다른 진단**이다.
Kim 2023 의 G1(혼합 조건 미기재)은 **논문이 적지 않은 것**이고, 이 논문은 **SI 에 적혀
있는데 우리가 못 구한 것**이다. **SI 를 확보하면 이 표의 거의 전부가 채워질 수 있다** —
`/paper` 재실행 1순위 대상이다.

단 하나, **"복합양극을 어떻게 섞었는가" 는 본문 어디에도 없다**(G3). 본문은 조성만 적고
`[인쇄]` "The FLS cathode composite was prepared by **mixing** 40 wt % active materials,
40 wt % of Li3PS4 solid electrolyte, and 20 wt % of vapor-grown carbon fiber (VGCF)" 라고
쓴다 — **"mixing" 이라는 단어 하나.** 2차 볼밀인지 유발인지, 그 조건이 FLS 의 준안정
polysulfide 를 깨뜨리지 않는지(§2.4 에 따르면 열에 약하다)가 전부 공백이다.

---

## 11. 단위·양단위 환산

### 11.1 `[재현]` FLS 의 황 함량 — 모든 환산의 기준

반응은 황을 소모하지 않는다(Li2S 의 S 가 Fe–S/polysulfide 로 옮겨갈 뿐). 따라서:

```
FLS 1 mol(Li2S 기준) = 62.1624 g 안에 S 1 mol = 32.06 g
S 함량 = 32.06 / 62.1624 = 51.575 wt%(FLS)
```

검산: 861 mAh g⁻¹(FLS) ÷ 0.51575 = **1669.4 mAh g⁻¹(S)**
→ ×0.69783 = **1165.0 mAh g⁻¹(Li2S)**. 원문의 **1162** 와 `[재현]` 0.3 % 차이. ✅
(원문은 "29.6 % Li2S content" 를 썼다: 861 × 0.40/0.296 = 1163.5 — 같은 결과.)

**천장 대비 이용률**: 1669.4 / 1672 = **2e⁻ 기준 99.8 % (1e⁻ 기준 199.7 %)**.
→ 원문의 "∼99 % Li2S utilization" 은 `[재현]` **정확하다.** 다만 §2.2 에서 본 대로 분모가
**명목 Li2S**이고, 황 질량수지로 하면 모순이 없다.

### 11.2 양단위 전환표

| 항목 | mAh g⁻¹(FLS) | **mAh g⁻¹(S)** | **mAh g⁻¹(Li2S)** | mAh g⁻¹(composite) | mAh cm⁻² | 조건 |
|---|---|---|---|---|---|---|
| 첫 충전 (FLS) | **861** `[인쇄]` | **1669** | **1165** | `[재현]` 344 | `[재현]` **1.72** | 0.2 C · 60 °C · 50 MPa · 2.4 V vs Li–In |
| 첫 방전 (FLS) | `[재현]` 852 | **1653** | **1153** | 341 | 1.70 | ICE 99 % |
| 사이클 초기 (FLS) | **868** `[인쇄]` | 1683 | 1174 | 347 | 1.74 | 0.2 C · 60 °C |
| 500 cyc 80 % | `[재현]` 694 | **1346** | **939** | 278 | 1.39 | — |
| 650 cyc | `[도표]` ≈650 | ≈1260 | ≈879 | ≈260 | ≈1.30 | 유지율 `[재현]` 74.9 % |
| 1.5 C | `[인쇄]` ≈450 | 873 | 609 | 180 | 0.90 | 실제 `[재현]` ≈2.0 C |
| 상온 초기 | `[인쇄]` 739 | 1433 | 1000 | 296 | 1.48 | 상온(수치 미기재) |
| 상온 350 cyc | `[재현]` 591 | 1146 | 800 | 236 | 1.18 | 유지율 80 % |
| **풀셀 첫 사이클** | `[도표]` ≈1000 | **≈1939 ⚠천장 116 %** | **≈1353 ⚠천장 116 %** | ≈400 | ≈2.0 | G9 |
| 풀셀 240 cyc | `[도표]` ≈800 | ≈1551 | ≈1082 | ≈320 | ≈1.6 | 유지율 >80 % |
| pristine Li2S 첫 충전 `[인쇄]` | — | `[재현]` 513 | **358** | `[재현]` 143 | 0.72 | 이용률 2e⁻ 30.7 %(1e⁻ 61.4 %) |
| pristine Li2S 첫 충전 `[도표]` | — | `[재현]` 702 | **≈490** | 196 | 0.98 | 이용률 2e⁻ 42.0 %(1e⁻ 84.0 %) |
| pristine Li2S 20 cyc 최고 | — | `[재현]` 956 | **667** `[인쇄]` | 267 | 1.33 | 이용률 2e⁻ 57.2 %(1e⁻ 114.4 %) |

*(pristine Li2S 행은 활물질이 순수 Li2S 이므로 "mAh g⁻¹(FLS)" 열이 없다. composite 열은
40 wt% 가정.)*

### 11.3 `[재현]` ★ 복합양극 총 황 중 SE 의 몫 — 58.0 %

```
복합양극 100 g = FLS 40 g + Li3PS4 40 g + VGCF 20 g
M(Li3PS4) = 3×6.941 + 30.974 + 4×32.06 = 180.04 → S 분율 128.24/180.04 = 71.23 %

FLS 의 S   = 40 × 0.51575 = 20.63 g
Li3PS4 의 S = 40 × 0.71229 = 28.49 g
합계 49.12 g  →  SE 몫 = 28.49/49.12 = 58.0 %
```

| 비교 | SE 유래 황 비율 | 차감했나 |
|---|---|---|
| 우리 30:50:20 셀 `[재현]` | 58.8 % | — |
| Kim JT 2023 | `[재현]` 42 % (XANES) | **안 함** → 어깨 귀속 붕괴 |
| **Feng 2026** | `[재현]` **58.0 %** | **참조 스펙트럼은 그렸으나 차감 안 함** (Fig. 4b 에 Li3PS4 점선, Fig. 4c 에 162.0 eV "LPS" 성분) |

`[해석]` ★ **이 논문은 이 위키에서 SE 유래 황 비율이 가장 높은 축(58 %)인데 차감하지
않았다.** 다만 **Kim JT 보다는 낫다** — Li3PS4 참조 스펙트럼을 겹쳐 그렸고(XAS), XPS 피팅에
LPS 성분을 명시적으로 넣었다. 문제는 **(i) 정량 차감이 아니고, (ii) FeS 와 LPS 가 겹치는
162.0 eV 를 전부 LPS 로 돌렸다(G16)**는 것이다. `[해석]` 그 결과 **163.5 eV 를 polysulfide 로
읽은 귀속의 오차 막대를 아무도 모른다.**
---

## 12. SI 대조 — **미확보**

원문 ASSOCIATED CONTENT:
> `[인쇄]` "Experimental details, SEM data, EIS data, XPS data, computational results, and
> extra full cell data (PDF)"

본문이 SI 를 가리키는 지점을 전부 모았다. **이 목록이 곧 `/paper` 재실행 시의 체크리스트다.**

| SI 항목 | 본문이 기대하게 만든 내용 | 이 digest 의 공백 번호 |
|---|---|---|
| Experimental details | **볼밀 조건 전량 · 복합양극 혼합법 · 성형압 · 셀 조립 · Li2S/FeCl3 출처 · 집전체 · 프리리튬화 Li 박 양** | G2 G3 G4 G6 G8 G11 |
| **Figure S1** | 5 mol% vs 10 mol% FeCl3 전기화학 비교 | G20 |
| Figure S2a–c | FLS 사진(갈색) · SEM(마이크로미터급 입자) · 후방산란 SEM | — |
| **Figure S3** | 싱크로트론 XRD Rietveld — 결정상 Li2S 92.22 % / LiCl 7.78 % | G14 |
| Figure S4 | PDF 장거리 강도 비교 | — |
| **Figure S5a,b** | 열처리 XRD(60 °C 결정화, 180 °C 3 h 에서 FeS) · XPS(163.5 eV 소멸, 120 °C 에서 162.8 eV S2²⁻) | — |
| Figure S6 · **Table S1** | 전도도 측정 원자료 · "multiple tests" 의 **셀 개수** | G13 |
| **Figure S7** | 상온 사이클 350 cyc — 온도 수치, 739 mAh g⁻¹ 의 위치 | G17 |
| Figure S8 | 첫 사이클 dQ/dV — **활성화 전위를 수치로 확정할 수 있는 유일한 자료** | G18 |
| **Figure S9** | **Fe K-edge XAS 사이클 중 변화 — Fe 3분류의 결정 증거** | G19 |
| Figure S10 | bare Li2S 양극의 사이클 중 XPS (bridging S 가 완전충전에만) | — |
| **Figure S11a,e** | DFT/NEB 장벽 수치 · FeS2(210) 재구성 | — |
| Figure S12 | 프리리튬화 확인 자료 | G8 |
| Figure S13 | 선행 redox-mediator 전략들과의 성능 비교 | — |
| **SI 의 N/P 계산식** | 본문의 "detailed calculation is provided in the SI" | §6.3 에서 `[재현]` 복원 완료 ✅ |

`[해석]` **§6.3 의 N/P 식과 §6.3 의 공극→2.4 mAh cm⁻² 환산은 SI 없이 재현에 성공했다.**
나머지는 SI 가 있어야 한다.

---

## 13. 우리 연구와의 접점

### 13.1 이식 가능 / 불가 표

| 요소 | 이식 가능? | 근거 |
|---|---|---|
| **FeCl3 를 Li2S 와 반응성 볼밀해 in-situ 활성화** | **가능 — 가장 값싼 시도** | 시약 하나(무수 FeCl3), 추가 장비 없음, 기존 볼밀 공정에 1단계만 추가. 단 **조건이 SI 미확보**라 우리가 다시 스캔해야 한다 |
| **FeCl3/Li2S 몰비 0.1** | 가능하되 **스캔 필요** | 저자는 5·10 두 점만 봤다(G20). 0.025·0.05·0.15 를 우리가 채우면 그 자체로 기여 |
| **활성화 전위가 낮다는 결과** | **값은 못 옮긴다** | 전부 **vs Li–In** 이고 이 위키에 오프셋 근거 raw 가 없다. **형태(hump 없는 경사 plateau)만 옮긴다** |
| **전도도 8자리 상승** | 결과는 참고, **방법은 그대로** | FLS **분말 펠릿** 측정이므로 우리 (1)칸 측정 프로토콜과 호환. ★ 단 **음성대조(갈지 않은 물리 혼합)를 우리가 반드시 추가**한다 |
| **활물질 없는 대조셀** | **우리가 돌려야 한다** | 일곱 편 연속 공백. FeCl3+LPSCl+C 만으로 1셀 — 반나절 |
| **N/P 를 공극 부피로 설계하는 방법론** | **가능 — 설계 틀로 가져온다** | §6.3 의 `공극 두께 × 0.534 × 3861` 식은 우리 anode-free 셀에 그대로 쓸 수 있다 |
| **KB:MCMB 3:7 탄소 호스트 음극** | **조건부** | 이 위키의 anode-free 정의에서 벗어난다(프리리튬화). **"2.5단계"(Li-free 호스트) 로는 유효** |
| **프리리튬화(Li 박 + 80 °C 8 h)** | **불가 — 정의 위반** | 우리 2단계의 목표는 Li 박 공정 제거다 |
| **운전 50 MPa** | **불가** | 우리 압력 축의 목표는 바닥을 찾는 것이다. 50 MPa 는 Jeong·Gao 와 같은 '관행값' |
| **60 °C 운전** | **불가(기본 셀에는)** | 저자 스스로 60 °C 가 계면 열화를 키운다고 인정(§4.4). 단 **"상온 vs 60 °C 대조" 설계는 가져온다** |
| **VGCF 20 wt%** | 참고 | 1D 탄소. 우리 축([[carbon-dimensionality-electron-network]])의 1D 사례. 함량 20 wt% 는 Hong 의 KB 40 wt% 보다 작다 |
| **LPS/LPSC 이중층 SE** | **조건부** | 양극쪽 Li3PS4(산화 안정), 음극쪽 Li6PS5Cl(이온전도). 우리 단일 LPSCl 구성과 다르다. 이중층은 변수 하나를 더 늘린다 |
| **열처리로 준안정성을 입증하는 설계** | **가능 — 방법론으로 가져온다** | §2.4. 우리 복합양극에도 60/120/180 °C XPS 를 붙이면 "무엇이 준안정인가" 를 싸게 답한다 |
| 수치 비교 | — | **우리 실험 수치는 위키에 복사하지 않는다**(정본은 실험 노트). 이 digest 의 값과 대조할 때는 참조만 한다 |

### 13.2 열린 질문 카드 라우팅 제안

> ⚠ 이 digest 는 `wiki/raw/` 에만 들어간다. 아래는 **제안**이며, 카드 갱신은 별도 작업이다.

**[[reference-cell-500-600-mahg]]** — 증거 셋
- `Evidence For / 보강`: **pristine Li2S 대조군이 첨가제 없이 20 사이클 활성화만으로
  364 → 667 mAh g⁻¹(Li2S) 까지 간다** (0.2 C · 60 °C · 50 MPa · AM 2 mg cm⁻² · 0.9–2.4 V
  vs Li–In). 우리 목표 구간 500–600 **위**다. 단 165 사이클 만에 ≈190 으로 붕괴.
  → "pristine 으로 500–600 은 도달 가능하나 유지가 문제" 쪽 가설을 강화한다.
- `Evidence Against / 산포 확대`: **같은 논문 안에서 pristine 첫 충전이 358(본문) / ≈490(그림)
  로 갈린다**(G1). 이 위키의 pristine 첫 방전 산포(Hong 134.8 ~ Zhang ≈270 …)에 **또 하나의
  불확정 점**이 추가된다 — `disputed` 유지 근거.
- `Status Log`: 2026-10-01 · Feng 2026 흡수 · 가설 "온도(60 °C)만으로도 pristine 이
  수백 mAh g⁻¹ 활성화된다" 에 직접 근거.

**[[operating-stack-pressure-floor]]** — 좌표 추가 + 가설 분기
- `Evidence`: **50 MPa**(그림 주석만, 유지값/초기값 미기재, 정용적 나사 추정).
  50 MPa 군이 Jeong·Gao·**Feng** 3편이 되어 **0–200 MPa 산포의 최빈값**이 된다.
- `새 가설 제안 H*`: **"압력을 못 낮추면 온도를 올린다" 는 교환이 암묵적 표준이다.**
  근거 — 저자가 `[인쇄]` "under practical stack pressure" 를 유지하려고 60 °C 를 골랐다고
  명시, 그리고 상온이 장기적으로 더 낫다고 인정(§4.4). → **압력 바닥 탐색은 온도 축과
  직교하지 않는다.** 우리 실험 설계에 (압력 × 온도) 2×2 가 필요하다.
- `Status Log`: 2026-10-01 · Feng 2026.

**[[one-step-vs-two-step-mixing]]** — 공백 보고
- **two-step 이되 1단계가 화학반응을 겸한다**(반응성 볼밀). Zhang 2026(Li2S+PI3)과 같은
  부류다. **그러나 조건이 전부 SI 미확보**라 비교표에 넣을 수 없다 — `SI 미확보` 행으로 기록.
- **2단계(복합화)는 본문에 "mixing" 한 단어뿐**이다(G3). 준안정 polysulfide 가 열·기계
  에너지에 약한데(§2.4) 2차 혼합 조건이 공백인 것은 **기전 주장의 구멍**이다.

**[[anode-free-li2s-assb]]** (entity) — 정의 경계 사례로 등록 제안
- **"anode-less/Li-metal-free ≠ anode-free"** 를 못 박는 사례. 프리리튬화 Li 박이 들어간다.
- N/P 1.03 의 **정의 복원식**(§6.3)과 **공극→Li 수용량 환산식**은 그대로 쓸 수 있다.
- 풀셀 ICE 미보고(G7) — 이 위키 ICE 좌표표에 "미보고" 행으로 추가.

### 13.3 이 논문이 선 자리 — 서론의 선행 연구 목록

`[인쇄]` 서론은 Li2S 활성화의 선행 전략을 둘로 나눈다 — (i) **크기 조절 Li2S/탄소/SE
나노복합체**(삼상 계면 형성), (ii) **촉매·산화환원 매개체**. 후자의 예로
`[인쇄]` "LiI and LiBr … are able to form solid solutions with Li2S after ball-milling" 과
표면 매개체로서 금속 화합물들을 인용한다 (원문이 든 목록: MoS2, CuS, LiVS2, LiFeS2, TiS2, CuI).

`[해석]` ★ 이 목록은 **이 위키가 이미 digest 한 논문들과 거의 그대로 겹친다**
(Wan 2021 = LiI–LiBr, Yu 2024 = CuS, Gao 2024 = CuI). 즉 **Feng 2026 은 우리가 보고 있는
바로 그 계보의 최신 항**이다. 그리고 저자들이 던지는 질문이 우리 질문과 같다:
> `[인쇄]` "These advances in materials development raise a fundamental question: **do these
> dopants also alter the underlying solid-state reaction pathways?** It is generally accepted
> that solid-state sulfur cathodes undergo **direct conversion** between S and Li2S …"

`[해석]` **"직접 전환" 이라는 고체계의 기본 전제에 균열을 내려는 시도**다. 이 위키의 전제와
정면으로 부딪치므로 §8 의 판정이 중요했다 — 결론은 **"용해 LiPs 는 여전히 없다. 고체 안에
고정된 S–S 모티프가 생길 뿐이다."**

### 13.4 가장 값싼 다음 실험 (우선순위)

1. **FeCl3 + LPSCl + C 대조셀 1개** (활물질 없음). 반나절. §9.2 의 0.086–0.232 구간을
   한 번에 닫는다. **일곱 편이 빠뜨린 자리**.
2. **갈지 않은 Li2S + FeCl3 물리 혼합 펠릿의 σ 측정.** §3.1 의 음성대조. 반나절.
3. **FeCl3 몰비 스캔 0.025 / 0.05 / 0.10 / 0.15** + 각 조건의 첫 충전. 저자가 2점만 봤다.
4. **상온 vs 60 °C 쌍대조**를 우리 기본 셀에 붙인다. 저자가 "상온이 장기적으로 낫다" 고
   적었으나 그림이 SI 에 있다(G17) — 우리가 직접 확인할 가치가 있다.
5. **열처리 XPS(RT/60/120/180 °C)** 로 "우리 복합양극에서 무엇이 준안정인가" 를 본다.
6. **SI 확보** — 위 §12 체크리스트가 한 번에 채워진다. 실험보다 싸다.

---

## 14. 비판

### 14.1 제목이 두 번 과장한다

1. **"Anode-less"** — 조립 후 **Li 박을 눌러 붙인다**(80 °C 8 h 프리리튬화). 완성된 셀에
   Li 금속 층이 없을 뿐, **Li 금속 공정은 그대로 있다.** anode-free 가 약속하는 제조
   단순화는 얻지 못했다. 그리고 그 Li 박의 양이 "stoichiometric" 이라고만 적혀 있어
   (G8) **실제 Li 재고 비를 아무도 계산할 수 없다.**
2. **"Fe-Stabilized Polysulfides"** — §8.2 의 판정대로, 측정된 것은 **S–S 모티프**이고
   그것이 **Li2Sx 라는 증거는 없다.** 저자 자신이 DFT 절에서 "polysulfide-**like**" 라고
   정직하게 쓴다. 제목·초록은 그 한정어를 떨어뜨린다.

### 14.2 대조군 수치가 자기 그림과 안 맞는다 (G1)

pristine Li2S 의 첫 충전이 **본문 358 / Fig. 2b ≈490 / Fig. 2d(GITT) ≈495** 이고,
ICE 77 % 는 셋 중 어느 것과도 안 맞는다(그림값으로는 65 %). 이 논문의 **모든 개선 폭이
이 대조값 하나에 걸려 있다** — 358 이면 개선 503, 490 이면 371 로 **35 % 차이**다.
§9.2 의 자기 용량 비(0.086 vs 0.116)도 함께 흔들린다. 저자는 이 불일치를 언급하지 않는다.

### 14.3 분광 귀속이 자기 일관적이지 않다

- **같은 163.5 eV 를 대조군에서는 "LPS 의 P2Sn", FLS 에서는 "polysulfide"** 로 읽는다(§5.3).
- **같은 162.0 eV 를 Fig. 1d 에서는 "S²⁻ in FeS", Fig. 4c 에서는 "LPS"** 로 라벨한다(G16).
- Fig. 1d 에서 **FeS 성분이 최대 피크**인데 Fe 는 10 mol% 뿐이다(G15) — 표면 편석이면
  Fig. 1e 의 "homogeneous" 와 충돌한다.
- 이 복합양극은 **총 황의 58.0 % 가 Li3PS4 에서 온다**(§11.3). 참조 스펙트럼은 그렸으나
  **정량 차감이 없다.** Kim JT 2023 이 42 % 에서 어깨 귀속이 무너진 전례가 있다.
- **"polysulfide 가 방전 종단 0.9 V 에서 최대" 는 중간체의 거동이 아니다**(§5.2).

### 14.4 그 밖에

- **n=1.** 전기화학 어디에도 셀 개수·오차막대가 없다(G13). 500·240 사이클 같은 긴 실험일수록
  단일 셀의 설득력이 떨어진다.
- **"CE >99.9 % 니까 안정" 이 아니다.** 0.999^650 = `[재현]` 52 % 로, CE 의 소수 셋째 자리
  분해능은 관측된 25 % 손실을 설명하지 못한다(§4.3). **CE 의 안정과 용량의 안정은 다른 말**이다.
- **"no capacity degradation when returning to 0.5 C"** 는 그림상 `[재현]` −3.4 % 다(§4.2).
- **pristine Li2S 의 CE 가 120 % 를 넘는데 "slightly exceeding 100 %" 라고 쓴다**(§4.2).
  그리고 그것을 "활성화" 로만 설명하고 **Li–In 음극의 Li 재고 소모 가능성을 배제하지 않았다** —
  이 위키가 Yu 2024·Park 2026 에서 반복해서 본 혼동이다.
- **풀셀 첫 사이클이 2e⁻ 천장을 16 % 넘는데 언급이 없다**(G9). 그리고 **풀셀이 반쪽셀보다
  용량이 크다** — 프리리튬화 Li 이 양극으로 넘어온 것 아니냐는 질문에 답이 없다.
- **DRT 의 피크 위치가 저자의 τ 귀속과 한 자리 어긋난다**(§3.4).
- **DFT 가 관측되지 않은 상(FeS2 결정)의 특정 면 위에서 돌았고**, 그 결과(S3 trimer)가
  같은 가정에 선 XAS 귀속을 뒷받침하는 **순환 구조**다(§5.5).
- **60 °C 가 polysulfide 를 깎을 수 있다는 자기 데이터(§2.4)와 장기 감쇠(§4.3)를 연결하지
  않는다.** 상온이 더 낫다고 적어 놓고도(§4.4) 주 데이터는 60 °C 다.

### 14.5 공정한 평가 — 잘한 것

- **열처리 시리즈(60/120/180 °C)** 로 "polysulfide 가 준안정하다" 를 신호의 **소멸**로
  보인 것은 이 위키에서 본 분광 설계 중 상위권이다.
- **XAS 에 Li3PS4·S8·Li2S 참조 스펙트럼을 같이 그렸다.** 차감은 안 했지만 이 위키의
  다수 논문보다 낫다.
- **N/P 를 숫자로 적었다.** 이 위키의 anode 축 논문 중 N/P 를 명시한 몇 안 되는 사례이고,
  공극 부피로부터의 환산이 `[재현]` 으로 정확히 복원된다(§6.3).
- **"overpotential" 과 "활성화" 를 수치로 과장하지 않았다** — 적지 않은 것은 공백이지만
  틀린 수를 적는 것보다 낫다.
- **한계를 본문에서 여러 번 인정한다**: "It is not sufficient to fully deconvolute…",
  "crystalline FeS2 or FeS phases were not observed directly", "extended operando tracking
  over multiple cycles remains an important future direction", "future work will focus on
  selectively removing the LiCl byproduct".

---

## 15. 이 저장소가 가져갈 것

1. **`FeCl3 + Li2S` 반응성 볼밀은 우리 reference cell 에 붙일 수 있는 가장 값싼 활성화
   레버다.** 시약 하나, 공정 1단계, 무게 대가 `[재현]` 26.1 wt%(분말)/10.4 wt%(전극).
   자기 용량 비 0.09–0.12 로 **개선의 대부분이 kinetic** 이다(1e⁻ 가정).
2. **Fe = 촉매(복귀형), Cl = 정적.** 원소·사이트 단위 3분류의 세 번째 사례(Gao 의 Cu/I,
   Hong 의 Zr 에 이어). 단 **방전 0.9 V vs Li–In 이 FeS 전환에 닿으면 매개체로 재분류**해야
   한다 — Fig. S9 확보가 분기점.
3. **"anode-less ≠ anode-free".** 이 구분을 [[anode-free-li2s-assb]] 에 명문화할 근거.
   **N/P 복원식**(호스트 공극 × 0.534 × 3861 ÷ 양극 면적용량)은 우리 설계에 바로 쓴다.
4. **운전 50 MPa 가 세 번째로 등장** — 50 MPa 는 '물리적 최적' 이 아니라 **다이셀 관행값**
   이라는 가설. 그리고 **"압력을 못 낮추면 온도를 올린다" 는 암묵적 교환**을
   [[operating-stack-pressure-floor]] 에 새 가설로 올린다.
5. **pristine Li2S 가 60 °C·50 MPa 에서 20 사이클 활성화로 667 mAh g⁻¹(Li2S) 까지 간다** —
   [[reference-cell-500-600-mahg]] 의 목표 구간을 넘는 값. 단 유지가 안 된다(165 사이클 붕괴).
6. **총 황의 58 % 가 SE 에서 온다는 계산을 우리 셀에도 매번 붙인다.** 이 논문이
   참조 스펙트럼까지 그리고도 차감하지 않았다는 사실이, 이 습관이 얼마나 안 자리잡았는지 보인다.
7. **"CE 99.9 % = 안정" 을 거부하는 산술**(0.999^650 = 52 % ≠ 관측 75 %)을 우리
   보고 양식에 넣는다.
8. **활물질 없는 대조셀이 일곱 편 연속 없다.** 우리가 한 번 돌리면 그 자체가 기여다.
9. **열처리 XPS 로 준안정성을 보는 설계**를 우리 복합양극에 이식한다.
10. **SI 미확보를 "미기재" 와 구별해 기록한다.** 이 digest 의 G2·G3·G4·G11·G19 는
    SI 한 건으로 닫힌다 — 실험보다 싼 다음 수.

---

## 16. 그림 판독 기록

크로핑 산출물: `wiki/raw/figures/feng2026_anode-free-asslsb-fe-stabilized-polysulfides/`
(`fig_1.png` … `fig_5.png` + `figures.json`). 본문 PDF 9쪽, 본문 그림 5개 — **전부 봤다.**
SI 는 이 저장소에 없으므로 **SI 그림은 0장**이다.

| 그림 | 봤나 | 어떻게 | 이 digest 에서 쓴 곳 |
|---|---|---|---|
| **Fig. 1** (XRD · PDF · S K-edge XAS · S 2p XPS · Cryo-TEM) | ✅ 전폭 크롭 Read | 2151×1525 | §2.3 — FeS 성분이 최대인 모순(G15), polysulfide 성분이 수 % |
| **Fig. 2** (σ 막대 · 첫 사이클 · DRT · GITT) | ✅ 전폭 Read **+ 패널 b 600 dpi 재크롭 Read + 픽셀 좌표 교정** | 2151×1317 | §3.2 전압-용량 표 전체, §3.3 G1, §3.4 DRT τ 불일치 |
| **Fig. 3** (율속 · 전압곡선 · 650 cyc) | ✅ 전폭 Read + 패널 a 700 dpi·패널 c 600 dpi 재크롭 Read | 2151×1240 | §4.2 율속표·CE 120 % 초과, §4.3 사이클표 |
| **Fig. 4** (샘플링 지점 · XAS · XPS) | ✅ 전폭 Read | 2151×1103 | §5.1–5.3, G16 |
| **Fig. 5** (셀 모식도 · 단면 SEM ×2 · 풀셀 사이클) | ✅ 전폭 Read + 패널 d 900 dpi 재크롭 Read | 1051×610 | §6.4 전체, §6.5 G9·G10, §7 나사 구속 |
| Fig. S1–S13 | ❌ | **SI 미확보** | §12 체크리스트로만 |

**수치 판독 방법 (Fig. 2b)**: 임베딩 이미지를 600 dpi 로 재렌더한 뒤 (i) 흑색 장축 런으로
플롯 프레임을 찾고(좌 x=428.5 → 0 mAh g⁻¹, 우 x=1675.5 → 1000), (ii) y축 라벨
2.5/2.0/1.5/1.0 V 의 행 중심(223/473/725/976)으로 전압을 선형 보정했다. 보라 충전곡선의
종단이 x=1494 → `[재현]` 861 mAh g⁻¹ 로 **본문 인쇄값과 일치**해 교정이 검증됐다.
같은 교정으로 노랑(pristine) 충전 종단 x=1032 → **≈487–495 mAh g⁻¹**, 방전 종단
x=829.5 → **≈320–323 mAh g⁻¹** 을 얻었다. 이것이 G1 의 근거다.

**캡션 앵커 문제**: 없었다. 5개 그림 모두 PDF 임베딩 이미지 bbox 로 깨끗하게 잘렸고
(`get_image_bbox`), 열 잘림·캡션 침범이 없어 **전폭 재크롭이 필요 없었다**.
`figures.json` 의 `note` 에 남길 사유도 없다.

**보지 못한 것**: SI 전체(Fig. S1–S13, Table S1). 특히 **Fig. S9(Fe K-edge)** 는 §8.3 의
Fe 3분류 판정의 결정 증거이고, **Fig. S8(dQ/dV)** 은 활성화 전위를 수치로 확정할 유일한
자료다. 이 digest 의 해당 서술은 **본문 문장만을 근거로 한 것**임을 밝힌다.
