Repository: yonghoon7153-source/Yonghoon-DEM-DFT

# wiki/raw/ — 예외적 불변 원본층

이 리포의 불변 증거층은 **이미 밖에 있다**: `docs/data/`(측정 CSV·JSON) ·
litdb 정본(friendly-meitner) · `docs/reviews/findings.json` · git 이력.
그래서 이 폴더는 킷 원형과 달리 **예외 전용**이다:

- 들어오는 것: litdb 소관(논문)도 측정 데이터도 아닌 외부 자료 — 강연 전사,
  외부 레포 감사 노트 등.  `transcripts/` 등 하위 폴더에 날짜-슬러그로 저장.
- 규칙: 한번 저장한 파일은 수정 금지 (원본이 바뀌면 새 -v2 파일).  frontmatter 에
  `source_url` / `ingested` 를 적는다.
- 논문 PDF·digest 는 여기 넣지 않는다 → wiki/SCHEMA.md 경계 규칙 1 (litdb 정본).

File: wiki/raw/papers/gao2024_cu-i-codoping-activating-li2s-redox-kinetics-assb.md (part 2 of 2)
---
수렴한다.** 그런데 **Gao 만 개선폭이 그 항의 10배**다. 즉 **"관측 개선이 첨가제 자기 용량일 뿐일
수 있다" 는 이 위키의 경계경보가 Gao 에서는 해제된다.** 다만 그 이유의 절반은 **기준선이 비정상적으로
낮기 때문**이다 — 174.61 mAh g⁻¹(Li2S) = `[재현]` 250 mAh g⁻¹(S) 는 이 위키
[[reference-cell-500-600-mahg]] 의 목표 500–600 의 **절반도 안 된다.** Cronk 2026 은 첨가제 없이
훨씬 높은 이용률을 냈다. **"무첨가 Li2S 는 174 밖에 안 난다" 는 전제 자체가 이 저장소의 관심사다.**

---

## 11. 전도도·확산계수 — 어느 양을 쟀는가

### 11.1 ★ σ_e — 이 위키의 σ_e 분해에 **세 번째 칸**이 생긴다

| `[인쇄]` 값 | 시료 |
|---|---|
| pristine Li2S **9.44 × 10⁻¹⁴ S cm⁻¹** (`[인쇄]` "consistent with the literature", ref 48) | "cathode materials" (G6) |
| 공동도핑 후 **5 ~ 8 자릿수 상승** → `[재현]` **9.4 × 10⁻⁹ ~ 9.4 × 10⁻⁶ S cm⁻¹** | 같음 |
| 도핑량 증가에 따라 단조 증가하다가 **x = 20 에서 감소** (`[인쇄]` 미반응 CuI 때문, XRD 와 일치) | |
| 초록은 `[인쇄]` "**five** orders" 로만 적는다 (G7) | |

`[해석]` **이 숫자는 복합체 퍼콜레이션 전도도가 아니다.** VGCF 10 wt% 가 든 복합체라면
10⁻²–10⁻¹ S cm⁻¹ 이 나온다. 9.44 × 10⁻¹⁴ 은 **활물질 분말 단독**의 값이다. 따라서 이 위키의
σ_e 분해는 **세 칸**이 된다:

| 칸 | 범위 | 이 위키의 현재 판정 |
|---|---|---|
| ① 복합체 퍼콜레이션 | 10⁻²–10⁻¹ | 고원 위에서 **방향조차 무관** (Yu 200배↓·Huang 14배↑·Jeong 6배↓·Liu 2.4배↑ 넷 다 개선) |
| ② SE 상 자신 | 10⁻⁸–10⁻³ | 10⁻⁸ → 10⁻⁴ 에서 결정적, 10⁻³ 이상에서 유해 (Wang Daiwei 2025) |
| **③ 활물질 입자 자신 (신설)** | **10⁻¹⁴ → 10⁻⁹~10⁻⁶** | **Gao 2024.** 절대값은 여전히 ①의 고원보다 **6–8 자릿수 낮다** |

`[해석]` ③이 성능을 좌우한다는 주장은 **"입자 내부로 전자가 들어가야 전환이 입자 전체에서
일어난다"** 는 뜻이고, ①(입자 사이 전자 고속도로)과는 **다른 물리**다. 이 분해는
[[interface-quality-not-bulk-conductivity]] 의 반론 3(전자 퍼콜레이션 고원)을 반박하지 않는다 —
**축이 다르다.** 단 **이 논문은 ③을 바꾸는 것과 입도를 7.7배 키우는 것(BET)을 분리하지 않았다**
(G3). 그리고 **σ_Li⁺ 는 한 번도 측정되지 않았다** — "ionic conductivity" 대신 전부 D_Li 다.

### 11.2 ★★ D_Li — Randles–Ševčík 의 A 정의가 결과를 뒤집는다

`[인쇄]` Table 1 (0.1–1 mV s⁻¹ CV 의 Ip–√v 기울기에서):

| x | 0 | 5 | 10 | **15** | 20 |
|---|---|---|---|---|---|
| D_Li 산화 (cm² s⁻¹) | 1.329 × 10⁻¹² | 8.202 × 10⁻¹² | 1.425 × 10⁻¹⁰ | **2.332 × 10⁻¹⁰** | 1.069 × 10⁻¹⁰ |
| D_Li 환원 (cm² s⁻¹) | 2.941 × 10⁻¹² | 1.135 × 10⁻¹¹ | 2.028 × 10⁻¹⁰ | **4.584 × 10⁻¹⁰** | 1.608 × 10⁻¹⁰ |

`[재현]` x=15/x=0 비 = **175.5**(산화) · **155.9**(환원) → 본문의 `[인쇄]` "two orders of magnitude".

`[인쇄]` 그런데 식 (5)의 A 는 "**the specific surface area of the active material in the
electrode (cm²): mass of the active material multiplied by the specific surface area**" 이다.
그리고 `[인쇄]` BET 는 **Li2S 2.3 vs 도핑 16.3–19.1 m² g⁻¹** 로 **7.1–8.3배** 다르다.

`[재현]` D ∝ (기울기 / (A·C))². 보고된 175.5 가 A 를 같게 두고 나온 값이라면 기울기비는
√175.5 = 13.25 이고, **자기 정의대로 A 를 넣으면**

> D(x=15)/D(x=0) = (13.25 / 7.1)² ~ (13.25 / 8.3)² = **3.5 ~ 2.5**

즉 **×175 가 ×2.5–3.5 로 줄어든다.** `[해석]` 둘 중 하나다 — (a) 실제 계산에 BET 를 넣지 않았거나,
(b) 넣었다면 기울기비가 94–110배여야 하는데 `[도표]` Fig. 4f 의 기울기는 그 정도로 차이나지 않는다
(1 mV s⁻¹ 에서 x=0 의 산화 Ip ≈ 0.3 mA, x=10 ≈ 3.7 mA — **약 12배**). **(a) 가 거의 확실하다.**
여기에 C(Li⁺ 농도)도 조성마다 달라야 하는데 역시 같게 둔 것으로 보인다.

`[해석]` **결론: "Li 확산계수가 두 자릿수 올라갔다" 는 이 논문의 두 기둥 중 하나인데,
자기가 쓴 식의 자기가 쓴 A 정의를 적용하면 반자릿수로 줄어든다.** 이 위키는 이 수치를
**비교용(같은 조건 내 순위)으로만** 쓰고 절대값·배수로 인용하지 않는다.

### 11.3 CV 자체 (Fig. 4)

`[도표]` 0.9–2.4 V vs Li–In, 0.1–1 mV s⁻¹, 25 °C:

| x | 산화 봉우리 (V vs Li–In) | 환원 봉우리 | `[재현]` ΔE @0.1 mV s⁻¹ | 1 mV s⁻¹ 산화 Ip |
|---|---|---|---|---|
| 0 | ≈1.93 → 1.95 | ≈1.03 → 0.97 | **≈0.90 V** | 0.32 mA |
| 5 | ≈1.80 → 1.85 | ≈1.22 → 1.15 | ≈0.58 V | 0.91 mA |
| 10 | ≈1.82 → 1.88 | ≈1.26 → 1.18 | ≈0.56 V | 3.65 mA |
| **15** | ≈1.83 → 1.90 | ≈1.28 → 1.15 | **≈0.55 V** | 3.75 mA |
| 20 | ≈1.83 → 1.88 | ≈1.25 → 1.18 | ≈0.58 V | 2.42 mA |

`[해석]` 세 가지. (i) **봉우리가 산화·환원 각각 하나뿐**이다 — Cu 의 별도 산화환원이
전기화학적으로 분리되지 않는다. §9.1 의 "자기 plateau" 항목이 △ 인 이유다.
(ii) **x = 10 과 x = 15 가 사실상 같다** (Ip 3.65 vs 3.75 mA). 본문의 `[인쇄]` "85Li2S-15CuI
exhibits the highest intensity" 는 맞지만 차이는 3 % 다. x = 15 를 최적으로 고르는 근거는
CV 가 아니라 §6.1 의 용량이다.
(iii) `[인쇄]` "The proportional relationship of peak currents … indicates that this is a
**reversible** electrochemical reaction" — `[해석]` Ip ∝ √v 는 **확산 지배**를 뜻하지
가역성을 뜻하지 않는다. 그리고 ΔE 가 0.55–0.90 V 인 계를 "reversible" 이라 부를 수 없다.
전형적인 CV 해석 오류다.

### 11.4 GITT·EIS

`[인쇄]` GITT (0.1 C, 5 min / 2 h) 가 "같은 결과" 를 준다 (Fig. S18, 미확보 — 과전압 수치 없음).
`[인쇄]` EIS 는 사이클 전후 "크게 늘지 않는다" (Fig. S10, 숫자 없음). `[해석]` **둘 다
digest 에 옮길 수 있는 수가 하나도 없다.**

---

## 12. DFT (Fig. 5)

| 항목 | `[인쇄]` |
|---|---|
| 코드·범함수 | VASP, GGA-PBE, cutoff 450 eV, 힘 수렴 0.02 eV Å⁻¹, 에너지 10⁻⁶ eV, k-point 3×3×3 |
| 모델 | "bulk model of LiS"(원문 표기) 기반. **Li1 자리에 Cu 4개, Li2 자리에 Cu 1개, S 자리에 I 5개** → LiCuSI. LiCuS·LiSI 도 같은 방식. 슈퍼셀 크기 **미기재 (G12)** |
| 경로 | `[인쇄]` Li2 → Li1 → Li2 (refs 68,69) |
| 방법 | CI-NEB |

`[도표]` Fig. 5a 최대 장벽: **Li2S 1.71 · Cu 도핑 1.48 · I 도핑 0.84 · Cu,I 공동도핑 0.60 eV**
(`[인쇄]` 1.71 과 0.6 은 본문에 글자로 있다).

`[해석]` 네 가지를 적어 둔다.
1. **경로의 끝점이 시작점으로 돌아오지 않는다.** `[도표]` 9번 이미지의 에너지가 Li2S 0.40 ·
   Cu 0.29 · I 0.21 · Cu,I 0.16 eV 다. **순수 Li2S 에서 Li2 → Li1 → Li2 는 대칭이어야 하므로
   끝점이 0 이어야 한다.** 0.40 eV 의 비대칭은 셀 크기 부족·미수렴·경로 정의 오류 중 하나를 뜻한다.
2. **1.71 eV 는 25 °C 에서 사실상 이동 0 을 뜻한다.** 그런데 같은 논문의 pristine Li2S 셀은
   174.61 mAh g⁻¹ 를 낸다. **계산이 실험을 설명하기에는 너무 크다** — 모델이 공공 기구가 아닌
   다른 기구를 본 것일 수 있다.
3. **계산 조성이 실험 조성과 다를 가능성**이 높다 (G12 — 2×2×2 가정 시 I/S = 31 at% vs 실험 17.6).
4. **I 단독(0.84)이 Cu 단독(1.48)보다 훨씬 좋다**는 계산 결과는, **실험에서 I 단독(85Li2S-15LiI,
   ≈400)이 Cu 단독보다 나은지** 와 교차검증되어야 하는데 Cu 단독 수치가 본문에 없다 (SI).
   `[해석]` 계산의 순서(I > Cu)와 서사의 강조(Cu 가 주역)가 **엇갈린다.**

---

## 13. Si–C 음극 full cell 과 파우치 (Fig. 6)

### 13.1 구성

`[인쇄]` 85Li2S-15CuI 건식 필름 양극 / LPSCl / Si–C 습식 전극, Al 집전체(양극)·Cu 박(음극).
`[도표]` Fig. 6b 단면 SEM: **전해질층 20 µm**(인쇄), 양극 ≈60 µm·음극 ≈70 µm 급 `[도표, 50 µm 눈금]`.
`[도표]` Fig. 6c EDS: Si·C 는 음극층, S 는 양극·전해질 양쪽, **I 는 양극층에만** — `[해석]`
**요오드가 사이클 중 전해질층으로 이동하지 않았다는 (정성적) 증거**다. Wan·Zhang 이 하지 않은 점검.

### 13.2 ★ N/P 비 — `[재현]`

`[인쇄]` Fig. 6f: **Li2S 1.26 mg cm⁻², Si–C 1.68 mg cm⁻²**. Fig. 6g 파우치: **2.29 / 2.44 mg cm⁻²**.
`[인쇄]` Si–C 의 비용량 1561.34 mAh g⁻¹.

| 셀 | 양극 면적용량(첫 충전 기준) | 음극 용량 | **N/P** |
|---|---|---|---|
| 코인형 full cell | `[재현]` 1.26 × (1082.7/0.852)/1000 = **1.60 mAh cm⁻²** | `[재현]` 1.68 × 1.56134 = **2.62** | **1.64** |
| 파우치 | `[재현]` `[도표]` 22 mAh / 7 cm² = **3.14 mAh cm⁻²** | `[재현]` 2.44 × 1.56134 = **3.81** | **1.21** |

`[해석]` ★ **이 셀은 anode-free 가 아니라 음극 과잉(N/P 1.2–1.6) 설계**다. 그리고
**코인셀(N/P 1.64)은 400 사이클 유지 97 %, 파우치(N/P 1.21)는 60 사이클 유지 63 %** 다.
논문은 그 차이를 `[인쇄]` "the preparation process of the pouch-type full cell needs to be
further improved" 로 돌리지만, **N/P 가 1.64 → 1.21 로 줄어든 것이 더 단순한 설명**이다 —
미검증. `[해석]` 우리가 [[anode-free-li2s-assb]] 로 갈 때 이 논문은 **"N/P ≈1.2 에서 이미
수명이 무너진다" 는 경고**로 읽힌다 (anode-free 는 N/P = 0 이다).

### 13.3 성능

| 항목 | `[인쇄]` | `[재현]` (S) | `[재현]` (composite) |
|---|---|---|---|
| 0.05 C 방전 | **1082.7 mAh g⁻¹(Li2S)** | 1551.4 | 312.6 |
| ICE | **85.2 %** | | |
| Q(1 C)/Q(0.1 C) | **70.92 %** | | |
| 2 C 이용률 | **41.64 %** of 이론 → `[재현]` **486 mAh g⁻¹(Li2S)** | 696 | 140 |
| 0.5 C 400 사이클 | 유지 **97 %**, `[도표]` ≈780 mAh g⁻¹(Li2S) | ≈1118 | ≈225 |
| 전압창 | **0.5–3.0 V** (기준전극 없음 — 셀 전압) | | |
| 파우치 | **16 mAh**, **998.79 mAh g⁻¹(Li2S)**, 25 × 28 mm, 0.05 C | 1431 | 288 |
| 파우치 사이클 | 60 사이클 유지 **63 %** (Fig. S21) | | |
| 안전성 | `[인쇄]` 충전 상태 파우치 **절단 시험** 통과 (Fig. 6h, Video S1) — `[도표]` LED 가 절단 후에도 켜진 사진 3장. **온도·전압 기록 없음** | | |

`[해석]` **에너지밀도를 셀 기준으로 환산할 수 없다.** 파우치의 총 질량·두께가 없고, 도입부가
인용한 591 Wh kg⁻¹ 은 타 문헌값이다. `[해석]` 16 mAh / 7 cm² = **2.29 mAh cm⁻²** 는 실용
파우치 기준으로는 낮고, **운전 중 50 MPa 구속**이 걸려 있다 (§3.5).

---

## 14. 우리 연구와의 접점

### 14.1 셀 계 비교

| 축 | Gao 2024 | 우리 reference cell |
|---|---|---|
| 활물질 | **Li2S (85Li2S-15CuI)** | **Li2S** — 동일 축 |
| SE | LPSCl 자가합성, 3.0 mS cm⁻¹ | LPSCl |
| 탄소 | VGCF 10 wt% (1D 단일) | AB (0D) 20 wt% |
| 조성 | 활물질 50 : SE 40 : C 10 | Li2S 30 : LPSCl 50 : AB 20 |
| 혼합 | **one-step 10 h · 510 rpm**(+ 선행 도핑 20 h) | one-step BM |
| 음극 | Li–In / Si–C | Li–In |
| 온도 | **25 °C** | 상온 |
| 성형 / 운전압 | 490 / **50 MPa** | — |
| 로딩 | 1 / 3 / 5 mg cm⁻²(Li2S) | — |

### 14.2 이식 가능한 것 / 못 하는 것

| 가져갈 수 있는가 | 항목 | 비고 |
|---|---|---|
| **○** | **밀링 레시피 전량** — XQM-2 planetary, 510 rpm, ZrO2 ⌀4 mm, **BPR 20:1**, Ar. 도핑 20 h / 복합 10 h | 이 위키에서 **BPR 이 인쇄된 네 번째 논문**. [[mixing-equipment-ball-mill-thinky]] 에 바로 들어간다 |
| **○** | **대조셀 설계** — 첨가제의 금속만·할로겐만을 **몰수를 맞춰** 각각 넣은 셀 (92.5Li2S-7.5Cu2S / 85Li2S-15LiI) | 우리가 첨가제를 시험할 때 그대로 복제할 설계. 여기에 **"활물질 없는 셀"** 한 칸만 더하면 완결된다 |
| **○** | **운전 구속압 50 MPa · 성형 490 MPa · SE 65 mg · 복합분말 3.5 mg · ⌀10 mm** 의 완전한 셀 레시피 | 재현 가능한 수준으로 전부 인쇄돼 있다 (G4 의 로딩 산술만 주의) |
| **○** | **건식 양극**: 복합분말 : PTFE = 99:1, 유발 10 min, 열간 압연 | 바인더 1 wt% 의 선례. 압연 온도는 물어야 한다 |
| **○** | **25 °C 전용 데이터셋** — 0.02 C 부터 2 C 까지, 1/3/5 mg cm⁻² 전수 | 60 °C 논문들과 달리 우리 조건에 직접 대응 |
| **○** | **I 가 양극층에 머문다는 EDS 점검**(Fig. 6c) | 요오드 첨가제의 이동 여부를 보는 값싼 방법 |
| **△** | 첫 충전 plateau **1.72 V vs Li–In** | 사다리에 넣되 **환산이 `[재현]`** 임을 괄호로 명시 |
| **✗** | **격자 치환("도핑") 주장** | G1·G2 — 격자상수 본문 부재, Li 점유율은 Cu Kα XRD 로 결정 불가 |
| **✗** | **D_Li ×175** | §11.2 — 자기 A 정의를 넣으면 ×2.5–3.5 |
| **✗** | **"6.65배" 서사** | 기준선 174.61 mAh g⁻¹(Li2S) 가 우리 목표의 1/3 (G3 의 밀링 교란 포함) |
| **✗** | DFT 장벽 절대값 | 끝점 비대칭·조성 불일치·슈퍼셀 미기재 |

### 14.3 ★ 질문 카드 라우팅 (제안 — 이번 작업에서는 카드를 고치지 않았다)

| 카드 | 가설 | 이 논문이 주는 것 | 방향 |
|---|---|---|---|
| [[reference-cell-500-600-mahg]] | **H1 (활성화 제한)** | 2 C 에서 **271 사이클에 걸쳐 588.52 → 643.52 로 용량이 올라간다**. 첫 충전으로 활성화가 끝나지 않는다 | **For (수정)** — "활성화 안 된 몫은 안 깨어난다"(Kim 2023 액체계)와 **반대 방향의 고체계 증거** |
| 〃 | **H2b (밀링된 SE 가 아직 superionic 인가)** | 복합양극을 **510 rpm·10 h** 로 밀고도 Fig. S3 에서 LPSCl 결정상이 살아 있고 2.4 mA cm⁻² 가 돈다 | **Against (약한)** — 단 σ_Li⁺ 측정이 없어 결정적이지 않다 |
| 〃 | **H3 (입자 제한)** | BET **2.3 → 16.3–19.1 m² g⁻¹** 과 용량 174.61 → 1165.23 이 **같은 시료 변경에 묶여 있다** (G3) | **For, 단 교란** — 도핑과 나노화가 분리되지 않았다. **가장 값싼 다음 실험이 여기서 나온다** |
| 〃 | **H4 (단위 착시)** | 분모가 Li2S 뿐이라 **42.25 wt% 의 CuI 가 보이지 않는다**. 분말 기준 673.0 / 복합 기준 336.5 | **For** — [[capacity-normalization-li2s-vs-sulfur]] 에 "첨가제 포함 분모" 사례 추가 |
| 〃 | **H5 (기계적 제한)** | 운전 **50 MPa 정압 구속**에서 6200 사이클. 구속 방식이 인쇄된 드문 사례 | 참고 |
| [[one-step-vs-two-step-mixing]] | **H3 (one-step 우세)** | **one-step(10 h·510 rpm)으로 5 mg cm⁻²·4.07 mAh cm⁻²** 를 25 °C 에서 냈다 | **For, 그리고 H5(로딩 의존)의 교차점을 5 mg 위로 밀어올린다** — 지금까지 "저로딩 한정" 이던 one-step 우세가 5 mg 에서도 성립한 사례 |
| 〃 | **H4 (밀링 에너지 상한)** | 510 rpm × (20 + 10) h 가 **상한을 넘지 않았다** | **Against (상한이 더 높다)** — kim2025 의 600 rpm 최적, wangd2025 의 20 h 단조와 모순 없음 |
| [[li2s-activation-first-charge]] | 사다리 | **1.72 V vs Li–In = `[재현]` 2.34 V vs Li/Li⁺, 평탄 plateau, 42.25 wt% 대가, Cu/I 단독 대조 ○** | **사다리 7번째 행 — 현재 최저 plateau.** "요오드는 2.8 V 아래로 못 내려간다" 를 깬다 |
| [[interface-quality-not-bulk-conductivity]] | 반론 3·4 | σ_e 의 **세 번째 칸(활물질 입자 자신, 10⁻¹⁴ → 10⁻⁹~10⁻⁶)** | **축 분리** — ①②를 반박하지 않고 칸을 늘린다 |
| [[carbon-dimensionality-electron-network]] | — | VGCF(1D) **10 wt% 단일**로 2.4 mA cm⁻² | 탄소 차원 비교군 추가 (AB 와 대조) |

### 14.4 가장 값싼 다음 실험 `[해석]`

1. **★ G3 를 직접 닫는 대조군 하나.** 상용 Li2S 를 **CuI 없이 똑같이 20 h·510 rpm·BPR 20:1 로
   밀링**한 뒤 같은 복합양극·같은 셀로 첫 충방전. 이 한 셀이 "174.61 → 1165.23" 중 **얼마가
   도핑이고 얼마가 밀링인지**를 가른다. 추가 비용: 셀 1개 + 밀링 1회.
2. **활물질 없는 대조셀** (CuI : LPSCl : VGCF = 50:40:10, 같은 전압창). `[재현]` 102.9 mAh g⁻¹ 의
   상한이 실측과 맞는지, SE 분해 몫이 얼마인지 **한 셀로 둘 다** 나온다.
3. **우리 reference cell 의 첫 충전을 로딩 2수준(1 · 3 mg cm⁻²)에서** 같은 율로 찍어
   **오버슈트가 로딩의 함수인지** 확인 (§7.3-4). H1 vs H2b 를 가르는 가장 싼 측정.
4. CuI 를 쓰기로 한다면 **x 스캔을 하지 말고 x = 15 와 LiI 15 만** 비교하라 — 이 논문이 이미
   x 스캔을 했고 최적이 15 다. 우리가 확인할 것은 **우리 조성(Li2S 30 : LPSCl 50 : AB 20)에서도
   같은가** 뿐이다.

---

## 15. 비판

1. **★ "도핑" 의 핵심 증거가 전부 SI 에 있거나 결정 불가다.** 고용체 주장의 양성 증거는
   격자상수 변화인데 본문에 수치가 없고(G1), 본문 요약문은 오히려 "구조를 크게 바꾸지
   않는다" 다. Fig. 1h 의 Li 공공 67.6 % 는 **Cu Kα 실험실 XRD 로는 결정할 수 없는 양**이다(G2).
   XPS 는 10 nm 표면이고 저자 자신이 "surface elements … after ball-milled" 라고 적는다.
   남는 것은 **"2차상이 안 보인다"** 는 음성 증거와 **≈30 nm 입자의 EDS 균일성**뿐이며,
   이 둘은 **나노 복합/표면 상과 구별되지 않는다.** 제목의 "co-doping" 은 **작동 가설**이지
   확립된 구조가 아니다.

2. **★ 6.65배라는 헤드라인이 기준선과 교란에 기대고 있다.** 기준선 174.61 mAh g⁻¹(Li2S)
   = `[재현]` 250 mAh g⁻¹(S) 는 이 위키 목표 500–600 의 절반 이하이고, **그 x = 0 시료가 같은
   20 h 밀링을 겪었다는 보장이 없다**(G3). BET 가 2.3 → 16.3–19.1 로 **7.7배** 다르다는 사실은
   입도 자체가 독립 변수로 섞였다는 뜻이다. 한 셀(위 §14.4-1)이면 닫히는데 하지 않았다.

3. **★ 분모가 CuI 를 숨긴다.** 활물질 분말의 **42.25 wt%** 가 CuI 인데 비용량 분모는 Li2S
   질량뿐이다. 분말 기준으로 쓰면 1165.23 → **673.0**, 복합양극 기준으로는 **336.5 mAh g⁻¹**.
   Fig. 2j 의 레이더 차트로 타 문헌과 "비교" 할 때 **분모가 같은지 확인된 바 없다** —
   첨가제 함량이 다른 논문들을 같은 축에 올리면 이 논문이 유리해진다.

4. **D_Li 두 자릿수 주장이 자기 정의와 충돌한다** (§11.2). 자기가 인쇄한 A = 질량 × BET 를
   대입하면 ×175 가 **×2.5–3.5** 로 줄어든다. 그리고 ΔE 가 0.55–0.90 V 인 계를
   `[인쇄]` "reversible electrochemical reaction" 이라 부른다.

5. **"bulk redox mediator" 의 bulk 가 받쳐지지 않는다** (§9). 근거는 **0.6 eV 의 Cu 2p 이동**뿐이고,
   Cu²⁺ 의 진단 신호인 shake-up 위성 영역(940–945 eV)은 **그림 축 밖**이며, XRD 는 CuS 를
   한 번도 보지 못했다. 반응식 (1)은 저자 스스로 "화학량론을 고려하지 않았다" 고 적는데,
   그 식이 주는 "전하의 1/3 이 Cu" 라는 인상이 서사를 떠받친다 (실제 조성에서는 8.1 %).

6. **자기모순 다발** — 초록 84.58 % vs 본문 84.41 %, 초록 "five orders" vs 본문 "five to eight
   orders", 이론용량 1166/1167/1670, Fig. 2 캡션과 패널 불일치(G8), SI 번호 충돌 2건(G9),
   "1.8 V 방전 plateau" 가 그림에 없음(G10), 로딩 산술 29 % 불일치(G4). `[해석]` 개별로는
   사소하지만 **합치면 숫자 관리가 느슨하다는 신호**이고, 우리는 이 논문의 수치를 인용할 때
   항상 그림과 교차검증해야 한다.

7. **셀 개수·오차 0건**(G11). 6200 사이클·400 사이클·16 mAh 파우치가 모두 1셀로 읽힌다.
   그리고 **2 C 6200 사이클의 "84.41 %" 는 0.2 C 100 사이클 활성화 후 588.52 를 기준으로 한 값**이라
   첫 사이클 1165.23 에서 보면 `[재현]` **42.6 %** 다. 둘 다 적어야 공정하다.

8. **도입부의 "polysulfide 가 없다" 와 자기 XPS 의 Li2S_n 동정이 충돌한다** (§2·§8.2).
   전고체계에서 중간체가 보인다는 것은 그 자체로 중요한 관측인데, 논문은 이것을 자기 도입부와
   맞춰 보지 않는다.

9. **파우치가 "파우치" 가 아니다.** 운전 중 **SUS 프레임 50 MPa 구속**(§3.5). 라미네이트 포장은
   했지만 압력 조건은 펠릿셀과 같다. 실용 파우치의 증명이 아니다.

---

## 16. 이 저장소가 가져갈 것 (요약 6줄)

1. **활성화 전위 사다리 7번째 행, 현재 최저 plateau** — `[도표]` **1.72–1.75 V vs Li–In**
   (= `[재현]` 2.34–2.37 V vs Li/Li⁺), SOC 10–60 % 평탄, 컷오프 2.4 V vs Li–In.
   **요오드를 LiI 가 아니라 CuI 로 넣으면 Wan 2.80 · Zhang 2.87 보다 0.5 V 낮아진다**
   (같은 논문 안의 85Li2S-15LiI 대조셀이 그 대비를 준다).
2. **3분류 판정: I = 정적 도펀트(I 3d 5지점 불변), Cu = 산화환원 활성 공동 활물질**
   (Cu⁺ ⇄ "Cu²⁺" 왕복, 자기 용량 상한 `[재현]` **102.9 mAh g⁻¹(Li2S)**). 저자의 "bulk redox
   mediator" 중 **redox 는 받고 bulk 는 받지 않는다.** **ICE 85.22 %** — Yu 2024 CuS(110–113 %)와
   반대로 **Li 재고를 먹지 않는다.**
3. **요오드 4편의 무게 대가가 40–44 wt% 로 수렴한다** (Wan 39.9 · Zhang 43.8 · **Gao 42.25**).
   미분리 항도 100–150 mAh g⁻¹ 로 수렴. **그러나 Gao 에서만 개선폭이 그 항의 10배**다
   — 단 기준선이 174.61 로 비정상적으로 낮다.
4. **σ_e 의 세 번째 칸**: 활물질 입자 자신 **10⁻¹⁴ → 10⁻⁹~10⁻⁶ S cm⁻¹**. 복합체 퍼콜레이션
   (10⁻²–10⁻¹)·SE 상(10⁻⁸–10⁻³)과 다른 양이다.
5. **밀링 레시피 전량 + BPR 20:1** (XQM-2, 510 rpm, ZrO2 ⌀4 mm, Ar, 도핑 20 h / 복합 10 h)과
   **성형 490 MPa · 운전 50 MPa** 의 완전한 셀 레시피. **25 °C 전용 데이터셋.**
6. **복제할 대조셀 설계**: 첨가제의 금속만·할로겐만을 **몰수를 맞춰** 넣은 셀 2개
   (+ 우리가 추가할 "활물질 없는 셀" 1개 = 완결).

---

## 17. 그림 판독 기록 (무엇을 보고 무엇을 안 봤는가)

| 그림 | 보았는가 | 어디에 썼는가 | 판독한 것 |
|---|---|---|---|
| **Fig. 1** (SEM/TEM/HRTEM/FFT/EDS/XRD/Rietveld/골격/Raman/XPS) | **✓ 본다** | §4 | (a) 0.5–1.5 µm 2차입자 · (b) **수십 nm 1차입자** · (d) 다결정 회절환 · (e) ≈30 nm 입자에서 S·Cu·I 균일 · (f) x ≤ 15 에 CuI 선 없음, x = 20·25 에 출현 · (g) R_wp 3.29 / R_exp 3.04 / R_p 2.57, **저각에 큰 비정질 혹** · (h) 공공 67.6 / 16.19 / 0 % · (i) **x 증가 시 368 cm⁻¹ 날카로운 선 소멸, 400–440 넓은 혹 지배** · (j) 2행 비교 스펙트럼 |
| **Fig. 2** (전기화학 10패널) | **✓ 본다** (+ b·h 확대 재크롭) | §6·§7 | (a) **막대그래프**(캡션과 불일치, G8), x=0 ICE ≈75 % < x=5 ≈54 % 의 비단조 · (b) 모든 율에서 plateau 1.70–1.78 V, **2 C 만 ≈2.10 V 오버슈트**, 0.02 C 충전이 1150 에서 꺾여 1450 까지 둘째 단 · (c) 율특성 사이클 · (d) 1st–500th 겹침 · (e) 15LiI ≈400 vs 15CuI ≈880, LiI 는 135 사이클에서 중단 · (f) 2 C 1st–6000th · (g) **84.41 %@6200** 인쇄, 271 사이클 부근 최대 · (h) **5 mg 만 ≈1.92 V 오버슈트 + 방전 두 단(≈1.45 / ≈1.30 V) — 1.8 V 에는 plateau 없음(G10)** · (i) 5 mg 면적용량 ≈4.2 → ≈3.35 · (j) 레이더 차트 |
| **Fig. 3** (충전곡선·ex situ XRD·XPS 3종) | **✓ 본다** (+ a 확대 재크롭) | §7·§8 | (a) **오버슈트 없음**, 1.72–1.75 V 평탄 plateau(SOC 10–60 %), 표시점 1.60 / 1.77 / 2.43 / 1.52 / 0.93 V · (b) 만충 비정질화 → 만방 재결정(강도↓) · (c) S²⁻ → S⁻ → S⁰(163.5) → 복귀, 만방 S²⁻ 강도 감소 · (d) **x축이 940 eV 에서 끊겨 Cu²⁺ 위성 영역 미도시**, 이동폭 ≈0.6 eV · (e) **5지점 사실상 동일** |
| **Fig. 4** (CV 5종 + Ip–√v) | **✓ 본다** | §11.3 | 산화·환원 봉우리 **각 하나**, ΔE(0.1 mV s⁻¹) x=0 ≈0.90 → x=15 ≈0.55 V, 1 mV s⁻¹ Ip x=0 0.32 / x=10 3.65 / x=15 3.75 / x=20 2.42 mA. (f) 기울기비 ≈12 (×94–110 이 아니다 → §11.2 의 판정 근거) |
| **Fig. 5** (NEB + 구조) | **✓ 본다** | §12 | 장벽 1.71 / 1.48 / 0.84 / 0.60 eV, **끝점이 0 으로 안 돌아온다**(0.40 / 0.29 / 0.21 / 0.16) |
| **Fig. 6** (full cell 8패널) | **✓ 본다** | §13 | (b) SE **20 µm** · (c) **I 가 양극층에만** · (d) 축이 "Potential (V)" — **기준전극 없음**, 0.5–3.0 V · (e) 0.05 C ≈1080 → 2 C ≈480 → 복귀 ≈750 · (f) **Li2S 1.26 / Si–C 1.68 mg cm⁻²** 인쇄, ≈780 유지 · (g) **파우치 1st 충전 ≈22 mAh / 방전 16 mAh → ICE `[재현]` 72.7 %**, 2.29 / 2.44 mg cm⁻² · (h) 절단 후 LED 점등 사진 |
| **Table 1** (D_Li) | **△ 이미지는 열지 않았다** | §11.2 | 사유: `tab_1.png` 는 8쪽 전면 크롭이라 Fig. 4 와 중복이고, 표의 10개 값이 **PDF 텍스트층과 figures.json 캡션에 verbatim 으로 동일**하게 들어 있어 그대로 옮겼다 (교차확인 완료) |
| **SI Figure S1–S21 · Table S1–S8** | **✗ 못 본다** | G1–G14 | **SI 파일 미확보.** 특히 Table S6(격자상수) · Table S2–S5(점유율) · Fig. S19(전도도 전수) · Fig. S9(SE 분해) · Fig. S13(Cu 단독 대조) · Fig. S18(GITT) · Fig. S20(Si–C 반쪽셀) 이 비어 있다 |

**재크롭 기록**: 판독 정밀도를 위해 작업 디렉토리에서 Fig. 2b · Fig. 2h · Fig. 3a 를 확대
크롭해 추가로 보았다. 원본 `figures.json` 은 **수정하지 않았다** (크로핑은 선행 세션에서
완료·커밋된 상태 그대로).

**이 digest 가 확인하지 못한 핵심 수치**: 격자상수(G1) · Li/Cu 점유율의 신뢰성(G2) ·
x = 0 의 밀링 이력(G3) · σ_e 전수값(G6) · SE 분해 용량의 직접 측정(G5).
