Repository: yonghoon7153-source/Yonghoon-DEM-DFT

# wiki/raw/ — 예외적 불변 원본층

이 리포의 불변 증거층은 **이미 밖에 있다**: `docs/data/`(측정 CSV·JSON) ·
litdb 정본(friendly-meitner) · `docs/reviews/findings.json` · git 이력.
그래서 이 폴더는 킷 원형과 달리 **예외 전용**이다:

- 들어오는 것: litdb 소관(논문)도 측정 데이터도 아닌 외부 자료 — 강연 전사,
  외부 레포 감사 노트 등.  `transcripts/` 등 하위 폴더에 날짜-슬러그로 저장.
- 규칙: 한번 저장한 파일은 수정 금지 (원본이 바뀌면 새 -v2 파일).  frontmatter 에
  `source_url` / `ingested` 를 적는다.
- 논문 PDF·digest 는 여기 넣지 않는다 → wiki/SCHEMA.md 경계 규칙 1 (litdb 정본).

File: wiki/raw/papers/han2021_single-vs-polycrystalline-nca-sulfide-halide-se.md (part 2 of 3)
---
- **접촉 손실 문장(인용)**: "Owing to the incompressible feature of SEs, electrochemo-mechanical effects on the performance are also critical … [37,50,51] Even slight volumetric strains of a few percentages in LiMO2 during charge and discharge induces loosening and/or loss of interfacial ionic contacts.[18,37,38,52]" · 자기 선행 [37](= 114호 예정): "commercial-grade LiNi0.80Co0.10Mn0.10O2, consisting of randomly oriented grains, was susceptible to severe disintegration of the secondary particles even at the initial charge and discharge due to the anisotropic volumetric strains, which led to poor electrochemical performance of low ICE and degradation of cycling retention." — ⚠ **D22**: [37] 원전(사용자 파일 109 본문 PDF 텍스트 층 — 2단계에 확인)의 시판형 재료는 "a commercial-grade Li[Ni0.80Co0.16Al0.04]O2 (NCA80) having randomly oriented grains" 다 — 이 편 지면은 조성을 LiNi0.80Co0.10Mn0.10O2 로 적는다.
- 할라이드: "Li3YX6 … over 10−4 S cm−1 … excellent electrochemical oxidation stability (>4 V vs Li/Li+) … more oxygen-resistant and no H2S evolution … as well as deformability.[59,60]" · "To date, reports on the application of halide SE for Ni-rich layered oxides are scarce.[64,66]"
- **설계 질문(그림 1a)**: "First, compared to poly-NCA, single-NCA shows better mechanical integrity but smaller particle sizes.[53,56] Second, the excellent electrochemical oxidation stability of LYC, compared with LPSX, should be offset by an order of magnitude lower Li+ conductivity of 0.40 mS cm−1 at 30 °C (vs 4.8 mS cm−1 for LPSX) as well as higher specific density of 2.43 g cm−3 for LYC (vs 1.96 g cm−3 for LPSX)." — 저자 스스로 각 요인을 **장단점 묶음**으로 세운다(판정 2).
- 요약 문단: "S/LYC, shows the best ICE (87.7%) and cycling performances, but still with gradual capacity fading, showing ≈67.2% capacity retention at the 200th cycle"(D17 — P/LYC 67.8 %) · "inhomogeneous distribution of single-NCA in the S/LYC electrode, stemming from the smaller particle size of single-NCA and higher specific density of LYC … are responsible for the unsatisfactory cycling retention" · "with the aid of operando electrochemical pressiometry … detrimental electrochemo-mechanical effects by the side reaction of LPSX … have also been demonstrated for the first time."

## 2 Results and Discussion — 재료 (p. 2–4)

- `[인쇄]` "Single- and poly-crystalline NCA particles … were used without any coatings. The chemical composition … was confirmed by ICP-OES" · "The particle sizes of single-NCA (D50 = 2.8 µm) are smaller than those of poly-NCA (D50 = 11.9 µm) …, which is consistent with the larger surface area (Figure S2)" · "Rietveld refinement … showed marginal differences in lattice parameters with identical crystal structure" · "Residual Li surface impurities … were measured to be much lower than in previous literature,[68] indicating their minimal effects" — **잔류 Li 의 SC/PC 차(1058 ↔ 591 ppm · LiOH ×2.4)는 '문헌보다 낮다' 로 지나간다**(차 자체의 효과 검토 0).
- SE: "0.40 mS cm−1 for LYC, and 4.8 mS cm−1 for LPSX" · LYC P-3m1 "despite the low crystallinity" · LPSX F-43m · "Their SEM images for particles and cold-pressed pellets … show the excellent deformability. Also, their particle sizes (≈4 µm …) are similar, and hence, the size effect on cell performance could be ruled out.[69]"(= 77호).

## 2 — 2 × 2 전기화학 (p. 4)

- `[인쇄]` "Four mixture electrodes … prepared by manual mixing of NCA …, SE …, and carbon additives in a weight ratio of 70:30:3, and tested using NCA/Li-In all-solid-state half cells at 30 °C. The performance trends might be predicted to some extent by the complementary consideration of several factors … In particular, the cyclability of S/LYC electrodes in all-solid-state cells was expected to be the best."
- 첫 사이클: "Variations in first-cycle charge capacities despite the identical composition … implies complicated contributions of side reactions … and detrimental electrochemo-mechanical evolution that is severe for poly-NCA.[37,52]" · "the sloping charge voltage profiles of the electrodes using LPSX …, starting at ≈3 V … clearly indicate severe side reactions.[49]" · 자가 방전(그림 S7) · "the highest value for S/LYC (201 mA h g−1) and the lowest value for P/LPSX (164 mA h g−1) is in good agreement with our prediction" · ICE "S/LYC (87.7%) > P/LYC (80.8%) > S/LPSX (77.5%) > P/LPSX (72.5%)".
- 율: "the consideration of Li+ conductivity … should be amended … S/LPSX > P/LYC > S/LYC > P/LPSX".
- 사이클 · EIS: "The capacity retention shows a descending order of S/LYC ≈ P/LYC > S/LPSX >> P/LPSX. This is also in good agreement with the trend in the interfacial resistances corresponding with the amplitudes of the semicircles … (the fitted results are shown in Figure S10 and Table S4)"(D16) · P/LPSX "clearly indicates the detrimental effects of both the cracking-prone polycrystalline microstructure of poly-NCA and the severe side reaction at LPSX/NCA interfaces" · "Interestingly, we have been puzzled by the fact that the cycling performance of S/LYC (67.2% …) appeared comparable to that of P/LYC (67.8%) …, and the evolution of the overpotential of S/LYC upon cycling was also slightly faster … (Figures S11, and S12)" · "This result may be in line with the higher rate capability of P/LYC than that of S/LYC …, which could also be abnormal as the single-NCA showed a smaller particle size … shorter Li+ diffusion length.[70]"

## 2 — 단면 SEM-BSE · 균열 정량 (p. 4–6)

- `[인쇄]` "quantitative analysis results on the microcracks for the poly-NCA electrodes (P/LYC and P/LPSX) are summarized in Figure 3 and Figures S13 and Table S5" · 충전: "no significant change was observed for the electrodes using single-NCA … poly-NCA particles … clearly showed internal cracks, which are the result of lattice shrinkage, especially associated with the deleterious H2–H3 phase transition at >≈4.1 V" · "Interestingly, the formation of internal cracks was more severe for the electrodes with LYC than with LPSX, as confirmed by the quantitative analysis results of the microcrack (3.93% and 3.69% …). This may indicate more shrinkage of grains in poly-NCA due to the higher state-of-charge (SOC) of NCA with LYC than with LPSX, which could be caused by less polarization."(D11)
- 방전: "the S/LYC electrodes showed noticeable internal cracks in single-NCA (Figure 2i), whereas no internal cracks were observed for single-NCA in combination with LPSX (S/LPSX) (Figure 2k)" · 기계 성질 배제: "At a cell fabrication pressure of 370 MPa, however, LYC showed a similar saturated Li+ conductivity and porosity, compared to LPSX. Therefore, the effect of different mechanical properties of SEs could be ruled out" · 밀도 가설: "the same weight fraction of SEs in the electrodes is translated into the smaller volume fraction of LYC than that of LPSX. Indeed, the single-NCA particles were not covered by LYC well and aggregated with each other … the compressive stresses applied between the brittle single-NCA particles in the absence of ductile SE is responsible for the internal cracks.[50,71]" · "NCA particles, which are in poor contact with LYC and instead touch neighboring NCA particles in S/LYC, **would** thus be more vulnerable to the loss or loosening of ionic contacts upon volumetric strains upon charge and discharge. This **could** be responsible for the below-par performance of S/LYC with 29.1 wt% LYC."
- 100 사이클: "The detrimental electrochemo-mechanical effects, reflected by the internal cracks in poly-NCA and the gaps between NCAs and SEs, became more obvious … As expected, regardless of the SE, single-NCA particles maintained their overall structural integrity even after 100 cycles"(D10) · "The area fraction of the microcracks for P/LYC and P/LPSX after 100 cycles was 1.69% and 6.14% … This result strongly suggests an overlooked contribution of LPSX-related side reactions to the electrochemo-mechanical effect."
- 나노 균열: "high-magnification SEM-BSE images for S/LYC and P/LYC after first cycle and first charge, respectively, reveal the creation of fine cracks at the nanoscale within grains (Figures S18 and S19). This would be in line with a recent report showing the reversible evolution of microcracks of single-crystalline Ni-rich cathode materials in conventional liquid electrolyte cells.[57]"

## 2 — SE 과량 (p. 5–6)

- `[인쇄]` "the S/LYC electrodes were tested with an excessive amount of LYC, 40.7 wt% (the weight ratio of NCA to LYC to carbon was 70:50:3), where the surface coverage of single-NCA by the SE LYC was significantly increased (Figure 4; Table S6)" · "the S/LYC electrode with 40.7 wt% LYC was free from internal cracks (Figure 4b) in contrast to the electrode with 29.1 wt% LYC (Figure 4a or Figure 2c)"(D9 · D15) · "from 67.2% … to 89.3%, and even to 96.8% when no constant voltage mode was applied (Figure 4c). To the best of our knowledge, this is far superior to other conventional LIBs and ASLBs when bare LiMO2 is utilized" · 액체 68.4 % · "the absence of the 'cross-talk' problem for ASLBs is also an important advantage" · 율 "130 mA h g−1 versus 32 mA h g−1 at 4C" · "These results clearly verify our hypothesis …: the detrimental electrochemo-mechanical effect due to the poor spatial distribution of single-NCA that stems from the heavy LYC and the small single-NCA. In contrast, the P/LYC and S/LPSX electrodes did not show noticeable improvements …(Figures S16 and S17). The major reason for capacity fading in these electrodes was thus not the poor spatial distribution … but the disintegration of poly-NCA and the severe interfacial side reaction for the P/LYC and S/LPSX electrodes, respectively."(D1)
- `[재현]` 이 조작이 같이 바꾼 것: SE 부피 분율 43.4 → **56.1 vol%**(부피 맞춤이면 LYC ≈33.8 wt% · 48.7 vol% 로 충분 — '과량' 은 부피 맞춤 대조가 아니다) · NCA 면 적재 7.68 → 6.43 mg cm⁻²(−16 % — 11.3 mg cm⁻² 를 복합체 적재로 읽을 때) · 0.5 C 면 전류 0.77 → 0.64 mA cm⁻²(표 S10 '0.64' = 이 셀 · [37] 행 '0.77' = 29.1 wt% 셀 — 같은 11.3 mg cm⁻² 복합체 · `[재현]` 99.5 · 100.3 mA g⁻¹) · 에너지 밀도 497.6 → 414.2 Wh kg⁻¹(표 S9).

## 2 — 압력 · RuO₂/LPSX · C/LPSX (p. 6–9)

- `[인쇄]` "The volumetric strain caused by the side reaction of LPSX was assessed for the poly-NCA electrodes using LPSX, in comparison with using LYC, in all-solid-state cells using zero-strain Li4Ti5O12 counter electrodes" · "the poly-NCA electrode employing LPSX exhibited an abrupt pressure decrease at the very beginning of the first-cycle charge …, where the side reaction dominates over Li+ deintercalation" · "the minimum point for the DEP profile of P/LPSX, which can be regarded as the indicator of SOC,[51] is shifted toward a positive direction …, reflecting a delayed charge (or Li+ deintercalation) for P/LPSX due to the severe side reaction of LPSX."
- RuO₂: "Because RuO2 is Li+-inactive in the operational voltages of NCA and electronically conductive, it could act as a good model compound that induces SE decomposition without any effect related to Li+ insertion/deinsertion.[73,74] Therefore, the contribution of LPSX-related side reaction to the electrochemo-mechanical effect could be extracted." · ex situ XRD 불변(그림 S22) · XPS 산화종 "the formation of phosphates and sulfates indicates that oxygen in RuO2 was involved in the side reaction, which is in common with the NCA/LPSX electrodes" · "the distinct pressure decreases upon charge (or oxidation of LPSX) were revealed … for the both micro-RuO2/LPSX and nano-RuO2/LPSX" · "sharp void spaces between RuO2 and LPSX are clear for the charged electrode … For nano-RuO2/LPSX … LPSX region became porous after charge, which is also interpreted as the result of volumetric shrinkage of LPSX via the interfacial decomposition."
- 기구 모식: "the surface coverage of NCA by LPSX is inhomogeneous. LPSX would be oxidatively decomposed at the contacting interfaces. Accordingly, the corresponding stresses should evolve in a highly localized manner … This dynamically changing evolution of the localized stresses … should thus be a major driving force for the reorganization of primary particles in poly-NCA when combined with LPSX" — **'should' · 'would' 의 추론**(국소 응력 · 측정 0).

## 2 — XRD · TEM · XPS (p. 9–10)

- `[인쇄]` "A remaining question is: Why does the poly-NCA in the P/LYC electrode show more severe internal cracks after the first charge …? In situ and ex situ XRD measurements were carried out to estimate the SOCs" · "(003) peaks reflecting the lattice parameter on the c-axis were chosen as an indicator of the SOCs[18,33,34,76,77]" · "at the end of charge, the overall (003) peak position change is smaller for P/LPSX than for P/LYC despite the slightly longer charging time (or higher charge capacity). Unambiguously, this result shows that Li+ deintercalation from poly-NCA for the P/LPSX electrode was delayed … Consequently, the lower SOC at the end of charge was observed" · "Similarly, the in situ XRD results indicate the lower depth-of-discharge (DOD) after the first discharge for the P/LPSX electrode" · "the ex situ XRD results showed a more significant negative shift in the (003) peak position after cycling for P/LPSX than for P/LYC … This side reaction not only causes an increase in the LPSX-NCA interfacial resistances, but also accelerates the pulverization of poly-NCA. Interestingly, the (003) peaks became broader and more asymmetric after cycling, which is indicative of largely varied SOCs of NCA particles in the electrodes.[78]" · "Li+ kinetics in and out of poly-NCA was retarded when combined with LPSX, which was accelerated upon repeated cycling."
- TEM · XPS: "a ii) 20–30-nm thick surface layer … identified as the NiO-like rocksalt structure … interpreted as a consequence of the redox reaction between Ni4+ in NCA and sulfide SE LPSX.[37]" · P/LYC Y 3d · Cl 2p 불변 "corroborating the intactness … of LYC, which in turn indicates no reaction with NCA" · P/LPSX "bridging sulfur (P-[S]n-P), P2S5, PO43−, SO42−" · 표 S8(신호 면적 비 — S/LPSX 100 번째 P-[S]n-P 5.47(S 2p) · P/LPSX 1.51 — **SC 가 PC 보다 산화종 비가 크다** · 본문 해석 0) · "Consistent results … were also obtained for the electrodes using single-NCA (S/LYC and S/LPSX)".

## 2 — 종합 (p. 10)

- `[인쇄]` "The S/LYC electrode with 40.7 wt% LYC exhibited the highest ICE, rate capability, and cyclability, but at the expense of lowered energy density" · 문헌 비교 "The capacity and cycling performance displayed are at the highest level for these despite the use of a high Ni content (88%)."

## 3 Conclusions (p. 10–13)

- `[인쇄]` "the correlations between several important intercoupled factors (i.e., the density and size of particles, mechanical integrity of NCAs, and oxidation stability of SEs) and the electrochemical performances were revealed successfully" · "Despite the structural integrity of single-NCA and the outstanding electrochemical oxidation stability of LYC, the S/LYC electrode suffered from the formation of internal cracks, which led to capacity fading upon cycling because of the small particle size of single-NCA and the heavy LYC"(D10) · "The severe side reaction occurring in LPSX … gives rise to impeded Li+ transport at the interfaces (or interphases). Moreover, for the case of the P/LPSX electrode, it was disclosed that the additional localized volumetric strains caused by the side reaction of LPSX are responsible for the accelerated pulverization of the secondary particles in poly-NCA."
- 방향: "rigorous engineering is needed to control their morphology and particle size distribution in an economical way. In addition, the development of zero-strain cathode materials is important.[79] Employing 'soft' Li+ conductive binders also relieves the electrochemo-mechanical degradation.[18,38,80]" · 할라이드 비용 · 전도도 "maximum 1–3 mS cm−1" · "the rate capability of the single-NCA electrodes could be significantly enhanced from 14.7% … when using Li3YCl6 (0.40 mS cm−1) to 39.4% by employing Li2.7Y0.7Zr0.3Cl6 with a higher conductivity of 1.1 mS cm−1 (Figure S30)" · "when subjected to cycling of up to 4.5 V …, the S/LYC electrode, even with 40.7 wt% LYC, showed an unsatisfactory capacity retention of 75.1% at the 100th cycle (Figure S31)" · 할라이드 계면층 제안("halide SEs could be utilized as functional interfacial layers between Ni-rich layered oxides and sulfide SEs") — 효과 측정 0(§3-b (겨)).

## 4 Experimental Section (p. 13)

서지 표 '셀 · 전극 · 운전 · 분석' 행. 특기: ① in situ XRD "custom-made all-solid-state cell … constant current of 0.05C (9 mA g−1) … under ≈1 MPa of an externally applied pressure" ② "pressure changes were monitored using a pressure sensor with a resolution of 0.1 kg (load cell, BONGSHIN)" ③ "The external pressure of the all-solid-state cells during operation were ≈70 MPa." ④ EIS 상태 "discharged to 3.8 V (vs Li/Li+) at 0.1C" ⑤ 균열 정량 "obtained via 'Adobe Photoshop' and 'Image J' software programs, as illustrated in Figure 3a,b. Statistical values … have been compiled in the boxplot".

## SI 해체 (표 S1–S10 · 텍스트 층)

- **표 S1**(Rietveld): single a 2.8691(6) · c 14.18355(7) Å · V 101.113(6) Å³ · z_ox 0.24628(2) · Rp 1.04 · Rwp 2.16 / poly 2.86846(6) · 14.17060(7) · 100.975(5) · 0.24309(3) · 0.911 · 2.33. `[재현]` 밀도(Z = 3 · M 97.341 g mol⁻¹) **4.796 · 4.802 g cm⁻³**.
- **표 S2**(잔류 Li): single Li₂CO₃ 1540 · LiOH 3150 · 총 Li 1058 ppm / poly 2216 · 1321 · 591 ppm.
- **표 S3**: 첫 방전 · ICE · Q200/Q1 · Q4C/Q0.1C = S/LYC 201 · 87.7 · 67.2 · 14.7 / P/LYC 191 · 80.8 · 67.8 · 37.9 / S/LPSX 191 · 77.5 · 63.1 · 51.2 / P/LPSX 164 · 72.5 · 20.6 · 2.7.
- **표 S4**(R1 · R2 · R3 Ω · 2 / 10 / 100 번째): S/LYC 9.8 · 2.7 · 17 / 8.7 · 3.3 · 35.7 / 8.4 · 11.7 · 147.6 · P/LYC 9.8 · 1.2 · 4.2 / 8.5 · 2.4 · 10.9 / 10.1 · 2.9 · 30.8 · S/LPSX 9.7 · 0.7 · 13.7 / 8.6 · 1.8 · 58.6 / 8.4 · 2.4 · 883.2 · P/LPSX 8.5 · 0.9 · 65.1 / 8.5 · 1 · 555 / 8.3 · 1.1 · 3408. R1 은 8.3–10.1 Ω 로 거의 일정 · R2 는 작다 · 변화는 R3.
- **표 S5**(균열 — Q1–Q3 · 중앙 · 평균 %): P/LYC 첫 충전 2.22–5.44 · 3.14 · 3.93 / 첫 방전 0.82–1.87 · 0.99 · 1.33 / 100 번째 0.85–1.55 · 1.12 · 1.69 · P/LPSX 2.26–5.08 · 2.74 · 3.69 / 0.58–2.38 · 0.76 · **0.90**(D2) / 2.93–9.35 · 5.74 · 6.14. n 열 0.
- **표 S6**(SE 양): S/LYC 29.1 201 · 87.7 · 67.2 · 14.7 / 40.7 199 · 89.6 · 89.3(96.8ᵃ) · 64.6 · P/LYC 29.1 191 · 80.8 · **67.1 · 44.9**(D3) / 40.7 182 · 81.4 · 78.8 · 31.0 · S/LPSX 29.1 191 · 77.5 · 63.1 · 51.2 / 40.7 193 · 79.5 · 78.1 · 58.4 · ᵃ "For the cells cycled with no CC-CV mode".
- **표 S7**(EIS — SE 양): S/LYC 40.7 9.7 · 2.0 · 2.6 / 9.7 · 2.0 · 4.5 / 9.1 · 3.0 · 12.6 · P/LYC 40.7 9.3 · 1.6 · 2.6 / 9.2 · 2.3 · 6.1 / 9.2 · 6.4 · 26.1.
- **표 S8**(XPS 면적 비 — Li₆PS₅X = 1): S/LPSX 1번째 S 2p P₂S₅ 0.61 · P-[S]n-P 1.03 · SO₄²⁻ 0.05 · P 2p P₂S₅ 0.21 · P-[S]n-P 0.50 · PO₄³⁻ 0.41 / 100번째 0.64 · 5.47 · 0.22 · 0.51 · 2.36 · 1.78 · P/LPSX 1번째 0.11 · 0.94 · 0.06 · 0.18 · 0.44 · 0.28 / 100번째 0.17 · 1.51 · 0.12 · 0.23 · 1.37 · 0.51. 시료 하나씩 · 표면 · 오차 0.
- **표 S9**: S/LYC 40.7 ICE 89.6 · 율 64.6 · 4.3 V 89.3(96.8ᵃ) · 4.5 V 75.1 · **414.2 Wh kg⁻¹ᵇ** / S/LYC 29.1 87.7 · 14.7 · 67.2 · 23.3 · 497.6 / P/LYC 80.8 · 37.9 · 67.8 · 15.4 · 479.0 / S/LPSX 77.5 · 51.2 · 63.1 · 28.0 · 474.5 / P/LPSX 72.5 · 2.7 · 20.6 · 2.5 · 404.2 · ᵇ "Based on the weight of NCA and the voltage vs. Li/Li+"(D6).
- **표 S10**(이 편 + 문헌 35 행): 이 편 행 "Single-NCA88 · – · Li3YCl6 · 199 · 89.6 · 96.8 (200 cycles) · 0.13 (1st cycle) 0.64 (subsequent cycles) · 30 · 3.0-4.3 · 11.3 · 57" — 'Fraction of AM 57'(= 40.7 wt% 셀 · 70/123 ✅) · [37] FCG75 행 "0.15 · 0.77 · 11.3 · 68"(29.1 wt% 조성) — D8 의 근거 · [S15] = **22호** Strauss 2018 *ACS Energy Lett.* 3, 992.

---

# ★ (a) 지목 명제 판정 — 9 · 38 · 87호 + 원장 이유

## 1. 38호 [9] — "(electro-)chemical side reactions can also influence the contact area" ✅ (정성)

- `[인쇄]` 기구 분리 설계: Li⁺ 불활성 · 전자 전도 RuO₂(nano · micro)를 LPSX 와 섞어 LTO 상대 충전 — CAM 부피 변화 없이 SE 산화만 남긴다 → ΔP 감소(그림 5d · S20) · 단면 계면 틈(그림 5f) · nano 쪽 LPSX 다공화(그림 S20c) · XPS 산화종(그림 5c) · ex situ XRD 불변(그림 S22 — 안 봄 · 본문 인쇄) · C/LPSX 도 ΔP 감소(그림 S23).
- NCA 쪽: P/LPSX 첫 충전 초기 ΔP `[도표·화소]` ≈−0.028 MPa(Q 10) ↔ P/LYC ≈−0.003 · 100 사이클 균열 면적 1.69 ↔ 6.14 % · 그림 9 모식.
- 한계: 틈 폭 · 분율 · 면적 변화량 0 · 압력 감소는 셀 전체 부피 변화(어느 계면 · 몇 %의 접촉인지 0) · NCA 전극에서 '부반응 → 접촉 손실' 은 모형 전극으로부터의 유추(`[인쇄]` "As illustrated … it should be noted …") · 단위 전하당 ΔP 가 모형 전극 셋에서 ×7.4 다르다(`[재현]` −9.3 · −1.26 · −1.66 MPa per mAh cm⁻² — 적재 · 두께 미인쇄 G15) ⇒ **'얽힘' 은 ✅, '얼마나' 는 0**.

## 2. 9호 [39] — "단결정은 안 깨진다" 부분 · "SC ↔ PC 가 `LAM_PE` 기구를 가른다" ❌

- ✅ 쪽: S/LPSX 단결정은 첫 충전 · 첫 방전 · 100 사이클 무균열(그림 2g · k · o · `[인쇄]` "single-NCA particles in S/LPSX remained intact with better spatial distribution") — 9호 계(단결정 NCM811 + H₃BO₃ 코팅 · Li₆PS₅Cl 40 wt% — 9호 digest :976)와 같은 '황화물 · SE 충분' 쪽.
- ❌ 쪽: S/LYC(29.1 wt%)에서는 **첫 방전 뒤 단결정 내부 균열**(그림 2i · 4a · S18) · "fine cracks at the nanoscale within grains"(S18) · 저자 기구 "compressive stresses applied between the brittle single-NCA particles in the absence of ductile SE" — **단결정 무균열은 재료 성질이 아니라 'SE 피복 · 부피 분율' 조건부**. 그리고 단결정 균열은 정량 0(표 S5 는 poly 만) · 100 사이클 단결정 '구조 무결' 은 정성(그림 2m · o).
- '`LAM_PE` 기구를 가른다': 이 편에 `LAM` · `LLI` · `OCV` · `loss of active` 0 회 · 활물질 양을 재는 채널(OCV · 저율 RPT · 활성 질량) 0 · 감쇠는 0.5 C 방전 용량(η 포함) · SC/PC 효과가 SE 에 따라 부호까지 바뀐다(교호 — 유지율 PC|LYC +0.6 · PC|LPSX −42.5 %p) ⇒ ❌.
- ⚠ 9호 digest 에 9호 본문의 [39] 인용 문장 전사 0 — 9호가 이 편의 어느 결과를 근거로 썼는지는 9호 원문 대조 전(9호 PDF 미열람).

## 3. 87호 — 그림 7a 원전 ✅ · 2 × 2 '가르는 설계' 부분 · 96.8 % 조건 빠짐 · −13 % 는 감쇠 절반 · '대조군 씨앗' ❌

- 그림 7a = 이 편 그림 1b(첫 사이클 0.1 C) + 1c(율) — 87호 `fig_7.png` 와 이 편 `fig_1.png` 를 나란히 열어 곡선 · 삽입 · 축이 같음을 확인. 87호 캡션 "Influence of the choice of solid electrolyte (LYC = Li3YCl6, LPSX = Li6PS5Cl) on the performance of NCM with PC (P) or SC (S) particles" — **LPSX 조성 · CAM 이름 두 곳이 원전과 다름** · 'first-cycle' · 30 °C · 반쪽셀 · 율 단계 구성 빠짐(87호 digest 는 왼판을 "사이클 번호 미표기" 로 적었는데 원전 캡션은 "First-cycle").
- '율 되돌림 −13 % 미회복'(87호 (두) · 판정 입력 아님 표시): `[도표]` P/LPSX 0.1 C ≈164 → **≈152(둘째)** → 율 단계 → ≈142(복귀 첫) · ≈137 — 복귀/첫 −13.4 % · 복귀/둘째 −6.6 % · 첫 → 둘째 −7.3 % ⇒ 미회복의 절반이 율 단계 전 0.1 C 에서 이미 생긴 감쇠다 · 그림 1d 0.5 C 에서도 P/LPSX 는 처음 25 사이클에 ≈158 → ≈100 — **'율을 낮추면 돌아오는 몫(η) ↔ 안 돌아오는 몫' 을 가르는 시험이 아니다**(복귀 시점 = 사이클 23 · 감쇠 누적 포함).
- (저) 첫 충전 상한 — 87호가 '원전 확인 전' 으로 둔 값 ✅(아래 §3-b).

## 4. 원장 이유 — '한 노브 대조군 후보' ❌ · 'NCM' → NCA

§(b).

---

# ★ (b) 2 × 2 는 '한 노브 대조군' 인가 — 조작 순도 · 교호 · 부분 대조

## 1. 조작 순도 — 요인마다 같이 움직이는 것 (`[인쇄]` → `[도표]` → `[재현]`)

| 요인 | 의도한 노브 | 같이 움직인 것 | 출처 |
|---|---|---|---|
| **SC ↔ PC** | 미세구조(균열 성향) | D50 **2.8 ↔ 11.9 µm**(×4.25) · BET **0.8801 ↔ 0.3089 m² g⁻¹**(×2.85 — 기하 6/(ρD) 0.447 ↔ 0.105 의 ×1.97 · ×2.94 `[재현]`) · PSD 꼴(SC 단봉 ↔ **PC 이봉** — ≈0.4–4 µm 띠 · D10 1.7 µm) · 잔류 Li 1058 ↔ 591 ppm(**LiOH 3150 ↔ 1321** · Li₂CO₃ 1540 ↔ 2216) · 격자 c +0.09 % · V +0.14 % · 산소 z 0.24628 ↔ 0.24309 · 신품 내부 공극(PC) · 비용 | 표 S1 · S2 · 그림 S1 · S2 · 1a |
| **LYC ↔ LPSX** | 산화 안정성(계면 부반응) | σ **0.40 ↔ 4.8 mS cm⁻¹**(×12 · 30 °C — 단 가압 포화 ≈1.17 ↔ ≈3.41, ×2.9 `[도표·화소]`) · Ea 0.44 ↔ 0.36 eV · 밀도 2.43 ↔ 1.96 g cm⁻³ → **SE 부피 43.4 ↔ 48.7 vol%** · NCA 51.3 ↔ 46.5 vol%(고상 기준 `[재현]`) · 결정성("low crystallinity" LYC) · 펠릿 다공도 370 MPa ≈11 ↔ ≈8 % · 입도 같음(≈4 µm) · 분리막 LPSX 하나(조립 절차 — 네 셀 공통으로 읽힘 `[해석]` · 그러면 LYC 셀은 LYC \| LPSX 계면이 하나 더) | 본문 · 그림 S4 · S14 · 실험 절 |
| **SE 29.1 → 40.7 wt%** | 피복 · 공간 분포 | SE 부피 43.4 → 56.1 vol%(LYC) · NCA 면 적재 −16 % · 면 전류 −16 % · 에너지 밀도 −17 % · 율 · 사이클 모두 | 표 S6 · S9 · S10 · `[재현]` |
| **LYC → LYZC** | SE 전도도 | 0.40 → 1.1 mS cm⁻¹ · 조성(Zr) · 밀도 · 결정성 미인쇄 · 율만(사이클 0) | 그림 S30 |
| **CC–CV → CC** | 상한 체류 | 첫 사이클 용량(≈190 → ≈181) · 실효 충전 깊이 | 그림 4c |
| **ASSB ↔ 액체** | 전해질 | 상대극(Li-In ↔ Li 금속) · 전극 조성 · 온도 · CV 미인쇄 | 본문 · 실험 절 |

⇒ `[해석]` SC/PC 는 **면적(BET ×2.85)과 균열 성향을 동시에** 바꾼다 — 곱 `A_eff · j₀` 쪽에서 보면 '면적을 아는 대조군'(18 · 25호 2단계)의 후보이면서 θ 쪽(균열 → 고립)도 같이 움직인다. SE 교체는 계면층(화학)을 끄되 전도도 · 부피 분율(→ 피복 · 퍼콜레이션)을 같이 움직인다. 어느 요인도 [[assb-synthetic-truth-contact-loss-requirements]] R4('θ 에만 반응하는 조작')가 아니다.

## 2. 교호 — 2 × 2 의 결과는 가산이 아니다 (`[재현]` · 표 S3 · S4)

| 지표 | S/LYC | P/LYC | S/LPSX | P/LPSX | PC 효과 \| LYC | PC 효과 \| LPSX | LPSX 효과 \| S | 가산 예측 P/LPSX | 관측 | **교호** |
|---|---|---|---|---|---|---|---|---|---|---|
| 첫 방전 (mAh g⁻¹) | 201 | 191 | 191 | 164 | −10 | −27 | −10 | 181 | 164 | **−17** |
| 첫 충전 (= 방전/ICE) | 229.2 | 236.4 | 246.5 | 226.2 | +7.2 | −20.2 | +17.3 | 253.6 | 226.2 | **−27.4** |
| 첫 비가역 | 28.2 | 45.4 | 55.5 | 62.2 | +17.2 | +6.8 | +27.3 | 72.6 | 62.2 | −10.4 |
| ICE (%) | 87.7 | 80.8 | 77.5 | 72.5 | −6.9 | −5.0 | −10.2 | 70.6 | 72.5 | **+1.9** |
| Q200/Q1 (%) | 67.2 | 67.8 | 63.1 | 20.6 | +0.6 | −42.5 | −4.1 | 63.7 | 20.6 | **−43.1** |
| Q4C/Q0.1C (%) | 14.7 | 37.9 | 51.2 | 2.7 | +23.2 | −48.5 | +36.5 | 74.4 | 2.7 | **−71.7** |
| log₁₀ R3 2 번째 | 1.230 | 0.623 | 1.137 | 1.814 | −0.61 | +0.68 | −0.09 | 0.53 | 1.81 | **+1.28** |
| log₁₀ R3 100 번째 | 2.169 | 1.489 | 2.946 | 3.532 | −0.68 | +0.59 | +0.78 | 2.27 | 3.53 | **+1.27** |

⇒ ★ **ICE 만 거의 가산이고(교호 +1.9 %p), 율 · 사이클 · R3 는 교호가 주효과보다 크다**(유지율 주효과 +0.6 · −4.1 ↔ 교호 −43.1 · R3 는 SC/PC 효과의 **부호가 SE 에 따라 뒤집힌다** — LYC −0.68 · LPSX +0.59 dex). 저자 결론("additional localized volumetric strains caused by the side reaction of LPSX are responsible for the accelerated pulverization")은 이 교호의 기구 이름이다. `[해석]` forward 에서 'SC ↔ PC 한 노브' 를 흔들어 θ 를 시험하면, 그 결과는 SE 화학(계면층 노브)과의 교호항을 가정해야 해석된다 — 한 노브 대조군의 요건(다른 노브와 독립)이 이 데이터에서 깨진다. ⚠ 조건당 셀 하나(G1) — 주효과 크기(0.6 · 4.1 %p · 10 mAh g⁻¹)는 지면에서 찾은 같은 조건 쌍의 산포(P/LYC 유지율 67.8 ↔ 67.1 · 첫 방전 그림 1b ↔ S7 ±≈8)와 같은 자릿수다.

## 3. 부분 대조 — 기구를 끄는 설계 넷

1. **RuO₂/LPSX · C/LPSX ↔ LTO** — CAM 부피 변화를 끄고(Li⁺ 불활성 호스트) SE 산화만 남긴다 → **SE 부반응 전용**(R4 의 짝 · 105호 'i₀ 쓸기 = k 전용' 과 같은 줄).
2. **LTO 영변형 상대극** — 압력 계측에서 상대극 부피 변화를 끈다(Li-In · Li 금속은 못 끈다 — §3-b (하) ③ 'D1 에 전극 몫 신고' 제안의 설계 해법 · [[assb-pressure-reapplication-separation-test]]).
3. **SE 과량** — 피복을 올리되 적재 · 전류 · 부피 분율이 같이 움직인다 · 세 전극 모두 유지율이 올랐다(셀 하나씩 · D1).
4. **LYC → LYZC** — 전도도를 올리되 조성이 같이 바뀐다 · 율만.

⇒ 이 넷 중 어느 것도 `θ`(통째 고립)나 `φ`(표면 피복)를 따로 재지 않는다 — 기구의 **존재**를 보이는 대조이지 **양**을 가르는 대조가 아니다.

---

# ★ (c) 균열 · 접촉 손실 · 공극 — 무엇을 쟀고 무엇이 정성인가 · `θ(N)`

| 양 | 측정 | 상태 · N | 판정 |
|---|---|---|---|
| **poly 균열 면적 분율** | 단면 SEM-BSE → Photoshop + ImageJ 이진화 · 상자 그림(표 S5) | P/LYC · P/LPSX × 첫 충전 · 첫 방전 · 100 번째 방전 · n ≈21–22(첫 충전 · `[도표]`) | **정량(반)** — 2차 입자 안 균열 면적 · θ 아님(입자 내부) · SOC 에 따라 열리고 닫힘 · 신품 기준선 0 · 단결정 0 |
| 단결정 균열 | 단면 SEM-BSE(그림 2i · 4a · S18) | S/LYC 첫 방전 · S/LPSX 무균열 | 정성 |
| NCA–SE 틈 | 그림 2n(P/LYC 100) · 5f(RuO₂) 화살표 · 2k · l 검은 영역 | — | 정성 · 폭 · 분율 0 |
| SE 피복 | "not covered by LYC well and aggregated" · "significantly increased" | 신품 · 첫 방전 | 정성(표 S6 에 값 0) |
| 공극 · 다공도 | SE 펠릿 다공도 ↔ 압력(그림 S14b) · nano-RuO₂/LPSX "became porous" | 펠릿 · 충전 뒤 | 펠릿만 정량 · 복합층 0 |
| 압력(부피) | ΔP 로드셀 | 첫 충전만 | 셀 전체 · 계면 귀속 0 |
| 'Dead particles' | 그림 9 모식 | — | 측정 0 |

`[재현]` 균열(N): 방전 상태 두 점에서 P/LYC 평균 1.33 → 1.69 %(×1.27 · 중앙 ×1.13) · P/LPSX 0.90 → 6.14 %(×6.82 · 그림 평균 1.30 이면 ×4.72 · 중앙 ×7.55). 같은 첫 사이클 안 충전 → 방전 닫힘 P/LYC 0.34 · P/LPSX 0.24(평균 비). `[재현·가정]` 사분위 폭 → SD(IQR/1.349)로 첫 충전 차 0.24 %p 의 z ≈0.35(n 21 · 22) · 100 번째 차 4.45 %p 의 z ≈2.9(n 10 가정) · ≈4.2(n 20 가정) — **100 사이클 P/LPSX ≫ P/LYC 는 산포 밖, 첫 충전 P/LYC > P/LPSX 는 산포 안**.

⇒ **Q1 — 없다 · `θ(N)` 0/113 그대로.** 층 하나: 'poly 균열 면적(N) 두 점 · SOC 의존 개폐 · θ 낱말은 모식에만'. `[해석]` 균열 면적이 SOC 에 따라 ≈3 배 열리고 닫힌다는 것은, 균열 · 틈 측정을 N 축 `θ(N)` 대리로 쓸 때 **같은 SOC(같은 차단 · 휴지)에서만 비교**해야 한다는 측정 설계 조건이다(R8 메모 — 계단 ↔ 점진 판정 전에).

---

# ★ (d) 용량 감쇠의 배정 — `LAM_PE` ↔ 접촉 ↔ 계면층 ↔ η

## 1. 저자 배정 ↔ 받치는 측정

| 전극 | 저자 배정(`[인쇄]`) | 받치는 측정 | 우리 대조 |
|---|---|---|---|
| S/LYC 29.1 | 공간 분포 불량 → 단결정 균열 · "loss or loosening of ionic contacts"(would · could) | 그림 2a · e · i · 4a · S18 · SE 과량 대조 | 100 사이클 단결정 무결(2m — D10) · SE 과량에서 다른 둘도 유지율 상승(D1) · 곡선 지문 = 저항형(S11 · S12) · ex situ (003) 단봉 −0.34°(D13) |
| P/LYC | "disintegration of poly-NCA" | 균열 면적 첫 충전 3.93 · 100 번째 1.69 % · 그림 2n 틈 | 100 사이클 균열(1.69)이 첫 방전(1.33)과 비슷 · 곡선 지문 = 용량 스케일형 · (003) 이봉 |
| S/LPSX | "severe interfacial side reaction" | XPS 산화종(표 S8 · S/LPSX 100 번째 P-[S]n-P 5.47) · TEM 암염(S27) · R3 ×64.5 | SE 과량으로 +15 %p(D1 — 부반응 몫이면 SE 를 늘려 줄 이유가 약하다 `[해석]`) · (003) −0.10° |
| P/LPSX | 부반응 × 균열 가속 | 균열 6.14 % · ΔP · RuO₂ 모형 · TEM 암염 20–30 nm · XPS | (003) 단봉 −0.32° · R3 3408 Ω |

## 2. 곱 축퇴 쪽에서 본 넷

- **η(저항) ↔ 용량**: 유지율은 **0.5 C 방전 용량**이다 — R3 2 → 100 번째 ×8.7 · ×7.3 · ×64.5 · ×52.4 · 평균 방전 전압 −0.21 · −0.16 · −0.32 · −0.42 V(그림 S12) · 사이클 중 저율 점검(RPT) 0 · 율 단계 복귀는 신품 25 사이클 안 한 번 ⇒ 유지율 감쇠의 η 몫과 θ · LAM 몫을 가르는 입력이 지면에 없다(§3-b (랴) · (두)).
- **암염 층 = LAM ↔ 저항층**: `[재현·가정]` 균일 껍질 · R = D50/2: P/LPSX 20–30 nm → **1.0–1.5 %** · S/LPSX(그림 S27 `[도표]` ≈1–2.5 nm) → **0.2–0.5 %** ↔ 200 사이클 감쇠 79.4 · 36.9 % ⇒ 암염 층의 물질 몫은 감쇠의 ≤2 % 자릿수 — 저자의 "impeded Li⁺ transport at the interfaces (or interphases)" 는 저항층 배정이고 이 산술과 맞는다(`[해석]` — 2차 입자 안 1차 입자 표면까지 암염화했으면 몫이 커진다 · TEM 한 자리 G11).
- **ex situ (003) = 미리튬화 집단**: 해체 뒤에는 Li 원천(상대극)이 없어 방전 끝에 못 돌아온 Li 가 격자에 '얼어' 남는다 — η(차단 전압 · 율)와 θ(고립) 둘 다 같은 서명이다. `[도표·화소]` + `[재현]` c(Cu Kα 1.5406 Å · (003) d = c/3): P/LPSX 100 번째 Δc ≈+0.25 Å · S/LYC 29.1 ≈+0.26 · P/LYC 두 집단 ≈+0.23 · ≈+0.08 · S/LPSX ≈+0.08 · S/LYC 40.7 주 ≈+0.02 · 부 ≈+0.28 ↔ in situ 첫 충전(그림 S24c) c 최대 ≈+0.28 Å(≈15–18 h — 낮은 쪽 x ≈0.5–0.6 · c(x) 는 최대 근처에서 두 값이라 x 하나로 안 정해진다). `[재현·가정]`(강도 ∝ 부피 · 측정 면 대표 · 첫 충전 c(t) 를 x 눈금으로): P/LPSX 는 거의 전부 ≥≈110 mAh g⁻¹ 탈리튬 자리 ↔ 0.5 C 손실 ≈113(≈158 → ≈45) — **자릿수 폐합** · P/LYC 고집단 ≈40 %(높이비) → ≥≈44 ↔ 손실 ≈37 — 자릿수 폐합 · **S/LYC 29.1 은 같은 이동인데 손실 ≈34(용량 ≈147) — 폐합 안 됨**(D13 · 채취 조건 G4). `[해석]` 이봉이 해체 뒤에도 남았다면 두 집단 사이에 Li 교환이 없었다는 뜻이라(연결된 입자끼리는 휴지에서 평형을 향한다) 고립 · 차단된 계면 쪽을 가리키지만, 채취까지 시간 · 휴지가 지면 0 이라 판정하지 않는다.
- **균열 ↔ 접촉 ↔ 고립**: 균열 면적(입자 안) · 틈(입자 밖) · 피복(SE 쪽)이 각각 정성 또는 poly 만 · 같은 시료에서 셋을 함께 잰 것 0 ⇒ 카드 질문(OCV 적합이 `LAM_PE` 와 접촉 손실을 가르는가)에 이 편이 주는 것은 **기구가 셋 다 있다는 존재 증거**와 **유지율이 그것을 하나로 접는다는 실례**다.

## 3. 같은 유지율 · 다른 지문 (판정 5)

S/LYC ↔ P/LYC 유지율 67.2 ↔ 67.8 % 인데 그림 S11 · S12 의 지문이 다르다(저항형 ↔ 용량 스케일형). `[해석]` 우리 축의 말로: 유지율(스칼라)이 같아도 V–Q 꼴이 η(평행 하강 · 히스테리시스 ↑)와 용량 스케일(무릎 유지 · 끝 절단)을 다른 비율로 섞는다 — 한 율의 곡선 꼴은 둘을 정성으로 가르지만 정량 분리는 곱 축퇴(율 · 휴지 없이는 `η ↔ θ·Q`)에 막힌다.

---

# (e) Q5 · Q6 · Q8

- **Q5** `[인쇄]` 상대극 "partially lithiated indium (nominal composition of Li0.5In)" — `[재현]` Li/(Li+In) 33.3 at%(공칭 · 2상 평탄 창 안 — 개념 [[assb-li-in-reference-potential-window]] 의 ≈1–47 at% 창 · 38번째 Evidence) · 분말 혼합 · 'counter electrodes (or reference electrodes)' 라 적고 기준극 따로 0(2전극) · 전압 전부 "vs Li/Li⁺"(본문 21 · SI 11 회) · `vs Li-In` · `0.62` · `0.6 V` **0 회** — 환산 상수 지면 0 · LTO 셀은 'Voltage (V)'(vs LTO — 그림 5b · d · S20 · S23) · `[도표]` P/LYC ↔ LTO 충전 끝 ≈2.75 V ≈ 4.3 − 1.55(`[해석]` R-LTO 1.55 V 관례로 4.3 V vs Li 까지 충전한 것으로 읽힘 · 인쇄 0). ⇒ 개념 [[assb-li-in-reference-potential-window]] 마흔두 번째 형태 후보 — **"Li₀.₅In 분말 반쪽셀의 전압을 'vs Li/Li⁺' 로만 인쇄하고 환산 상수 · 근거를 적지 않으며, 같은 지면의 LTO 압력 셀은 'V'(vs LTO)로 따로 둔다"**.
- **Q6** — 판정 7 · 서지 '셀' 행. `[재현]` ∅13 mm = 1.327 cm² · 0.1 kg 분해능 = 7.4 kPa · P/LPSX 초기 ΔP ≈−0.03 MPa = 분해능 ×4 · ΔP 끝(≈−0.46 · ≈−0.50 MPa)을 기저 70 MPa 로 나누면(`[재현·가정]` 압력 셀 기저 미인쇄) −0.66 · −0.71 % · 단위 면적 전하당(`[재현·가정]` NCA 7.68 mg cm⁻²) −0.26 · −0.27 MPa per mAh cm⁻² ↔ RuO₂ micro −9.3 · nano −1.26 · C −1.66 — `[해석]` 부반응 전하는 NCA 탈리튬 전하보다 단위 전하당 압력을 수 배–수십 배 크게 낸다(모형 전극 조성 · 적재가 달라 정규화 불가 · G15). SE 펠릿 σ · 다공도 ↔ 가압(그림 S14) · 운전 '≈70 MPa' · in situ '≈1 MPa'. **압력 노브(쓸기 · 되돌림) 0**.
- **Q8** — 무코팅 NCA88 · 3.0–4.3 V(+ 4.5 V) vs Li/Li⁺ · H2–H3 ">≈4.1 V" · `[도표·화소]` in situ 격자 부피 **−6.0 %(P/LYC) · −5.7 %(P/LPSX)**(≈1 MPa · 0.05 C — 개념 · §3-b (노)의 '격자 층위' 값 · 69호 NCM811 −5.1 % 보다 크다) · OCV · GITT 0 · 48 h 휴지 끝 ≈4.21 · ≈4.20 V(충전 끝 한 점씩 — 그림 S7) · 평균 전압 사이클 궤적(그림 S12).

---

# (f) Q1–Q8 — 채움표 칸 (닻 카드 수집 지침)

| Q | 칸 | 이 편 |
|---|---|---|
| Q1 정량 | **없다 — `θ(N)` 0/113** | 층 하나: poly 균열 면적 분율(Photoshop + ImageJ · n ≈21–22 · 첫 충전만 표시) 첫 충전 3.93 · 3.69 → 첫 방전 1.33 · 0.90(그림 ≈1.30) → 100 번째 1.69 · 6.14 % — SOC 에 따라 열리고 닫힘 · 신품 기준선 0 · 단결정 0 · 틈 · 피복 · 공극 정성 · θ 형 낱말 'Dead particles' 는 그림 9 모식에만 · 'loss or loosening of ionic contacts' 는 조건법 |
| Q2 분리 관측 | **부분** | 기구 존재 채널 여섯(단면 SEM-BSE · ΔP · RuO₂/LPSX 모형 · in/ex situ XRD · TEM · XPS) + SE 과량 · LYZC · LTO 대조 · **가르는 용도 0** — ex situ (003) 이봉(P/LYC 100 · S/LYC 40.7)이 '미리튬화 집단' 채널인데 분해 · 분율 0 · 채취 조건 미인쇄 · 2전극 EIS(R1–R3 배정 0 · C 0) · 저율 RPT 0 |
| Q3 라벨 층위 | 칸 없음 · **층 하나** | "2 × 2 요인 실험 편 — measured-electrochemical(0.1 · 0.5 C · 율 · CE · 셀 하나씩 · 같은 조건 두 값(P/LYC 67.8 · 37.9 ↔ 67.1 · 44.9)) + 영상 처리 반정량(균열 면적 · n ≈21–22 · 표 S5 ↔ 그림 3c 평균 하나 어긋남) + fitted(ECM R1–R3 · 배정 · 오차 0) + 구조 정성(XRD (003) · TEM 한 자리 · XPS 상대 면적) · 결과는 교호 > 주효과(유지율 −43.1 %p `[재현]`)인데 배정은 요인별 단독 기구 · 받치는 SE 과량 대조에서 세 전극 모두 유지율이 올랐다(+22.1 · +11.7 · +15.0 %p · 셀 하나씩)" |
| Q4 유일성 | **해당 없음 — `assb` 0/113 · 백다섯 번째 성질** | "2 × 2 요인 실험 편 — 두 요인 모두 성질 묶음(입도 · BET · PSD · 잔류 Li ↔ 화학 · σ · 밀도)이고 결과의 교호가 주효과보다 큰데(우리 재현), 저자는 요인별 단독 기구로 배정하고, 그 배정을 받치는 대조(SE 과량)에서는 본문이 '하나만 나아졌다' 고 적은 것과 달리 세 전극 모두 유지율이 올랐다(셀 하나씩) · 같은 유지율이 다른 곡선 지문을 가진다" · `identif*` 식별성 뜻 0(4 회 전부 동정 · ORCID) · 누적 0.5 그대로 |
| Q5 Li-In | **층 하나** | Li₀.₅In 분말(공칭 33.3 at%) · 2전극 · 'vs Li/Li⁺' 로만 인쇄 · 환산 상수 · 근거 0 · LTO 압력 셀 'V'(vs LTO) |
| Q6 압력 | **층 하나** | 제작 370 · 운전 '≈70 MPa'(명목 · 구속 · 계측 미인쇄) · in situ XRD '≈1 MPa' · ΔP 로드셀(7.4 kPa 분해능 `[재현]`) NCA ≈−0.46 · ≈−0.50 · RuO₂ · C −0.16 … −0.83 MPa(첫 충전 · 기저 0) · 펠릿 σ · 다공도 ↔ 가압 · 압력 노브 0 |
| Q7 Li 재고 | **해당 없음** | Li-In 반쪽셀(Li 과잉 · 재고비 미인쇄) · 층 하나: ex situ (003) 방전 상태 이동 = 양극 미충전(실측 LLI 정의 B) — 반쪽셀이라 재고 손실(정의 C)과 갈린다 · CE 사이클 궤적(그림 S9) · 48 h 자가 방전 손실 10.4 · 18.9 mAh g⁻¹ |
| Q8 OCP · 평형 곡선 | **층 하나** | 무코팅 NCA88(SC D50 2.8 · PC 11.9 µm · BET 0.8801 · 0.3089) · 3.0–4.3 V vs Li/Li⁺ · OCV · GITT 0 · in situ 격자 부피 −6.0 · −5.7 %(≈1 MPa) · 휴지 끝 전압 한 점 |

**누적 ≈20.0 → ≈20.0 (새 칸 0).**

---

# 재현 (`[재현]` — 인쇄 수치 · 그림 화소로 우리가 계산 · 가정 표시 · 스크립트는 `scratchpad/assb5/p113/scripts/` 에만)

| # | 대상 | 방법 | 결과 |
|---|---|---|---|
| R1 | 첫 충전 · 비가역 | 표 S3 방전/ICE | 충전 229.2 · 236.4 · 246.5 · 226.2 · 비가역 28.2 · 45.4 · 55.5 · 62.2 mAh g⁻¹(87호 7a `[도표]` ≈229 · 236 · 246 · 226 ✅) |
| R2 | 2 × 2 교호 | (P/LPSX − S/LPSX) − (P/LYC − S/LYC) | 첫 방전 −17 · 첫 충전 −27.4 · ICE +1.9 %p · Q200/Q1 −43.1 %p · Q4C/Q0.1C −71.7 %p · log R3 +1.28(2) · +1.49(10) · +1.27(100) dex |
| R3 | NCA 밀도 | 표 S1 V · Z = 3 · M 97.341 | single 4.796 · poly 4.802 g cm⁻³ |
| R4 | 기하 비표면적 ↔ BET | 6/(ρ·D50) | 0.4468 ↔ 0.8801(×1.97) · 0.1050 ↔ 0.3089(×2.94) · BET 비 2.849 ↔ D50 비 4.250 |
| R5 | 부피 분율(고상) | 질량/밀도 · C65 2.0 `[재현·외부 값]` | 70 : 30 : 3 — LYC NCA 51.3 · SE 43.4 · C 5.3 / LPSX 46.5 · 48.7 · 4.8 · 70 : 50 : 3 — LYC 39.8 · 56.1 · 4.1 / LPSX 35.1 · 61.3 · 3.6 vol% · LPSX 와 같은 SE 부피를 LYC 로 = 37.2 g → **33.8 wt%** |
| R6 | 적재 · C 기준 | 11.3 mg cm⁻² × NCA 분율 · 표 S10 전류 | NCA 7.68(29.1) · 6.43(40.7) mg cm⁻² · 0.13 · 0.64 mA cm⁻² → 20.2 · 99.5 mA g⁻¹(40.7) · [37] 행 0.15 · 0.77 → 19.5 · 100.3(29.1 조성) ⇒ 1C = 200 mA g⁻¹ · 11.3 = 복합체 적재 · 0.05C = 9 mA g⁻¹ → 1C 180 · 면 용량 1.544 · 1.280 mAh cm⁻² |
| R7 | 에너지 밀도 기준 | 표 S9 ÷ (방전 × 분율) | 복합체 기준 평균 전압 3.657 · 3.643 · 3.690 · 3.655 · 3.627 V ↔ NCA 기준이면 2.08–2.51 V(불가) |
| R8 | 유지율 프로토콜 | `[도표]` 첫 용량 × 인쇄 유지율 | CC–CV ≈190 → 169.7 · CV 없음 ≈181 → 175.2 · 29.1 wt% ≈181 → 121.6 · 액체 ≈195 → 133.4 mAh g⁻¹ |
| R9 | SE 과량 유지율 변화 | 표 S6 | S/LYC +22.1 · P/LYC +11.7 · S/LPSX +15.0 %p |
| R10 | 균열 통계 | IQR/1.349 · 정규 근사 | SD 첫 충전 2.39 · 2.09 · 첫 방전 0.78 · 1.33 · 100 번째 0.52 · 4.76 % · 첫 충전 차 0.24 / SE 0.69 → z 0.35 · 100 번째 차 4.45 → z 2.9(n 10) · 4.2(n 20) · 성장 ×1.27 · ×6.82(그림 평균이면 ×4.72) · 개폐 비 0.34 · 0.24 |
| R11 | 압력 | 로드셀 · 그림 판독 | 분해능 7.39 kPa · ΔP per mAh cm⁻² micro −9.30 · nano −1.26 · C −1.66 · NCA(7.68 가정) −0.26 · −0.27 · ΔP/70 MPa −0.66 · −0.71 % · P/LPSX 초기 −0.03 = 분해능 ×4.1 |
| R12 | 전도도 비 | 인쇄 · `[도표·화소]` | 4.8/0.40 = 12.0 ↔ S14 포화 3.41/1.17 = 2.91 · 370 MPa 3.08 · 25 → 30 °C 보정(Ea) ×1.33 · ×1.26 — 온도로 설명 안 됨 |
| R13 | 암염 껍질 부피 | 1 − ((R − t)/R)³ | P 20 · 30 nm → 1.01 · 1.50 % · S 1 · 2.5 nm → 0.21 · 0.53 % |
| R14 | 격자 부피 변화 | `[도표·화소]` S24d | −6.02 · −5.70 %(선형 −2.05 · −1.94 %) |
| R15 | (003) → c | d = λ/(2 sin θ) · c = 3d | 신품 14.280 Å(ex situ 절대값은 표 S1 과 다름 — 시료 높이 오차로 읽힘 `[해석]` · 차만 사용) · Δc S/LYC 40.7 +0.015 · +0.283 · S/LYC 29.1 +0.260 · P/LYC +0.075 · +0.233 · S/LPSX +0.075 · P/LPSX +0.249 Å |
| R16 | 율 복귀 · 자가 방전 | `[도표]` · 인쇄 | 복귀/첫 −2.0 · −4.2 · −3.1 · −13.4 % · 복귀/둘째 −1.5 · −3.2 · −2.1 · −6.6 % · P/LPSX 첫 → 둘째 −7.3 % · 자가 방전 5.8 · 11.0 %(비 1.82) |
| R17 | in situ 셀 용량 | 그림 6d 시간 × 9 mA g⁻¹ | P/LYC 213 · 177(ICE 83.1 %) · P/LPSX 217 · 162(74.7 %) |
| R18 | 일정 | 인쇄 날짜 | 투고 → 수정 60 일 · → 온라인 95 일 |

---

# 참고문헌 88 번호 — 우리 축에 닿는 것 (번호는 PDF p. 14–15 목록에서 직접 확인 · 빠진 번호 0)

| 번호 | 서지(`[인쇄]`) | 이 편에서의 쓰임 | 우리 축 · 위키 |
|---|---|---|---|
| [37] | Jung S.H., Kim U.H., Kim J.H., Jun S., Yoon C.S., Jung Y.S., Sun Y.K. *AEM* 2020, 10, 1903360 | 자기 선행 — 시판형 Ni-rich 2차 입자 붕괴(이 편은 재료를 'LiNi0.80Co0.10Mn0.10O2' 로 적음 ↔ 원전 NCA80 · D22) · 결과 절 첫 충전 용량 차의 기구 [37,52] · 접촉 이완 문장 묶음 · XPS 배정 묶음 · 표 S10 FCG75 | **= 114호 예정(5차 묶음 #10)** · 원장 행(38 · 87 · 94 · 107 = 4) · ★★ 재지목 → 5 |
| [40] | Koerver R. … Janek J. *Chem. Mater.* 2017, 29, 5574 | 성능 · EIS 비교 | **= 23호** · 교차 |
| [41] | Nam Y.J., Park K.H., Oh D.Y., An W.H., Jung Y.S. *JMCA* 2018, 6, 14867 | 성능 묶음 [8,39–42] | **= 41호** · 교차 |
| [49] | Zhang W., Leichtweiß T., … Zeier W.G., Janek J. *ACS AMI* 2017, 9, 35888 | 서론 — 탄소 → 황화물 산화 · 결과 절 — LPSX 셀 첫 충전 경사 = 부반응의 해석 근거 | **= 110호(5차 묶음 #6 · 흡수됨)** · 원장 행(64 · 48 · 75 · 77 · 97 · 107 = 6) · ★ 재지목 → 7 |
| [50] | Koerver R., Zhang W., de Biasi L., … Janek J. *EES* 2018, 11, 2142 | 전기화학-기계 · 취성 입자 압축 응력 [50,71] | **= 97호** · 교차 |
| [51] | Jun S., Nam Y.J., Kwak H., Kim K.T., Oh D.Y., Jung Y.S. *AFM* 2020, 30, 2002535 | **압력 계측 방법 · "DEP 최소 = SOC 지표"** | 원장 행 0 · ★★ 새 행 |
| [52] | Kondrakov A.O. … Janek J. *J. Phys. Chem. C* 2017, 121, 3286 | 부피 변화 · 접촉 · H2–H3 | **= 69호** · 교차 |
| [57] | Bi Y., Tao J., Wu Y., … Qi Y., Xiao J. *Science* 2020, 370, 1313 | 단결정 Ni-rich 미세 균열의 가역 진화(액체) | 원장 행 0 · ★ 새 행 |
| [69] | Shi T., Tu Q., Tian Y., Xiao Y., Miara L.J., Kononova O., Ceder G. *AEM* 2019, 10, 1902881 | SE 입도 같음 → 크기 효과 배제 | **= 77호** · 교차 |
| [70] | Zhu C., Usiskin R.E., Yu Y., Maier J. *Science* 2017, 358, 1400 | 작은 입자 = 짧은 확산 길이 | 원장 행 0 · ☆ |
| [71] | McGrogan F.P., Swamy T., Bishop S.R., Eggleton E., Porz L., Chen X., Chiang Y., Vliet K.J.V. *AEM* 2017, 7, 1602011 | 취성 입자 · 연성 SE 부재 → 균열 [50,71] | 원장 행(77 · 97 = 2) · ★ 재지목 → 3 |
| [73] · [74] | Ohzuku T., Sawai K., Hirai T. *JES* 1990, 137, 3004 · Jung S.H., Kim D.H., Brüner P., Lee H., Hah H.J., Kim S.K., Jung Y.S. *Electrochim. Acta* 2017, 232, 236 | RuO₂ 가 NCA 전위 창에서 Li⁺ 불활성이라는 근거 | 원장 행 0 · ☆(모형 전극 설계의 확인처) |
| [76] · [77] | Ghanty C. … *ChemElectroChem* 2015, 2, 1479 · Li J., Shunmugasundaram R., Doig R., Dahn J.R. *Chem. Mater.* 2015, 28, 162 | (003) = SOC 지표 | ☆(69호 [18] = Ghanty ☆) · 교정 0 |
| [78] | Bartsch T., Kim A.Y., Strauss F., de Biasi L., Teo J.H., Janek J., Hartmann P., Brezesinski T. *Chem. Commun.* 2019, 55, 11223 | **"(003) peaks became broader and more asymmetric … largely varied SOCs"** | 원장 행(38 · 73 · 109 = 3) · ★★ 재지목 → 4 |
| [79] | Strauss F., Biasi L., Kim A.Y., Hertle J., Schweidler S., Janek J., Hartmann P., Brezesinski T. *ACS Mater. Lett.* 2020, 2, 84 | 결론 "zero-strain cathode materials is important" | 원장 행(87 · 103 = 2) · ★ 재지목 → 3 |
| [18] · [38] · [80] | Oh D.Y. … Jung Y.S. *AEM* 2019, 9, 1802927 · Oh D.Y. … Jung Y.S. *Mater. Today* 2021 · Kim K.T. … Jung Y.S. *AEM* 2021, 2003766 | 접촉 손실 문장 [18,37,38,52] · 연성 바인더 [18,38,80] | 원장 행 0 · ☆(같은 연구실 · 접촉 손실은 [37] 이 대표) |
| [44] | Walther F. … Janek J. *Chem. Mater.* 2019, 31, 3745 | 성능 저하 원인 묶음 | 원장 행(82 · 86 · 87 · 90 · 105 = 5) · ☆(쓰임 일반) |
| [42] · [75] | Auvergniot J. … Dedryvère R. *Chem. Mater.* 2017, 29, 3883 · Hakari T. … *Chem. Mater.* 2017, 29, 4768 | XPS 산화종 배정 [37,42,46,66,75] | [42] 원장 행 0(원장 L111 'Auvergniot 2017' 은 *SSI* 300, 78 — 다른 편 · 혼동 주의) · [75] 원장 행(64 · 77 = 2) · ☆ |
| [14] · [21] · [39] | Park K.H. … *Adv. Mater.* 2016, 28, 1874 · Shin B.R. … *Electrochim. Acta* 2014, 146, 395 · Oh D.Y. … *JMCA* 2017, 5, 20771 | 냉간 압착 · 용액 공정 · 산화 안정 <3 V · 성능 묶음 | 원장 행 있음([14] 65 · 112 · [21] 63 · 65 · 71 · 112 · [39] 86) · ☆(쓰임 다름) |
| [26] · [87] | Lee Y.-G. … *Nat. Energy* 2020, 5, 299 · Nam Y.J., Oh D.Y., Jung S.H., Jung Y.S. *JPS* 2018, 375, 93 | Li₂ZrO₃ · Li 금속 · 표 S10 / 건식 코팅 | **= 6호 · 65호** · 교차 |
| [65] · [66] | Park K.-H., Kaup K., Assoud A., Zhang Q., Wu X., Nazar L.F. *ACS Energy Lett.* 2020, 5, 533 · Kwak H. … Jung Y.S. *AEM* 2021, 2003190 | LYZC · Li₂₊ₓZr₁₋ₓFeₓCl₆ | ☆ |
| [88] | Yoon C.S. … Sun Y.-K. *Chem. Mater.* 2017, 29, 10436 | 그림 8b 액체 용량 막대 | ☆ |
