Repository: yonghoon7153-source/Yonghoon-DEM-DFT

# wiki/raw/ — 예외적 불변 원본층

이 리포의 불변 증거층은 **이미 밖에 있다**: `docs/data/`(측정 CSV·JSON) ·
litdb 정본(friendly-meitner) · `docs/reviews/findings.json` · git 이력.
그래서 이 폴더는 킷 원형과 달리 **예외 전용**이다:

- 들어오는 것: litdb 소관(논문)도 측정 데이터도 아닌 외부 자료 — 강연 전사,
  외부 레포 감사 노트 등.  `transcripts/` 등 하위 폴더에 날짜-슬러그로 저장.
- 규칙: 한번 저장한 파일은 수정 금지 (원본이 바뀌면 새 -v2 파일).  frontmatter 에
  `source_url` / `ingested` 를 적는다.
- 논문 PDF·digest 는 여기 넣지 않는다 → wiki/SCHEMA.md 경계 규칙 1 (litdb 정본).

File: wiki/raw/papers/hong2026_high-valence-cation-lattice-expansion-activating-li2s.md (part 2 of 2)
---
`[해석]` ★★ **결론: 명제의 "깨끗한 반례" 는 아직 아니다.** 무게 대가는 작아졌지만 (a) 격자에
들어간 양과 투입량이 10배 차이 나고, (b) 자기 용량 항은 여전히 다른 네 편과 같은 띠에 있다.
**진짜 반례가 되려면 "격자에 들어간 1.44 % 만으로 같은 성능" 을 보이는 셀이 필요하다** —
즉 n = 0.2 로 밀링한 뒤 **미반응 ZrS2 를 세척·분리한 분말**로 셀을 돌려야 한다. 그 실험이 없다.

### 10.4 ★ 3분류 판정 — 원소·사이트 단위

이 위키는 "첨가제" 가 아니라 **"원소·사이트"** 단위로 매개체/촉매/정적 도펀트를 가른다
(Gao 의 CuI 에서 Cu = 매개체, I = 정적 도펀트로 갈린 선례).

| 원소·사이트 | 산화상태가 충방전 중 움직이는가 | 자기 plateau·용량 | **판정** | 근거의 질 |
|---|---|---|---|---|
| **Zr (Li 자리 치환분, 점유율 0.0144)** | `[인쇄]` "no obvious phase evolution" (Zr 3d XPS, Figure S28) → **불변** | 없음 (별도 plateau 보고 없음) | **정적 도펀트** | **약함** — 지점 수·결합에너지 수치 없음, SI 미확보 (G17) |
| **Zr (미반응 ZrS2 ≈15 wt% 로 추정되는 분)** | **미측정** — Zr 3d 를 상 별로 분해하지 않았다 | `[재현]` 상한 34.5–138.0 mAh g⁻¹(Li2S) | **미판정** | 데이터 없음 |
| **S (ZrS2 유래)** | **미측정** — S 2p 피팅에 ZrS2/ZrS 성분이 없다 (S²⁻·PS₄³⁻·S⁰ 세 성분만) | 위와 동일 | **미판정** | 데이터 없음 |
| S (Li2S 유래) | ○ S²⁻ ↔ S⁰ 왕복 (Fig. 4d·4e) | 주 활물질 | 활물질 | 강함 |

`[해석]` ★ **"Zr = 정적 도펀트" 가 이 논문의 1차 판정이지만, 그것은 격자 안 1.44 % 에 대한
판정일 뿐이다.** 투입된 Zr 의 **90 % 이상**은 어느 상에 있고 무슨 일을 하는지 **판정 불가**다.
Liu 2026 에서 "Sn 3d 가 ex situ 9지점 불변" 이라 정적 계면층으로 재분류한 것과 비교하면,
이 논문은 **지점 수조차 모른다** — 근거의 질이 Liu 보다 낮다.

`[해석]` 다만 **정적 도펀트라는 결론 자체는 그럴듯하다**: Zr⁴⁺/Zr³⁺ 환원은 0.7–2.4 V vs Li–In
에서 쉽지 않고, Zr 3d 피크 이동이 없다는 보고와 EPR 신호가 100 사이클 후 불변이라는 관측이
서로 지지한다. **매개체(산화상태 왕복 + 자기 plateau)도, 촉매(복귀 + 자기 용량 ≈0)도 아니다.**

## 11. ★ 볼밀링·성형·운전 조건 전표

이 위키의 밀링 전수 대조표(17편) 열에 맞춰 전부 옮긴다. **"미기재" 와 "SI 미확보" 를 구별한다.**

### 11.1 ① 도핑 밀링 (Li2S + MS2 → Li2S-M / ZLS-n)

| 항목 | 값 | 종류 |
|---|---|---|
| 전구체 | Li2S (Aladdin 99.9 %) + ZrS2 (Aladdin 99 %) / SnS2 (99.5 %) / MoS2 (98 %) `[인쇄]` "used without any further treatment" | 인쇄 |
| 질량비 | Li2S-M: **5 : 1** · ZLS-n: **1 : n** (n = 0, 0.1, 0.2, 0.5, 1.0) | 인쇄 |
| **rpm** | **550** | 인쇄 |
| **시간** | **6 h** | 인쇄 |
| **분위기** | **Ar** | 인쇄 |
| 단계 수 | 1단 (연속, 휴지 주기 언급 없음) | 인쇄(암시) |
| **장비 (제조사·모델)** | **미기재** (planetary 로 추정되나 글자 없음) | — |
| **BPR** | **미기재** ★ | — |
| **볼 재질·지름·개수** | **미기재** | — |
| **용기 재질·부피** | **미기재** | — |
| **휴지 주기(on/off)** | **미기재** | — |
| 밀링 후 열처리 | **없음** (언급 없음) | — |
| 세척·분리 | **없음** — 미반응 ZrS2 를 제거하지 않는다 (§10.3) | — |

### 11.2 ② 복합양극 밀링

| 항목 | 값 | 종류 |
|---|---|---|
| 조성 | **ZLS-n : KB : LPSC = 40 : 40 : 20** 과 **65 : 25 : 10** (wt%) `[인쇄]` | 인쇄 |
| 탄소 | **Ketjen black (Zhongke Co.)** — 0D 고비표면 카본블랙 단일 | 인쇄 |
| SE | **LPSC (GanfengLithium, 99 %)** — Li6PS5Cl 계. σ 미기재 | 인쇄 |
| **rpm** | **550** | 인쇄 |
| **시간** | **10 h** | 인쇄 |
| 분위기 | **미기재** (①은 Ar 이라 적었으나 ②에는 없다) | — |
| **BPR·볼·용기·장비** | **전부 미기재** | — |
| 바인더 | **없음** (냉간 압착 펠릿) | 인쇄(암시) |
| 두께·공극률 | **미기재** (G20) | — |

`[해석]` ★ **KB 40 wt% 는 이 위키 digest 중 최고 탄소 함량**이다(Gao 의 VGCF 10 wt% 의 4배).
그리고 **두 조성 모두 탄소 > SE** 다(40 > 20, 25 > 10) — 이 위키에서 본 적 없는 배치다.
KB 는 BET 1000–1400 m² g⁻¹ 급이라 **SE 와 활물질을 흡착·피복**하기 쉽고, §7.3 의 복합체
σ_e 가 이미 6 × 10⁻³ S cm⁻¹ 로 고원 위에 있는 이유도 이것이다(`[해석]`).

`[해석]` ★ **도핑을 넣는 공정 자체는 "one-step 공밀링" 의 변형**이다. 이 위키의 다섯 갈래
(one-step BM · two-step BM · 탄화 · 용액 · 고상 소결 코팅) 중 **two-step BM** 에 해당한다
(①도핑 밀링 → ②복합양극 밀링). Gao 2024(CuI 20 h → 복합 10 h)와 같은 구조이고, 시간만
6 h/10 h 로 짧다.

### 11.3 ③ 셀 조립·성형·운전

| 항목 | 값 | 종류 |
|---|---|---|
| 셀 | ⌀10 mm 모델셀, 스테인리스 몰드, Ar 글로브박스, 냉간 압착 | 인쇄 |
| **양극 면적** | **0.7854 cm²** `[인쇄]` (모든 압력을 이 면적 기준으로 계산했다고 명시) | 인쇄 |
| SE 분리층 | **LPSC 100 mg @ 375 MPa, 3 min** | 인쇄 |
| **양극 성형압** | **625 MPa, 3 min** ★ | 인쇄 |
| 음극 | Li–In (Guangdong Canrd) **@ 200 MPa, 3 min** | 인쇄 |
| **운전 구속압** | **200 MPa, 볼트 3개** — `[인쇄]` "All batteries tests were conducted under a pressure of 200 MPa" ★★ | 인쇄 |
| 전압창 | **0.7–2.4 V vs Li–In** (풀셀 기준, 기준전극 아님) | 인쇄 |
| 온도 | **30 °C** | `[도표]` Fig. 5a·5g 인셋 |
| 전류밀도 | 0.5 mA cm⁻² (40 wt%) · **0.1 mA cm⁻² (65 wt%)** · 1.0 mA cm⁻² (Fig. S26) | 인쇄/도표 |
| 장비 | LAND (GCD) · Biologic (EIS, 7 MHz–0.01 Hz, 진폭 10 mV) | 인쇄 |
| 셀 개수 | **미기재 — 0건** (G13) | — |

`[해석]` ★★ **200 MPa 운전 구속압은 이 위키 digest 중 최고치**이고, 전형적인 ASSB 문헌의
1–70 MPa 를 크게 넘는다. 이 압력에서는 (a) 활물질–SE 접촉이 강제로 유지되고, (b) Li2S→S 의
부피 변화(≈−22 %)가 만드는 공극이 즉시 닫히며, (c) Li–In 의 크리프로 음극 계면이 유지된다.
**즉 이 논문의 모든 용량·사이클 수치는 "압력으로 접촉 문제를 지운 상태" 의 값이다.**
우리 reference cell(실제 운전 압력은 실험 노트가 정본)로 옮길 때 이것이 1차 감점 요인이다.
**부피 변화·접촉 손실이 지워졌으므로, 이 논문이 측정한 것은 거의 순수하게 "수송·반응 kinetics"
라고 볼 수 있다** — 그 점에서는 오히려 해석이 깨끗하다(`[해석]`, 양면).

## 12. SI 대조

**SI 를 확보하지 못했다.** 본문이 참조하는 SI 항목을 목록으로 남겨, 나중에 구하면 어디를 볼지
바로 알 수 있게 한다.

| SI 항목 | 본문이 말하는 내용 | 이 digest 에서 왜 필요한가 |
|---|---|---|
| Figure S1 | COMSOL 양극 모델(20 µm, 3영역) 모식도 | 모델 기하 검증 |
| Figure S2 | 과전압 vs 전도도 추가 결과 | G15 |
| Figure S3 | SEM + EDS 맵 (Mo/Sn/Zr 분산) | **음성 증거의 분해능 확인** |
| **Figure S4** | **XRD (311) 피크 이동 (Li2S-M 시리즈)** | **G5 — graphite (002) 간섭, 이동량 수치** |
| Figure S5 | 격자 팽창–Li⁺ 이동도 상관 | §3 |
| **Figure S6** | **ZLS-n Rietveld 시리즈** | **G1·G3 — ZLS-0 의 a, 상 분율** |
| Figure S7 | 치환 vs 침입형 형성에너지 (DFT) | §4.1 |
| **Figure S8** | **ZLS-0 HRTEM (d = 0.309 nm 의 출처)** | **G2 — 6배 불일치의 핵심** |
| Figure S9 | ZLS-n 의 Zr 농도 | G4 |
| Figure S10 | **Hf⁴⁺·Nb⁴⁺ 검증** | 일반성 주장의 근거 |
| Figure S11 | ⁷Li NMR 원자료 | §5 |
| Figure S12 | PITT t_Li⁺ | §5 |
| Figure S13·S14 | 가변주사 CV, D_Li⁺ | §5 — 수치가 본문에 없다 |
| Figure S15·S16 | 순수 Li2S DOS | §6 |
| Figure S17 | DC 분극 전자 전도도 원자료 | **G6 — 인가 전압** |
| Figure S18 | UV–vis Tauc 원자료 | §6 |
| Figure S19 | S 2p XPS (+0.15 eV) | §6 |
| **Figure S20** | **과전압 645/656/663/728 mV 비교** | **활성화 사다리 — 전압 곡선의 모양** |
| Figure S21 | 온도의존 CV, Ea | §6 |
| Figure S22 | 토르투오시티 원자료 | §7.3 |
| Figure S23·S24 | DRT 원자료, 30 % 감소 | §8.1 |
| Figure S25 | CV 과전압·분극 | §8 |
| **Figure S26·S27** | **1.0 mA cm⁻², >1000 사이클 + 과전압 추이** | 고율 성능 — 본문에 수치 없음 |
| **Figure S28** | **Zr 3d XPS 사이클 중** | **G17 — 3분류 판정의 핵심** |
| Figure S29 | 공기·수분 노출 | §9.5 |
| **Figure S30** | **DC 분극 셀 모식도** | **G6·G7 — 차단전극·전압** |
| **Table S1** | **문헌 비교표 (Fig. 5h 의 데이터)** | §9.4 — 비교도의 규약 |

## 우리 연구와의 접점

### 13.1 이식 가능 / 불가

| | 항목 | 왜 / 조건 |
|---|---|---|
| **○** | **two-step 밀링 레시피의 시간 축** — 도핑 6 h / 복합 10 h, 둘 다 550 rpm, Ar | Gao 2024(20 h / 10 h)보다 짧다. **BPR·볼 조건이 없어 rpm 만으로는 에너지가 정해지지 않는다**(G10) — 우리 장비 기준으로 재보정 필요 |
| **○** | **활물질 입자 자신의 σ 를 재는 셀 설계** — 전자: 시료 분말 단독 펠릿, 이온: Li–In/LPSC/시료/LPSC/Li–In | 우리가 pristine Li2S 와 우리 복합분말의 σ 를 **같은 두 셀로** 재면 이 위키의 세 칸을 우리 손으로 채울 수 있다. **단 인가 전압은 이 위키 표준 20–50 mV 로 우리가 정한다**(논문은 미기재) |
| **○** | **단순 물리 혼합 음성대조** (Li2S + ZrS2 를 섞기만 해서 σ 측정) | 이 위키가 다섯 편 연속 요구한 대조. 우리 첨가제 실험에 **그대로 복제**한다 |
| **○** | **복합체 vs 입자 두 칸을 같은 논문에서 재는 설계** (Fig. 2a/2g + Fig. 3i/3j) | ★ 이 논문의 가장 모범적인 부분. 우리도 두 칸을 같이 재야 "개선이 어디서 났는지" 가 갈린다 |
| **○** | **Rietveld 에 Rwp 와 점유율을 그림 안에 인쇄하는 관행** | 최소한의 보고 기준. 우리는 여기에 **상 분율·Rp·GOF·기준 시료의 a** 를 더한다 |
| **△** | **65 wt% 고함량 전극** | 아이디어는 가져가되 **분모를 Li2S 로 정직하게** 쓴다. 이 논문 기준으로는 54.2 wt% |
| **✗** | **운전 구속압 200 MPa** | 우리 셀·목표(저압 운전)와 양립 불가. 이 압력에서 나온 사이클·유지율은 **접촉 문제가 지워진 값** |
| **✗** | **양극 성형압 625 MPa** | 같은 이유. 활물질 입자 파쇄·SE 비정질화가 동반된다 |
| **✗** | **KB 40 wt%** | 에너지밀도 관점에서 역행. 다만 "탄소를 고원 위로 올려두고 이온 쪽만 보는" **대조 실험 설계**로는 쓸 수 있다 |
| **✗** | **996.2 Wh kg⁻¹ 를 그대로 인용** | 평균 전압이 Li/Li⁺ 눈금(G16). Li–In 셀 기준으로는 `[재현]` 682 Wh kg⁻¹ |
| **✗** | **"lattice expansion" 수치(7.44 %)** | HRTEM 기준값이 Li2S 가 아니다(G2). 쓰려면 Rietveld 기준 `[재현]` **1.26 %** 를 쓰되 외부 a₀ 를 빌렸음을 밝힌다 |
| **✗** | **"전자 전도체로 변했다"** | 8.5 × 10⁻⁹ S cm⁻¹ · 밴드갭 3.0 eV 는 여전히 절연체다 |

### 13.2 reference cell (목표 500–600 mAh g⁻¹) 과의 대조

| | 이 논문 ZLS-0 (pristine Li2S 대조) | 이 논문 ZLS-0.2 | 우리 목표 |
|---|---|---|---|
| 40 wt% 전극, 0.5 mA cm⁻² | **669.7 mAh g⁻¹(Li2S)** (활성화 후 최대) = `[재현]` 959.6 (S) | 1009.8 = 1446.9 (S) | 500–600 (단위 기준 명시) |
| **65 wt% 전극, 0.1 mA cm⁻²** | **`[재현]` 134.8 mAh g⁻¹(Li2S)** = 193.1 (S) | `[재현]` 967.9 = 1387.0 (S) | — |

`[해석]` ★★ **같은 논문 안에서 pristine Li2S 가 134.8 과 669.7 두 값을 낸다 — 5배 차이.**
차이는 전극 조성(65:25:10 vs 40:40:20)과 전류밀도(0.1 vs 0.5 mA cm⁻²)뿐이다.
**더 저율인 쪽이 5배 나쁘다** — 즉 전류가 아니라 **탄소·SE 함량(40→25, 20→10)** 이 지배한다.
이것은 우리 reference cell 의 500–600 목표가 **조성 민감도 안에 있다**는 직접 증거다:
pristine Li2S 로 669.7 은 되지만, 탄소를 25 wt% 로 줄이면 134.8 로 떨어진다.

★ 이 위키가 `disputed` 로 두고 있는 **pristine Li2S 첫 방전 산포**에 두 값이 더해진다:
174.6(Gao) / 270(Zhang) / ≈430(Liu) / 723(Cronk) / 1095.9 에 더해
**134.8 (Hong, 65:25:10, 0.1 mA cm⁻²) — 새 최저치** 와 **669.7 (Hong, 40:40:20, 0.5 mA cm⁻²)**.
`[해석]` **산포가 6배에서 8배로 넓어졌다.** 그런데 이 논문이 그 산포의 **원인 하나를 집어준다**:
같은 연구실·같은 분말·같은 셀에서 **탄소/SE 함량만 바꿔도 5배**가 난다. 즉 산포의 상당 부분은
"Li2S 가 얼마나 나쁜가" 가 아니라 **"전극을 어떻게 짰는가"** 다.

### 13.3 anode-free 축과의 접점

**거의 없다.** Li–In 반쪽셀만 있고 Li-free full cell·anode-free 구성·N/P 비 논의가 전무하다.
서론이 `[인쇄]` "It can directly pair with various lithium-free anodes" 라고 한 줄 쓰지만
실험으로 뒷받침하지 않는다. `[해석]` 그래도 **활물질 입자 자신의 σ 를 올리는 전략은
anode-free 와 직교**하므로 조합 가능성은 열려 있다(검증 없음).

## 비판

### C1. ★★ 제목의 "lattice expansion" 이 자기 데이터로 정량되지 않는다

기준 시료 ZLS-0 의 격자상수가 **어디에도 없다**(G1). 인쇄된 양성 증거는 ZLS-0.2 의
a = 5.78 Å 하나뿐이고, 팽창률을 내려면 **외부 문헌값 a₀ = 5.708 Å 를 빌려야** 한다(`[재현]` 1.26 %).
게다가 자기 논문 안의 다른 경로(HRTEM 0.309 → 0.332 nm = **7.44 %**)와 **6배 어긋나는데**
본문은 두 결과가 "consistent with Rietveld refinement XRD results" 라고 쓴다(G2).
역산하면 HRTEM 기준값 0.309 nm 는 a = 5.352 Å 로 **Li2S 보다 6.3 % 작아 물리적으로 Li2S 가
아니다.** 그리고 7.44 % 팽창이 사실이면 (311) 피크가 `[재현]` **Δ2θ = −3.94°** 움직여야 하는데
Fig. 2b 의 (311) 은 53° 부근에 그대로 있다 `[도표]`.

여기에 **graphite 내부표준 문제**(G5)가 겹친다 — graphite (002) 26.5° 가 Li2S (111) 27.0° 와
겹치는데, Fig. 2b 의 Rietveld 모델에는 graphite 상이 없다. **보정에 쓴 상이 모델에 없다.**

`[해석]` 이 위키의 분류로는 **"부분 증명"** 이다 — Gao 2024(격자상수 한 줄도 없음 = 미증명)
보다는 낫고, 완전한 고용체 증명에는 못 미친다. 공정하게 말하면 **격자가 커진 것 자체는
σ_i ×81.6 · T₁ ×4.9 단축 · EPR 신호 출현이라는 세 독립 물성으로 간접 지지**되며, 반증 가능한
대안(단순 ZrS2 혼합)이 σ 축에서 배제됐다(§7.4). 문제는 **팽창의 "양"** 이다.

### C2. ★★ "65 wt% 기록" 과 "996.2 Wh kg⁻¹" 둘 다 분모 문제가 있다

- **65 wt% 는 ZLS-0.2 분말의 몫**이고, 그중 16.67 wt% 는 ZrS2 다 → `[재현]` 실제 Li2S
  **54.2 wt%**(G·§10.1). 초록은 "record 65 wt.% electrode-level **Li2S** content" 라고 명시적으로
  Li2S 라 쓴다 — **틀린 표기다.**
- **996.2 Wh kg⁻¹ 의 평균 전압은 `[재현]` 1.900 V** 인데, 셀은 0.7–2.4 V vs **Li–In** 이고
  방전 중간은 `[도표]` ≈1.30 V 다. 1.900 ≈ 1.30 + 0.62 → **Li/Li⁺ 눈금으로 계산한 값**이다(G16).
  논문은 이 규약을 밝히지 않는다. Li–In 기준으로 다시 쓰면 `[재현]` **682 Wh kg⁻¹** (−32 %).
- Fig. 5h 의 비교도는 **두 수정(54.2 wt%, 682 Wh kg⁻¹)을 적용하면 별표가 ref 29·ref 13 아래로
  내려간다** — 다른 점들의 규약을 모르므로 확정은 못 하지만, **규약을 통일하지 않은 비교도**다.

### C3. ★ 개선의 원인이 분리되지 않았다 — 세 후보가 공존한다

ZLS-0.2 가 ZLS-0 보다 좋은 이유로 가능한 것이 최소 셋인데, 논문은 (i) 만 주장하고
(ii)·(iii) 을 배제하지 않는다.

| 후보 | 지지 증거 | 반대 증거 | 배제했는가 |
|---|---|---|---|
| (i) **입자 σ 상승 → 반응 균일화** | σ_i ×81.6 · σ_e > ×8500 · Ea ↓ · 토르투오시티 ↓ · 물리혼합 음성대조 ○ | **복합체 σ_e 는 ×1.36 밖에 안 오른다**(§7.3) — 전자 경로는 이미 KB 고원 위 | **부분적으로만** |
| (ii) **ZrS2 자신의 리독스** | 0.7 V vs Li–In 은 TMD 전환 전위. 상한 `[재현]` 34.5–138.0 mAh g⁻¹(Li2S), 개선폭의 **0.10–0.41** | — | **✗ — 활물질 없는 대조셀 없음(G18), S 2p 피팅에 Zr–S 성분 없음** |
| (iii) **밀링에 의한 Li2S 미세화·비정질화** | 550 rpm 6 h 추가 밀링은 ZLS-0 에도 적용됐다고 보이나 **명시가 없다** | — | **✗ — "ZLS-0 도 같은 6 h 밀링을 했는가" 가 본문에 없다** |

`[해석]` ★ **(iii) 이 가장 값싸게 배제 가능한데 안 했다.** ZLS-0 은 "n = 0" 이라 ZrS2 없이
같은 밀링을 한 시료여야 논리가 맞지만, Experimental 의 문장("Li2S-M and ZLS-n composites were
synthesized by ball milling with mass ratios of 5:1 and 1:n")은 **n = 0 일 때 밀링을 했는지
안 했는지를 말하지 않는다.** 만약 ZLS-0 이 **상용 Li2S 원분말 그대로**라면, 이 논문의 모든
비교는 "밀링한 분말 vs 안 한 분말" 이 되어 주장이 무너진다. **이것이 이 논문에 던질 1번 질문이다.**

### C4. 대조군이 불리하게 끝났다 — 두 그림 모두

- Fig. 5a: ZLS-0.2 는 2000 사이클, **ZLS-0 은 ≈1200 에서 데이터가 끊긴다**(G11). 이유 설명 없음.
- Fig. 5g: ZLS-0 은 ≈20 사이클에서 끝나고 **파란 점이 두 갈래로 벌어진다**(충전 ≫ 방전, G12).
  CE 곡선이 ZLS-0.2 것만 그려져 있다. 사실이라면 CE 10 % 대의 **전해질 산화 폭주**인데
  본문은 이를 "capacity of only 87.6 mAh g⁻¹" 한 줄로 처리한다.
- 셀 개수·오차막대 **0건**(G13).

`[해석]` 대조군이 **"나빠서" 끝난 것과 "망가져서" 끝난 것이 분리되지 않았다.** 개선폭 340.1 과
436.7 의 분모가 이 때문에 불확실하다.

### C5. "안정" 이 CE 인지 용량인지

- Fig. 5a: CE 는 `[도표]` ≈100 % 로 평평하고, **용량은 2000 사이클에 걸쳐 1009.8 → 827 로
  `[재현]` 18.1 % 감소**한다. 초록의 "maintains stability" 는 **CE 의 안정이지 용량의 안정이 아니다.**
- Fig. 5g: `[인쇄]` "stable cycling for over 100 cycles **without noticeable capacity fading**" —
  `[도표]` 490 → 525 → 465 → 520 으로 ±6 % 흔들리지만 추세는 평평하다. 이쪽은 **맞는 서술**이다.
  다만 100 사이클은 짧고 0.1 mA cm⁻²(`[재현]` ≈C/14)는 매우 저율이다.
- `[인쇄]` "827 mAh g⁻¹ ... sustained over 2000 cycles" 의 유지율 분모가 **첫 사이클이 아니라
  ≈400 사이클째 최대치**다(§9.1). 첫 사이클 기준이면 `[재현]` 827/1060 = **78.0 %**(도표 기준).

### C6. 시뮬레이션이 자기 실측과 어긋난다

COMSOL 의 pristine Li2S 전자 전도도 입력 `[인쇄]` 1 × 10⁻⁷ S m⁻¹ = `[재현]` 10⁻⁹ S cm⁻¹ 는
같은 논문의 실측 상한 **< 10⁻¹²** 보다 **1000배 크다**(G15). 또 모델은 "×100" 개선을 넣는데
실측 전자 개선은 **> ×8500** 이다. 모델이 뱉는 최대 과전압 180 mV 도 실측 전압 간격
645–728 mV 와 3.6–4배 차이난다. `[해석]` **Fig. 1a·Fig. 3 은 정성적 삽화로만 읽어야 한다.**

### C7. 전자 전도도 수치가 하한값이다

`[인쇄]` pristine Li2S 는 "below the instrumental detection threshold of < 10⁻¹² S cm⁻¹" 다.
따라서 **"×8500" 은 배수가 아니라 하한**이고, "three orders of magnitude" 라는 표현도 하한이다.
초록·서론의 "nearly two orders of magnitude"(전자·이온 공통)는 **전자에 대해 틀렸다** — 내부
불일치. `[해석]` 참고로 이 위키가 보유한 다른 값(Gao 2024 pristine Li2S σ_e = 9.44 × 10⁻¹⁴
S cm⁻¹)에 대면 이 논문의 검출한계 10⁻¹² 는 **10배 둔한 장비**다.

## 이 저장소가 가져갈 것

1. **σ 세 칸의 "같은 논문 내 이중 측정" 선례** — 입자 칸(×8500 / ×82)과 복합체 칸(×1.36 / ×8.6)
   을 같이 재면 **개선이 어디서 희석되는지**가 바로 보인다. 우리 실험 설계에 그대로 넣는다.
2. **단순 물리 혼합 음성대조** — "첨가제가 들어 있기만 해도 되는 것 아니냐" 를 σ 축에서 배제하는
   값싼 실험. 다섯 편이 안 한 것을 이 논문이 했다. **전기화학 축으로 확장**해 우리가 먼저 한다.
3. **pristine Li2S 가 조성만으로 5배 갈린다**(134.8 vs 669.7, 같은 연구실·같은 분말).
   → `disputed` 카드의 산포 원인 중 **"전극 조성" 이 1순위 후보**임을 보이는 유일한 내부 대조.
4. **무게 대가 16.67 wt%** — 40–44 wt% 수렴을 깨는 첫 값. 단 격자에 간 것은 1.44 % 뿐이라
   **"대가의 행방"** 이라는 새 질문이 생겼다.
5. **ZrS2 전환 리독스가 Li2S 를 만든다**(ZrS2 + 4Li → Zr + 2Li2S) — 요오드계에는 없던
   **분모 밖 용량 생성 경로**. 첨가제 선택 시 체크리스트에 추가한다.
6. **"과전압" 이라는 단어의 두 의미**(평형 대비 활성화 장벽 / 충·방전 전압 간격)를 digest 에서
   항상 가른다. 이 논문의 645 mV 는 후자다.
7. **200 MPa 구속압이라는 극단 좌표** — 압력이 접촉 문제를 지웠을 때 Li2S 가 어디까지 가는지의
   상한선. 우리 저압 결과와 대조하면 "압력이 사는 몫" 을 뺄 수 있다.

## 그림 판독 기록

`wiki/raw/figures/hong2026_high-valence-cation-lattice-expansion-activating-li2s/` 에 본문
Figure 1–5 를 캡션 앵커로 크로핑해 저장했다(`figures.json` 포함). **SI 는 미확보라 SI 그림 없음.**

| 그림 | 파일 | 실제로 Read 했는가 | 이 digest 에서 쓴 곳 |
|---|---|---|---|
| Fig. 1 (a COMSOL 지도 · b 모식도 · c 이온반지름) | `fig_1.png` | **○ 전체** | §2, §3 (단위 오기·배위수 지적 포함) |
| Fig. 2 (a σ_i · b Rietveld · c HRTEM · d EPR · e NMR · f DOS · g σ_e · h Tauc · i Raman) | `fig_2.png` + **확대 재크롭(2b)** | **○ 전체 + 2b 확대** | §3, §4, §5, §6, §7 — **a = 5.78 Å · Rwp 2.966 · Zr 0.0144 는 이 확대에서만 읽힌다** |
| Fig. 3 (a–h COMSOL 분포 · i 전자 토르투오시티+σ · j 이온 토르투오시티+σ) | `fig_3.png` | **○ 전체** | §2, §7.3 — **복합체 σ 막대값은 우측 축 환산 `[도표]`** |
| Fig. 4 (a DRT · b,c in situ XRD · d,e 전위분해 XPS) | `fig_4.png` + **확대 재크롭(4d·4e 전압곡선)** | **○ 전체 + 4d·4e 확대** | §8 — **첫 충전 개시 전위 ≈1.5–1.6 V vs Li–In 은 이 확대에서만 읽힌다** |
| Fig. 5 (a 2000 사이클 · b EPR · c,d DRT · e,f XPS · g 65 wt% · h 비교도) | `fig_5.png` + **확대 재크롭(5a·5g)** | **○ 전체 + 5a·5g 확대** | §9 — **첫 방전 ≈1060/≈490, ZLS-0 두 갈래, 0.1 mA cm⁻², 30 °C 는 확대에서만 읽힌다** |
| **Figure S1–S30, Table S1** | — | **✗ SI 미확보** | §12 에 목록만 |

`[해석]` 확대 재크롭이 필요했던 이유: 원본 크롭(2153 px 폭)에서 Fig. 2b 의 refinement 수치,
Fig. 4d·4e 의 전압축, Fig. 5a·5g 의 인셋 문구가 읽히지 않았다. 확대본은 스크래치에만 두고
`raw/figures/` 에는 저널 원본 비율의 전폭 크롭만 보관한다(캡션 앵커가 열을 자르지 않았다).

**그림에서만 읽은 값(= `[도표]`)의 목록** — 원문 글자에는 없다:
a = 5.78 Å · Rwp = 2.966 · Zr 0.0144 (Fig. 2b) / 복합체 σ_e 6.1–8.3 × 10⁻³, σ_i 2.75 × 10⁻⁵–
2.35 × 10⁻⁴ S cm⁻¹ (Fig. 3i·3j) / S:S²⁻ 세기비 10개 값 (Fig. 4d·4e) / 첫 충전 개시 전위
≈1.5–1.6 V vs Li–In, ΔV ≈0.70–0.75 V (Fig. 4d·4e) / 첫 방전 ≈1060·≈490 mAh g⁻¹(Li2S),
30 °C, 0.1 mA cm⁻²(65 wt% 셀), ZLS-0 의 두 갈래, g = 2.004 (Fig. 5a·5b·5g) /
사이클 중 S 축적 28-32-39 % vs 22-23-26 % (Fig. 5e·5f).
