Repository: yonghoon7153-source/Yonghoon-DEM-DFT

# wiki/raw/ — 예외적 불변 원본층

이 리포의 불변 증거층은 **이미 밖에 있다**: `docs/data/`(측정 CSV·JSON) ·
litdb 정본(friendly-meitner) · `docs/reviews/findings.json` · git 이력.
그래서 이 폴더는 킷 원형과 달리 **예외 전용**이다:

- 들어오는 것: litdb 소관(논문)도 측정 데이터도 아닌 외부 자료 — 강연 전사,
  외부 레포 감사 노트 등.  `transcripts/` 등 하위 폴더에 날짜-슬러그로 저장.
- 규칙: 한번 저장한 파일은 수정 금지 (원본이 바뀌면 새 -v2 파일).  frontmatter 에
  `source_url` / `ingested` 를 적는다.
- 논문 PDF·digest 는 여기 넣지 않는다 → wiki/SCHEMA.md 경계 규칙 1 (litdb 정본).

File: wiki/raw/papers/ishidzu2016_ncm-ni-fraction-lattice-volume-change-cycle-fade.md (part 2 of 2)
## Fig. 4 — (a) 초기 방전 용량 (b) 평균 방전 전압 (c) 사이클 뒤 유지율 vs Ni fraction (봤다)
| 시료 (그리기 순서) | Ni | (a) 초기 방전 (mAh g⁻¹) | (b) 평균 방전 전압 (V) | (c) 유지율 (%) | `[재현]` 사이클 뒤 용량 (mAh g⁻¹) |
|---|---:|---:|---:|---:|---:|
| **Q1 정량** | **없다 — `θ(N)` 0/72** | 사이클 축 = 유지율(전후 두 점 · 0.1 C · 25 °C) · R1–R3(세 조성 × 여섯 점). 층 하나: `[인쇄]` "If R2 increased, a part of cathode particles would be electronically isolated. So, it implied that the cathode particle utilization was not greatly influenced" — 고립을 **R2 이름표로 배제**(R2 ×2.6–3.0 · 대상은 양극층 ‖ 집전체 — 51호) |
| **Q2 독립 관측** | **없다(층 하나)** | 세 채널(in situ XRD · 3전극 EIS · 단면 SEM)이 다른 셀 · EIS 는 R 만 · 접촉 ↔ `LAM` 을 가르는 관측 0 |
| **Q3 라벨 층위** | **measured-crystallographic(최소제곱 · 오차 0 · 격자 그림은 NCM111 하나) + unprinted axis(`x` 정의 · 계수 0 — 그림 모양 = 원형 0 · 결손 이월) + fitted-EIS(R 만 · Q · W 미인쇄 · 기준극 미인쇄) + qualitative SEM(두 조성 · 한 장씩 · 원형 0) + electrochemical(셀 수 0 · 사이클 수 미인쇄)** | 어긋남 15 건(§어긋남) |
| **Q4 유일성** | **0/72 — 예순네 번째 성질** | "여섯 조성의 격자 부피 변화 · 용량 · 유지율을 나란히 인쇄하고 감쇠를 '부피 변화의 영향일 수 있다' 로 걸었다가 계면 저항(R3)에 배정하되, 전기 고립은 R2 이름표로 배제하고 R3 증가는 '면적만 늘면 오르지 않아야 한다' 는 곱 논증으로 부반응(`j₀`)에 돌리며, 그 곱을 가를 Q2 · Q3 는 적합하고도 인쇄하지 않았다" |
| **Q5 Li-In** | **해당 없음** | Li 금속 상대극 · 3전극 — `[인쇄]` 초록 "the impedance originating from the cathode"(3전극 분리 주장) · 기준극 재료 · 위치 · 검증 0 |
| **Q6 압력** | **없다** | `pressure` 0 · in situ 셀(Be 창) · 3전극 셀 구속 미기재 |
| **Q7 dead Li** | **해당 없음** | Li 금속(액체) · 재고 관측 0 |
| **Q8 화학 · OCP** | **층 하나 — 여섯 조성 4.5 V 격자 부피 · 용량 · 평균 방전 전압 · 유지율** | ΔV 2.24 → 5.76 % · 초기 방전 170–203 mAh g⁻¹ · 평균 방전 전압 3.91 → 3.86 V · 유지 75.7 → 62.7 % · NCM111 부피 변화의 ≈47 % 가 `c` 최대 뒤 Δx 21 % · 조성 설명 둘(이온 반경 · 충전 깊이) · OCV · dQ/dV 0 |

# ★ (a) `ΔV/V` — 무엇의, 몇 %인가

## 이 편의 값 (`[도표]` 벡터 · `[재현]`)

| 시료 | 공칭 조성 | Ni | ΔV (%) | 조건 · 기준 |
|---|---|---:|---:|---|
| A | Li[Ni₁/₃Co₁/₃Mn₁/₃]O₂ | 0.333 | **2.24** | in situ XRD · 0.05 C · 2.5–4.5 V · "normalization with the initial unit cell volume" — `[재현]` 원형 첫 점 → 충전 끝(4.5 V)으로 재현 · 격자 곡선 있음(그림 2) |
| B | Li[Ni₀.₄₅Co₀.₁Mn₀.₄₅]O₂ | 0.45 | **4.16** | 같음 · 곡선 0 |
| C / D (짝 미상) | Li[Ni₀.₅Mn₀.₅]O₂ · Li[Ni₀.₅Co₀.₂Mn₀.₃]O₂ | 0.5 | **3.47 · 3.61** | 같음 · `[해석]` 그리기 순서로 C 3.47 · D 3.61 |
| E | Li[Ni₀.₆Co₀.₂Mn₀.₂]O₂ | 0.6 | **4.40** | 같음 |
| F | Li[Ni₀.₇Co₀.₂Mn₀.₁]O₂ | 0.7 | **5.76** | 같음 |

- **층위**: 격자(단위포)만 — 2차 입자 · 전극 두께 층위 0. **사이클 번호**: 인쇄 0 — 그림 2 가 x 0(원형)에서 출발해 방전 끝 x 0.109 로 끝나므로 **첫 사이클로 읽힌다**(`[해석]`). **충전/방전**: "difference … at 2.5 and
  4.5 V" — 방향 무관 크기(양수로 그림). **온도**: 미인쇄. **전압**: 셀 전압(Li 금속 상대극 — 기준극 없음) · 0.05 C 통전 중 · 4.5 V 정전압 인쇄 0.

## 정의 재현 — "2.5 V" 는 어느 상태인가 (`[재현]`, 그림 2(c) 벡터 · A 한 조성)

| 쌍 (분모 = 원형 첫 점 101.24 Å³) | 분자 | ΔV (%) | 그림 3 A(2.244) 와의 차 |
|---|---|---:|---:|
| **원형 첫 점 → 충전 끝(○ x 0.752)** | 101.24 − 98.99 | **2.22** | **−0.03 %p** |
| 원형 첫 점 → 방전 첫 점(● x 0.751) | 101.24 − 98.84 | 2.37 | +0.13 %p |
| **방전 끝(● x 0.109, "2.5 V") → 충전 끝** | 101.00 − 98.99 | **1.98** | **−0.26 %p** |
| 방전 끝 → 방전 첫 점 | 101.00 − 98.84 | 2.13 | −0.11 %p |
| (a)(b) 로 다시 계산한 `V` 로 원형 → 충전 끝 | 101.22 − 99.03 | 2.16 | −0.08 %p |

⇒ 그림 3 의 A 값은 **"원형 → 4.5 V" 쌍**으로 가장 가깝게 재현되고, 정의 문장이 이름 붙인 "2.5 V"(방전 끝)로는 첫 사이클 결손만큼(`V` 101.24 ↔ 101.00, 0.24 %) 작아진다(D1). 다섯 조성은 곡선이 없어
같은 검사를 못 한다 — 같은 쌍을 썼다고 가정한다(`[해석]`).

## 대조 — 전압 · 기준 · 조성을 맞춰 (격자 층위)

| 조성 | **이 편** 4.5 V(첫 충전으로 읽힘 · 0.05 C · 원형 기준) | 66호 4.5 V `[재현]`(넷째 충전 C/10 · 첫 행 / 원형 표 2 기준) | 66호 4.3 V(같은 기준) | 69호 4.3 V + 1 h(신품 첫 충전 · 원형) | 67호 | 이 편 − 66호(4.5 V) |
|---|---:|---:|---:|---:|---|---:|
| NCM111 (A) | **2.24** | 1.59 / 1.49 | 0.97 / 0.86 | 1.16 | — | +0.65 … +0.75 %p (×1.4–1.5) |
| NCM523 (D) | **3.47 / 3.61**(짝 미상) | 2.86 / 3.01 | 1.81 / 1.95 | — | — | +0.46 … +0.75 %p |
| NCM622 (E) | **4.40** | 4.02 / 3.88 | 2.46 / 2.32 | — | — | +0.38 … +0.52 %p |
| NCM721 (F) | **5.76** | 5.07 / 4.74 | 3.15 / 2.82 | — | — | +0.69 … +1.02 %p |
| NCM811 | — | 6.59 / 6.19 | 4.86 / 4.45 | 5.02–5.08 | 4.4 V −5.7…−6.3 · 4.6 V + 1 h −7.02(전처리 셀 첫 점) | 짝 없음 |
| B · C | 4.16 · (3.47 / 3.61) | — | — | — | — | 짝 없음 |

- 66호 4.5 V 값은 이 digest 가 66호 SI 표 S1(101 행, 텍스트 층 — 66호 원문 PDF 에서 읽기만)을 `U` 에 선형 보간한 `[재현]`이다(66호 digest 의 4.3 V 값 −0.97 · −1.81 · −2.46 · −3.15 · −4.86 · −5.67 % 가 같은 보간으로
  그대로 재현된다 — 행 수 16 · 16 · 17 · 18 · 17 · 17 = 101 ✓).
- ⇒ **네 조성 모두 이 편이 크다(+0.4…+1.0 %p, ×1.1–1.5)** — 방향 · 조성 순서는 같다. 원인 후보(인쇄로 못 가른다): 사이클 번호(첫 ↔ 넷째) · 율(0.05 C ↔ C/10 — 같은 셀 전압 컷오프에서 과전압이
  작으면 더 깊이 탈리튬) · 로트(자체 공침 800–900 °C ↔ BASF) · 원형 격자 자체가 다르다(이 편 NCM111 `V` 101.24 ↔ 66호 100.53 · 69호 100.50 Å³, `a` 2.864 ↔ 2.8575 · 2.8569, `c` 14.247 ↔ 14.2166 · 14.218).
- `[재현]` Li 함량으로 맞춰도(이 편 `1 − x` 를 66호 δ 와 같은 눈금으로 가정): 이 편 충전 끝 Li ≈0.245 ↔ 66호 NCM111 δ 0.245 보간 `V` 98.64 → −1.98 / −1.88 % — 이 편 2.22 % 보다 여전히 0.24–0.34 %p 작다.
- 69호 NCM111(4.3 V −1.16 %)은 66호 4.3 V(−0.97 / −0.86 %)보다 크고, 이 편 4.5 V(2.24 %)도 66호 4.5 V 보다 크다 — **첫 충전 계열(69호 · 이 편)이 넷째 충전(66호)보다 큰 방향**이다(`[해석]` 두 표본 — 규칙으로 쓰지 않는다).

## 23호 요구치에 앉는 자리 (`[재현]` `δ = r[1 − (1 − ΔV/V)^{1/3}]`, r ≈3–4.5 µm — 69호와 같은 식)

| 시료 | ΔV/V | 선형 수축 | δ (r 3 µm) | δ (r 4.5 µm) | 23호 틈 0.05–0.2 µm(중앙 0.12) |
|---|---:|---:|---:|---:|---|
| A (NCM111) | 2.24 % | 0.75 % | 0.023 | 0.034 | 아래 |
| C? · D? (Ni 0.5) | 3.47 · 3.61 % | 1.17 · 1.22 % | 0.035 · 0.037 | 0.053 · 0.055 | 하단 경계 |
| B (Ni 0.45) | 4.16 % | 1.41 % | 0.042 | 0.063 | 하단 |
| E (NCM622) | 4.40 % | 1.49 % | 0.045 | 0.067 | 하단 |
| F (NCM721) | **5.76 %** | 1.96 % | **0.059** | **0.088** | 하단 |
| 23호 중앙 0.12 µm 에 필요한 값 | **7.8 %**(r 4.5) · **11.5 %**(r 3) | | | | |

⇒ **23호 요구 범위(3–20 %)에는 B–F 가 들지만 중앙(8–10 %)에 닿는 조성은 0** — 이 편 최고값(Ni 0.7 · 4.5 V)도 틈의 하단만 낸다. 23호 셀은 NCM811 · ≈4.3 V vs Li(3.7 V vs In/InLi + 0.6)라 조성 · 전압이
둘 다 다르고, 이 편에 NCM811 은 없다. `[해석]` 23호 G1 을 이 편으로 닫지는 못한다 — 이 편이 주는 것은 "같은 격자 층위에서 연구실 간 폭(×1.1–1.5)" 이라는 추가 몫이다(69호의 층위 몫 ×1.5 와 같은 크기).

# ★ (b) "Ni 가 많을수록 수축이 크다 → 사이클 열화" 의 수준

| 사슬의 고리 | 이 편의 채널 | 수준 | 근거 |
|---|---|---|---|
| Ni ↑ → 격자 부피 변화 ↑ | in situ XRD, 여섯 조성 · 4.5 V 한 점씩 | **측정(오차 · 셀 수 0)** — 비단조 한 점(B) · "guide for the eyes" 점선 = 여섯 점 최소제곱선(8.6 %/Ni · 통계 인쇄 0) | 그림 3 · `[재현]` r 0.93 |
| 부피 변화의 기구 | 이온 반경(a 축) · 충전 깊이 | **서사 둘** — 저자 자신은 부피 급감을 c 축에 돌린다(D7) | pp. 177–178 |
| Ni ↑ → 유지율 ↓ | 3전극 셀 · 0.5 C · 40 °C 사이클 · 전후 0.1 C · 25 °C | **측정(셀 수 · 사이클 수 미인쇄)** | 그림 4c · `[재현]` r(Ni, 유지) −0.90 |
| 부피 변화 → 유지율 ↓ | 두 그림의 나란한 여섯 점 | **상관** — `[인쇄]` "This may reflect the impact" · `[재현]` r −0.88 / −0.91(C · D 짝 두 경우) · Ni · 충전 깊이와 한 축 | p. 178 |
| 부피 변화 → 균열 | 단면 SEM 두 조성 한 장씩 | **정성 + 재인용**("may induce … as reported in the previous work [23,24]") | 그림 5 |
| 균열 → 전기 고립(접촉 손실) | R2 이름표 | **저자가 부정** — "may not generate electrically isolated particles" · 근거 = R2 가 "크게" 안 커졌다(실제 ×2.6–3.0) | p. 178 · 결론 |
| 균열 → 새 계면 → 부반응 → R3 ↑ → 감쇠 | R3(세 조성) + 곱 논증 + 문헌([3,4]) | **서사 + 상관** — "It was thought to be one of the important contribution … further detain studies are required" | p. 178 |

- **"Ni ↑ → 수축 ↑" 은 선다** — 여섯 조성 · 4.5 V · 격자 층위 · 오차 0 · B 가 비단조. **"→ 사이클 열화" 는 상관**이고, **저자 자신의 인과 배정은 부피가 아니라 계면 저항(R3)과 부반응**이다.
- **균열 관찰**: 있다 — 두 조성(A · F) 사이클 뒤 단면 한 장씩 · 원형 · 나머지 넷 · 정량 0. F 의 입계 미세균열 그물은 69호 NCM811 사진과 같은 모양(69호 [17] ④ 의 명제).
- `[해석]` 같은 대비에 들어 있는 다른 후보: Ni 함량(Ni⁴⁺ 산화력 — 저자 서술) · 충전 깊이(용량 170 → 203) · 0 사이클 R3 부터 F 가 3.6–4.5 배 · Co 몫(D · E · F 0.2 ↔ A 1/3 ↔ B 0.1 ↔ C 0) · 소성 온도
  범위(800–900 °C, 조성별 미기재). 여섯 점 · 셀 수 0 으로 부피의 몫을 떼지 못한다(66호 D15 · 69호 새 제약 4 와 같은 구조).

# ★ (c) `x(Li)` 축 규약 — 새 규약이 아니라 "인쇄 0" 표본 (다른 연구망 첫 표본)

| 항목 | 22호 | 66호 | 67호 | 69호 | **72호(이 편)** |
|---|---|---|---|---|---|
| 연구망 | KIT · BASF | KIT · BASF | KIT · BASF | KIT · BASF | **Univ. of Hyogo(밖)** |
| 재료 · 셀 | NCM622 · 파우치 · LP57 | NCM 여섯 · 파우치 · LP47 | NCM811 · 파우치 | NCM111 · 811 · 파우치 4 × 2 cm² | **NCM111(격자 그림) · 자작 Be 창 셀 · Li · 1 M LiPF₆ EC:DMC 3:7 v/v** |
| 회절 | Mo Kα 투과 | Mo Kα 투과 | Mo Kα 투과 | Mo Kα 투과 | **Cu Kα**(SmartLab · 기하 미인쇄) · 격자 "least square"(in situ 는 방법 미기재) |
| 이력 | 첫 사이클 C/10 | 전처리 3 → 넷째 충전 C/10 | 전처리 → C/20 | 신품 첫 두 사이클 C/10 | **0.05 C · 사이클 번호 미인쇄(그림은 원형 출발 — 첫 사이클로 읽힘)** |
| `x` 문장 | "calculated from the electrochemical data" | 같은 문장 + 결손 = 양극 Li 손실 | "estimated from current and charging time" | "calculated from cycling data" | **0**(가로축 이름표 = 식 "Li1-x MO2") |
| `x₀` | 1.02 | 1.02 − 결손 | 1.00(전처리 셀) | 1.00(신품) + 결손 이월 | **그림: x 0(= Li 1.00, 공칭 · Li 과잉 인쇄 0) · 방전 끝 x 0.109(결손 이월 모양)** |
| 화학 분석 | 0 | 0 | 0 | 0 | 0(사사의 "chemical analysis" 는 원형 분말) |
| NCM111 `c` 최대 Li | — | δ 0.45 · 4.16 V | — | ≈0.53 · 4.15 V | **≈0.41**(x 0.589 · 전압 미인쇄) |

- ⇒ **다섯째 규약으로 세지 않는다** — 그림 모양은 69호(신품 첫 점 1.00 + 결손 이월)와 같고, 계수 방법 자체가 인쇄되지 않았다. "규약 미인쇄 표본(모양 = 69호형)" 으로 교정 개념에 덧붙인다.
- `[재현]` 정규화 산술: NCM111 M = 96.46 g mol⁻¹ → 이론 277.8 mAh g⁻¹ per x. 그림의 충전 Δx 0.755 · 방전 Δx 0.642 → **≈210 · ≈178 mAh g⁻¹**(0.05 C) · 첫 사이클 효율 **≈85 %**(결손 Δx ≈0.11) ↔ 그림 4a A
  초기 방전 **183.3 mAh g⁻¹**(0.1 C · 25 °C · 다른 셀) — 이론 용량 정규화여도 모순이 없다(−3 %). 인쇄 확인 0 — 가정이다.
- `[재현]` **NCM111 `c` 최대의 Li 함량이 세 교정에서 0.12 폭**(이 편 ≈0.41 · 66호 0.45 · 69호 0.53) — 규약 모양이 같은 69호와 이 편 사이가 가장 멀다. 69호 쪽 정규화 몫(그림 Δx × 이론 용량이 인쇄
  용량보다 10 % 작다 — 69호 D10)을 인쇄 용량으로 늘려 잡으면 69호 값이 ≈0.48 로 내려와 폭이 ≈0.07 로 준다(`[해석]` — 판독 · 로트 · 온도 몫과 섞여 있다). 전압 축이 이 편에 없어 67호 틀의 "전압 맞춤" 은
  불가능하다.
- ⚠ 이 편 축에서 `c` 최대가 Li ≈0.41 이라는 것은 66호 "This shrinkage always occurs when δ approaches 0.4" 와 맞는다(66호 [13] ⑤ 의 한 조각) — 그러나 이 편은 NCM111 한 조성뿐이다.

# ★ (d) Q1 · 곱 축퇴 — 인쇄된 대로

- **Q1 — 없다(0/72).** 사이클 축 자료는 유지율(전후 두 점) · R1–R3(세 조성 × 여섯 점)뿐 — 활성 질량 · 고립 분율 · `LAM` · 균열 분율 측정 0.
- **층 하나 — 고립을 R2 이름표로 배제한다.** `[인쇄]` "If R2 increased, a part of cathode particles would be electronically isolated. So, it implied that the cathode particle utilization was not greatly
  influenced after the cycling." `[해석]` 이 추론은 세 곳에서 막힌다: ① **표 2 R2 는 ×2.6–3.0 올랐다**(+10–14 Ω) — "slightly" 는 R3(×10.6–34) 대비 ② R2 배정의 근거 [21](Schmidt 2011, Ivers-Tiffée
  연구실)의 같은 연구실 편인 51호(Illig 2012)는 그 호(P2C)를 **양극층 ‖ Al 집전체 계면**으로 정리했다 — 입자 사이 · 입자–탄소 전자 경로의 고립과 다른 대상 ③ **완전 고립 입자는 호에서 빠진다**(저항을
  더하지 않고 용량만 뺀다 — [[assb-lampe-contact-product-degeneracy]] 64호 절의 문장). ⇒ R2 로는 입자 고립을 배제할 수 없다.
- **곱 축퇴(`A·j₀` · `θ`) — 1단계 입력 없음.** 표 2 는 R 만(G3). 그런데 저자가 **곱을 문장으로 인쇄**한다: "When the particle fracture can simply enhance the interfacial area, the interfacial resistance
  should not be raised. The enhancement of the interfacial resistance as the experimental result can indicate more complicated phenomena, which is thought to be the side reaction". `[해석]` `R3 ∝ 1/(A_act·j₀)`
  에서 저자는 균열 → A ↑ 만 넣고 관측 R3 ↑ 를 j₀ ↓ 로 닫았다. 같은 R3 ↑ 는 **A_act ↓ = 전기 고립으로 전하이동에 참여하는 면적이 준 것(θ ↓)** 으로도 나오고, 그 경우 용량 감쇠와 R3 증가가 한 원인에서 같이
  온다 — 저자가 R2 로 미리 뺀 경로다. 가를 `C`(Q3 — `C ∝ A_act` 전제면 면적형은 τ = R3·C3 보존)는 적합됐으나 인쇄되지 않았다.
- `[재현]` R 합 × 0.1 C 전류(적재 10 mg cm⁻² × 2.011 cm² = 20.1 mg · 1C = 초기 용량 가정): A 140.1 Ω × 0.369 mA = **52 mV** · F 178.8 Ω × 0.409 mA = **73 mV**(100 사이클 · 40 °C · 4.5 V 에서 잰 R).
  유지율은 25 °C 에서 쟀고 방전 곡선 기울기가 인쇄되지 않아 이 옴 몫을 용량으로 바꾸지 못한다 — `η` 몫도 정량 0.
- ASSB 로의 전이는 전부 `[해석]` 이다 — 액체 반쪽 · 자작 셀 · 3전극(기준극 미인쇄).

# ★ (e) 셀 사양

| 항목 | in situ XRD 셀 | 사이클 · EIS 셀 | SEM 시편 |
|---|---|---|---|
| 양극 | ∅16 mm · AM 86 : AB 7 : PVdF 7 wt% · 닥터 블레이드 · ≈10 mg cm⁻²(활물질) · ≈45 µm — `[재현]` 코팅 밀도 ≈2.58 g cm⁻³ · 면적 용량 ≈1.8(A) · ≈2.0(F) mAh cm⁻² | 같은 전극으로 읽힌다(명시 0) | 사이클 뒤 셀 해체 · Ar 이온 단면 연마 6.0 kV |
| 상대극 · 기준극 | Li 금속 · 기준극 0 | Li(상대극으로 읽힘) · **3전극 — 기준극 재료 · 위치 미인쇄** | — |
| 전해질 · 분리막 | 1.0 M LiPF₆ EC:DMC 3:7 v/v · 분리막 미기재 | 미기재(`[해석]` 같은 전해질로 읽힌다) | — |
| 셀 형식 | 자작 · Be 창 | 미기재 | — |
| 율 · 창 · 온도 | 0.05 C · 2.5–4.5 V(`ΔV` 정의) · 온도 미기재 | 사이클 0.5 C · 2.5–4.5 V · **40 °C** · 전후 0.1 C · **25 °C** · 사이클 수 표 2 로 **100** | 사이클 조건 = 왼쪽(`[해석]`) |
| 측정 | SmartLab Cu Kα 45 kV 200 mA · 주사 시간 · 2θ 범위 · 기하 미기재 | VMP-3 · 100 kHz–10 mHz · 5 mV · **4.5 V · 40 °C · 20 사이클마다 · 휴지 1 h** · 등가회로 R1 + (R2 ‖ Q2) + (R3 ‖ Q3) + W · 최소제곱 | JEOL JCM-6000 · 15 kV |
| 1C · 셀 수 · 오차 | 0 · 0 · 0 | 0 · 0 · 0 | 조성당 한 장 |
| 구속 · 압력 | 미기재 | 미기재 | — |

- ⚠ 조건이 섞인다 — `ΔV`(0.05 C · 온도 미상) ↔ 유지율(사이클 40 °C 0.5 C · 측정 25 °C 0.1 C) ↔ R(40 °C · 4.5 V). 세 채널을 같은 셀 · 같은 상태의 양으로 읽지 않는다.
- 원형 입자: 공침 수산화물 → LiOH·H₂O → 500 °C 분해 → 분쇄 · 압착 → 800–900 °C 10 h(조성별 온도 미기재) · 자기 모멘트가 공칭과 맞음(수치 0) · 사사에 Tanaka Chemical(시료 제조 · 화학 분석).

# 귀속 검사 — 23 · 66 · 67 · 69호와 원장 행이 이 편에 매단 것

| 인용처 | 매단 명제 | 이 편 | 판정 |
|---|---|---|---|
| **23호** ref 48 (`[인쇄]`(23호) "During delithiation, the unit cell volume of NCM shrinks (41, 48)") | NCM 충전 수축 | 여섯 조성 모두 수축(ΔV 양수로 그림 · 그림 2 NCM111 101.24 → 98.99 Å³) | ✅ **선다** |
| **23호** G1 "especially high for nickel-rich" · 후속 표 "Ni 많을수록 수축 큼" | 조성 경향 | Ni 1/3 → 0.7 에 2.24 → 5.76 %(4.5 V) · B 비단조 · NCM811 없음 | ✅ **선다**(Ni ≤0.7 · 4.5 V · 격자 층위) |
| **23호** §4-2(e) "닫으려면 ref 41·48 의 값이 필요" | 요구 3–20 %(중앙 8–10 %) | 최대 5.76 %(F) → δ 0.06–0.09 µm | ⚠ **범위 하단 · 중앙 ✗** — 조성(NCM811 없음) · 전압(4.5 ↔ ≈4.3 V) 다름 |
| **66호** [13] ① "Ni-rich materials suffer from larger volumetric changes with delithiation, leading to more severe degradation and mechanical failure" | 큰 부피 변화 → 열화 · 파괴 | 부피 ✅ · 열화는 상관(저자 "may reflect") · 파괴 사진 두 장 | ⚠ **부분** |
| **66호** [13] ② "charging … to higher states of charge … is accompanied by more pronounced changes in lattice structure" | 고 SOC 격자 변화 | NCM111 `V` 급락(dV/dx 2.0 → 9.6 Å³ per x) · c 축 수축 인쇄 | ✅ |
| **66호** [13] ③ "studied and compared the volume changes of NCMs of different composition in the voltage range of 2.5−4.5 V" | 조성별 부피 · 창 | 여섯 조성 · "at 2.5 and 4.5 V" | ✅(단 계산 쌍은 원형 → 4.5 V 로 재현 — D1) |
| **66호** [13] ④ "attributed to the lower redox potential of Ni than Co" | 평균 전압 하락의 설명 | `[인쇄]` "From the previous works [18,19], it was found that the voltage of Ni redox signal is lower than that of Co" | ✅ **재인용 마디**(원전 Ohzuku [18,19] — [18] = 66호 [35]) |
| **66호** [13] ⑤ "The general trends observed are in agreement with the study by Ishidzu et al." | `a` 선형 수축 → 평탄 → 소폭 증가 · `c` ≈+1.5 % 증가 뒤 δ ≈0.4 에서 수축 · 고 Ni 에서 심함 | NCM111: `a` 평탄 뒤 +0.004 Å · `c` +2.1 % 뒤 Li ≈0.41 에서 수축 ✅ · "particularly severe for high-Ni" 는 이 편 격자 곡선에 없다(NCM111 만) — 조성 경향은 `ΔV` 한 값씩 | ✅ **NCM111 추세** · ⚠ 고 Ni 격자는 없다 |
| **67호** [4] "Recent studies have demonstrated that the capacity fading is strongly related to the mechanical disintegration of secondary particles" | 감쇠 ↔ 기계적 붕괴(강한 관계 · 증명) | 균열 사진 두 장 · 저자 배정은 **계면 저항(R3) · 부반응**, 균열은 "새 계면" 경로로 "one of the important contribution … further detain studies are required" · 전기 고립은 부정 | ⚠ **과장** — "demonstrated · strongly" 는 이 편 어휘보다 세고, 이 편은 붕괴 → 전기 고립을 부정한다 |
| **69호** [17] ① "Such degradation can occur within secondary particles because of significant lattice changes" | 격자 변화 → 입자 안 파괴 | "The electrochemical strain with the lattice volume change **may** induce the micro-cracks … as reported in the previous work [23,24]" | ⚠ **부분** — 가설 + 재인용 |
| **69호** [17] ② "NCM811 cells show accelerated aging … which agrees with previous reports.7,17" | 고 Ni 가속 노화 | Ni 1/3 → 0.7 유지율 75.7 → 62.7 % · NCM811 없음 | ✅ **방향** |
| **69호** [17] ③ "volume shrinkage from 100.50(1) to 99.33(1) Å3 and from 101.27(1) to 96.19(1) Å3 … agrees with data available in the literature" | 부피 값의 합치 | 이 편 NCM111 원형 **101.24** Å³(69호 100.50) · 4.5 V 2.24 %(69호 4.3 V 1.16 %) · NCM811 없음 | ⚠ **부분** — 방향 · 자릿수 ✅ · 전압 · 조성 · 원형 격자 다름 · 수치 대조 0 |
| **69호** [17] ④ "similar crack patterns have been reported for high-Ni NCMs before" | 고 Ni 입계 균열 무늬 | F(Ni 0.7) 1차 입자 경계 미세균열 · 느슨한 응집 | ✅(사진 한 장) |
| 원장 §1 행 | "조성별 격자 부피 변화 — 'Ni 가 많을수록 수축이 크다' 의 근거" · 66 · 67 · 69 재지목 | 위 | ✅ **흡수** — 정정 제안(wiki 밖): 근거는 **격자 층위 · 4.5 V · Ni ≤0.7 · 오차 0** · 66호 [13] 은 **다섯 번** · 67호 [4] "균열 서사" 는 이 편 배정(계면 · 부반응)과 다르다 · 69호 "앞선 표본" 은 전압 4.5 V |

# 인용 대조 — 우리 위키 · 원장에 원전 · 관련 digest 가 있는 것

| 이 편 인용 | 우리 호 · 원장 | 이 편이 적은 것 | 대조 · 넘길 것 |
|---|---|---|---|
| **[21] Schmidt, Chrobak, Ender, Illig, Klotz, Ivers-Tiffée 2011 *JPS* 196, 5342** | 원장 ★(지목 51) · 51호 Illig 2012 와 같은 연구실 | R2 = "composite cathode/current collector interfacial resistance" 배정 | **지목 +1(51 · 72)** — 이 편이 전기 고립을 배제한 배정의 원전 |
| [22] Nakamura T., Okano, Yaguma, Morinaga, Takahara, Yamada 2013 *JPS* 244, 532 | 원장 0 | 같은 배정의 둘째 근거(교신저자 연구실) | 신규 후보(☆) |
| **[23] Watanabe, Kinoshita, Hosokawa, Morigaki, Nakura 2014 *JPS* 260, 50** | 원장 0 · 66호 [39](Q1 서사 원전 후보로 기록) | "may induce the micro-cracks … [23,24]" | **지목 2(66 · 72)** — 신규 후보(★) |
| **[24] Woodford, Carter, Chiang 2014 *JES* 161, F3005** | 원장 0 | 같은 문장 | 신규 후보(★) — 균열 역학 |
| [20] Noh, Youn, Yoon, Sun 2013 *JPS* 233, 121 | 원장 행 없음(66 · 67 · 69호 기록) | 조성별 유지율 경향 [7,20] | **재지목(66 · 67 · 69 · 72)** |
| [3] Muto 2009 *JES* 156, A371 · [4] Shikano 2011 *JPS* 196, 6881 | 원장 0 | Ni⁴⁺ 전해질 산화 · 양극 표면층 | ☆ — 곱의 `j₀` 쪽 서사 근거 |
| [16] Van der Ven 1998 · [13] Li, Reimers, Dahn 1993 · [18] Ohzuku 1993 | 원장 0(66 · 67호 기록) | 격자 변화 · Ni 산화환원 전위 | 재지목(행 없음 그대로) |
| [14] Bishop … Tuller 2014 *Annu. Rev. Mater. Res.* 44, 205 | 원장 0 | a 축 수축 = 이온 반경(화학 팽창) | ☆ |
| [7] Sun, Myung, Park 2009 *Nat. Mater.* 8, 320 | 원장 0 | 유지율 경향 | ☆ |

⚠ 이 편은 22 · 23 · 62 · 66 · 67 · 69호를 인용하지 않는다(시점).

# 곱 축퇴 처방 — 쉰다섯 번째 적용 (`[[assb-lampe-contact-product-degeneracy]]`)

| 단계 | 요구 | 이 편 | 판정 |
|---|---|---|---|
| **1단계** (16호) | `R` 과 `C` 를 같이 | 표 2 R1 · R2 · R3 × 사이클 0–100(20 간격) × 세 조성 — **Q2 · Q3 · W 는 적합했으나 인쇄 0** · 꼭짓점 주파수 · Nyquist 0 | ❌ |
| **2단계** (18 · 25호) | + 면적을 아는 대조군 | 조성 셋 — 입도 · BET 0 · 균열이 면적을 바꾼다고 저자가 인쇄 | ❌ |
| **3단계-a/b** (19호) | `Ea` · `C` 상한 | EIS 40 °C 한 온도 · `C` 0 | ❌ |
| **4단계** (20호) | 시간 영역 | 0(유지율은 25 °C 0.1 C 다른 조건) | ❌ |
| 22호 줄 · 66 · 67 · 69호 경고 행 | 교정 조건을 값 옆에 | 구조 채널로 `θ` 를 떼지 않았다 · `x` 축 인쇄 0 | 해당 없음 |
| 52호 줄 | 누적 결손 ↔ Li 재고 | 액체 반쪽 · Li 과잉 | 해당 없음 |

⇒ **적용 불가(1단계 `C` 미인쇄) · 처방 표 새 줄 없음.** 기록 이유(곱 안의 관찰 — `[해석]`): 저자가 **`R3 = 1/(A·j₀)` 의 곱을 문장으로 인쇄**하고("When the particle fracture can simply enhance the interfacial
area, the interfacial resistance should not be raised") 관측 R3 ↑ 를 j₀ ↓(부반응)로 닫았다 — 16호 형("두 값을 다 인쇄해 놓고 조합을 안 만든다")의 반대편으로, **조합에 필요한 값(Q3)을 적합해 놓고 인쇄하지
않았다**. 그리고 같은 R3 ↑ 를 설명하는 **θ ↓(전기 고립 → 참여 면적 ↓)** 경로를 R2 이름표로 먼저 뺐다(§(d)). 이 편은 액체 반쪽에서 곱의 j₀ 끝을 **가정으로** 고른 서사 표본이다.

# 보류 결정 (가)–(초) — 이 편이 주는 근거 (결정 안 함)

원장 `bms-balancing/docs/ASSB_WANTED_PAPERS.md` §3-b 표와 대조. **결정은 사용자 몫이다.**

| # | 결정 | 이 편 | 근거 |
|---|---|---|---|
| 가 · 나 · 다 · 아 · 자 · 타 | 29호 Q4 · 38호 Q2 · Bizeray 분모 · 합성 쌍 특징 · ICI 면적 · Navidi | 무관 | 식별성 진단 · 기준 곡선 · ML 채널 0 |
| 차 | 23호 PyBaMM 면적 노브 / `j₀` 노브 분리 forward | **정성 메모 하나** | 저자가 **균열 한 사건이 면적 ↑(새 계면)와 `j₀` ↓(부반응)를 반대 방향으로 함께 움직인다**고 인쇄 · 관측은 R3 순증가 하나 · `C` 미인쇄 — 두 노브가 한 사건에 묶이는 액체 판 서술. 결정 재료 아님 |
| 처 | 바인더를 면적 + `j₀` 두 노브 짝으로 | **정성 메모 하나** | (차) 와 같은 문장 — 균열 쪽 짝(바인더 아님). 결정 재료 아님 |
| 하 | 압력 되돌림 시험 설계 조건 보강 | 근거 0 | 압력 · 구속 0 |
| 러 | 합성 truth `θ` → `LAM_PE` 결합 항 | **정성 메모 하나 — 반대 방향 서사** | 이 편은 "균열 → 전기 고립" 을 **부정**하고 "균열 → 새 계면 → 부반응" 으로 간다 — 근거는 R2 이름표(×2.6–3.0 증가 · 대상은 집전체 계면 — 51호)라 결합 항의 크기 자료도, 부정의 측정 근거도 0 |
| 저 | 65호 "첫 충전 상한" 을 처방 표 정식 줄로 | 근거 0 | NCM111 첫 사이클 결손 Δx ≈0.11(≈15 % — 이론 용량 가정 `[재현]`)만 · 앞머리 격자 무응답은 판독 한계(열린 원 `a` 0.001 Å 반올림) 안 |
| 노 | 양극 부피 변화의 층위 선택(격자 · 입자 · 폭) | **근거 도착 — 격자 층위 안의 연구실 간 폭** | 같은 조성 · 같은 4.5 V 에서 이 편 − 66호 = **+0.4…+1.0 %p(×1.1–1.5)** — 69호 층위 몫(입자/격자 ×1.5)과 같은 크기가 격자 층위 안에서도 난다(사이클 번호 · 율 · 로트 · 원형 격자 — 못 가른다). 이 편은 입자 층위를 주지 않는다. 결정 안 함 |
| 터 | 교정 개념 페이지 유지 여부 | **근거 도착 — 다른 연구망 첫 표본** | `x` 축 인쇄 0 · 그림 모양은 69호형 · NCM111 `c` 최대 Li 0.41(이 편) · 0.45(66호) · 0.53(69호) — [[nmc-lattice-li-content-calibration]] 에 72호 절을 **덧붙였다(구조 변경 없음)**. 유지 여부는 결정 안 함 |
| 파 · 거 · 더 · 머 · 어 · 퍼 · 도 · 로 · 모 · 조 | 후속 요청 · 저자 요청 | 무관 | — |
| 버 · 서 · 커 · 고 · 너 · 허 · 카 | 표 문구 · 순서 · M1 · DEM · 22호 면적 · SE 입도 · 우선순위 | 무관 | — |
| 보 · 소 · 오 · 초 | Q5 영점 표기 · 조건 | 무관 | 기준극 0 |

# 어긋남 (D) — 지면 안에서 서로 맞지 않는 것

| # | 어긋남 | 어디 | 판정 |
|---|---|---|---|
| **D1** | ★★★ 정의 "the unit cell volume difference … at 2.5 and 4.5 V by normalization with the initial unit cell volume" ↔ `[재현]` 그림 3 A 2.24 % = 그림 2(c) **원형 첫 점 → 충전 끝(2.22 %)** · 방전 끝(2.5 V) → 충전 끝은 **1.98 %** | p. 177 ↔ 그림 2 · 3 | 계산 쌍의 "2.5 V" 는 원형 상태로 읽힌다 — 다섯 조성은 곡선이 없어 검사 불가 |
| **D2** | ★★ 그림 2(c) 세로축 "Unit cell volume / Å" — 세제곱 없음 | 그림 2 | 단위 표기 |
| **D3** | ★★ 그림 2 점 수 — (a)(b) ○ 23 · (c) ○ 26: (c) 의 x 0.698 · 0.718 · 0.727 · 0.738 은 (a)(b) 짝 없음 · (a)(b) x 0.688 은 (c) 짝 없음 | 그림 2 | 급락 구간의 부피 점이 격자 판에 없다 — 짝 있는 39 점은 `(√3/2)a²c` 로 재현 |
| **D4** | ★★ "It was shown that it increased with the Ni fraction" ↔ B(Ni 0.45) 4.16 % > Ni 0.5 두 점 3.47 · 3.61 % · 점선은 "guide for the eyes" | p. 177 ↔ 그림 3 | 비단조 한 점 · `[재현]` 최소제곱 잔차 +0.77 %p |
| **D5** | ★★★ "Both R1 and R2 were almost independent of the cathode composition and only slightly varied during the cycling" · "If R2 increased, a part of cathode particles would be electronically isolated. So, … not greatly influenced" ↔ 표 2 R2 ×2.58 · ×2.97 · ×2.71 · R1 ×2.1–2.7 | p. 178 ↔ 표 2 | "slightly" 는 R3 대비 — 고립 배제 추론의 전제가 표와 맞지 않는다 |
| **D6** | ★★ "the growth rate of R3 value tends to increase with an increase in the Ni fraction" ↔ 절대 증분 A < D < F ✅ · 비 ×34.2 · ×31.8 · ×10.6(반대) · 80 → 100 사이클 +13.2 · +21.1 · +4.7 Ω(F 포화) | p. 178 ↔ 표 2 | 지표에 따라 순서가 뒤집힌다 · F 는 0 사이클부터 3.6–4.5 배 |
| **D7** | ★★ 조성 경향 설명 ①(이온 반경 — a 축 · "Ni may exhibit the largest ionic radius difference") ↔ 자기 그림 · 문장 "rapid decrease of the unit cell volume … largely attributed to the lattice contraction along c-axis" · 인쇄 반경으로 Co³⁺/⁴⁺ Δ0.08 = Ni³⁺/⁴⁺ Δ0.08 Å · Co³⁺ 0.61 Å(66호 인쇄 0.545 Å) | p. 177 | 설명이 다른 축이고, "가장 크다" 는 Ni²⁺ 경로에서만 · 결론은 설명 ②(충전 깊이)만 남긴다 |
| **D8** | ★ 기호 `x` 이중 사용 — Li[NixCoyMnz]O₂ 의 Ni 분율 ↔ 그림 2 가로축 "Li1-x MO2"(축 이름표가 식) | pp. 176–177 ↔ 그림 2 | x 정의 문장 0(G1) |
| **D9** | ★ 초록 "micro-cracks were frequently observed for the cathode particles" ↔ 본문 A "a small number of relatively large cracks were locally developed" — 미세균열 다수는 F 한 장 | 초록 ↔ p. 178 | 조성 한정이 초록에서 빠진다 |
| **D10** | ★★ "the feature was relied on the cathode composition" · "No micro-cracks were detected in the pristine cathode particles … irrespective to the cathode composition" ↔ 그림 5 = 사이클 뒤 두 조성 한 장씩 · 원형 0 | p. 178 ↔ 그림 5 | 주장 범위(여섯 조성 · 원형)가 보인 표본(두 장)보다 넓다 |
| **D11** | ★ Ni 0.5 두 점(C · D) 이름표 0 — 그림 3 · 4a–c | 그림 3 · 4 | `[해석]` 그리기 순서로 셋째 = C |
| **D12** | ★ 표 1 제목 "Chemical compositions of the prepared … powders" ↔ 본문 "the values well corresponded to the values from the nominal composition" — 분석값 0 | 표 1 ↔ p. 177 | 표 값은 공칭으로 읽힌다 |
| **D13** | ★ 충전 끝 ○(x 0.752 · 98.99 Å³) ↔ 방전 첫 ●(x 0.751 · 98.84 Å³) — 0.15 Å³ 차 | 그림 2(c) | 4.5 V 정전압 · 휴지 미인쇄(G5) |
| **D14** | ★ 인쇄 오기 — "University oh Hyogo" · 그림 3 축 "differance" · "delithiaiton" · "further detain studies" · "the results was listed" · "oxidative-decomposed to for the SEI layer" | 곳곳 | 뜻 불변 — 기록만 |
| **D15** | ★ "the lattice parameter a decreased continuously on the delithiation process" ↔ 그림 2(a) x 0.51–0.75 평탄 · 최소 2.8172(x 0.688) 뒤 +0.004 Å | p. 177 ↔ 그림 2(a) | 66호 [13] ⑤ "levels off … and finally increases again slightly" 와는 그림이 맞는다 |

# 이 편이 우리 프로젝트에 주는 것 (정리)

1. ★★★ **원장 명제 "Ni 가 많을수록 수축이 크다" 는 선다 — 격자 층위 · 4.5 V · Ni ≤0.7 · 여섯 조성 · 오차 0.** 4.5 V 에서 Ni 1/3 → 0.7 에 2.24 → 5.76 %(×2.6) · B 비단조. 23호 요구 중앙(8–10 %)에는
   이 편 최대(Ni 0.7 · 4.5 V)도 못 닿는다 — 23호 G1 은 여기서도 닫히지 않는다.
2. ★★★ **이 편은 "균열 → 접촉 손실(`θ`)" 서사의 원전이 아니다 — 반대다.** 저자는 감쇠를 계면 저항(R3) · 부반응에 돌리고 전기 고립을 R2 이름표로 **부정**한다. 하류 67호 [4] "demonstrated … strongly related to
   the mechanical disintegration" 은 이 편 어휘보다 세다. 카드 · 원장에서 이 편을 "균열 → 용량" 근거로 쓰지 않는다.
3. ★★★ **곱 축퇴의 액체 판 서사 표본** — 저자가 `R3 = 1/(A·j₀)` 곱을 문장으로 적고 j₀ 끝을 가정으로 골랐으며, 가를 `C`(Q3)는 적합하고도 인쇄하지 않았다. 같은 R3 ↑ 는 θ ↓(참여 면적 ↓)로도
   나온다 — **R 채널만 더해서는 `LAM` ↔ 접촉 손실이 안 갈린다**는 카드 명제의 액체 쪽 사례다.
4. ★★ **`ΔV/V` 는 정의 문장이 아니라 재현되는 상태 쌍으로 적는다** — 이 편 "at 2.5 and 4.5 V" 는 원형 → 4.5 V 로 재현(2.22 ↔ 2.24 %) · 방전 끝 쌍은 1.98 %. 그리고 **같은 층위 · 조성 · 전압에서도 연구실 간
   ×1.1–1.5**(66호 대비 +0.4…+1.0 %p) — 보류 (노) 의 "폭" 선택지에 이 몫이 들어간다.
5. ★★ **`x` 축 규약 인쇄 0 — 연구망 밖 첫 표본.** 그림 모양은 69호형이지만 NCM111 `c` 최대 Li 가 69호와 0.12 떨어진다 — 규약 모양만으로 교정을 옮길 수 없다(정규화 · 로트 · 판독).
6. ★ **고정 상한 전압 대비는 Ni 와 충전 깊이를 한 축에 묶는다** — 저자가 두 설명(이온 반경 · 참여 Li 증가)을 나란히 인쇄 · `[재현]` ΔV/용량 비 ×2.3 이라 깊이만으로는 설명되지 않는다.
7. `[해석]` 우리 주 프로젝트(액체셀 PyBaMM)와의 접점: 이 편의 액체 반쪽 NCM 에서 **용량 감쇠 + 전하이동 저항 증가**를 한 경로(θ ↓ — 고립으로 참여 면적 감소)로도, 두 경로(`LAM`/`Q_material` + j₀ ↓)로도
   설명할 수 있고 인쇄된 채널(R 만)로는 못 가른다 — 우리 쌍(`LLI` · `LAM_PE`)의 degeneracy 질문에서 "저항 채널을 더하면 갈리는가" 에 대해 **R 과 C 를 같은 사이클 축에서** 가져야 한다는 쪽의 표본
   ([[fitting-degeneracy]]). 우리 쪽 수치는 `degradation-degeneracy/docs/RESULTS*.md` 가 정본이다 — 여기서 비교하지 않는다.

# 후속 후보 (원전 우선)

참고문헌 24 편 중 우리 축(Q1 · Q2 · Q8)에 닿는 것만. **셀 열화 식별성 원전 0.**

| 서지 | ref | 왜 | 축 | 우선 |
|---|---|---|---|---|
| **Schmidt, Chrobak, Ender, Illig, Klotz, Ivers-Tiffée 2011 *J. Power Sources* 196, 5342** | [21] | R2 = 복합양극/집전체 계면 배정의 원전 — 이 편이 전기 고립을 배제한 근거 · 51호와 같은 연구실 · 원장 ★(지목 51) → **지목 +1(51 · 72)** | Q2 · Q1 | ★★ |
| Watanabe, Kinoshita, Hosokawa, Morigaki, Nakura 2014 *J. Power Sources* 260, 50 | [23] | "lattice volume change may induce the micro-cracks" 의 근거 · 66호 [39] 와 같은 편 · 원장 0 → **지목 2(66 · 72)** | Q1 | ★ |
| Woodford, Carter, Chiang 2014 *J. Electrochem. Soc.* 161, F3005 | [24] | 같은 문장의 둘째 근거 — 균열 역학 · 원장 0 | Q1 | ★ |
| Nakamura T., Okano, Yaguma, Morinaga, Takahara, Yamada 2013 *J. Power Sources* 244, 532 | [22] | 같은 연구실의 R 배정 · 원장 0 | Q2 | ☆ |
| Muto … 2009 *J. Electrochem. Soc.* 156, A371 · Shikano … 2011 *J. Power Sources* 196, 6881 | [3] · [4] | Ni⁴⁺ 전해질 산화 · 양극 표면층 — 곱의 `j₀` 쪽 서사 근거 · 원장 0 | Q2 | ☆ |
| Noh, Youn, Yoon, Sun 2013 *J. Power Sources* 233, 121 | [20] | 조성별 유지율 — 재지목(66 · 67 · 69 · 72) · 행 없음 | Q8 | ☆ |
| Bishop … Tuller 2014 *Annu. Rev. Mater. Res.* 44, 205 | [14] | a 축 수축 = 산화에 따른 화학 팽창(종설) · 원장 0 | Q8 | ☆ |
| Sun, Myung, Park 2009 *Nat. Mater.* 8, 320 | [7] | 조성-유지율 경향의 앞선 표본 · 원장 0 | Q8 | ☆ |

# 이 digest 가 주장하지 않는 것

- **균열이 전기 고립을 만들었다고도, 안 만들었다고도 하지 않는다** — 저자의 부정이 R2 이름표 추론이고(R2 ×2.6–3.0 · 대상은 집전체 계면), 관측 R3 ↑ 가 `θ` ↓ 와도 양립한다는 것까지다. 가를 `C` 가 인쇄되지 않았다.
- **"2.5 V" 가 원형 상태라고 단정하지 않는다** — 그림 3 A 값이 원형 → 4.5 V 쌍으로 재현되고 방전 끝 쌍으로는 안 된다는 `[재현]`(벡터 좌표 · A 한 조성)까지다.
- **66호와의 +0.4…+1.0 %p 를 사이클 번호 · 율 · 로트 · 원형 격자 중 어느 것에도 배정하지 않는다.**
- **C · D 점의 짝을 확정하지 않는다** — 그리기 순서 가정(`[해석]`)이고, 상관은 두 짝 모두로 셌다.
- **`x` 축이 통과 전하 · 이론 용량 정규화라고 하지 않는다** — 인쇄 0 이고, 그 가정 위의 산술이 그림 4a 와 모순 없다는 것까지다.
- **부피 변화 → 감쇠의 인과를 부정하지 않는다** — 이 편이 그것을 여섯 조성의 상관으로 보였고 저자 스스로 "may" 로 적었으며 감쇠를 계면에 배정했다는 것까지다.
- **Co³⁺ 0.61 Å 가 틀렸다고 하지 않는다** — 66호가 같은 표를 0.545 Å 로 인용한다는 것과 고스핀 값으로 읽힌다는 `[해석]` 까지다.
- **벡터 좌표 판독값을 저자 원자료로 쓰지 않는다** — 그림이 그려진 좌표이고(열린 원 `a` 는 반올림돼 그려졌다), 표 · 본문 수치가 아니다.
- 우리 파이프라인(`degradation-degeneracy/`) 수치와 비교하지 않는다 — 우리 쪽 수치는 `degradation-degeneracy/docs/RESULTS*.md` 가 정본이다.
- 인용 원전([21] · [22] · [23] · [24] · [3] · [4] · [20] · [14] · [7] · [18] · [19])은 열람하지 않았다. 23호 원문은 이 세션에 없어 digest 전사로 대조했고, 66 · 67 · 69호는 원문 PDF 텍스트 층에서 인용 문맥만
  다시 뽑았다(66호 표 S1 은 4.5 V 보간에만).
