Repository: yonghoon7153-source/Yonghoon-DEM-DFT

# wiki/raw/ — 예외적 불변 원본층

이 리포의 불변 증거층은 **이미 밖에 있다**: `docs/data/`(측정 CSV·JSON) ·
litdb 정본(friendly-meitner) · `docs/reviews/findings.json` · git 이력.
그래서 이 폴더는 킷 원형과 달리 **예외 전용**이다:

- 들어오는 것: litdb 소관(논문)도 측정 데이터도 아닌 외부 자료 — 강연 전사,
  외부 레포 감사 노트 등.  `transcripts/` 등 하위 폴더에 날짜-슬러그로 저장.
- 규칙: 한번 저장한 파일은 수정 금지 (원본이 바뀌면 새 -v2 파일).  frontmatter 에
  `source_url` / `ingested` 를 적는다.
- 논문 PDF·digest 는 여기 넣지 않는다 → wiki/SCHEMA.md 경계 규칙 1 (litdb 정본).

File: wiki/raw/papers/jiao2023_electro-chemo-mechanical-se-modulus-conductivity-intergranular-czm.md (part 2 of 2)
---
| **Q8** 화학 · OCP | **층 하나 — 조성 · OCP 미지정** | "LiNixCoyMn1-x-yO2" 뿐 · E_eq(x) 출처 · 곡선 0 · 부피 변화 1.2–5.1 % = 69호 격자 값(인용 0 · 이름표 '입자') · SI (1) "without any side reaction" |

# ★ (a) 무엇을 모형화했나 — 모형 둘, 이어지지 않는다

| | (i) 3D 복합 양극 | (ii) 2D 이차 입자 CZM |
|---|---|---|
| 도구 | `[인쇄]` COMSOL Multiphysics 5.5 + MATLAB 2020b(둘의 분담 미인쇄) | 같은 문장 — CZM 이 어느 쪽인지 미인쇄 |
| 형상 | 75 × 75 µm² 단면 · SE 30 µm · 양극 75 µm · 구형 균질 NCM(생성법 0) · `[도표·화소]` 단면 분율 0.187 · 지름 2.8–9.7 µm · 겹침 0 | 원형 이차 입자 ∅10 µm(`[도표]`) · 둥근 볼록 다각형 1차 입자 coarse ≈12–14 · fine ≈35–40(`[도표]`) · 둘레 SE(그림 0) |
| 물리 | SE: 이원 농축 용액 수송(식 (1)(2)) · 계면: BV(식 (3)) · 과전압 ϕ_mech(식 (4)) · 선형 탄성(식 (5)–(7)) | 가상일 + Xu–Needleman 견인-분리(식 (8)–(10)) · 손상 > 80 % → σ_ion 0(SI (4)) · 등방 3 % 부피 변화(SI (2)) |
| 경계 | 미인쇄(G5) · CAM\|SE 불파괴(SI (5)) · SE 이상 탄성체(SI (6)) | 미인쇄(G6) · CAM\|SE 불파괴 |
| 운전 | **한 번 방전**(전류 · 창 미인쇄 · 끝 ≈3.0 V `[도표]`) | **사이클**(사이클당 하중 = 3 % 부피 변화 · 율 · 창 미인쇄) |
| 스윕 | E 0.1–100 GPa(9) · σ 5×10⁻⁶–5×10⁻²(12) | E 2 · 100 GPa × coarse · fine |
| 출력 | 방전 곡선 · 정규화 용량 · 중간 전압 · 농도장 · CoV · von Mises(NCM · SE) · (1D 모형의) EIS | von Mises · 변위 · 균열 · 균열 길이 범위 · 총 균열 · 파괴 사이클 |

`[해석]` 두 모형은 **입력도 출력도 주고받지 않는다**(G10). 3D 의 응력장이 CZM 입자의 경계로 가지 않고(CZM 은 SE E 두 값을 따로 받는다), CZM 의 손상이 3D 의 활물질 · 용량으로 돌아오지 않는다.
"E ≈2 GPa · σ 5×10⁻⁴ · coarse" 지침은 (i) 의 σ 결론 + (ii) 의 E · 입도 결론을 **글로** 합친 것이다.

# ★ (b) 입력 파라미터의 출처 — 표 S1 13 행, 출처 0

## ① 표 S1 전사 (`[인쇄]` · 전부 **모형 입력**)

| 파라미터 | 값 | 출처 | 식에서의 자리 | 검사 |
|---|---|---|---|---|
| NCM 전자 전도도 | 0.0245–3.2 mS cm⁻¹ | 0 | 미인쇄(범위 — SOC 의존인지 미인쇄) | 전자 경로(탄소 · 입자 간 · 집전체) 식 0 — `[해석]` 단면 원 29 개가 서로 안 닿고 SE 는 전자 절연이라, 입자마다 전자가 공급된다는 가정이 숨어 있다 |
| Li NCM 밀도 | 4.8 g cm⁻³ | 0 | c_max(`[재현]`) · 식 (8) 관성 | `[재현]` c_max = 4.8/M → NCM811 **49.3** · 622 49.5 · 111 **49.8 mol L⁻¹** ↔ `[도표]` Fig. 3 눈금 상한 50 · 끝값 ≈47(x ≈0.95) · 82호 ST1 NCM811 `[인쇄]` 4.78 과 같은 크기 |
| NCM 탄성률 | 199 ± 12 GPa | 0("±" — 측정값 모양) | 식 (5)–(7) | `[재현]` G = E/2(1+ν) = **79.6** ↔ 78 ± 1 · K = 132.7 GPa — 등방 한 벌로 맞는다 |
| NCM 전단 탄성률 | 78 ± 1 GPa | 0 | — | 위 |
| NCM Poisson 비 | 0.25 | 0 | 식 (5)–(7) | |
| NCM 경도 | 11.2 GPa | 0 | **자리 0**(소성 · 압입 모형 없음) | 쓰이지 않는 행 |
| NCM 확산 계수(25 °C) | 5.0×10⁻¹⁰ cm² s⁻¹ | 0 | 입자 안 Fick | `[재현]` r²/D = **45 · 180 · 500 s**(r 1.5 · 3 · 5 µm) |
| NCM 이온 전도도(25 °C) | 3×10⁻¹⁰ S cm⁻¹ | 0 | 미인쇄 | `[재현]` Nernst–Einstein σ = D c F²/RT(c = c_max · 300 K) = **9.2×10⁻⁵ S cm⁻¹** — 인쇄값의 **×3.1×10⁵** · 둘 중 무엇이 식에 들어갔는지 미인쇄 |
| SE 밀도 | **1.0 g cm⁻³** | 0 | 식 (8) 관성 | 폴리머형(SI (6) "polymer-based") — 황화물이 아니다 |
| SE Poisson 비 | 0.25 | 0 | 식 (5)–(7) | |
| Faraday 상수 · 기체 상수 | 96485 · 8.314 | 상수 | | |
| 온도 | 300 K | 0 | | ⚠ D · σ 는 "at 25 °C"(298 K) — 2 K 차(무해 · 표기) |

## ② 표에 없는 입력 (식 (1)–(10) 이 요구하는 것)

E_SE(스윕 — 아홉 값만) · κ = σ_SE(스윕) · **D_SE · t_Li+ · SE 초기 농도**(`[도표]` ≈1.0 mol L⁻¹) · **k_r · α · β** · c_max(`[재현]` 밀도로만) · c_Li(식 (3) — 정의 0) · **E_eq(x)**(OCV 곡선 · 출처) ·
**NCM 조성 x** · **tr(ζ)**(부피 변화 — 본문 1.2–5.1 % ↔ SI 3 %) · **전류 · 전압 창 · 종료 조건** · 입자 수 · 입도 · 분율 · 배치 · **역학 경계 · 기준 상태** · Li 금속 물성 · Li\|SE 동역학 · 탄소 · C_dl(EIS) ·
**CZM σ_max,0 · δ_0 · q · 피로 법칙 · 손상 정의 · 파괴 사이클 정의** · 1차 입자 크기 · SE 영역 크기 · 평면 가정. ⇒ 인쇄된 입력으로는 **어느 그림도 재현할 수 없다**.

## ③ 69 · 66 · 72호 측정값과 같은 정의만 대조 — 부피 변화

| 편 | 층위 | 조건 | 값 | 이 편 |
|---|---|---|---|---|
| **69호** `[인쇄]` | **격자**(in situ XRD) | NCM111 · NCM811 · 3.0–4.3 V · 액체 | **1.2 · 5.1 %** | 본문 "**1.2% to 5.1%** of NCM cathode particle" — 같은 두 수 · **인용 0**(참고문헌에 Kondrakov 0) · 이름표는 '입자' |
| **69호** `[인쇄]` | **입자**(광학) | 같음 | 3.3 ± 2.4 · **7.8 ± 1.5 %** | SI 입력 3 % 는 NCM111 입자 값 근처 · NCM811 입자 값의 0.38 배 |
| **66호**(digest 값 — 표 S1 판독) | 격자 | 4.3 V · NCM111 → 851005 | −1.0 … −5.7 % | 3 % 는 이 범위 안 — 조성 미지정이라 어느 조성인지 못 정한다 |
| **72호** `[도표]` | 격자 | 4.5 V · NCM111 | 2.24 % | |
| 3호(모형 입력) | — | NMC811 | 7.8 %(refs 8, 18, 19) | 같은 "NCM" 이름표의 두 모형 입력이 ×2.6 |

확산 계수 · 교환 전류 · SE/CAM 탄성 · 계면 파괴 에너지 · 강도: 69 · 66 · 72호에 **같은 정의의 측정값이 없다** — 대조하지 않는다.

## ④ 82호 "모형 입력 ≠ 측정" 과 같은 검사
82호는 입력(PSD)이 **있었고** 측정과 달랐다. 이 편은 입력이 **대부분 없다**(②) — 그리고 인쇄된 둘은 서로 맞지 않는다(본문 1.2–5.1 % ↔ SI 3 % · NCM D ↔ σ ×3×10⁵). **둘째 표본, 더 약한 쪽**이다(보류 (이)).

# ★ (c) 출력과 그 층위 — 전부 모형 출력

| 출력 | 모형 | 층위 | 카드 대응 |
|---|---|---|---|
| 방전 곡선 · 정규화 용량 · 중간 전압(Fig. 2b · 5a–b) | 3D | 모형 출력(한 번 방전 · 전류 미인쇄 · 정규화 기준 = `[해석]` 최고 σ 런) | 율 의존 `η(σ)` 의 모형판 — `θ` 아님(`θ ≡ 1`) |
| 모의 EIS · "Rct" · "Rs"(Fig. 5c–d · S2) | **1D**(SI — SE 50 µm) | 모형 출력 · 회로 · 정규화 미인쇄 | "Rct" 가 σ 로 ×5.1 — 계면 고정(§(e)) |
| 농도장 · CoV · 빈도(Fig. 3 · 4 · S1 · S7–S10 · S14 · S15) | 3D | 모형 출력 | 반응 분포 — `θ` 아님 |
| von Mises(NCM · SE)(Fig. 2c–k · S3–S6 · S11 · S12) | 3D | 모형 출력 · 경계 미인쇄 · 단면 통계(최대 · 평균) 미인쇄 | `θ` 를 떨어뜨릴 **구동력**(3호와 같은 자리) — 파괴 판정 0(CAM\|SE) |
| 균열 · 변위 · 균열 길이 범위 · 총 균열 · 파괴 사이클(Fig. 6 · 7 · S17–S23) | 2D CZM | 모형 출력 · **N 축** · 피로 파라미터 미인쇄 · 단위 0 | 입계 "loss of contact" — **CAM\|SE `θ(N)` 아님** · 용량 사상 0 |

⇒ `[해석]` 카드 물음(접촉 손실 ↔ `LAM_PE`)에 가장 가까운 것은 SI (4) 한 줄 — **"손상 > 80 % → 그 영역 σ_ion = 0"**. 입계 손상이 1차 입자를 이온적으로 떼어 내면 거시 모형에서는 `ε_p`(= `LAM_PE`) 자리로
간다(58호 `⟨d⟩` → `ε_p` 와 같은 방향). 그러나 이 편은 그 결과를 **용량으로 계산하지 않았다** — 파괴 사이클은 "80 % 손상" 이 어디서 몇 개 났을 때인지조차 정의되지 않는다(G6).

# ★ (d) 25호 귀속 — "DEM 연결성 · 굴곡도 후처리 방법 원전" 은 서지 않는다

## ① "방법 원전" 이 되려면 지면에 있어야 할 것 ↔ 이 편

| 요소 | 이 편 | 근거 |
|---|---|---|
| 입자 충전 구조(DEM · 무작위 충전 · 영상) | ❌ **생성법 0** | `DEM` 0 · `packing` 0 · `random` 0 · `generat` 6 = 전부 "generated stress" 류 · `[도표·화소]` 단면 분율 0.187 · 겹침 0 — 조밀 충전(DEM 압착)으로 보이지 않는다(`[해석]` 한 단면) |
| 접촉 · 겹침 판정 | ❌ | CAM\|SE 는 가정 (5) "perfect" · CAM\|CAM 접촉 서술 0 |
| 연결성(클러스터 · 그래프 · 퍼콜레이션) | ❌ | `connect` 본문 0 · `percolat` 0 · `isolat` 0 · 모형은 모든 입자를 이온(연속 SE) · 전자(미인쇄 공급)로 연결된 것으로 둔다 — **연결성이라는 양 자체가 없다** |
| 굴곡도(경로 · 인자) | ❌ | `tortuos` 0 · `path` 0 · Bruggeman 0 |
| 출력 | 농도 · 응력 · 균열 | §(c) |

⇒ **⚠ 25호 귀속 불성립**(방법 원전 아님). 이 편에 "연결성 · 굴곡도" 에 가까운 것은 Fig. 3s 의 **농도 CoV**(반응 균일도)뿐이다.

## ② 가능한 설명 (`[해석]` — 25호 원문 대조 전이라 가르지 않는다)
(i) 25호 SI 가 이 편을 다른 목적(예: "SE 탄성률 · 전도도가 복합체 전기-화학-역학에 주는 영향" · COMSOL 모형 선례)으로 불렀는데 25호 digest 의 후속 표가 "후처리 방법 원전" 으로 줄여 적었다 ·
(ii) 25호 SI 참고문헌 번호 ↔ 서지 전사가 어긋났다 · (iii) 25호 저자의 인용 자체가 어긋났다. 25호 SI 의 ref 3 문장을 원문으로 다시 보면 가려진다(G1 · 새 판단 거리 1).

## ③ DEM 브랜치 (다른 브랜치 소유 — 기록만)
원장 행 "DEM 브랜치에 직결" 은 이 편 지면으로는 서지 않는다 — 이 편에서 DEM 쪽이 가져갈 방법(충전 · 겹침 기준 · 연결 알고리즘 · 경로 탐색)은 **0** 이다. DEM 쪽 앵커 · 도구가 이 편을 방법 원전으로
적어 두었다면 그 자리는 비어 있는 셈이다. 이 브랜치는 DEM/MPM 파일을 읽지 않았다(루트 CLAUDE.md 하드룰 1).

# ★ (e) Q1 · Q2 · Q4 · Q6 · 곱 축퇴 — 결론 셋이 모형 구조에서 나온다

## ① "E 는 전기화학에 영향이 거의 없다" — 가정의 귀결 (`[재현]` + `[해석]`)
모형 안에서 역학이 전기화학에 닿는 길은 식 (4) 의 ϕ_mech 하나다.

| 크기 | 3 % 부피 변화 | 5.1 % |
|---|---|---|
| tr(ζ) = ΔV/V ÷ c_max(`[재현]` c_max 49.3 mol L⁻¹) | 6.1×10⁻⁷ m³ mol⁻¹ | 1.0×10⁻⁶ |
| ϕ_mech = tr(ζ)σ_h/F — 100 MPa 당 | **0.63 mV** | **1.07 mV** |
| 1 GPa 당 | 6.3 mV | 10.7 mV |

그리고 (a) CAM\|SE 박리 · SE 파괴는 가정 (5) · (6) 으로 **없고** (b) 모의 EIS 는 역학 없는 1D 모형이다(SI). ⇒ Fig. 2b 곡선 아홉 · S2 스펙트럼 아홉의 겹침은 **구성상** 예상된 것이다.
실제 전지에서 SE 탄성률이 전기화학에 닿는 주 경로(계면 박리 → 접촉 손실 — 카드의 물음 그 자체)를 모형이 **원천 차단**했다. 본문은 가정 (5) 를 언급하지 않는다(D2).

## ② 응력 크기 — SE 가 정하지 않는다 (`[재현]` 고립 구 · Eshelby 균일 팽창)
구형 포함체(K_i = 132.7 GPa)가 기지(ν 0.25) 안에서 부피 변화 ΔV/V 만큼 커질 때 포함체 압력 `p = 3K_i ε* · 4μ_m/(3K_i + 4μ_m)`(ε* = (1 + ΔV/V)^⅓ − 1) · 포함체 안 **편차 응력 0**(순수 정수압) · 계면 기지 von Mises = 1.5p.

| E_SE | p(1.2 %) | p(3 %) | p(5.1 %) | 기지 von Mises(5.1 %) |
|---|---|---|---|---|
| 0.1 GPa | 0.6 MPa | 1.6 MPa | 2.7 MPa | 4.1 MPa |
| 2 GPa | 12.6 | 31.4 | 53.1 | 79.7 |
| 4 GPa | 25.1 | 62.4 | 105 | 158 |
| 10 GPa | 61.3 | 152 | 257 | 386 |
| 100 GPa | 455 | 1130 | 1908 | 2862 |

↔ 모형 `[도표]` S5: DoD 100 % NCM von Mises 곡선 최고점 ≈**6.2 GPa 가 E 0.1–50 GPa 에서 같다**(100 GPa ≈6.5) · DoD 75 % 에서도 E ≤4 GPa 가 0.3–0.8 GPa. 고립 구 규모(E ≤4 GPa · ≤0.1 GPa)의 **×60 이상**이고
E 의존이 없다. 단면 원 29 개는 서로 닿지 않는다(Fig. 4 화소). ⇒ `[해석]` 이 응력은 SE 가 아니라 **미인쇄 경계**(상자 면 구속 · 3D 어딘가의 입자 겹침 · 기준 상태)가 정한다 — 모형 von Mises 의 GPa 값은
옮길 수 있는 수가 아니다. E 100 GPa 의 **SE 안** ≥5 GPa(S6 i)는 고립 구 기지 값(≈2.9 GPa)과 같은 크기다 — 그 SE 는 파괴 · 박리가 금지된 채 5 GPa 를 버틴다.

## ③ "σ = 5×10⁻⁴ S cm⁻¹ 문턱" — 전류 없는 문턱 (`[재현]` · 가정 두께 · 단면 분율)
- 이 형상의 용량 `[재현]`: φ_AM 0.187(단면 하나) × 75 µm × Δc 47–49.3 mol L⁻¹ × F → **≈1.8 mAh cm⁻²** ⇒ 1C ≈1.8 mA cm⁻²(가정).
- 옴 강하가 RT/F(25.9 mV)가 되는 전류 `i* = (RT/F)σ/L`: σ 5×10⁻⁴ 에서 **1.72 mA cm⁻²**(벌크) · 1.26(Bruggeman ε_SE 0.813) — **≈1C 의 자리**. 5×10⁻⁵ 는 0.13–0.17 · 5×10⁻³ 는 13–17 mA cm⁻².
- ⇒ `[해석]` "문턱" 은 무차원 옴 수 `iL/(σRT/F)` ≈1 의 자리로 읽힌다 — **재료 상수가 아니라 전류 · 두께 · 분율의 함수**이고, 전류가 인쇄되지 않아 이 편 밖으로 옮길 수 없다. 해상도도 인쇄되지 않았다 —
  스윕 열두 값 중 여덟의 σ 가 미인쇄라 문턱 판정의 해상도를 지면에서 모른다(중간 전압은 문턱 뒤로 +27 mV 더 오른다). 82호의 황화물 벌크 σ `[인쇄]` 2.2 mS cm⁻¹ 는 이미 그 위다.

## ④ SE 는 이원 전해질(≈1 mol L⁻¹)로 모형화됐다 — "고갈" 은 세라믹으로 옮겨지지 않는다
- `[도표]` Fig. 4 SE 초기 농도 ≈1.0 mol L⁻¹ · SE 밀도 1.0 g cm⁻³ · 가정 (6) "polymer-based". `[재현]` 황화물 Li₆PS₅Cl 의 Li 농도 = 6ρ/M(82호 ST1 `[인쇄]` ρ 1.87 g cm⁻³ · M 268.4 g mol⁻¹) = **41.8 mol L⁻¹**(×≈40).
  단일 이온 전도체(t₊ ≈1)면 식 (1) 의 농도 구배 항이 사라지고 Fig. 4 · S14 · S15 의 "고갈 영역" 은 생기지 않는다(`[해석]`). 본문 결론은 "ceramics-based SE" 까지 확장된다.
- ⚠ **모형 안의 긴장**(D7): σ ≥5×10⁻⁴ 에서 DoD ≲0.5 동안 x ≈8–58 µm 의 SE Li⁺ 가 **0**(Fig. 4r · S15) ↔ 같은 DoD 에 NCM 은 두께 전체가 고르게 찬다(Fig. 3k–m · S7) — 식 (3) 은 i ∝ c_Li+^α.
  저자 설명 "absorbed" 는 재고로 닫히지 않는다: `[재현]` SE 재고(1.0 × 0.813) ÷ NCM 흡수(47 × 0.187) = **0.093**. `[해석]` 그림의 0 이 색 바닥이거나 모형이 c → 0 에서 다른 처리를 했을 수 있다 — 지면으로 못 가림.

## ⑤ Q1 · Q2 · Q4 · Q6 요약
- **Q1**: `θ(N)` 0/83. 입계 CZM 의 N 축은 **모양 후보**(Fig. 7i: Case 1 은 ≈1150 뒤 평탄 · Case 4 는 ≈130 사이클 안에 급증) — 피로 파라미터 · 고장 정의가 없어 수치는 못 옮긴다.
- **Q2**: 측정 0. 모의 EIS "Rct" ×5.1(σ) — 계면이 고정인데 "interfacial impedance" 가 내려간다.
- **Q4**: 0/83 — 일흔다섯 번째 성질(§Q 표). OAT 두 줄(E · σ) · 조합 0 · 고정값 미인쇄 · 결론 셋이 모형 구조의 귀결.
- **Q6**: 없다 — `pressure` 0 · 역학 경계 미인쇄.

# ★ (f) 잇기 — 같은 틀은 없다

| 편 | 도구 | 형상 | 역학 · CZM | 접촉 변수 | 이 편과 |
|---|---|---|---|---|---|
| 2호 Clausnitzer 2023 | GeoDict + BEST | 소결 구조 3D | 0 | `Connectivity`(계산) | 연결성을 계산한 쪽 — 이 편은 0 |
| **3호** Liu 2024 | DAMASK | 이차 입자 1 개 + SE 블록 | 화학-역학 · 파괴 0 | 계면 최대주응력 | **물리가 가장 가깝다**(SE E 1 → 30 → 150 GPa 스윕) — 3호 CAM\|SE 응력 0.05 → 0.55 GPa(E 의존) ↔ 이 편 NCM von Mises DoD 100 % E 무관 ≈6 GPa(정의 · 경계 다름 — 수치 대조 안 함) · 3호의 공백 "cohesive zone" 을 이 편은 **입계에만** 채웠다 |
| 4호 Shi 2020 | 실측(FIB-SEM) | — | — | void · 접촉 면적 10.4 % | 이 편 [25] — "lack of space" 문장 |
| 37호 Li 2024 | P2D 형 | 1D | 0 | `A_eff` · EDL | 면적 노브 — 이 편은 면적 고정 |
| **56호** Bielefeld 2022 | GeoDict → MATLAB → **COMSOL** | 3D 구 + 반구 void | 0 | 피복 `φ` | **도구가 같다**(COMSOL + MATLAB) · 형상 출처는 56호 GeoDict ↔ 이 편 미인쇄 |
| 57호 Bielefeld 2020 | GeoDict flux | 3D | 0(`[인쇄]` "future work … elastic modeling") | `θ` 불변 | 이 편 [26] 이 "stress … disrupts the architectural stability" 에 부른다 — ⚠(D11) |
| **58호** Asheri 2023 | MOOSE FE² + CZM | 입자 + SE | **CZM @ CAM\|SE** | `⟨d⟩` → `ε_p` | **CZM 의 반대 계면**(58 = CAM\|SE · 한 방전 / 83 = 입계 · 사이클) — 둘을 합쳐도 "CAM\|SE × N 축" 칸은 빈다(원장 Barai 2021) |
| 75호 Naik 2022 | DNS 메조 | 3D | 0 | `a_s` · σ_eff | 수송 ↔ 동역학 지도 — 이 편 σ 문턱은 그 지도의 옴 축 한 줄(`[해석]`) |
| **69호** Kondrakov 2017 | 실측 | — | — | — | 부피 변화 입력 대조(§(b)③) — 격자 값이 '입자' 이름표로 인용 없이 들어왔다 |
| **82호** Schlautmann 2023 | GeoDict flux + 실험 | 3D | 0 | 면적(모형) | "모형 입력 ≠ 측정" 둘째 표본 — 이 편은 입력 자체가 없다 |

# 재현 (`[재현]` — 지면 숫자로 우리가 계산)

| 무엇 | 식 · 입력 | 값 | 판정 |
|---|---|---|---|
| 등방 탄성 | G = E/2(1+ν) · E 199 · ν 0.25 | 79.6 GPa | ✅ 78 ± 1 |
| c_max | 4.8 g cm⁻³ ÷ M(NCM811 97.28 · 111 96.46) | 49.3 · 49.8 mol L⁻¹ | ✅ Fig. 3 눈금 50 |
| NCM σ | Nernst–Einstein D c_max F²/RT · 300 K | 9.2×10⁻⁵ S cm⁻¹ | ❌ 인쇄 3×10⁻¹⁰(×3.1×10⁵) |
| 입자 확산 시간 | r²/D · r 1.5 / 3 / 5 µm | 45 / 180 / 500 s | — |
| 식 (1) 차원 | κRT/c | A·C·m² mol⁻² | ❌ 1/F² 빠짐(D6) |
| 용량 · 1C | φ 0.187 × 75 µm × 47–49.3 mol L⁻¹ × F | 1.77–1.85 mAh cm⁻² | 가정(단면 하나) |
| 옴 문턱 전류 | (RT/F)σ/L · σ 5×10⁻⁴ | 1.72(벌크) · 1.26(Bruggeman) mA cm⁻² | ≈1C |
| ϕ_mech | tr(ζ) = ΔV/V ÷ c_max | 0.63 · 1.07 mV / 100 MPa | 결합 약함 |
| 고립 구 응력 | Eshelby(위 표) | E_SE ≤4 GPa · ≤0.1 GPa | 모형 ≈6 GPa 와 ×60+ |
| SE 재고 비 | 1.0 × 0.813 ÷ (47 × 0.187) | 0.093 | "absorbed" 로 안 닫힘 |
| 황화물 Li 농도 | 6ρ/M · 82호 ρ 1.87 | 41.8 mol L⁻¹ | 모형 SE ≈1(×40) |
| 수명 비 | soft/rigid · fine/coarse | coarse 14.8 · fine 11.7 · fine/coarse 1.097(soft) · 1.389(rigid) | D1 |
| 총 균열 비 | fine/coarse · rigid/soft | 4.49(soft) · 3.83(rigid) · 1.23(coarse) · 1.047(fine) | |
| Fig. 5d 비 | 막대 1 ÷ 12 | Rct 5.16 · Rs 14.0 | Q2 |

# 귀속 검사 — 지목 digest 와 원장 행이 이 편에 매단 것

| 지목 | 매단 명제 | 이 편 지면 | 판정 |
|---|---|---|---|
| **25호** 후속 ★★★(SI ref 3 — 지목) | "DEM 입자 데이터 → 연결성·굴곡도 후처리 방법 원전 — DEM 브랜치에 직접" · Q1 | DEM · 배치 방법 · 연결성 · 굴곡도 0 · 3D FEM + 입계 CZM | ⚠ **불성립** — 25호 SI 원문 대조 전(G1) |
| 원장 행 | "★★ … DEM 연결성·굴곡도 후처리의 방법 원전 — DEM 브랜치에 직결" · Q1 | 같음 | ⚠ 불성립 · Q1 은 `θ(N)` 0(입계 N 축 모형만) |

# 인용 대조 — 이 편이 인용한 편 중 우리 위키에 원전 · 원장 행이 있는 것

| ref | 우리 쪽 | 이 편이 옮긴 것 | 판정 |
|---|---|---|---|
| [23] | **63호** Zhang W. 2017 *ACS AMI* | 복합 양극 구조 일반("named as the composite cathode [21–23]") | ✅(일반론) |
| [25] | **4호** Shi 2020 *JMCA* | "the mechanical disintegration … predicted by the lack of space between different AM as well as SE [24–25]" | ✅ 방향(4호 void · 접촉 면적 증가 실측) · ⚠ "lack of space" 는 4호의 양이 아니다 |
| [26] | **57호** Bielefeld 2020 *ACS AMI* | "the stress … disrupts the architectural stability [26–27]" | ⚠ **57호는 역학 0** — `[인쇄]` "future work … elastic modeling and the effects of volume changes"(D11) |
| [13] | 원장 ★★★★ Barai 2021 *Chem. Mater.* | 산화물 SE 공소결 예시 | ⚠ 원장이 이 편을 부르는 이유(사이클 축 박리 모형)와 **다른 자리** — 이 편은 그 모형이 다루는 CAM\|SE 박리를 가정으로 뺐다 |
| [24] | 원장 ★★ Sultanova & Figiel 2021 | 식 (3) BV · "lack of space" | ✅ 식 인용처 |
| [9] | 원장 ★★★ Oh 2016 *Chem. Mater.* | 황화물 계면 개질 예시 | — (지목 아님) |

# 곱 축퇴 처방 — 예순여섯 번째 적용 ([[assb-lampe-contact-product-degeneracy]])

**적용 불가(측정 0 · 면적 노브는 가정으로 고정) · 처방 표 새 줄 없음.**

| 단계 | 요구 | 이 편 | 판정 |
|---|---|---|---|
| 1단계 (16호) | `R` 과 `C` 를 같이 | 모의 EIS 의 "Rct" · "Rs" 정규화 값만 · C 0 · 회로 미인쇄 | ❌ |
| 2단계 (18 · 25호) | 면적을 아는 대조군 | 면적은 구 표면(고정 · 불파괴) — 면적 손잡이를 흔들지 않았다 | ❌ |
| 3단계 (19호) | `Ea` · `C` 상한 | 온도 300 K 한 점 | ❌ |
| 4단계 (20 · 24호) | 시간 영역 · 같은 시편 | 방전 곡선 · EIS 가 다른 형상(30 ↔ 50 µm) | ❌ |

★ **곱 안의 관찰(모형판, `[해석]`)** — 이 모형에서 곱 `A_eff · j₀` 의 두 인자는 **고정**(면적 = 불파괴 구 표면 · j₀ = 미인쇄 k_r)인데, 수송 손잡이 σ 가 모의 EIS "Rct" 를 ×5.1 움직인다.
EIS 의 "charge transfer" 이름표가 수송(분포 반응 · 전송선)의 몫을 먹는 표본 — forward 에서 노브(면적 · `j₀` · 수송)마다 **어느 판독이 움직이는지**를 표로 적어야 한다는 쪽의 근거(보류 (차) 약).

⚠ **이것이 곱을 푼 것은 아니다** — 측정이 0 이고, "Rct" 추출 회로 · 정규화 · 1D 모형 파라미터가 없다(G9).

# 보류 결정 (가)–(이) — 이 편이 주는 근거 (결정 안 함)

| # | 근거 | 내용 |
|---|---|---|
| **(이)** 모형 값 인용 규칙 | **근거(강 — 둘째 표본)** | 표 S1 출처 0/13 · 입력 ≈30 미인쇄 · 인쇄된 둘이 서로 어긋남(부피 변화 1.2–5.1 % ↔ 3 % · NCM D ↔ σ ×3×10⁵) · SE 가 ≈1 mol L⁻¹ 이원(폴리머형)인데 결론은 세라믹까지 · 응력 GPa 값은 미인쇄 경계의 것 — 82호(입력 ≠ 측정)에 이어 "입력이 지면에 없다" 판 |
| **(노)** 양극 부피 변화 층위 | **근거** | 본문 "1.2% to 5.1% of NCM cathode particle" = 69호 **격자** 두 값(인용 0 · 이름표 '입자') · 모형 입력 SI 3 %(출처 0 · 조성 미지정) · 3호 입력 7.8 %(입자) — 같은 이름표에서 층위가 바뀐 채 옮겨진 표본 |
| **(주)** "X-limited" 판정 기준 표기 | **근거(여덟째 표본 — 모형 문턱)** | "σ 5×10⁻⁴ threshold" — ① 무엇의 문턱: CoV · 정규화 용량 · 중간 전압 ② 시간 기준: DoD(정의 미인쇄 — G8) ③ 조건: 전류 · C-rate 0 · 두께 75 µm ④ 스윕 열두 값 중 여덟 미인쇄(해상도 미상) · 문턱 뒤 중간 전압 +27 mV |
| **(차)** 면적 / `j₀` 노브 분리 forward | 약한 근거 | 면적 · `j₀` 고정 · 수송 σ 가 모의 "Rct" 를 ×5.1 — 노브별 판독 표가 필요하다는 모형 표본 |
| **(러)** `θ` → `LAM_PE` 결합 항 | 약 | SI (4) "손상 > 80 % → σ_ion 0" — 손상 → 입자 안 고립(`ε_p` 자리)의 **문턱형** 정의 · 용량 계산 0 · 58호(`⟨d⟩` → `ε_p`)에 이은 모형 표본(입계판) |
| **(투)** forward 의 "Wa 영역 선결" | 약 | `[재현]` σ 문턱 = 옴 강하 RT/F 가 되는 전류 ≈1C(1.3–1.7 mA cm⁻² · 가정) — 문턱이 무차원 영역 경계의 자리라는 표본 |
| **(그)** 신품 `θ₀` 폭 | 약 | 모형은 `θ₀ ≡ 1`(구성상)인데 σ 5×10⁻⁶ 의 "DoD 100 %" 에 NCM 대부분이 비어 있다(정규화 용량 0.11) — 정적 이용률 계수로 읽으면 `θ₀` ≈0.1 로 보일 `η` · 신품 `θ₀` 추정에서 율 하한을 빼야 한다는 모형 표본 |
| **(두)** `θ` 판정의 시간 궤적 조건 | 약 | 같은 장면 — 모형에 휴지 · 낮은 율 · 다음 사이클이 없어, 답(`θ ≡ 1`)을 아는 모형에서도 관측으로는 `η` 와 `θ` 가 안 갈린다 |
| **(하)** 압력 되돌림 설계 보강 ① 구속 형식 | 약 | 모형의 역학 경계(상자 구속 · 스택 압력) 미인쇄 — 응력 크기가 그 경계에 걸린다(`[재현]` 고립 구 대비 ≥×60) |
| **(무)** `j₀(x)` 모양 선택지 | 약(형식) | 식 (3) i ∝ c_Li+^α c_Li^α c_max(1 − x)^β — x 의존 모양은 있으나 α · β · c_Li 정의 미인쇄 |
| (느)(시) 25호 인용 자리 주석 | 형식 참고 | 새 판단 거리 1 이 같은 형식 |
| (누)(고) DEM 앵커 · DEM 해상도 | 기록만(다른 브랜치) | 이 편에 DEM 0 — 앵커가 이 편을 방법 원전으로 적었다면 빈 자리 |
| (라)(마)(바)(사) | 결정 · 반영됨 | — |
| (가)(나)(다)(아)(자)(카)(타)(파)(거)(너)(더)(머)(버)(서)(어)(저)(처)(커)(터)(퍼)(허)(도)(로)(모)(보)(소)(오)(조)(초)(코)(토)(포)(호)(구)(루)(부)(수)(우)(추)(쿠)(푸)(후)(드)(르)(므)(브)(스)(으)(즈)(츠)(크)(트)(프)(흐)(기)(니)(디)(리)(미)(비) | **근거 0** | 이 편은 측정 0 · 신품 한 번 방전 + 입계 CZM · 압력 0 · 기준극 0 · 교정 0 · 측면 축 서술 0 · CE · 부반응 0(SI (1) "without any side reaction") |

## 새 판단 거리 (셋 — 글자는 호출자가 붙인다)

1. **25호 SI ref 3 인용 자리 주석** — 카드 · 원장에서 25호가 이 편을 "DEM 입자 데이터 → 연결성·굴곡도 후처리 방법 원전" 으로 매단 자리(25호 후속 표 · 원장 §1 "DEM 브랜치에 직결")에
   **"이 편(83호)에는 DEM · 입자 배치 방법 · 연결성 · 굴곡도 계산 0 — COMSOL 전기-화학-역학 FEM + 입계 CZM · 25호 SI 원문 대조 전"** 을 달지, 원장 행 문구를 바꿀지 — 표시 방식만((느) · (시) 와 같은 형식 · 25호 raw 불변).
2. **모형 결론 옆 "배제 가정" 표기** — 모형 편의 결론(예: "SE 탄성률은 전기화학에 거의 영향이 없다")을 카드 · 개념 · 합성 truth 에 옮길 때, 그 결론을 **구성상 정한 가정**(계면 불파괴 · SE 전달 유형
   (이원 ≈1 mol L⁻¹ ↔ 단일 이온) · 유일한 결합 항)을 같이 적게 할지 — (이) 가 "입력 ≠ 측정" 이라면 이것은 "가정이 결론을 정함". 83호: 결론이 SI 가정 (5) 위에 있고 그 가정은 본문에 없다.
3. **합성 truth R8 에 "피로 CZM 형 N 축" 메모** — `θ(N)` 형태(R8)의 후보 목록에 "비가역(피로) CZM 이 만드는 N 축(파괴 사이클 · 총 균열)은 **사이클당 하중(부피 변화 %) · 피로 파라미터 · 고장 정의**가
   형태를 정한다" 를 붙일지 — 83호: 95–1545 사이클 · 입계판 · 파라미터 0 · CAM\|SE 판(원장 Barai 2021)과 짝. **설계 결정만 기록** — 코드로 옮기면 `degradation-degeneracy` RUN_SCOPE 가 움직이므로 별도 승인 · 게이트 대상.

# 어긋남 (D) — 지면 안에서 서로 맞지 않는 것, 그리고 인용

| # | 등급 | 내용 |
|---|---|---|
| **D1** | ★★★ | **초록 "postponed by the coarse-primary NCM with soft SE" · 결론 "coarse … can widen its cycling stability"** ↔ 자기 파괴 사이클: soft **1409(coarse) < 1545(fine)** `[인쇄]` · rigid **95(coarse) < 132(fine)** `[도표]` — 두 SE 모두 fine 이 늦게 파괴(×1.10 · ×1.39). 본문은 "Although the Case 2 shows a bit longer cycling lifespan … total crack … much greater" 로 기준을 총 균열로 바꾼다 |
| **D2** | ★★★ | **"Young's modulus of SE part delivers tiny impact on the electrochemical performance"** — SI 가정 (5)(CAM\|SE 불파괴) · (6) · 유일한 결합 ϕ_mech(`[재현]` 0.6–1.1 mV/100 MPa) · 역학 없는 1D EIS 의 귀결 · 본문은 표 S1 · SI 가정 절을 한 번도 부르지 않는다 |
| **D3** | ★★ | **총 균열 단위** — 본문 "0.61 × 10³, 2.74 × 10³, 0.75 × 10³ and 2.87 × 10³" ↔ Fig. 7i · 7j 축 "×10⁴"(×10) · 단위 0(길이 · 개수 · 손상 요소?) |
| **D4** | ★★ | **Fig. 6 캡션 "Case 4 at (j) 350th, (k) 1050th, and (l) 1545th cycles"** = Case 2 의 수 ↔ Fig. 7h · S18 · S19b · S22b Case 4 는 28–**132** 사이클 |
| **D5** | ★★ | **SE 두께** — 3D 모형 30 µm(본문 · Fig. 2a · S13) ↔ 모의 EIS 1D 50 µm(SI) — Fig. 5c–d · S2 스펙트럼은 방전 곡선과 **다른 형상 · 다른 차원**의 모형 출력인데 본문은 밝히지 않는다 |
| **D6** | ★★ | **식 (1) 차원** — `[D_SE − 2κ(1−t)tRT/c]` 의 둘째 항에 1/F² 이 없다(`[재현]` A·C·m² mol⁻² ≠ m² s⁻¹) |
| **D7** | ★★ | **SE 고갈 ↔ NCM 리튬화** — Fig. 4k–m · r · S14 · S15: σ ≥5×10⁻⁴ 에서 DoD ≲0.5 동안 x ≈8–58 µm SE Li⁺ = 0 ↔ Fig. 3k–m · S7: 같은 DoD 에 NCM 전 두께 균일 리튬화 — 식 (3) i ∝ c_Li+^α(`[해석]`) · "absorbed" 는 `[재현]` 재고 비 0.093 으로 안 닫힌다 |
| **D8** | ★★ | **부피 변화** — 본문 "1.2% to 5.1% of NCM cathode particle"(= 69호 격자 · 인용 0) ↔ SI 입력 "3%"(다결정 모형) · 3D 모형 값 미인쇄 |
| **D9** | ★ | **S12** — σ 5×10⁻⁵ DoD 100 % 최대 ≈13.5 GPa ↔ 5×10⁻⁶ ≈6.2 GPa `[도표]`(×2.2) — 본문 "slightly higher" |
| **D10** | ★ | **S20 · S23** — 행 b 가 coarse 형상(Case 1 과 같은 1차 입자) · 행 c 가 fine 형상 — 캡션 "Case 2 b1–b5 · Case 3 c1–c8" 과 뒤바뀜(판 수 5 · 8 = Case 3 · 2 의 사이클 수) · S23 판 수 5 · 4 · 7 · 7 ↔ 캡션 6 · 5 · 8 · 8 |
| **D11** | ★ | **[26] 인용 자리** — "the stress … can also disturb the stress field inside whole the composite cathode and thus disrupts the architectural stability [26–27]" ↔ [26] = 57호(역학 0 · `[인쇄]` "future work … elastic modeling and the effects of volume changes") |
| **D12** | ★ | **DoD 정의** — σ 5×10⁻⁶ "DoD=100%" 에서 NCM 대부분이 빔(정규화 용량 ≈0.11 — 런별 정규화로 읽힌다) ↔ Fig. 3s 점 수 4 · 6 · 8 · 8 · 8 · 가로축 눈금 숫자 0 |
| **D13** | ★ | **S21 · S22** — "the corresponding statistical distribution progressively widens with cycle processing" ↔ Case 2 **350 사이클이 가장 넓다**(0–0.7 µm) · 800–1340 좁음 · Case 3 · 4 도 비단조 `[도표]` |
| **D14** | ⚠ | **S6 인용** — "E>4 GPa … (Figures S6e3-e5, …)" ↔ S6 e 행 = 4 GPa(`[해석]` 행 순서 = Fig. 2b 범례 아홉 값) · f 행(10 GPa) 빠짐 |
| **D15** | ⚠ | **3D 형상** — 본문 "thickness of Li metal anode … 20 μm" ↔ Fig. 2a · S13 "Li anode surface"(면 경계 — 20 µm 영역 없음) |
| **D16** | ⚠ | 오기 · 표기 — "impendence"(2 회) · "composted cathode" · "Hook's law" · "Faradic" · 식 (4) 아래 "ϕNCM"(식은 ϕAM) · 식 (3) c_Li 정의 0 · Fig. 6 범례 "**tough** electrolyte"(본문 "rigid") · S17 · S18 캡션 "a-c)" 가 a–h · a–g 를 덮음 · "1432th" · S2 캡션 "at different depths of discharge"(DoD 구분 0) · SI "Brown et al." 번호 0(SI 참고문헌 0) · 표 S1 300 K ↔ "at 25 °C" · Xu–Needleman · Beltz–Rice 원전 미인용(대신 [19,29] · [35–36]) · 3D 절 결론 "intergranular disintegration … diminished … (E<4 GPa)" 는 3D 모형에서 나올 수 없는 문장 |

`[해석]` D1 · D2 · D7 은 같은 방향이다 — **결론 문장이 모형이 실제로 낸 순위 · 모형이 허용한 기구 · 모형 안의 보존과 따로 선다**. D3 · D4 · D10 은 캡션 · 축 이름표의 복제 · 단위 문제로, 사이클 축(CZM) 그림에 몰려 있다.

# 이 편이 우리 프로젝트에 주는 것 (정리)

1. ★★★ **25호 귀속 불성립** — 이 편은 "DEM 입자 데이터 → 연결성 · 굴곡도 후처리" 의 방법 원전이 아니다(DEM · 배치 · 연결성 · 굴곡도 0). 25호 SI 원문을 다시 보기 전까지 원장 · 카드의 그 문구는 근거가 없다. DEM 쪽은 기록만.
2. ★★★ **"SE 탄성률은 전기화학에 영향 없다" 는 가정의 귀결이다** — 모형이 CAM\|SE 박리를 원천 차단했다(SI (5)). 카드 물음(접촉 손실 ↔ `LAM_PE`)의 기구가 빠진 모형이므로, 합성 truth 관점에서는 "접촉 손실 0" 인
   **음성 대조판**(R1 위반과 다른 방식 — 접촉 항 자체가 없다)이다. 이 편의 E 결론을 "접촉 손실은 E 와 무관" 으로 읽으면 안 된다.
3. ★★ **입계 CZM 의 N 축 — `θ(N)` 모양 후보의 입계판** — 파라미터가 없어 수치는 못 옮긴다. 58호(CAM\|SE CZM · 한 방전)와 나란히 놓으면 **"CAM\|SE × N 축" 칸이 비어 있다** — 원장 ★★★★ Barai 2021 이 그 칸의 후보이고,
   이 편은 그것을 참고문헌 [13] 에 두고도 공소결 예시로만 불렀다.
4. ★★ **모의 EIS "Rct" 가 수송 손잡이로 ×5** — EIS 성분 이름 ↔ 물리 배정 경고의 모형판(Q2 층).
5. ★★ **σ 문턱은 재료 상수가 아니다** — `[재현]` 무차원 옴 수 ≈1 의 자리(전류 · 두께 · 분율의 함수) · 전류 미인쇄라 옮길 수 없다.
6. ★ **SE 전달 유형** — 이원 ≈1 mol L⁻¹(폴리머형) 모형의 "SE 고갈" 결론은 단일 이온 세라믹 SE 로 옮겨지지 않는다(`[재현]` 황화물 Li ≈42 mol L⁻¹).

# 후속 후보 (원전 우선 — 지목 수는 위키 digest 의 후속 절 grep 으로 센 값)

| 서지(`[인쇄]` 참고문헌 그대로) | ref | 지목(이 편 포함) | 왜 | 축 | 우선 |
|---|---|---|---|---|---|
| **P. Barai, T. Rojas, B. Narayanan, A.T. Ngo, L.A. Curtiss, V. Srinivasan, *Chem. Mater.* 33 (2021) 5527** | [13] | 53 · 75 + 83 = **3** | 원장 ★★★★ "사이클 축 박리 모델(`θ(N)` 원전)" — 이 편은 공소결 예시로만 인용 · 이 편이 가정으로 뺀 **CAM\|SE 박리의 N 축 판** · 58 · 83호 CZM 두 편이 비운 칸 | Q1 · R8 | (기존) |
| **K.L. Roe, T. Siegmund, *Eng. Fract. Mech.* 70 (2003) 209** | [36] | **83 = 1** | 비가역 CZM — 이 편 Fig. 7 파괴 사이클을 만드는 피로 법칙의 원전 후보(`[해석]` 이 편은 법칙을 인쇄하지 않았다) · 새 판단 거리 3 의 도구 | Q1 · R8 | ★★ |
| **Y. Bai, K. Zhao, Y. Liu, P. Stein, B.-X. Xu, *Scr. Mater.* 183 (2020) 45** | [19] | **83 = 1** | 다결정 입계 CZM 의 방법 원전 — 58호 CZM 과 같은 연구망(Xu B.-X.) · 입계판 `θ` 의 모형 | Q1 | ★★ |
| **D. Bistri, C.V. Di Leo, *J. Electrochem. Soc.* 168 (2021) 030515** | [27] | **83 = 1** | 복합 전극 다입자 화학-역학 상호작용(액체 · 고체) — CAM\|SE 접촉 역학 · "stress field" 문장의 둘째 인용처 | Q1 | ★★ |
| L. Sultanova, Ł. Figiel, *Comput. Mater. Sci.* 186 (2021) 109990 | [24] | 58 + 83 = **2** | 원장 ★★ 묶음 행(Bucci · Sultanova · Fathiannasab) — 이 편 식 (3) BV 의 인용처 · AM\|SE 견인-분리 법칙 | Q1 · 모형 | (기존) |
| S. Xiong, X. Xu, X. Jiao, Y. Wang, O.O. Kapitanova, Z. Song, Y. Liu, *Adv. Energy Mater.* 13 (2023) 2203614 | [33] | 83 = 1 | 같은 연구실 자기 인용(평형 식 인용처) — 미인쇄 입력(G4–G6)이 있을 수 있는 자리 | 모형 | ★ |
| U.-H. Kim, G.-T. Park, B.-K. Son, G.W. Nam, J. Liu, L.-Y. Kuo, P. Kaghazchi, C.S. Yoon, Y.-K. Sun, *Nat. Energy* 5 (2020) 860 | [37] | 83 = 1 | 다결정 형상("keep consistent previous literatures")의 출처 · 1차 입자 크기 실측 후보 | 모형 입력 | ★ |
| R. Xu, Y. Yang, F. Yin, P. Liu, P. Cloetens, Y. Liu, F. Lin, K. Zhao, *J. Mech. Phys. Solids* 129 (2019) 160 | [20] | 83 = 1 | NMC 이질 손상 실측 + 모형(액체) — "charge-transfer kinetics … result of … mass-transfer … and the stress distribution" 의 인용처 | Q1 | ☆ |

`[해석]` Q1(`θ(N)`) · Q4(식별성)를 채울 원전은 이 편 인용 그물에서 나오지 않는다. 이 편이 가리키는 새 가지는 **CZM 의 두 원전(Roe & Siegmund 피로 · Bai 입계)** 과 **CAM\|SE 접촉 역학(Bistri)** 이고,
가장 무거운 것은 이미 원장 최상위에 있는 Barai 2021 이다.

# 이 digest 가 주장하지 않는 것

- **이 모형이 틀렸다고 하지 않는다** — 입력 · 경계가 대부분 미인쇄라 재현할 수 없다는 것, 결론 셋(E 무영향 · σ 문턱 · coarse 우위)이 모형 구조 · 기준 선택의 귀결이라는 것까지다.
- **25호 저자 · 25호 digest 가 틀렸다고 하지 않는다** — 25호 SI 의 ref 3 문장을 이 세션에서 다시 보지 못했다. 판정은 "이 편 지면에 방법이 없다" 까지다.
- **응력 판정은 규모 비교다** — 고립 구 Eshelby(균일 팽창 · 무한 기지)와 모형 von Mises(경계 · 단면 통계 미인쇄)는 같은 양이 아니다. "미인쇄 경계가 정한다" 는 E 무관성 + 규모 차에서 끌어낸 `[해석]` 이다.
- **단면 분율 0.187 · 1C ≈1.8 mA cm⁻² · 문턱 전류 1.3–1.7 mA cm⁻² 는 단면 하나의 `[도표·화소]` 위의 `[재현]` 이다** — 인쇄값이 아니고, 3D 분율은 다를 수 있다.
- **SE 고갈 ↔ 리튬화 긴장(D7)을 모형 오류로 단정하지 않는다** — 그림의 0 이 색 바닥 · 곡선 바닥일 가능성과 c → 0 처리 방식을 지면으로 가르지 못했다.
- **설계 지침(E ≈2 GPa · σ 5×10⁻⁴ · coarse)을 반박하지 않는다** — 자기 수명 순위와 초록 문장이 어긋나고(D1) 문턱에 전류가 없다는 것까지다.
- **모형 von Mises GPa 값 · 파괴 사이클 수를 어떤 실측과도 대조하지 않았다** — 같은 정의의 측정이 이 위키에 없다.
- **DEM 브랜치 파일은 읽지 않았다** — DEM 쪽 앵커가 이 편을 어떻게 적었는지 모른다.
