Repository: yonghoon7153-source/Yonghoon-DEM-DFT

# wiki/raw/ — 예외적 불변 원본층

이 리포의 불변 증거층은 **이미 밖에 있다**: `docs/data/`(측정 CSV·JSON) ·
litdb 정본(friendly-meitner) · `docs/reviews/findings.json` · git 이력.
그래서 이 폴더는 킷 원형과 달리 **예외 전용**이다:

- 들어오는 것: litdb 소관(논문)도 측정 데이터도 아닌 외부 자료 — 강연 전사,
  외부 레포 감사 노트 등.  `transcripts/` 등 하위 폴더에 날짜-슬러그로 저장.
- 규칙: 한번 저장한 파일은 수정 금지 (원본이 바뀌면 새 -v2 파일).  frontmatter 에
  `source_url` / `ingested` 를 적는다.
- 논문 PDF·digest 는 여기 넣지 않는다 → wiki/SCHEMA.md 경계 규칙 1 (litdb 정본).

File: wiki/raw/papers/jung2020_ni-rich-compliant-microstructure-ncm-assb.md (part 2 of 2)
---
"NCA80 and FCG75 without surface coatings and structural doping were selected as model cathode materials because they have a distinct microstructural difference while sharing common features in terms of the Ni contents, the secondary particle morphologies and size distributions (Figure S2), the surface areas (Figure S3), and the lattice structures (Figure S4 and Table S3)"(판정 5 · D8) · ICP · EPMA 구배(그림 S5) · LE: "the first charge capacities at 0.1 C are almost identical … (217–219 mA h g−1)" · FCG75 212 ↔ NCA80 204 "This could be rationalized by the more stable interfaces as well as the rod-shaped texture, which facilitates Li+ diffusion" · SE: 충전 229 · 219 "roughly comparable to those of LE cells" · 방전 194 · 156 → CE 84.9 · 71.2 % · "associated with the higher polarization of NCA80" · 율 · 사이클(0.5 C · CCCV 충전 · 0.05 C 종료 · 30 °C) · 46.9 ↔ "unprecedentedly high value of 79.1%" · 명목 전압 분극 성장 "severe at initial cycles (≤50–100 cycles)"(그림 S6) · EIS "depressed semicircles are followed by Warburg tails" · "R1 + R2 = 6–7 Ω … assigned as the grain and grain boundary resistances in the SE layer, respectively.[24,46]" · "The R3 values are attributed to interfacial resistance" · NCA80 39.6 ↔ FCG75 2.6 · 100 사이클 598 ↔ 146 Ω[57,58].

## 회수 시험 · ex situ XRD (p. 4)

"In order to determine whether this contribution [side reactions] varies largely between NCA80 and FCG75 … a control experiment was carried out. After the all-solid-state cells were charged at normal conditions (0.1 C and 30 °C), they were subjected to discharge at a lowered C-rate of 0.05 C by CCCV mode (limiting current of 0.01 C) and at an elevated temperature of 70 °C at which all kinetic factors are boosted" · FCG75 +6(194 → 200) · NCA80 +31(156 → 187) · CE 85.5 ↔ 86.8 % · "This result clearly indicates that the much lower first discharge capacity or CE value of NCA80 relative to that for FCG75 in Figure 1d is not due to different state of charges (SOC) caused by different amounts of side reactions during the first charge." · (003): "much more negatively shifted for NCA80 than for FCG75" · "dramatically alleviated for the case of discharge at 70 °C" · "the first discharge in NCA80 (at 30 °C) is far from full Li+ intercalation into the lattice,[25] which should originate from the slow kinetics as evidenced by the control experiment".

## 변형률 · 4.1 V · 단면 SEM · 기구 (p. 5–6)

"the huge difference … at initial cycles is associated with the different overpotential, which is not attributed to any side reaction effect. This leads us to the indispensable consideration of an electrochemo-mechanical effect." · −4.2 · −3.4 % at 4.3 V · "noticeably steeper … above ≈4.1 V … H2–H3" · −1.9 · −1.8 % up to 4.1 V · 4.1 V 사이클 88.6 · 88.2 %(그림 S9) "suggesting the importance of the electrochemo-mechanical effect" · SEM: NCA80 "even after the first charge, formation of intergranular cracks as well as void spaces between NCA80 and SEs are evident" · "explained by the overall shrinkage of the lattice volume by ≈4.2% (Figure 2a)"(D4) · FCG75 "detachment of SEs … also observed after the first charge … because of the volumetric shrinkage associated with the H2-H3 phase transition" · "the void space … narrower for FCG75" · "no cracks inside the FCG75 particles" · "Even after the subsequent discharge, the structure of the secondary particles of FCG75 remains intact … Moreover, the void spaces between active material particles and SEs disappear.[61,62]" · 100 사이클 — NCA80 "finely shattered particles were collected" · "fully disintegrated into primary particles" · FCG75 "few fine cracks" · 기구: "not common for Ni-rich cathode materials in LIBs using LEs" · 잔류 응력[48,64] · "the cells are operated under external uniaxial pressure. It is thus suggested that the aforementioned factors could facilitate the formation of cracks which must be triggered by the shrinkage of primary particles" · "anisotropic volumetric shrinkage and the randomly oriented crystal directions … synergistic effects" · 방전 때 "inhomogeneity of the electrode pressure renders the dislocated primary particles not being relocated" · 방사 정렬 "can effectively accommodate reversible volume changes".

## 압력계 · 느슨한 접촉 (p. 6)

"Noting that the formation of cracks indicates the creation of void spaces, operando electrochemical pressiometry … employing zero-strain Li4Ti5O12" · "it may be expected that the pressure changes for NCA80 are larger than those for FCG75 … However, the measured pressure decrease for NCA80 after the first charge is shown to be even lower (−0.15 MPa) than that for FCG75 (−0.30 MPa). This result directly indicates the formation of void spaces (or cracks) in NCA80" · "The positive pressure change even for FCG75 could imply incomplete recovery of the ionic contacts between FCG75 and Li6PS5Cl (SE), rather than the disintegration of the active material particles" · "the pressure for NCA80 after one cycle is higher than that for FCG75, although less Li+ ions are inserted in the lattice of NCA80" · **"Mechanical degradation by repeated cycling causes the ionic contacts of primary particles, especially in the core, to be loosened and/or lost, which could result in incompleteness and heterogeneity in discharge (or lithiation). This is supported by the large negative shift of the (003) peak for NCA80 after discharge at 30 °C"**(D22) · "the more broadened (003) peak … likely indicates the presence of primary particles with more varied SOCs, which is also indicative of electrochemo-mechanically driven deteriorated ionic contacts".

## TEM · XPS · 장기 (p. 6–8)

"It is now evident that the electrochemo-mechanical effect dominates the huge difference … Even though the effect of interfacial (electro)chemical stability … is shown to be non-critical, at least at the initial cycle, it may not be negligible with regards to long-term stability" · 100 사이클 TEM 표면 암염(Fm-3m) ↔ 속 층상(R-3m) · "the reduction of Ni4+ to Ni2+ would induce the oxidation of Li6PS5Cl" · XPS 산화종 SO₄²⁻ · PO₄³⁻ · P-[S]ₙ-P · P₂S₅[33,67] · Ni 2p 양의 이동 · Co · Mn 불변("in contrast to the formation of detrimental Co3S4 for LiCoO2 … cycled just once in our previous result.[24]") · 암염 두께 ≈3 ↔ 13–15 nm "explained by the lower amount of Ni on the surface of FCG75 (≈70%) than of NCA80 (80%)" · 첫 사이클 산화종 비슷 · 100 사이클 NCA80 > FCG75 · "the interfacial electrochemical stability effect … could be marginal to the difference in the reversibility at the initial cycle but could not be neglected to the difference in the long-term cycling stability" · 4.1 ↔ 4.3 V 산화종 비슷 "cannot explain the electrochemical behaviors … strongly supporting the dominance of the electrochemo-mechanical effects".

## 설계 시사 · Li 금속 · 비교 (p. 8)

"Although FCG75 itself is electrochemo-mechanically compliant, the ionic contacts with the SEs are loosened upon repeated cycling. Introduction of Li+ conductive soft materials could be one of the strategies" · "In our previous work … slurry-fabricable Li+ conductive polymeric binders could significantly improve the electrochemical performances, due to the enhanced ionic contacts at the NCM/SE interfaces.[25] It is also suggested that the Li+ conductive polymeric binders infiltrated into the intergranular cracks, enabling the utilization of the electrochemo-mechanically disintegrated inner grains, which was overlooked." · "the results herein for FCG75 were obtained with the bare sample" · 그림 6 · 표 S1 "The former possesses the highest capacity and the best cycling stability" · FCG75/Li 0.2 C · 30 °C 180 mAh g⁻¹ · 84.2 %(100) · 70 °C · 0.05 C 207 mAh g⁻¹ = 3.2 mAh cm⁻² · 88.2 Wh kg_cell⁻¹("based on the total weight, including the composite electrodes, SE layer, and current collectors") · SE 50 µm 이하면 393 Wh kg_cell⁻¹ · "over ≈630 km"[50,69].

## 3 Conclusion (p. 8–10)

"successfully revealed the effects of electrochemo-mechanically-driven microstructural and interfacial evolutions" · "The anisotropic volume changes of randomly oriented primary particles in NCA80 collectively caused the severe disintegration of secondary particles, even at the initial cycle. In contrast to the conventional LIBs, in which LEs can wet any exposed grain surfaces, the SEs cannot access the ionically disrupted inner grains"(D23) · "the radially aligned high-aspect-ratio grains in FCG75 can reversibly accommodate volume changes without mechanical degradation" · "the lower occurrence of side reaction … owing to the lower Ni content on the surfaces of FCG75" · "the best performance to date (a high reversible capacity reaching ≈200 mA h g−1 at 0.1 C and 30 °C"(D2) · 84.9 % · 79.1 %.

## 4 Experimental · SI (p. 10 · SI p. 2–16)

서지 표의 재료 · 셀 · 분석 행 · 보충 자료 절. 주목할 것: Li₀.₅In 은 분말 혼합[47] · 운전 압력 두 값 명목 · EIS 는 '0.1 C 로 3.8 V 까지 방전한 셀' · in situ 0.05 C = 9 mA g⁻¹ · LE 예비 0.5 C = 100 mA g⁻¹.

---

# ★ (a) 두 상태 구분 — "Ionically loosened / isolated"

## 1. 원전이 인쇄한 것 — 라벨 · 문장 전수 (`[인쇄]` · `[도표]`)

| 자리 | 글자 | 두 상태로 갈랐나 |
|---|---|---|
| 그림 7 NCA80 충전 확대 원 | 빨간 원 하나 → 라벨 하나 "Ionically **loosened** / **isolated**"('loosened' · 'isolated' 빨강 · 사선) | ❌ 한 원 · 한 라벨 |
| 그림 7 같은 원 | 녹색 경로 "Randomly oriented grains → **Longer Li⁺ pathway**" | — (셋째 기구 — 경로 길이) |
| 그림 7 FCG75 | "**Intact ionic contacts**" · "Radially oriented grains → Shorter Li⁺ pathway" | — |
| p. 6 | "the ionic contacts of primary particles, especially in the core, to be loosened **and/or** lost, which could result in incompleteness and heterogeneity in discharge" | ❌ 'and/or' |
| p. 6 | "electrochemo-mechanically driven deteriorated ionic contacts" | ❌ |
| p. 8 | "the ionic contacts with the SEs are loosened upon repeated cycling"(FCG75) | 'loosened' 하나 |
| p. 8 | "binders infiltrated into the intergranular cracks, enabling the utilization of the electrochemo-mechanically **disintegrated inner grains**"[25] | 고립 쪽 낱말 — 측정 인쇄 0 · 인용 |
| 결론 | "the SEs cannot access the **ionically disrupted inner grains**" | 고립 쪽 낱말 — 측정은 회수분(아래 3) |
| SI p. 3 | "nested in the **loosened** ionic contacts by the electrochemo-mechanical effect" | 'loosened' 하나 |

어휘(NFKC · 줄 이음 · 내려받기 띠 제외): `loosen*` 본문 2 · SI 1 · `lost` 1 · `disrupt*` 1 · `isolat*` 1(장비 이름 — 접촉 뜻 0) · `disintegrat*` 8 · `contact*` 7 · SI 1 · `inactive` · `dead` · `quantif*` 0.

## 2. 판정

- **구분 ❌ · 정성.** 원전은 두 낱말을 **한 범주의 두 말**(사선 · and/or)로 쓴다 — 'loosened' 는 장기 FCG75 · SI FWHM 해석에, 'disrupted · disintegrated inner grains' 는 NCA80 결론에 기울지만 그 차이를 정의 · 측정으로 세우지 않았다. 원장 · 87호의 '두 노브(`A_eff` ↔ `θ`)' 는 **우리 축을 원전 낱말에 비춘 해석**이다(87호 digest 도 `[해석]` 표시). 카드 · 개념으로 옮길 때 "원전 라벨에 두 낱말이 있다" 까지가 원전이고, "원전이 두 노브를 구분한다" 는 아니다.
- **셋째 기구가 같은 원에 있다.** 그림 7 은 '느슨/고립' 옆에 "Longer Li⁺ pathway"(무작위 방위의 고상 경로 길이)를 같은 확대 원에 그린다 — `η(i)` 의 고상 확산 몫(경로 L · D)과 접촉 면적 몫(`A_eff`)이 모식에서도 한 원에 겹친다(`[해석]`).

## 3. 원전 자료가 대신 주는 조작적 가름 — 첫 사이클 (`[인쇄]` → `[재현]` → `[해석]`)

| 양 | NCA80 | FCG75 | 차 |
|---|---|---|---|
| 첫 충전 A(0.1 C · 30 °C) | 219 | 229 | −10 |
| 30 °C 방전 B · CE | 156 · 71.2 % | 194 · 84.9 % | −38 |
| 회수 방전 C(0.05 C CCCV 0.01 C · 70 °C) · CE | 187 · 85.5 % | 200 · 86.8 % | −13 |
| `[재현]` 결손 A−B | 63 | 35 | **+28** |
| `[재현]` 회수분 C−B('loosened' 쪽 · η 형) | 31 | 6 | **+25(89 %)** |
| `[재현]` 불회수 A−C(θ·Q + 부반응 + 고유 첫 사이클 손실) | 32 | 29 | **+3(A 의 1.4 %)** |
| `[인쇄]` (003) 위치 B · C(신품) | 18.57 · 18.69(18.75) | 18.63 · 18.64(18.67) | — |
| `[인쇄]` (003) FWHM B · C(신품) | 0.20 · 0.16(0.15) | 0.27 · 0.27(0.28) | — |
| `[재현·가정]` 격자 x(Bragg Δc + 그림 3a LE c(x) 화소 표 보간) B · C | ≈0.26 · ≈0.12 | ≈0.10 · ≈0.08 | — |
| `[재현]` 쿨롱 x(A−B · A−C)/Q_th(278 · 276) | 0.23 · 0.12 | 0.13 · 0.11 | — |
| `[도표·벡터]` 70 °C CV 몫 | ≈8 | ≈3 | — |

- `[해석]` ① NCA80 은 30 °C · 70 °C 모두 **격자 x 와 쿨롱 x 가 맞는다**(0.26 ↔ 0.23 · 0.12 ↔ 0.12 — 판독 폭 ±0.03) — 빠진 전하가 격자에 안 들어간 Li 다. 70 °C 에서 x 가 ≈0.12 로 돌아오고 폭이 신품으로 돌아오니, 회수분은 **끊긴 입자에 갇힌 것(R2 — 끊긴 순간 SOC 를 붙든 별도 모집단이면 두 봉우리 · 폭 유지)이 아니라 느리게 닿는 것**이고, 불회수 32 도 단일 봉우리 안의 고른 결손으로 읽힌다(소수 모집단 ≲10 % 를 폭 0.16 ↔ 0.15 로 배제하지는 못함). ② FCG75 는 격자 x(≈0.10 · ≈0.08)가 쿨롱 x(0.13 · 0.11)의 ≈3/4 — FCG75 첫 사이클 결손의 ≈1/4 은 격자 밖 전하(첫 충전 SE 쪽 229 > LE 217–219 와 같은 방향 — 부반응 몫)로 읽힌다(가정: 그림 3a LE c(x) 가 ASSB 에도 · ex situ 신품 c 오프셋 +0.03 Å · 구배 조성의 넓은 봉우리). ③ 불회수 몫 LE 대비: LE 첫 사이클 손실(≈13–15 · ≈5–7)을 고유 몫으로 빼면 NCA80 ≈17–19 · FCG75 ≈22–24 — **고립 · 부반응 후보 몫은 오히려 FCG75 가 크다**(셀 하나씩 · 산포 인쇄 0 — 0 과 같다고 읽는 편이 안전). ⇒ **원전 라벨의 두 낱말 중 첫 사이클에 자료가 지지하는 것은 'loosened'(η 형) 쪽이고, 'isolated'(θ) 의 재료 간 차는 이 자료로 0 과 구별되지 않는다.** N > 1 에서는 같은 시험이 인쇄되지 않았다(판정 4).

---

# ★ (b) '순응 미세구조 → 균열 · 접촉 손실 감소' 의 측정 근거

## 1. 채널 목록 — 무엇이 균열 · 접촉을 말하나

| 채널 | 무엇을 봤나 | 시점 | 양? | 비고 |
|---|---|---|---|---|
| 단면 SEM(그림 3 · S10 · S11) | 입계 균열 · 입자–SE 틈 · 붕괴 | 신품 · 첫 충전 · 첫 방전 · 100 | ❌(한 시야 · 축척 둘) | Ar 이온 냉각 밀링 · 대기 차단 |
| 모자이크 STEM(그림 S13) | 입계 벌어짐 · 중심 공극 | 100 | ❌(입자 하나) | FIB |
| operando 압력계(그림 3k) | 셀 두께 방향 ΔP | 첫 사이클 | 셀 수준 · 간접 | LTO · 셀 하나씩 · 기준값 0 |
| ex situ (003) 위치 · 폭(그림 2b · S12) | 평균 리튬화 · SOC 분산 | 첫 사이클(30 · 70 °C) | 대리 | FCG75 는 조성 구배가 폭을 넓힘(SI 인정) |
| EIS R3(표 S4) | 계면 저항 | 2 · 10 · 100 | R 만 | 면적 × 계면 동역학 곱 |
| 회수 시험(표 S5) | η 형 ↔ 불회수 | 첫 사이클 | 산술 | 다른 셀 |
| XPS · TEM(그림 4 · 5) | 계면층(산화종 · 암염) | 1 · 100 | 면적비 · 두께 | 부반응 쪽 |

## 2. 압력계 — 측정 ↔ 계산 · 충전 중간 신호 (`[도표·화소]` · `[재현·가정]`)

- 측정: 충전 끝 −0.146 · −0.298 · 방전 끝 +0.116 · +0.067 MPa · 운전 기저 ≈70 MPa(방법 문장 — 압력계 셀에도 같은지 미인쇄)라면 ΔP 는 기저의 0.2–0.4 %.
- 계산(SI): −43 · −36 MPa — `[재현]` 측정/계산 **0.35 % · 0.83 %** · 저자 "reasonable because the actual cells are not strictly confined" · 공극 완충[S13 = 62호 — 62호 digest: 'ΔP 는 지그 순응(또는 공극 압밀)이 정한다'].
- 두 재료의 '역전'(예상 NCA80 > FCG75 ↔ 측정 NCA80 < FCG75)이 균열 공극의 증거라는 추론은 **두 셀의 지그 순응 · 기저 압력 · 적재가 같다는 전제** 위다(G1 · G6). 충전 용량도 다르다(≈210 ↔ ≈232 — 같은 x 까지 간 비교가 아님).
- ★ **충전 중간 되오름**: NCA80 ΔP 가 −0.028(50–75 mAh g⁻¹) → **−0.005(150)** 로 오르는 동안 그림 3a 격자는 계속 수축(≈−0.6 → ≈−1.0 % — `[도표·화소]` · 용량 ↔ x 는 Q_th 로 환산한 가정) — `[해석]` 전극 부피가 격자와 반대로 늘어난 몫 = 공극(균열) 생성이 **≈4.1 V 전**에 시작. FCG75 는 같은 구간 −0.059 → −0.105 로 단조. 본문은 충전 끝 값만 쓴다. → 압력 신호 해석의 함정 목록은 [[assb-operando-pressure-signal-attribution]].

## 3. 대조군 노브 목록 (판정 5 의 표)

| 노브 | NCA80 | FCG75 | 출처 | 본문 처리 |
|---|---|---|---|---|
| 1차 입자 방위 · 모양 | 무작위 등축 | 방사 막대 | 그림 1a · b · S2 | **배정된 노브** |
| 평균 조성 | Ni 0.798 · Co 0.160 · Al 0.042 | Ni 0.751 · Co 0.101 · Mn 0.148 | ICP | "sharing … Ni contents" |
| 반경 조성 | 평탄 Ni ≈80 % | 중심 ≈85 → 표면 ≈70 % | 그림 S5 | 표면 Ni 로 암염 두께 설명 |
| BET | 0.2350 m² g⁻¹ | 0.3923 m² g⁻¹ | 그림 S3 | "common"(D8) |
| 격자 | a 2.86456 · c 14.18273 · V 100.787 | 2.87322 · 14.21820 · 101.651 | 표 S3 | "sharing … lattice structures" |
| 변형률 4.3 V(4.1 V) | −4.2(−1.9) % | −3.4(−1.8) % | 그림 3a | 기구의 축 |
| 같은 x 변형률(x 0.5) | −0.88 % | −1.42 % | 그림 3a `[도표·화소]` | 언급 0 |
| 소성 | 770 °C | 790 °C | 방법 | 언급 0 |
| 신품 FWHM | 0.15 | 0.28 | 표 S6 | 조성 구배로 설명 |
| LE 첫 방전 | 204(205) | 212 | 본문 · 표 S2 | 계면 안정 + 막대 결 "facilitates Li+ diffusion" |
| 입도 | D50 9.8 µm | 9.5 µm | 그림 S2 | 같음 ✅ |

`[해석]` 미세구조 노브는 조성 · 표면 조성 · 비표면적 · 변형률 경로와 **같이 움직인다**. 저자가 부반응을 배제하는 데 쓴 근거(70 °C 회수 · 첫 사이클 XPS · 4.1 ↔ 4.3 V XPS)는 '계면층 몫이 첫 사이클에 같다' 까지를 지지하고, 남은 차를 미세구조 하나로 돌리는 것은 다른 노브 넷(조성 → 고유 확산 · 전자 전도 · 변형 이방성 / BET → 접촉 면적 기준)을 배정에서 뺀 뒤다. LE 셀에서도 FCG75 가 8 mAh g⁻¹ 높고 저자 스스로 "rod-shaped texture, which facilitates Li+ diffusion" 을 이유로 든다 — **경로 길이(그림 7 'Longer Li⁺ pathway')는 접촉과 따로 작동할 수 있는 셋째 기구 후보**다.

## 4. 4.1 V 대조(그림 S9) — 첫 사이클 결손은 남는다 (`[도표·화소]`)

| 창 | NCA80 충전/방전 · CE | FCG75 충전/방전 · CE | 결손 차 | 변형률 |
|---|---|---|---|---|
| 3.0–4.3 V | 219.7/156.3 · 71.2 % | 228.9/194.7 · 85.1 % | 29.2 | −4.2 ↔ −3.4 % |
| 3.0–4.1 V | 189.8/132.7 · 69.9 % | 179.6/146.5 · 81.6 % | **24.0(82 %)** | −1.9 ↔ −1.8 % |

`[해석]` 상한을 내려 부피 변형률을 같게 해도 **첫 사이클 CE 차의 대부분이 남는다** — 첫 사이클 결손은 H2–H3 수축량이 아니라 4.1 V 아래에서 이미 작동하는 기구(무작위 방위의 이방 수축 → 입계 균열 · 압력계 충전 중간 되오름 · 경로 길이 · 조성)에서 오는 것으로 읽힌다(셀 하나씩). 장기 유지율(88.6 ↔ 88.2 %)은 4.1 V 에서 같아지므로 **장기 차는 >4.1 V 의 몫 · 첫 사이클 차는 <4.1 V 의 몫**으로 갈리는 것으로 읽힌다 — 본문은 이 둘을 한 인과로 쓴다.

## 5. `θ(N)` — 0/114

N 축의 측정은 0.5 C 용량 · 평균 전압 · R3 · 100 사이클 영상(정성)이고, η 를 지우는 시험(저율 · 고온 · CV · 휴지)은 첫 사이클뿐이다. 0.1 C 되돌림(그림 1f 18 번째 −10.4 · −0.5 mAh g⁻¹)은 30 °C 라 첫 사이클 기준으로 η 31 mAh g⁻¹ 이 남는 조건이다. 100 사이클 NCA80 이 "가루" 로 수거된 것(그림 S10)은 `θ` 증가의 정성 단서이나 용량 몫으로 옮길 수 없다. **`θ(N)` 칸 — 움직이지 않는다.**

---

# ★ (c) 지목 명제 대조 — 38 · 87 · 94 · 107 · 113호

| 호 | 쓰임(digest 전사) | 원전 지면 | 판정 |
|---|---|---|---|
| **38호** `conforto2021_chemo-mechanical-ncm-active-mass-eis-psd` :403 | 후속 표 "Jung, Kim, Kim, Jun, Yoon, Jung, Sun, *AEM* 10, 1903360 (2019) \| 8 \| NCM 형태 · 접촉 손실(황화물) \| Q1" — 본문 인용 문장 전사 0 | NCM 형태(방위) ↔ 황화물 접촉 손실이 주제 그대로 · Q1 의 `θ` 수치 0 | ✅ 주제 · 축 Q1 은 비어 있음 |
| **87호** `minnmann2022_designing-cathodes-cam-ssb-perspective` :139 | 그림 7c 재수록 라벨 전사 · `[해석]` "원전 모식이 'loosened'(면적 ↓) 와 'isolated'(고립) 두 낱말을 한 원 안에 나란히 둔다 — 카드의 두 노브(`A_eff` ↔ `θ`)가 원전 라벨에 있고" | 라벨 · 부반응 상자 글자 같음 · 한 원 ✅ · 두 상태 구분 0 | 라벨 ✅ · '두 노브' 는 해석(원전 구분 ❌) |
| 87호 :324 | §4.1 `[인쇄]` "Although contact loss between CAM and SE still occurs to some extent for this example, the overall cell pressure evolution and loss of active material are strongly reduced" | 접촉 손실 '어느 정도' ✅(그림 3f) · 충전 중 ΔP FCG75 ×2 · 순 잔류 +0.067 ↔ +0.116 · LAM 낱말 · 측정 인쇄 0 | 부분 — '압력 전개' 는 순 잔류만 · 'loss of active material' 은 종설의 이름 |
| 87호 :501 | `[해석]` "Q1(`θ(N)`)을 채울 원전은 … [81] Jung S.H. 2020('loosened / isolated' · 압력 전개)" | `θ(N)` 0 · 압력 첫 사이클만 | ❌ |
| 87호 :234 | R30 "FCG NCM → 압력 변화 · 2차 입자 파괴 완화 \| 인용 \| [81]" | 파괴 완화 ✅(정성) · 압력 '변화' 는 충전 중 더 큼 | 부분 |
| 87호 :466 | D10 "그림 7c 캡션 'Copyright 2019' ↔ [81] 2020" | © 2019 · 온라인 2019-12-19 · 권호 2020 | ✅ 해소(어긋남 아님) |
| **94호** `schmidt2024_nitsche-contact-delamination-resolved-ssb-cathode` :492 · :581 | 서론 "accumulating voids at the interface of active material and solid electrolyte, as demonstrated in Refs. 9–12"(양극 void — 저항 · 용량 수치 인용 0) · [10] = 이 편 "(2019)" | CAM\|SE void 첫 충전 뒤 단면 ✅ · 누적 ❌(FCG75 방전 뒤 사라짐 · 100 사이클은 붕괴 · 미세 균열) | 부분 — 'demonstrated' 는 정성 한 시점 |
| 94호 :716 | 후속 ★★★ "원장 행의 원전 라벨 'Ionically loosened / isolated'(`A_eff` ↔ `θ` 두 노브) — 이 편의 `φ` 와 `u` 구분을 실측 쪽에서" | φ · u 측정 인쇄 0 · 회수 시험은 η ↔ 정적 분할(첫 사이클) | ❌ 실측 쪽 아님 |
| **107호** `ruess2020_ncm-cracking-kinetics-liquid-vs-solid-electrolyte` | [69] "처방: 계면 면적 ↑ · 경로 ↓ · 배향 1차 입자(69, 78)" · 참고문헌 "(2019)" | 방사 정렬 막대 · "Shorter Li⁺ pathway" ✅ · FCG75 도 반복 사이클에 접촉 느슨(R3 2.6 → 146 Ω) | ✅(처방 방향) · 완치 아님 |
| **113호** `han2021_single-vs-polycrystalline-nca-sulfide-halide-se` — 같은 연구실(Jung Y.S.) 2021 | [37] 전사: "Even slight volumetric strains of a few percentages in LiMO2 during charge and discharge induces loosening and/or loss of interfacial ionic contacts.[18,37,38,52]" · 자기 선행 [37]: "commercial-grade **LiNi0.80Co0.10Mn0.10O2**, consisting of randomly oriented grains, was susceptible to severe disintegration of the secondary particles even at the initial charge and discharge due to the anisotropic volumetric strains, which led to poor electrochemical performance of low ICE and degradation of cycling retention" | 원전의 시판형 재료는 **NCA80 = Li[Ni₀.₈₀Co₀.₁₆Al₀.₀₄]O₂**(ICP Li[Ni₀.₇₉₈Co₀.₁₆₀Al₀.₀₄₂]O₂) · 첫 사이클 붕괴 ✅ · 낮은 ICE · 유지율 ✅ · 'loosening and/or loss' = 원전과 같은 한 범주 | **조성 ❌(NCM811 로 바뀜 — 113호 D22 가 같은 판정)** · 서사 ✅ · 두 낱말 묶음이 후행 편에서도 유지(판정 1 지지) |

⇒ `[해석]` 세 지목(38 · 87 · 94) 모두 주제는 맞고, **세 편이 이 편에서 기대한 '정량'(38 Q1 · 87 Q1 · 94 실측 쪽)은 어느 것도 원전 지면에 인쇄되지 않았다.** 107 · 113호의 쓰임(처방 방향 · 서사)은 맞고 113호의 재료 이름만 어긋난다. 원전이 주는 정량은 지목 이유 밖에 있다 — 첫 사이클 회수 분할 · 4.1 V 대조 · 압력계 수치.

---

# (d) 사이클 · 저항 · 부반응 배정 — EIS · TEM · XPS

- **R3 의 궤적**(`[인쇄]` 표 S4 → `[재현]` ×1.327 cm²): NCA80 **52.6 → 142.3 → 793.3 Ω cm²** · FCG75 **3.5 → 9.0 → 194.1**(2 · 10 · 100 번째) · 비 NCA80/FCG75 ×15.2 · ×15.8 · ×4.1 · FCG75 10 → 100 사이클 ×21.5(NCA80 ×5.6). `[해석]` 처음 열 사이클은 NCA80 이 앞서 커지고, 그 뒤 상대 성장은 FCG75 가 빠르다 — 저자 "loosened upon repeated cycling" 의 수치 쪽 지지 — 지면에서 찾은 것은 이것 하나.
- **배정**: 저자는 첫 사이클 차를 '전기화학-기계', 장기 차를 '+ 계면 화학' 으로 **시간 창**에 나눈다(23호 원전의 시간 분할과 같은 꼴). 근거: 첫 사이클 XPS 비슷 · 100 사이클 XPS NCA80 > FCG75(P-[S]ₙ-P 6.3 ↔ 3.7 · PO₄³⁻ 4.7 ↔ 1.6) · TEM 암염 13–15 ↔ ≈3 nm. `[재현·대수]` R3 ∝ 1/(φ · a_BET · m · j₀) 이면 비표면적 ×1.67(FCG75 큼)을 빼도 사이클 2 의 (φ · j₀) 비는 **×9.1** — 그 몫이 접촉(φ)인지 계면 동역학(j₀)인지는 R 하나로 안 갈린다(곱 축퇴 — 아래 처방 절). XPS 면적비 → j₀ 사상은 지면 0.
- **4.1 ↔ 4.3 V XPS**: 산화종 비슷(표 S7 첫 사이클) → "cannot explain the electrochemical behaviors … strongly supporting the dominance of the electrochemo-mechanical effects" — 판정 5 의 S9a 를 같이 보면, 첫 사이클 CE 차가 4.1 V 에서도 남으므로 이 대조는 '>4.1 V 변형' 보다 '<4.1 V 에서도 작동하는 비화학 기구' 를 지지한다(`[해석]`).

---

# (e) Q5 · Q6 — Li₀.₅In · LTO · Li · 압력

- **Q5**: `[인쇄]` 전압은 Li₀.₅In 셀(그림 1d · 2 · S9)에서 'V vs Li/Li⁺' · 차단 '3.0 and 4.3 V (vs Li/Li+)' · 환산 문장 · 값 0(`0.62` · `0.6 V` · `vs Li-In` 본문 0 회) · Li₀.₅In = "partially lithiated indium (nominal composition of Li0.5In)" · "prepared by mixing Li … and In … powders.[47]" — [47] = **41호**(같은 연구실 · "adding 0.62 V" 인쇄) → `[해석]` 이 편도 +0.62 V 관례로 읽힌다. LTO 압력계 셀은 셀 전압 E(V) 1.5–2.8 그대로 · Li 금속 셀은 'V vs Li/Li⁺'(실제 Li). 한 지면 세 상대극.
- **Q6**: 제조 370 MPa · 운전 ≈70(Li₀.₅In · LTO) · ≈7 MPa(Li — 같은 연구실 41호도 Li 박은 낮은 압력) · 측정 · 구속 형식 · 사이클 중 이력 0 · 압력계는 ΔP 만 · `[인쇄]` 외부 단축 압력이 균열을 '돕는다' 는 가설 · SI 완전 구속 추정(판정 7). 압력 쓸기 0 · 압력 되돌림 0.
- **Li 금속 셀 산술**(`[재현·가정]` 평균 3.8 V · 집전체 질량 0): 3.2 mAh cm⁻² × 3.8 V ÷ (22.6 + 113.0 + 1.07 mg cm⁻² — 복합 양극 · SE 150 mg/1.327 cm² · Li 20 µm) ≈ **89 Wh kg⁻¹**(인쇄 88.2 ✅) → 인쇄 'current collectors' 는 실제 Ti 막대 질량이 아니다(D18).

---

# (f) Q1–Q8 — 채움표 칸 (닻 카드 수집 지침)

| 칸 | 이 편 | 판정 |
|---|---|---|
| **Q1 정량** | `θ(N)` 측정 인쇄 0 · 층 둘(첫 사이클): ① 회수 분할 — 회수 31 · 6 / 불회수 32 · 29 mAh g⁻¹ · 재료 차의 89 % η 형 · 불회수 차 ≤3(1.4 %) · 다른 셀 ② 첫 충전 상한 — SE 219 · 229 ↔ LE 217–219 → 신품 정적 `θ₀` ≈0 | **없다 — `θ(N)` 0/114** · 층 둘 |
| **Q2 독립 관측** | ex situ (003) 위치 · 폭(30 ↔ 70 °C — 격자 Li 상태 · OCV 와 독립) · operando 압력계 · 단면 SEM 넷 · TEM · XPS — 전부 첫 사이클(영상은 100 사이클 한 점) | **부분(첫 사이클) — 반 칸 권고 0**(검토 후 접음 — 사이클 축 0 · 회수 시험 다른 셀 · 두 낱말에 사상 0) — 판단 대기(5차 묶음 13 편 뒤 §3-b 일괄) |
| **Q3 라벨 층위** | measured-electrochemical(용량 · CE · 율 · 평균 전압) + measured-structural 정성/반정량(SEM · STEM · (003) 위치 · 폭 · TEM 두께 · XPS 면적비) + measured-mechanical 셀 수준(ΔP — 기준 0) + fitted(EIS R 만 · CPE 0) · 오차 막대 0 · 셀 수 미인쇄 | 층 하나 |
| **Q4 유일성** | `identif*` 2(ORCID · 상 식별) · `uniqu*` 1('unique feature') · `sensitiv*` · `uncertain*` 0 · 역문제 = 등가회로 · XPS 분해뿐 | **해당 없음 — `assb` 0/114 · 백여섯 번째 성질** |
| **Q5 Li-In** | Li₀.₅In 분말 · 'vs Li/Li⁺' · 환산 0 · LTO · Li 셋 | 층 하나 — 마흔세 번째 형태 |
| **Q6 압력** | 제조 370 · 운전 ≈70/≈7 명목 · ΔP −0.146/−0.298 → +0.116/+0.067 · SI 추정 −43/−36(재현 안 됨) | 층 셋 |
| **Q7 dead Li** | 반쪽(Li₀.₅In 저장고) · Li 금속 셀 84.2 %(100) — 음극 분석 0 | 해당 없음 |
| **Q8 화학 · OCP** | 격자 c · a · 부피 변형률 vs x(LE in situ · 25 °C) · 4.1 · 4.3 V 의 x · OCV 0 · XPS 산화종 표 S7 | 층 하나 |

Q4 성질 문안(제안): **"두 재료 대조 편 — 미세구조 한 노브 배정을 부반응 배제(70 °C · 0.05 C 회수 · 첫 사이클 XPS)로 세우고, 같은 지면의 공변 노브(조성 · BET ×1.67 · 같은 x 변형률)와 4.1 V 대조의 첫 사이클 결손 잔존(82 %)은 배정에 넣지 않는다 · 역문제는 등가회로 R 만"**.

---

# 재현 (`[재현]` — 인쇄 수치 · 식 · 그림으로 우리가 계산 · 가정 표시 · 스크립트는 `scratchpad/p114/` 에만)

| # | 무엇 | 입력 | 결과 |
|---|---|---|---|
| R1 | 표 S5 결손 분할 | A · B · C | 63 = 31 + 32 · 35 = 6 + 29 · 차 28 = 25 + 3 |
| R2 | 표 S5 CE 검산 | 같은 | 156/219 71.2 ✅ · 194/229 **84.7**(인쇄 84.9) · 187/219 85.4(85.5) · 200/229 **87.3(86.8 ✗)** — 그림 2a 벡터 ≈199.5/≈229.5 = 86.9 면 맞음 → 표의 A 는 30 °C 셀 값(D3) |
| R3 | Bragg c (λ 1.5406 Å) | 표 S6 | NCA80 14.186 · 14.269 · 14.323 · 14.232 · FCG75 14.247 · 14.277 · 14.277 · 14.269 Å(신품 NCA80 ↔ Rietveld 14.183 ✅ · FCG75 +0.029) |
| R4 | `[재현·가정]` 격자 x | R3 의 Δc + 그림 3a LE c(x) `[도표·화소]` 표(눈금 보정 잔차 ≤0.0005 Å · x 0 · 0.1 · 0.15 · 0.2 · 0.25 · 0.3 · 0.4 · 0.5 — NCA80 14.190 · 14.230 · 14.248 · 14.274 · 14.314 · 14.388 · 14.471 · 14.528 · FCG75 14.232 · 14.265 · 14.274 · 14.301 · 14.320 · 14.364 · 14.425 · 14.474 Å — x 0 값이 Rietveld 14.183 · 14.218 과 ±0.014) 위 선형 보간 | NCA80 0.26 · 0.12 · FCG75 0.10 · 0.08 |
| R5 | 쿨롱 x | (A−B) · (A−C) ÷ Q_th(ICP 조성 몰질량 96.40 · 97.09 g mol⁻¹ → 278.0 · 276.0 mAh g⁻¹) | 0.227 · 0.115 · 0.127 · 0.105 |
| R6 | 활물질 적재 · 전류 | 11.3 mg cm⁻² × 70/103 | 7.68 mg cm⁻² · 0.17 mA cm⁻² → 22.1 mA g⁻¹ · 0.15 → 19.5 · 0.77 → 100.3 — 1 C 기준 ≈221 · ≈195 · 200(LE) · 180(in situ) |
| R7 | 3.2 mAh cm⁻² | 207 × 22.6 × 70/103 | 3.18 ✅ |
| R8 | R3 ASR | ×π(0.65 cm)² = 1.3273 cm² | 52.6 · 142.3 · 793.3 · 3.5 · 9.0 · 194.1 Ω cm² |
| R9 | `[재현·가정]` R3·I(0.5 C) | 1 C = 200 mA g⁻¹ · 활물질 10.19 mg → 1.02 mA | NCA80 0.040 · 0.109 · 0.609 V · FCG75 0.003 · 0.007 · 0.149 V |
| R10 | 유지율 기준 | 그림 1g 벡터 · 표 S5 | 79.0 · 46.9 %(첫 0.5 C) · 69.1 · 40.7 %(0.1 C 첫 방전) |
| R11 | `[재현·가정]` SI 압력 — 97호 가정 | ν 0.27 · V_cathode/V_cell 0.1 · 고상 부피비(밀도) 0.496 · E 28 · 198 | E_cathode 48.8 · E_cell 29.25 · K 21.19 GPa → **−44.1 · −35.7 MPa**(인쇄 −43 · −36) · 두 인쇄 값의 비 1.19 ↔ 변형률 × 부피비 1.24 — 한 K 로 둘 다 못 맞춤 |
| R12 | `[재현·가정]` SI 압력 — 이 셀 | ∅13 mm · SE 150 mg(1.86) · 복합 15.0 mg · 치밀 | SE 층 ≈608 µm · 양극층 ≈37 µm · V_cathode/V_cell 0.055 → **−23.6 · −19.1 MPa** |
| R13 | 측정/계산 | 0.15/43 · 0.30/36 | 0.35 · 0.83 % |
| R14 | BET 비 · R3 비 | 0.3923/0.2350 · 39.6/2.6 | ×1.67 · ×15.2 → (φ·j₀) 비 ×9.1 |
| R15 | `[재현·가정]` 에너지 밀도 | 3.2 mAh cm⁻² · 3.8 V · 질량(복합 22.6 + SE 113.0 + Li 1.07) | ≈89 Wh kg⁻¹(인쇄 88.2) |
| R16 | FWHM 증가 | 0.15 → 0.20 | +33 %(SI '20% increase' — D19) |
| R17 | 첫 사이클 4.1 V · 4.3 V 결손 차 | 그림 S9 화소 | 24.0 · 29.2 mAh g⁻¹ · 비 0.82 |

---

# 어휘 집계 — NFKC · 줄 이음 · 내려받기 띠 · 머리글 제외 (본문 \| 참고문헌 \| SI)

| 낱말 | 수 | 낱말 | 수 |
|---|---|---|---|
| `loosen*` | 2 \| 0 \| 1 | `isolat*` | 1(장비) \| 0 \| 0 |
| `lost` | 1 \| 0 \| 0 | `disrupt*` | 1 \| 0 \| 0 |
| `disintegrat*` | 8 \| 0 \| 0 | `crack*` | 12 \| 0 \| 1 |
| `void*` | 5 \| 0 \| 1 | `detach*` | 2 \| 0 \| 0 |
| `contact*` | 7 \| 0 \| 1 | `pressur*` | 13 \| 0 \| 5 |
| `quantif*` · `porosit*` · `tortuos*` · `percolat*` | 0 | `inactive` · `dead` · `LAM` · `OCV` | 0 |
| `loss of active` | 0 | `active material` | 9 \| 0 \| 4 |
| `sensitiv*` · `uncertain*` · `error` · `deviation` · `reproduc*` · `replicat*` | 0 | `identif*` | 2(ORCID · 상) |
| `kinetic*` | 4 | `polari*` | 3 |
| `heterogene*` · `inhomogene*` | 1 · 1 \| 0 \| 0 · 1 | `spinel` | 0(그림 7 에만) |
| `compliant*` | 5 \| 0 \| 2 | `strain` | 10 \| 0 \| 3 |
| `vs Li/Li+` | 23 \| 0 \| 5 | `0.62` · `vs Li-In` | 0 |

---

# 참고문헌 69 번호 + SI [S1]–[S13] — 우리 축에 닿는 것 (번호는 p. 11–12 · SI p. 14–15 목록에서 직접 확인 · 빠진 번호 0 · 69 개 모두 본문 인용)

| 번호 | 서지(`[인쇄]`) | 이 편에서의 쓰임 | 우리 축 · 위키 |
|---|---|---|---|
| [24] | S. H. Jung, K. Oh, Y. J. Nam, D. Y. Oh, P. Bruener, K. Kang, Y. S. Jung, *Chem. Mater.* 2018, 30, 8190 | 코팅 묶음 · Co₃S₄ 혼합 전도 계면층 · **R1 · R2 = SE 층 입자 · 입계 배정[24,46]** · "Co3S4 for LiCoO2 in ASLBs cycled just once in our previous result" · 표 S1 행 | 행 0 · ★ 새(Q2 — EIS 배정 원전 · 자기 인용) |
| [25] | D. Y. Oh, Y. J. Nam, K. H. Park, S. H. Jung, K. T. Kim, A. R. Ha, Y. S. Jung, *Adv. Energy Mater.* 2019, 9, 1802927 | "far from full Li+ intercalation into the lattice,[25]" · "slurry-fabricable Li+ conductive polymeric binders … enhanced ionic contacts … binders infiltrated into the intergranular cracks, enabling the utilization of the … disintegrated inner grains" | 행 0 · **★★ 새(Q1 — 갈라진 속 입자를 되살린다는 주장 = `θ` 되돌림 조작 후보)** |
| [46] | R. Koerver … J. Janek, *Chem. Mater.* 2017, 29, 5574 | "few percent of volumetric strain … detachment from SEs" · 표 S1 행 · R1 · R2 배정 | **= 23호** — 교차 |
| [47] | Y. J. Nam, K. H. Park, D. Y. Oh, W. H. An, Y. S. Jung, *J. Mater. Chem. A* 2018, 6, 14867 | Li₀.₅In 제조 · 표 S1 행 | **= 41호** — 교차 · Q5 |
| [48] | R. Koerver, W. Zhang, L. d. Biasi … J. Janek, *Energy Environ. Sci.* 2018, 11, 2142 | chemo-mechanics 중요성 · 잔류 응력[48,64] · SI 압력 모형 | **= 97호** — 교차 · Q6 |
| [61] | W. Zhang, D. A. Weber, H. Weigand … J. Janek, *ACS Appl. Mater. Interfaces* 2017, 9, 17835 | "the void spaces between active material particles and SEs disappear.[61,62]" · 표 S1 행 | **= 63호** — 교차 · 63호 digest 전사에 '공극 사라짐' 명제 0(63호 토모 수치 0) |
| [62] | X. Wu, J. Billaud, I. Jerjen, F. Marone, Y. Ishihara, M. Adachi, Y. Adachi, C. Villevieille, Y. Kato, *Adv. Energy Mater.* 2019, 9, 1901547 | 같은 문장(공극 사라짐) | 원장 행 있음(109호 [56] 이 만든 행 · 지목 1) · **★★ 재지목 → 2(Q1 · R8 — CAM\|SE 공극 가역성의 원전 후보)** |
| [64] | F. P. McGrogan … K. J. V. Vliet, *Adv. Energy Mater.* 2017, 7, 1602011 | "stresses may remain locally due to elastic and plastic deformation of the SEs.[48,64]" | 원장 L136(77 · 97 · 113 = 3) · 재지목 → 4 · Q6 |
| [33] · [67] | F. Walther … J. Janek, *Chem. Mater.* 2019, 31, 3745 · J. Auvergniot … R. Dedryvere, *Solid State Ionics* 2017, 300, 78 | XPS 산화종 배정 "in agreement with previous results.[33,67]" | L185(82 · 86 · 87 · 90 · 105 = 5 → 6) · L111(23 · 64 · 86 = 3 → 4) 재지목 · Q8 |
| [42] | H. J. Noh, S. Youn, C. S. Yoon, Y.-K. Sun, *J. Power Sources* 2013, 233, 121 | Ni ↑ 의 '지혜' 묶음[41–44] · LiNiO₂ 비화학량 · 부반응 · 변형[42,43] | L110(66 · 67 · 69 · 72 · 109 = 5) · **재지목 안 함**(☆ — 서론 '지혜' 묶음[41–44] 배경 인용 · 호출자 셈 규칙) · Q8(ASSB 에서 그 경향이 안 선다는 것은 이 편 자료 — 그림 S1 · 표 S2) |
| [26] | D. H. Kim, D. Y. Oh, K. H. Park, Y. E. Choi, Y. J. Nam, H. A. Lee, S.-M. Lee, Y. S. Jung, *Nano Lett.* 2017, 17, 3013 | 서론 묶음[3,22–26] · 표 S1 LCO 행(141 · 84.9 %) | **= 112호(5차 #8)** — 교차 · 112호 digest 대조(2단계): 첫 방전 141 ✅ · CE 84.9 % ↔ 112호 본문 · 표 S2 76.6 % ✗ — 112호 그림 판독 ≈85.5–85.8 %(112호 D1) 쪽에 가깝다(같은 값은 아님) |
| [23] | Y. J. Nam, D. Y. Oh, S. H. Jung, Y. S. Jung, *J. Power Sources* 2018, 375, 93 | 서론 · 표 S1 NCM622 행(149 · 81.9 %) | **= 65호** — 교차(D70H 값 ✅) |
| [S6] | F. Starauss[sic], T. Bartsch, L. Biasi, A-Y. Kim, J. Janek, P. Hartmann, T. Brezesinski, *ACS Energy Lett.* 2018, 3, 992 | 표 S1 NCM622 행(152.8 · 78.9) | **= 22호** — 교차(값 대조 불가) |
| [S13] | W. Zhang, D Schröder, T. Arlt, I. Manke, R. Koerver, R. Pinedo, D. A. Weber, J. Sann, W. G. Zeier, J. Janek, *J. Mater. Chem. A* 2017, 5, 9929 | "void spaces present in the cells could buffer the volume expansion" | **= 62호** — 교차 · Q6 |
| [20] · [22] · [27] · [34] · [45] · [55] · [2] | Park 2016 *Adv. Mater.* 28, 1874 · Ito 2014 *JPS* 248, 943 · Sakuda 2010 *Chem. Mater.* 22, 949 · Shin 2014 *EA* 146, 395 · Oh 2017 *JMCA* 5, 20771 · Sun 2012 *Nat. Mater.* 11, 942 · Kato 2016 *Nat. Energy* 1, 16030 | 서론 묶음 · 표 S1 행 · FCG 개념[54–56] | 원장 행 있음(L88 · L93 · L105 · L91 · L215 · L92 · L253) — 이 편 쓰임이 목록 · 표 행뿐이라 재지목 안 함(☆) |
| [43] · [51] · [52] · [53] · [56] · [60] | Park K.-J. 2019 *ACS Energy Lett.* 4, 1394 · Ryu 2018 *Chem. Mater.* 30, 1155 · Kim U.-H. 2019 *AEM* 9, 1803902 · Yang Y. 2019 *AEM* 9, 1900674 · Yoon 2017 *Chem. Mater.* 29, 10436 · Yoon 2017 *ACS Energy Lett.* 2, 1150 | 액체 Ni-rich 미세구조 · H2–H3 · 이방 수축 · 방사 정렬 묶음 | 행 0 · ☆(액체 · 이 편 쓰임은 묶음 인용) |
| [57] · [58] | Zaban 1996 *J. Phys. Chem.* 100, 3089 · Nam 2015 *Nano Lett.* 15, 3317 | R3 성장의 근거 묶음 | 행 0 · ☆ |
| [66] | S. Watanabe … K. Nakura, *J. Power Sources* 2014, 258, 210 | 암염 생성 묶음[51,65,66] | 행 0 · ☆ — ⚠ 원장 L108 Watanabe 2014 *JPS* **260, 50** 과 **다른 편** |
| [68] | Asano 2018 *Adv. Mater.* 30, 1803075 | 산화 안정 SE 개발(전망) | 행 0 · ☆ |
| 나머지 | [1] · [3]–[19] · [21] · [28]–[32] · [35]–[41] · [44] · [49] · [50] · [54] · [59] · [63] · [65] · [69] · [S1]–[S5] · [S7]–[S12] | 서론 · 표 S1 · 그림 6 | ☆ · 우선순위 낮음 — 그중 [14] Han F. 2019 *Nat. Energy*(111호 행) · [37] · [38] Ohta 2006 · 2007(110호 행 하나에 둘)은 원장 행이 있다(1단계 뒤 생김 · 이 편 쓰임은 서론 묶음이라 재지목 안 함) |

⚠ 목록 오기: [S6] "Starauss"(Strauss) · [S13] "D Schröder"(마침표 빠짐) · [64] "K. J. V. Vliet"(Van Vliet) · [44] "Angew. Chem., Int. Ed. 2019, 58, 2"(쪽 2 — 조기 공개 쪽 번호로 읽힘) — D29.

**5차 묶음 13 편과의 관계**: 이 편은 **#8 Kim D.H. 2017 *Nano Lett.*(= [26] → 112호) 하나**를 인용한다(교차 · 69 번호 + S 13 전수 대조). 나머지 열하나 인용 0 — 이 편 뒤(2020–2022 · 이 편 접수 2019-10-14): #1 Barai 2021 · #3 Ruess 2020 · #5 Neumann 2020 · #9 · #12 / 앞이나 참고문헌에 없음: #2 Tian & Qi 2017 *JES* · #4 Takada 1996 · #6 Zhang W. 2017 *ACS AMI* 9, 35888 · #7 Kasemchainan 2019 · #11 Kazemi 2019 · #13 Wang & Sakamoto 2018 — [61] *ACS AMI* 9, 17835 · [S13] *JMCA* 5, 9929 는 같은 해 같은 제1저자의 **다른 편**. 이 편을 인용하는 5차 편: #3 Ruess 2020([69] — 107호) · #9 Han Y. … Jung Y.S. 2021 *AEM* 11, 2100126([37] — 113호 · 같은 연구실 · 시판형 재료를 'LiNi0.80Co0.10Mn0.10O2' 로 적음 — 원전은 NCA80 · 113호 D22) — 두 digest 봉인본 전사로 대조(원 PDF 다시 열지 않음).

---

# 인용 대조

## 1. 이 편을 지목 · 인용한 우리 digest — 그 쓰임 ↔ 이 편이 실제로 주는 것

(c) 절 표가 전부다. 요약: 38호 ✅(주제) · 87호 라벨 ✅ · 87호 해석 · 요약 문장 부분 · 87호 Q1 기대 ❌ · 94호 'as demonstrated' 부분 · 94호 '실측 쪽' ❌ · 107호 ✅ · 113호 서사 ✅ · 조성 ❌(NCA80 → 'LiNi0.80Co0.10Mn0.10O2' — 113호 D22). 지목 다섯 호(38 · 87 · 94 · 107 · 113)의 원 논문은 이 세션에서 다시 열지 않았다 — 각 digest 전사로 대조.

## 2. 이 편이 인용한 우리 digest

- **23호** `koerver2017_capacity-fade-interphase-chemomechanical-ncm811-lps` — [46] — "Only a few percent of volumetric strain … detachment" · "should be more severe for the case of using Ni-enriched NCM because of the correspondingly larger volumetric strain.[46]" · R1 · R2 배정 · 표 S1 행(124 · 70.5 % ✅). 23호 판정('접촉 손실의 실험 원전 · 정량 원전 아님')이 그대로 이어진다 — 이 편도 접촉 손실을 영상 · 압력 · 회수 시험으로 보이되 분율로 재지 않는다. 23호 G7(첫 방전 뒤 시편 공백)을 다른 계로 메운다.
- **41호** `nam2018_three-electrode-assb-failure-modes-li-in-depletion` — [47] — Li₀.₅In 제조. 41호의 '+0.62 V' 인쇄가 이 편 'vs Li/Li⁺' 의 관례로 읽힌다(Q5).
- **62호** `zhang2017_in-situ-pressure-electrochemical-expansion-assb` — [S13] — 공극 완충. 62호 판정('ΔP 는 지그 순응 · 공극 압밀이 정한다 · 강성 인쇄 0')이 이 편 압력계에도 그대로 — 측정이 추정의 1/100.
- **63호** `zhang2017_interfacial-eis-cathode-composition-lco-lgps-assb` — [61] — '방전 뒤 공극 사라짐' 의 근거 · 표 S1 LCO 행. 63호 digest 는 그 명제를 전사하지 않았다(63호 토모그래피 수치 0 · 펠릿 하나) — 인용 쓰임 미확인.
- **65호** `nam2018_dry-vs-slurry-mixed-electrodes-binder-gitt-coverage` — [23] — 표 S1 NCM622 행(149 · 81.9 % = 65호 D70H ✅).
- **97호** `koerver2018_chemo-mechanical-expansion-molar-volume-ocv-pressure-stress` — [48] — chemo-mechanics · 잔류 응력 · **SI 압력 모형의 원형**. 97호 판정(선형 · Reuss 추정 ↔ 측정 ×166–1466 · 'agree very well' 은 계산 ↔ 계산)과 달리 이 편은 ×120–290 차를 인쇄하고 "reasonable" 로 받는다 — 같은 모형으로 차를 인쇄한 판. R11: 인쇄 값이 97호 가정(V_cathode/V_cell 0.1 · ν 0.27)으로 근접 재현된다.
- **22호** `strauss2018_cathode-particle-size-inactive-fraction-assb` — [S6] — 표 S1 행(값 대조 불가).
- **112호**(5차 #8) `kim2017_infiltration-solution-processable-se-conventional-electrodes` — [26] — 서론 묶음 · 표 S1 LCO 행(141 · 84.9 %) — 112호 digest 대조(2단계): 첫 방전 141 ✅(112호 표 S2 · 그림 판독 ≈141.2) · CE 84.9 % 는 112호 본문 · 표 S2 의 76.6 % 와 다르고 112호 그림 판독 CE ≈85.5–85.8 %(112호 D1 — 그 편 표의 침투 행 CE 가 그림과 어긋남) 쪽에 가깝다 — 이 편이 112호 표가 아닌 곡선 쪽 값을 옮겼을 수 있다(`[해석]` · 같은 값은 아님).

---

# 곱 축퇴 처방 — 아흔일곱 번째 적용 ([[assb-lampe-contact-product-degeneracy]])

## 입력 점검

| 단계 | 요구 | 이 편 | 판정 |
|---|---|---|---|
| **1단계** (16호) | `R` 과 `C` 를 같이 | 표 S4 R1 · R2 · R3 만 · CPE · W 값 0 · 상태 하나(3.8 V — 충 ↔ 방 어긋남) | ❌ |
| **2단계** (18 · 25호) | + 면적을 아는 대조군 | NCA80 ↔ FCG75 — 접촉 면적 측정 인쇄 0 · BET ×1.67 · 공변 노브 다섯 | ❌ |
| **3단계-a** (19호) | `Ea` | 30 · 70 °C 둘 — 용량만(EIS 30 °C 하나) | ❌ |
| **3단계-b** (19호) | `C` 물리 상한 | `C` 0 | ❌ |
| **4단계** (20 · 24호) | 시간 영역 | 휴지 · 이완 0 · 70 °C 회수 방전의 CV 꼬리(0.01 C 종료)가 하나 — 시간 곡선 미인쇄 · CV 몫 ≈8 · ≈3(`[도표·벡터]`) | 부분 |
| 율 스윕 · `J^T J` 줄 | — | 율 넷(0.1 · 0.5 · 1 · 2 C · 1–17 사이클) + 0.05 C CCCV · 70 °C 회수(첫 사이클 · 다른 셀) | 부분(첫 사이클 · 율 + 온도 + CV 동시) |
| (후보) 첫 충전 상한 (65호 — 원장 §3-b (저)) | 첫 충전 ↔ 첫 방전 비대칭으로 통째 고립 몫에 상한 | SE 첫 충전 219 · 229 ↔ LE 217–219 → 신품 정적 `θ₀` ≈0 | ✅(후보 줄 표본) |

### ★ 곱 문장 — 셋 (`[인쇄]` → `[재현·대수]` → `[해석]`)

- ① `[인쇄]` "The R3 values are attributed to interfacial resistance" · 사이클 2 NCA80 39.6 ↔ FCG75 2.6 Ω · 저자 배정 = 첫 사이클 XPS 비슷 → 차는 전기화학-기계. `[재현·대수]` R3 = ASR_true/(φ · a_BET · m) 이고 ASR_true ∝ 1/j₀ 이면 R3 은 **φ · j₀ · a_BET** 의 곱 하나에 매달린다 — BET ×1.67 을 빼도 (φ · j₀) 비 ×9.1. 첫 사이클 XPS '비슷' 은 j₀ 를 고정하지 않는다(XPS 면적비 → j₀ 사상 0 · 계면층 위치 미인쇄 — G8). 37호 `A_eff · k_p` 항등의 실측 판 — 같은 R 에 접촉 · 계면 동역학이 곱으로 들어가고 이 편은 둘을 시간 창(첫 사이클 ↔ 장기)으로만 나눈다.
- ② `[재현]` 용량 쪽은 원전 자기 대조가 곱의 한 인자를 뗀다 — 회수 방전(0.05 C CCCV 0.01 C · 70 °C)이 `η(i)` 를 ≈1 로 몰면 남는 `θ_AM · Q_material`(+ 부반응) 차가 **≤3 mAh g⁻¹** · 재료 차 28 중 25 가 `η(i)` 항. 그러나 `η(i)` 항 자체가 **`A_eff`('loosened') × 고상 경로(그림 7 'Longer Li⁺ pathway' — L²/D) × k** 의 곱이고, 회수 시험은 율 · 온도 · CV 를 한꺼번에 바꿔 그 셋을 가르지 않는다 — 율 하나(0.1 → 0.05 C)였다면 L²/D ↔ `A_eff` 를 Wa 영역 판정과 함께 볼 여지가 있었다(76호 (투)).
- ③ `[해석]` 사이클 축에서는 곱이 셋으로 늘어난다 — 0.5 C CC 방전 용량(46.9 %)은 `η(i, N)`(R3 ×15 · 평균 방전 3.75 → 3.22 V · R3·I 0.61 V `[재현·가정]`)과 `θ_AM(N) · Q_material(N)` 의 곱이고, η 를 지우는 시험이 N > 1 에서 인쇄되지 않았다. 0.1 C 되돌림(18 번째 −10.4)은 30 °C 라 η 가 남는다. **`A_eff(N)` · `j₀(N)` · `θ_AM(N)` 이 한 용량 궤적에 묶인 채 끝난다.**

### ⚠ 이것이 곱을 푼 것은 아니다

- 셀 하나씩 · 오차 막대 0 · B 와 C 는 다른 셀(A 하나 인쇄) · 70 °C 는 SE 전도도 · 계면도 바꿀 수 있다(뒤 EIS · XPS 0 — G16) · CV 꼬리(≈8)는 70 °C · 0.05 C CC 만으로는 η 가 다 지워지지 않았다는 뜻으로 읽힌다 · 위는 인쇄 표의 산술 · 벡터 · 화소 판독이다.
- 후보 메모(처방 표로 올리지 않음 · 결정 대기): **"회수 방전(저율 · 고온 · CV)의 '회수분 ↔ 불회수' 는 첫 사이클에서 η(i) ↔ θ·Q 를 가른다 — 단 ① 같은 셀 순서(정상 방전 → 회수 방전)여야 셀 간 산포가 빠지고 ② 회수분 안의 `A_eff` ↔ 고상 경로 ↔ k 는 손잡이를 하나씩 바꿔야 갈리며 ③ N > 1 에서 되풀이해야 `θ(N)` 이 선다(114호: 첫 사이클 · 다른 셀 · 세 손잡이 동시 · 100 · 200 사이클 0)"**. 새 줄 0.

---

# 보류 결정 (가)–(규) — 이 편이 주는 근거 (결정 안 함)

**근거(강)**

- **(두)** θ 판정의 시간 궤적 조건 — 원전 자기 대조가 '문턱 아래 율'(0.05 C · CV 0.01 C)에 **온도(70 °C)** 를 더한 판 · 회수분 31 · 6 · XRD 위치 · 폭 회복 · ⚠ 다른 셀 · 첫 사이클만 — 조건 목록에 '온도 상승' 과 '같은 셀 순서' 를 붙일 재료.
- **(츠)** CE 결손 → LLI 배정 전 구조 채널 대조 — 첫 사이클 CE 71.2 % 의 결손이 격자에 안 들어간 Li(쿨롱 x 0.23 ↔ 격자 x 0.26)이고 70 °C 에서 절반 넘게 돌아온다 — CE 결손 ≠ LLI 의 실측 표본(Li₀.₅In 반쪽).
- **(저)** 65호 '첫 충전 상한' 정식 줄 — SE 첫 충전 ≈ LE(219 ↔ 217–219 · 229 ↔ 217–219) → 신품 정적 `θ₀` ≈0 · 결손은 충전 뒤에 생김 — 후보 줄의 둘째 실측 표본(회수 시험과 짝).
- **(먀)** 지목 기구 층위 확인 — 원장 · 94호의 '두 노브 · φ ↔ u 실측 쪽' 은 원전 라벨 낱말의 해석이고 원전 측정 인쇄 0(판정 1 · 6).
- **(재)** 종설 재수록 그림 인용 규칙 — 87호 그림 7c = 원전 그림 7 · 라벨 · 상자 글자 같음 ✅ · 캡션 연도 ✅ · 판정 입력은 원전 digest(이 편)로.
- **(탸)** 요약 수치 ↔ 표 · 그림 — 초록 196 ↔ 194 · 결론 '≈200 at 0.1 C and 30 °C' ↔ 194 · SI 압력 괄호 뒤바뀜 · 표 S5 CE 86.8 ↔ 87.3 · SI 'FWHM 20 % increase' ↔ +33 %.
- **(대)** C-rate 기준 용량 — 한 지면 1 C 네 기준(180 · ≈195 · 200 · ≈221 mA g⁻¹).
- **(네)** 유지율 기준 사이클 — 79.1 · 46.9 % 의 기준 = 첫 0.5 C 사이클(0.1 C 형성 뒤로 읽힘 · 0.1 C 기준이면 69.1 · 40.7 %) · 형성 사이클 인쇄 0.
- **(베)** 시간분해 EIS 측정 상태 — '충전 상태 3.8 V · 1st' ↔ '방전 3.8 V · 2nd' 어긋남 · 휴지 0.
- **(겨)** 처방 효과의 측정 여부 — 87호 'loss of active material strongly reduced'(LAM 측정 인쇄 0) · 이 편 'Li+ conductive soft materials could be one of the strategies' · 'binders infiltrated into the intergranular cracks, enabling the utilization …'[25](이 편 측정 인쇄 0).

**근거(중)**

- **(쵸)** '용량 변화' 의 기구 — 0.5 C 유지율에 분극 성장(평균 방전 −0.53 V · R3·I 0.61 V)이 섞임 · 분해 0.
- **(랴)** 결손 꼴 η 형 ↔ θ 형 — 모형 항목이나 실측 판: 첫 사이클 결손이 η 형(89 %).
- **(주)** "X-limited" 판정 기준 — 'slow kinetics' 의 기준 = 70 °C · 0.05 C 회수 — 무엇의 동역학인지(접촉 · 고상 · 계면) 미분할.
- **(냐)** 회고 인용 조건 복원 — 87호 요약 문장의 '압력 전개' 는 순 잔류만 · 충전 중은 반대.
- **(햐)** 계산 ↔ 실험 비교 — SI 가 ×120–290 차를 인쇄하고 '방향' 만 취함(97호 'agree very well' 의 반대 판).
- **(요)** 응력 성분 · 구속 — SI "All stress tensors are equal … confined space"(정수압 가정) ↔ 측정은 단축 센서.
- **(죠)** ΔV/V 층위 사슬 — LE in situ(25 °C) 격자 변형률을 ASSB 균열 서사 · 압력 추정 입력으로.
- **(게)** Li 저장고 셀 ICE — Li₀.₅In 양 인쇄 0 · LTO 셀 n/p 1.3 인쇄 · LTO 셀 ICE ≈74.5 · ≈84.9 %(`[도표·화소]` 156.5/210 · 197/232) ≈ Li₀.₅In 셀.
- **(므)** LLI 영점 읽기 기준 — 30 ↔ 70 °C 방전 끝 격자 x 0.26 ↔ 0.12 — 율 · 온도 보정이 방전 끝 x 를 ×2 바꾼다.
- **(그)** 신품 `θ₀` 의 폭 — 첫 충전 비 SE/LE ≈1.00 · ≈1.05.
- **(캐)** 운전 압력 명목 ↔ 계측 — '≈70 · ≈7 MPa' 방법 0 · 압력계 기준 0.
- **(오)** In 영점 표기 — 'vs Li/Li⁺' 로 인쇄 · 환산 0 · 같은 연구실 41호 +0.62.
- **(차)** 면적 / j₀ 노브 분리 forward — R3 ×15 = φ · j₀ · a_BET 곱(BET 는 반대 방향 ×1.67).
- **(애)** CAM 부피 분율 기준 — 70 : 30 : 3 wt 만 · SI 추정이 미인쇄 부피 분율에 매달림(`[재현]` 고상 CAM ≈49.6 vol%).
- **(규)** 비용량 · 에너지 밀도 기준 — mAh g⁻¹ = 활물질(68 wt%) · Wh kg_cell 분모의 '집전체' 질량 미정(R15).

**약**: (노) 격자 변형률만(입자 0) · (키) R8 형태 후보 — FCG75 'SoC 주기형'(CAM\|SE 틈 — 113호의 입자 속 균열 면적 개폐와 같은 축 · 다른 대상) 정성 표본 · (러) 'disrupted inner grains' 정성 · (흐) 결손이 방전 끝 고용체 창 · (매) BET 를 '공통' 기준 면적으로 · (비) SE 입도 미인쇄 · (소) LTO 셀 전압 그대로 · (해) 운전 압력 = 원 지면 인쇄 층위 · (퍄) 변형률 정의 인쇄 · (으) 충전 끝 FWHM 0.25 · 0.50(H2–H3) · (브) LLI 정의 인쇄 0 · (피) EIS 창 10 Hz 끝 · (루) EIS 한 SOC · (하) 운전 중 구속 형식 미인쇄.

(마) 근거 0 · (라)(바)(사) 결정 · 반영됨 · 나머지 근거 0 — **결정 안 함**(5차 묶음 뒤 일괄 — 2026-11-17 사용자 결정).

## 새 판단 거리 (셋 — §3-b 행 없음 · 이 digest · log 에만 · 5차 묶음 13 편 뒤 §3-b 일괄 때 사용자와)

1. **'한 라벨 두 낱말' 표기** ((먀) 의 라벨판으로 묶어도 됨) — 원전 모식 · 문장의 사선(/) · 'and/or' 묶음을 두 노브(`A_eff` ↔ `θ`)의 근거로 옮길 때, 원전이 두 상태를 **따로 그리거나 · 정의하거나 · 재는지**를 같이 적게 할지(114호: 한 원 · 한 라벨 · 측정 인쇄 0).
2. **회수 시험의 셀 동일성 · 손잡이 수 · 사이클 시점 표기** ((두) 의 하위로 묶어도 됨) — 저율 · 고온 · CV 회수로 η ↔ θ 를 가른 편을 옮길 때 ① 같은 셀 순서인지 ② 바꾼 손잡이(율 · 온도 · CV 종료 전류) 수 ③ 몇 번째 사이클인지를 값 옆에 적게 할지(114호: 다른 셀 · 셋 · 첫 사이클).
3. **두 재료 대조의 공변 노브 표기 + 같은 지면 한 노브 대조의 정합** — 미세구조 한 노브로 배정한 두 재료 비교를 카드 · 개념 · 합성 truth 로 옮길 때 같은 지면이 인쇄한 공변 노브(조성 · 표면 조성 · BET · 같은 x 변형률 · 소성)와 '공유' 주장 ↔ 값을 적고, 같은 지면의 한 노브 대조(상한 전압 등)가 배정과 맞는지 확인하게 할지(114호: BET ×1.67 · 4.1 V 결손 차 82 % 잔존).

---

# 어긋남 (D) — 지면 안에서 서로 맞지 않는 것

| D | ★ | 내용 | 자리 |
|---|---|---|---|
| **D1** | ★★ | 초록 "156 vs **196** mA h g−1" ↔ 본문 194 · 표 S1 194.2 · 표 S5 194 | 초록 |
| **D2** | ★ | 결론 "≈200 mA h g−1 at 0.1 C and 30 °C" ↔ 0.1 C · 30 °C 194(200 은 0.05 C · 70 °C) | p. 10 |
| **D3** | ★★★ | 표 S5 FCG75 CE(C/A) 86.8 % ↔ 200/229 = 87.3 % — A 하나에 B · C 두 셀(86.8 % 는 A ≈230.4 → 그림 2a 벡터 70 °C 셀 충전 ≈229.5–230) · FCG75 B/A 194/229 = 84.7(인쇄 84.9 — 표 S1 194.2 로도 84.8)도 반올림 경계 | 표 S5 · 그림 2a |
| **D4** | ★ | "shrinkage of the lattice volume by ≈4.2% (Figure 2a)" — 그림 3a | p. 6 |
| **D5** | ★★★ | EIS "measured in the charged state at 3.8 V … at the 1st and 100th cycles" ↔ 캡션 "cells discharged to 3.8 V" · 패널 '2nd' · 방법 '0.1 C 로 3.8 V 까지 방전' · 표 S4 2 · 10 · 100 · "R3 … dramatically increases at the first cycle" 의 39.6 Ω = 2 번째 | p. 4 · 그림 1 · 표 S4 |
| **D6** | ★ | SI 그림 S7 캡션 "EIS data in Figure 2i, j" — 그림 1i, j | SI p. 8 |
| **D7** | ★★★ | SI "(-0.30 and 0.15 MPa for NCA80 and FCG75)" ↔ 본문 NCA80 −0.15 · FCG75 −0.30 · 그림 3k −0.146 · −0.298 — 순서 · 부호 | SI p. 3 |
| **D8** | ★★★ | "sharing common features in terms of … the surface areas (Figure S3)" ↔ 0.2350 · 0.3923 m² g⁻¹(×1.67) | p. 2 · 그림 S3 |
| **D9** | ★★ | 0.1 C = "0.17 mA cm−2"(→ 22.1 mA g⁻¹ · 68 wt%) ↔ 표 S1 "0.15 (1st cycle)"(19.5) ↔ LE "0.5 C (100 mA g−1)"(1 C 200) ↔ in situ "0.05 C (9 mA g−1)"(1 C 180) | p. 2 · 10 · 표 S1 |
| **D10** | ★ | "weight ratio of 70:30:3"(합 103 — 표 S1 '68 wt%' 와 맞음 · 표기 관행 — 경미) | p. 10 |
| **D11** | ★★ | 그림 7 'Spinel phase' ↔ 본문 · TEM 암염(Fm-3m)만 · `spinel` 0 회 | 그림 7 |
| **D12** | ★ | 그림 3h 인셋 녹색 화살표 — 설명 0(본문은 노랑 · 하늘색만) | 그림 3 |
| **D13** | ★★ | 율 시험 첫 0.5 C(그림 1f 123.8 · 172.5) ↔ 사이클 시험 첫 0.5 C(그림 1g 135.2 · 169.8) — NCA80 +11.4 · 프로토콜 미인쇄 | 그림 1f ↔ 1g |
| **D14** | ★ | FCG75/Li "84.2% after 100 cycles" ↔ 그림 6b 곡선 200 사이클까지(200 값 미인쇄) | p. 8 · 그림 6 |
| **D15** | ★ | XRD "between 10° and 110° of 2θ" ↔ 그림 S4 가로축 130° 까지 | p. 10 · 그림 S4 |
| **D16** | ★ | 변형률은 LE 25 °C(그림 S8) · ASSB 시험은 30 °C — 같은 x 관계 가정(G9) | 그림 3a · S8 |
| **D17** | ★ | NCA80 LE 첫 방전 본문 204 ↔ 표 S2 205 | p. 2 · 표 S2 |
| **D18** | ★ | 에너지 밀도 "including … current collectors" ↔ 셀 집전 = Ti 막대 — `[재현·가정]` 집전체 질량 0 이면 ≈89 Wh kg⁻¹(인쇄 88.2) | p. 8 |
| **D19** | ★ | SI "FWHM … changes to 0.20, which represents a 20% increase" — 0.15 → 0.20 은 +33 % | SI p. 3 |
| **D20** | ★★★★ | 4.1 V "comparably good cycling stabilities … suggesting the importance of the electrochemo-mechanical effect" — 같은 그림 S9a 첫 사이클 CE 69.9 ↔ 81.6 %(4.3 V 결손 차의 82 % 잔존)는 언급 0 | p. 5 · 그림 S9 |
| **D21** | ★★ | 압력계 "directly indicates the formation of void spaces" — 측정이 추정의 0.35 · 0.83 % · 셀 하나씩 · 충전 용량 다름(≈210 ↔ ≈232) · 충전 중간 되오름 미언급 | p. 6 · 그림 3k |
| **D22** | ★★★ | "Mechanical degradation by **repeated cycling** … loosened and/or lost … This is supported by the large negative shift of the (003) peak … after discharge at 30 °C" — 근거는 첫 사이클이고 70 °C 에서 회복 | p. 6 |
| **D23** | ★★★ | 결론 "the SEs cannot access the ionically disrupted inner grains" ↔ 표 S5 — NCA80 결손의 31(재료 차의 25)이 0.05 C · 70 °C 에서 닿는다 | p. 8 |
| **D24** | ★ | "the void space … narrower for FCG75" · "few fine cracks" · "fully disintegrated" — 한 시야 눈 판정(수치 0) | p. 6 |
| **D25** | ★★ | SI −43 · −36 MPa — 인쇄 입력으로 재현 안 됨(ν · 부피 분율 0) · 97호 가정이면 근접 · 이 셀 기하면 −23.6 · −19.1 | SI p. 3 |
| **D26** | ★ | "In order to visualize …"(p. 5) 단면 SEM 이 '같은 셀의 시점' 인지 '다른 셀' 인지 0 — 상태마다 다른 셀로 읽힘 | p. 5 |
| **D27** | ★ | FCG75 충전 끝 FWHM 0.50(신품 ×1.8) — SOC 분산 해석은 방전 쪽에만 · 조성 구배가 폭을 넓힘(SI 인정)이 SOC 분산 대리와 섞임 | 표 S6 |
| **D28** | ★ | 초록 "the effect of overlooked but dominant electrochemo-mechanical on the performance" — 명사 빠짐 | 초록 |
| **D29** | ★ | 오자 — "Ar-filed glovebox"(둘) · [S6] "Starauss" · [S13] "D Schröder" · [64] "K. J. V. Vliet" · [44] "58, 2" | p. 10 · 목록 |

---

# 이 편이 우리 프로젝트에 주는 것 (정리)

1. **카드 물음(OCV 적합이 `LAM_PE` ↔ 접촉 손실을 가르는가)에 For 쪽 실측 하나** — NCA80 의 30 °C 첫 방전(156)을 용량 스케일 하나로 맞추면 결손 63 중 **31(η 형 · 회수 가능)이 `LAM_PE` 로 간다**. 원전 자기 대조(0.05 C · 70 °C · CV)가 그 몫을 지면 안에서 보인다 — 단 첫 사이클 · 다른 셀.
2. **원장 라벨 '두 노브' 의 원전 판정** — 낱말 ✅ · 구분 ❌. 합성 truth R7(φ ↔ u)의 '실측 쪽' 은 이 편으로도 채워지지 않는다(φ · u 측정 인쇄 0).
3. **같은 지면의 한 노브 대조(4.1 V)가 저자 인과의 첫 사이클 쪽과 맞지 않는다** — 첫 사이클 결손 차의 82 % 가 변형률 같은 창에서 남는다 · 압력계 충전 중간 되오름. 첫 사이클 ↔ 장기의 기구가 다를 수 있다는 지면 안 단서(셀 하나씩).
4. **R8 `θ(N)` 형태 후보의 정성 표본 둘** — NCA80 '첫 충전 계단(입계 균열 · 방전 뒤 남음) → 100 사이클 붕괴', FCG75 'SoC 주기형(충전에 CAM\|SE 틈 → 방전 뒤 사라짐 — 113호의 입자 속 균열 면적 개폐와 같은 축 · 다른 대상)' + 반복 사이클 느슨(R3 ×56 · 순 ΔP +0.067) — 한 시야씩.
5. **압력계 측정 ↔ 계산 차를 인쇄한 판** — 97호 모형을 쓰고 ×120–290 차를 인쇄 · 인쇄 추정이 이 셀이 아니라 97호 가정에 가깝다는 재현.
6. `θ(N)` 은 0/114 — 13 편 묶음의 열째에서도 칸이 안 움직였다(TRANSFER_NOTE §6-3-k 사용자 결정 3 의 '문헌 쪽을 접는 신호' 판단 재료).

---

# 후속 후보 (원전 우선 — 지목 수는 위키 digest 의 후속 절 grep 으로 센 값 · 원장 행은 113호 반영 뒤 판 · 셈 규칙: 이 표의 ★ 행만 +1 · ☆ · 교차는 세지 않는다)

| ★ | 서지(원문 참고문헌 그대로) | 번호 | 원장 | 왜 | 축 |
|---|---|---|---|---|---|
| ★★ | D. Y. Oh, Y. J. Nam, K. H. Park, S. H. Jung, K. T. Kim, A. R. Ha, Y. S. Jung, *Adv. Energy Mater.* 2019, 9, 1802927 | [25] | 행 0 — 새 | "Li+ conductive polymeric binders infiltrated into the intergranular cracks, enabling the utilization of the electrochemo-mechanically disintegrated inner grains" — 고립된 속 입자를 되살린다는 주장(`θ` 되돌림 조작 후보) · "far from full Li+ intercalation" 의 근거 | Q1 · Q2 |
| ★★ | X. Wu, J. Billaud, I. Jerjen, F. Marone, Y. Ishihara, M. Adachi, Y. Adachi, C. Villevieille, Y. Kato, *Adv. Energy Mater.* 2019, 9, 1901547 | [62] | L507 · 109 = 1 → **2**(재지목 — 109호 [56] 이 만든 행) | "the void spaces between active material particles and SEs disappear" 의 근거 둘 중 하나([61] = 63호 — 전사 0) — CAM\|SE 공극 가역성(R8 'SoC 주기형')의 원전 후보(109호는 첫 사이클 접촉 손실 27 % 배정의 둘째 인용으로 지목) | Q1 · R8 |
| ★ | S. H. Jung, K. Oh, Y. J. Nam, D. Y. Oh, P. Bruener, K. Kang, Y. S. Jung, *Chem. Mater.* 2018, 30, 8190 | [24] | 행 0 — 새 | R1 · R2(SE 층 입자 · 입계) 배정 · Co₃S₄ 혼합 전도 계면층(LCO 한 사이클) — 같은 연구실 EIS 배정의 원전 | Q2 · Q8 |
| ★★★ | F. P. McGrogan … K. J. V. Vliet, *Adv. Energy Mater.* 2017, 7, 1602011 | [64] | L136 · 77 · 97 · 113 = 3 → **4** | SE 탄소성 → 잔류 응력 → 균열 촉진 가설의 근거 | Q6 |
| ★★ | F. Walther … J. Janek, *Chem. Mater.* 2019, 31, 3745 | [33] | L185 · 82 · 86 · 87 · 90 · 105 = 5 → **6** | XPS 산화종 배정 | Q8 |
| ★ | J. Auvergniot … R. Dedryvere, *Solid State Ionics* 2017, 300, 78 | [67] | L111 · 23 · 64 · 86 = 3 → **4** | XPS 산화종 배정 | Q8 · Q2 |
| 교차(흡수) | [46] = 23호 · [47] = 41호 · [48] = 97호 · [61] = 63호 · [S13] = 62호 · [23] = 65호 · [S6] = 22호 · [26] = 112호(5차 #8) | — | — | 셈 밖 | — |
| ☆ | 나머지 — [42] Noh 2013 *JPS* 233, 121(원장 L110 있음 · 서론 '지혜' 묶음[41–44] 배경 인용 — 재지목 안 함 · 이 편 그림 S1 · 표 S2 가 ASSB 에서 그 경향이 안 선다고 인쇄) · [14] Han F. 2019 *Nat. Energy*(111호 행) · [37] · [38] Ohta 2006 · 2007(110호 행 — 서론 코팅 묶음) · [20] · [22] · [27] · [34] · [45] · [55] · [2](원장 행 있음 · 목록 · 표 S1 쓰임) · [43] · [51]–[53] · [56] · [60](액체 미세구조 묶음) · [57] · [58] · [66](≠ L108 Watanabe 260, 50) · [68] · [S1]–[S5] · [S7]–[S12] | — | — | 묶음 · 표 행 인용 | — |

지목 누락 검사: 이 편 69 번호 + S 13 중 앞 호 후속 절에 ★ 이상으로 올랐는데 원장 §1 행이 없는 편 — 0(113호 반영 뒤 원장으로 다시 셈 — 행 있는 스물하나는 위 표 넷([62] · [64] · [33] · [67]) · ☆ 줄 열하나([42] · [20] · [22] · [27] · [34] · [45] · [55] · [2] · [14] · [37] · [38]) · 교차 여섯([47] · [48] · [61] · [S13] · [23] · [26])에 다 있음). **이 편 자체**: 원장 행 지목 칸 '38 · 87 · 94 · 107 · 113' = 위키 grep 다섯 ✅(107 · 113호는 봉인 digest 의 후속 표).

---

# 이 digest 가 주장하지 않는 것

- 원전이 `A_eff` ↔ `θ` 두 상태를 구분한다고 주장하지 않는다 — 낱말 둘이 한 라벨에 있을 뿐이다. 반대로 '원전에 그 구분의 근거가 전혀 없다' 고도 하지 않는다 — 표 S5 · S6 이 첫 사이클의 조작적 가름을 준다(우리 산술).
- 첫 사이클 회수 분할(η 형 89 %)을 측정된 `θ` 로 쓰지 않는다 — 다른 셀 · 셀 하나씩 · 세 손잡이 동시 · 70 °C 의 부수 효과 미확인 위의 산술이다. 불회수 차 '≤3 mAh g⁻¹' 은 상한 산술이지 `θ` 차 0 의 증명이 아니다.
- 격자 x(R4)를 Li 함량 측정으로 쓰지 않는다 — LE in situ c(x) 곡선(전하 계수 축 — [[nmc-lattice-li-content-calibration]] 의 경고)을 ASSB ex situ 봉우리에 옮긴 가정 · FCG75 신품 c 오프셋 +0.03 Å · 조성 구배 위다(판독 폭 ±0.03).
- '4.1 V 대조가 저자 인과와 맞지 않는다' 를 기구 확정으로 쓰지 않는다 — 첫 사이클 결손이 <4.1 V 에서 작동하는 무엇(이방 수축 · 경로 · 조성) 때문인지는 이 지면이 가르지 않는다. 압력계 충전 중간 되오름의 '공극 생성' 읽기는 `[해석]` 이다(Q_th 환산 · LE 격자 · 셀 하나).
- SI 압력 추정이 97호 가정을 그대로 썼다고 확정하지 않는다 — ν · 부피 분율이 미인쇄라 근접 재현(1.1 · 0.3 MPa 차)까지다.
- FCG75 의 우위를 '미세구조 한 노브' 의 효과로 쓰지 않는다(공변 노브 다섯). 반대로 미세구조 효과가 없다고도 하지 않는다 — 영상의 차는 크고 일관된다.
- 0.5 C 유지율 차(79.1 ↔ 46.9 %)를 `LAM` 차로 쓰지 않는다 — 분극 성장이 섞여 있고 분해 0 이다. R3·I(R9)는 EIS 상태(3.8 V) · 1 C 기준 · DC 등가 가정 위의 자릿수 대조다.
- 지목 다섯 호의 원 논문을 이 세션에서 다시 열지 않았다 — 판정은 각 digest 전사 대조다(107 · 113호는 봉인본 · 113호의 재료 이름 오기는 113호 D22 가 이 편 텍스트 층으로 확인).
- '0' 표기('측정 인쇄 0' · '기준 0' 등)를 '저자가 재지 않았다' 로 쓰지 않는다 — 이 지면(본문 · SI)에 인쇄되지 않았다는 뜻이다.
- 이 편의 수치는 우리 연구 수치와 비교하지 않았다 — 우리 쪽 정본은 artifact + `degradation-degeneracy/docs/RESULTS*.md` 다.
