Repository: yonghoon7153-source/Yonghoon-DEM-DFT

# wiki/raw/ — 예외적 불변 원본층

이 리포의 불변 증거층은 **이미 밖에 있다**: `docs/data/`(측정 CSV·JSON) ·
litdb 정본(friendly-meitner) · `docs/reviews/findings.json` · git 이력.
그래서 이 폴더는 킷 원형과 달리 **예외 전용**이다:

- 들어오는 것: litdb 소관(논문)도 측정 데이터도 아닌 외부 자료 — 강연 전사,
  외부 레포 감사 노트 등.  `transcripts/` 등 하위 폴더에 날짜-슬러그로 저장.
- 규칙: 한번 저장한 파일은 수정 금지 (원본이 바뀌면 새 -v2 파일).  frontmatter 에
  `source_url` / `ingested` 를 적는다.
- 논문 PDF·digest 는 여기 넣지 않는다 → wiki/SCHEMA.md 경계 규칙 1 (litdb 정본).

File: wiki/raw/papers/kim2017_infiltration-solution-processable-se-conventional-electrodes.md (part 2 of 2)
### 표 1 (`[인쇄]`, 텍스트 층 — 조성 = AM : PVDF : Super P wt)
| 전극 | 조성 | 공극 % 침투 전 | 침투 뒤 · 압착 전 | 압착 뒤 | SE wt % | SE vol % | 피복률 %ᵇ |
|---|---|---:|---:|---:|---:|---:|---:|
## 3. EIS · 피복률 · 율 — 세 채널의 순서 (`[도표·화소]`)

| LCO 조성 | 피복률 % | 율(0.70 · 1.4 mA cm⁻²) | 첫 호 폭 Ω(꼭대기) | `[재현]` 호 폭 × φ |
|---|---:|---|---:|---:|
| 96:2:2 | 56 | ≈62 · 37 | ≈83(21.5) | ≈46 |
| 97:1:2 | 61 | ≈90 · 50 | ≈118(30.4) | ≈72 |
| 98:1:1 | 65 | ≈66 · 41 | ≈88(≈23) | ≈57 |

세 채널의 순서가 서로 맞지 않는다 — 피복률 98:1:1 > 97:1:2 > 96:2:2 · 율 97:1:2 > 98:1:1 ≳ 96:2:2 · 첫 호 97:1:2 최대. 면적만 바뀌면 `R·φ` 가 일정해야 하는데(39 · 65호 줄) **×≈1.5** 퍼진다 → 조성 손잡이(PVDF ↓ · Super P ↓)의 세 순서를 면적 하나로는 함께 설명하기 어렵다(저자 스스로 98:1:1 을 전자 경로로 설명). ⚠ 호 폭은 적합 없는 판독 · 2전극(Li₀.₅In \| SE 포함) · 상태 "discharged to 60 mA h g-1" · 셀 하나씩.

## 4. 공극률 (식 S1) — 재현과 93호 인용

- `[재현·가정]`(식 S1 밀도 · 표 1 wt% · 압착 뒤 공극) SE vol%: **고상 기준** 25.8 · 24.3 · 26.4 · 22.1 · 22.1 ↔ 인쇄 26 · 27 · 27 · 22 · 23(넷이 ±1 안 · 97:1:2 만 −2.7) · **공극 포함 기준** 23.9 · 22.7 · 24.8 · 20.6 · 20.3 → 인쇄 vol% 는 고상 기준과 가깝다. 그러면 본문 "SEs and the pores give overall 29−34 vol %" 는 두 기준을 더한 값이고, 같은 기준(공극 포함)이면 **27.7–31.2 vol %**(D10).
- `[재현·외부 값]` 흑연 전극: 식 S1 의 ρ_C 2.0 을 흑연 결정 밀도 2.26 으로 바꾸면(같은 질량 · 두께) 압착 뒤 공극 **7.1 → 15.0 · 8.0 → 15.5 %**(2.16 이면 12.2 · 12.8). ⇒ 93호 "6–8 %" 는 LCO 행에서는 그대로 · 흑연 행에서는 밀도 가정에 매달린다.
- `[재현·가정]` 침투 전후(압착 전) 공극 감소 52 → 29 %(97:1:2)를 두께 불변 · SE 1.86 으로 읽으면 SE **15.6 wt%**(96:2:2 17.6 · 98:1:1 17.4 · 흑연 21.9 · 15.3) ↔ 인쇄 11–12 · 21 → 침투 · 건조 중 두께 변화나 SE 겉보기 밀도 < 1.86(유기 잔류 · 내부 공극) 중 하나 이상(G10 · 인쇄 0).

## 5. `θ(N)` — 0/112

GITT 한 번 · 단면 둘 다 사이클 전 · 사후 분석 0 · 사이클 축은 용량(S12 · S16b · 4d)뿐. 접촉의 사이클 변화는 지면에 없다.

---

# ★ (d) 사이클 · 열화 · 코팅 — 유지율 기준 · 배정

- **유지율 기준** — 판정 4(사이클 2 기준 88.6 · 98.3 ↔ 인쇄 88.6 · 98.1 · 사이클 3 기준 82.9 · 91.2 %). 흑연(86.1 %)과 LE(97.4 %)는 첫 두 사이클이 0.14 라 '3rd cycle' 이 율 단계 첫 사이클과 같다 — LCO 반쪽만 첫 한 사이클이 0.14 다(SI S12 캡션 "for the first cycle and the first two cycles, respectively").
- **ALD 쌍(화학 대조 형식)** — 침투 전 전극에 Al₂O₃ 세 사이클 · 같은 침투 · 같은 율. `[도표·화소]` 절대 용량: 1 사이클 −6 %(132.2 ↔ 140.5) · 0.70 mA cm⁻² −16–24 %(57.5 ↔ 75.7 · 64.1 ↔ 80.4 · 56.5 ↔ 67.1). 사이클 3 → 50 감소 5.4 ↔ 13.8 mAh g⁻¹(상대 −8.7 ↔ −17.1 % — 쌍의 차는 기준을 바꿔도 남는다). 화학 증거(XPS · 깊이 분석) 0 · 저항 측정 0 · 셀 하나씩 → "interfacial engineering" 의 효과와 '용량이 낮아서 덜 준다' 를 가르지 못한다(`[해석]`).
- **율 의존 감쇠** — 같은 침투 LCO 에서 0.28 mA cm⁻²(50 사이클 · 사이클 2 기준 −26.8 · 3 기준 −24.5 %)가 0.70(−11.4 · −17.1 %)보다 빨리 준다 — 본문 0 회 · `[해석]` 사이클당 고전위 체류 시간 · 깊은 탈리튬화(더 큰 용량)와 같은 방향이나 셀이 다르다(산포 미상).
- **원인 배정** — "chemical reactions or interatomic diffusion35,36,38 or by the space charge layer theory43" — 둘 다 인용 서술 · 측정 0. 접촉 손실 · LAM · LLI 낱말 0.
- **완전지** — 0.5 C 79 사이클 95.9 %(≈74.6 → ≈71.5) — 반쪽(0.70 mA cm⁻² 50 사이클 −11.4 ~ −17.1 %)보다 덜 준다 · 완전지 0.5 C 용량(≈74.6 mAh g⁻¹_LCO)은 반쪽 0.70 mA cm⁻² 사이클 3(80.9)의 ≈92 % — 사이클 수 · 셀이 달라 비교는 방향만(`[해석]`).

---

# ★ (e) Q5 · Q7 — Li₀.₅In 과 완전지 Li 재고

- **Q5** — `[인쇄]` "All-solid-state half-cells that employed Li-In alloy (a nominal composition of Li0.5In) as the counter and reference electrode" · "Li0.5In, which was prepared by mixing Li (FMC Lithium Corp.) and In (99%, Sigma-Aldrich) powders, was spread on the other side SE layer, followed by pressing at 370 MPa" · 전압 · 컷오프 전부 "(vs. Li/Li+)" — 환산 값 · 방법 0(`0.62` · `0.6 V` 0 회) · Li₀.₅In 근거 인용 0. 2전극 · 기준극 0 · Li-In 재고 미인쇄. `[재현·가정]` 흑연 하한 0.005 V vs Li/Li⁺ 는 0.62 V 환산이면 Li-In 기준 ≈−0.615 V — 도금 여유 5 mV(Li-In 전위 표류 시 `[해석]`). ⇒ 65호(같은 연구실 · 한 해 뒤) 스물여덟 번째 형태와 **같은 꼴의 선행**.
- **Q7 · LLI** — `[재현]` 완전지 첫 손실 78.3 mAh g⁻¹_LCO(195.9 − 117.6) ↔ 반쪽 둘의 첫 비가역 합 76.1(LCO 165.7 − 141.2 = 24.5 · 흑연 ≈452 − ≈366 = 86 mAh g⁻¹_Gr × 6/10) — 2.8 % 차 ⇒ 완전지의 반쪽 대비 결손(−17 %)은 **첫 사이클 Li 재고 손실 + 양극 쪽 첫 비가역**으로 닫힌다. ⚠ 완전지 양극 상한(4.3 V 셀 ≈ 4.38–4.4 V vs Li — `[해석]`)이 반쪽(4.3)보다 높아 양극 몫이 같지 않을 수 있다 · 셀 산포 미상 · N/P "approx. 1.3"(`[재현]` 반쪽 가역 용량 기준 1.55 · LE 기준 1.21).

---

# (f) Q1–Q8 — 채움표 칸 (닻 카드 수집 지침)

| 칸 | 이 편 |
|---|---|
| **Q1 정량** | **없다 — `θ(N)` 0/112.** 층 둘(신품): GITT 피복률 56 · 61 · 65 %(위임 · `[재현·가정]` √D·a_BET 곱) · 첫 충전 상한(침투 164.3 < Mixture1 179.6 — 정적 이득 상한 ≤0). 단면 정성 · 사후 0 |
| **Q2 독립관측** | **부분(신품) — 공정 대조 채널 넷**(피복률 · EIS 한 상태 · 첫 충방전 · 단면 EDXS) + ALD 코팅 쌍(화학 증거 0) · 세 채널 순서 불일치(`R·φ` ×≈1.5) · `LAM_PE` 대상 없음(신품) |
| **Q3 라벨층위** | derived-by-delegated-method(피복률 — 식 · `D` · BET · 펄스 [8] 위임 · 정의 문장 거꾸로) + computed-porosity(식 S1 · 겉보기 밀도 · vol% 기준 불명) + 원시 EIS(적합 0) + 정성 영상 · n 미인쇄 · 본문 ↔ 표 ↔ 그림 어긋남 다섯(D1–D3 · D7 · D8) |
| **Q4 유일성** | **0/112 — 백네 번째 성질** "GITT 피복률을 식 · `D` · BET · 펄스까지 자기 인용 [8] 에 위임한 채 인쇄하고 다른 논문의 건식 전극 값(31 %)과 '두 배' 로 비교했으며, 같은 지면의 첫 충전(침투 164.3 < 건식 무바인더 179.6 mAh g⁻¹ — 우리 판독)이 '더 친밀한 이온 접촉' 을 정적 접근성으로 읽는 것을 막는데 대조하지 않았고, EIS 첫 호 순서가 율 순서와 맞지 않는데(어느 호인지 미인쇄) 'agrees well' 로 읽었다" · `identif*` · `uniqu*` · `error` · `±` 0 |
| **Q5 Li-In** | 층 하나 — **마흔한 번째 형태**(65호 스물여덟 번째와 같은 꼴 · 같은 연구실 한 해 앞) "환산 오프셋 값이 지면에 없다 — 반쪽 전압 · 컷오프(LCO 3.0–4.3 · 흑연 0.005–2.0 V)가 전부 'vs Li/Li⁺' 이고, Li₀.₅In(명목 · Li + In 분말 혼합 · 370 MPa)의 근거 인용은 0" |
| **Q6 압력** | 칸 이동 없음 — 층 셋: 제조 770(치밀화 · 완전지 · 단면 시편) · 460 MPa 150 °C(열간) · 370 MPa(반쪽 — 본문 770 과 어긋남) · 운전 **0**(`pressur*` 0 회) · 열간 '무시할 공극' ↔ 냉간 6.3–8.0 % 가 같은 첫 방전(S9) |
| **Q7 dead Li** | 해당 없음(Li₀.₅In · 흑연) · 층 하나: 완전지 첫 CE ≈60 %(인쇄 0) · 반쪽 둘 첫 비가역 합이 완전지 첫 손실과 2.8 % 로 닫힘(LLI 형) · N/P 1.3(인쇄) |
| **Q8 화학·OCP** | 층 하나: LCO(LiNbO₃ 0.3 wt%) 3.0–4.3 V vs Li/Li⁺ · 첫 충전 SE ≈165.7 ↔ LE ≈155.8(SE 산화 몫 하한 ≈10) · GITT QOCV(2 h) 4.3 → ≈3.91 V · OCV 곡선 0 · 흑연(NG) 첫 리튬화 ≈452(SE 환원 어깨) |

---

# 재현 (`[재현]` — 인쇄 수치 · 식 · 래스터 그림 화소로 우리가 계산 · 가정 표시 · 스크립트는 scratchpad 에만)

1. GITT 곱 — `φ = (V_M/M)(2/√(πτD))(ΔEs/ΔEt)/a_BET` · ΔEs/ΔEt 0.111(인셋 화소) · τ 60 s · 1/ρ_LCO 0.1976 cm³ g⁻¹ → 61 % ⇔ √D·a_BET 5.25×10⁻³(4.8–5.7) cm³ g⁻¹ s⁻½ · 표(§(a) 3).
2. 펄스 폭 — 0.70 mA cm⁻² × 60 s ÷ 10 mg cm⁻² = 1.167 mAh g⁻¹ ↔ 인셋 31.5 → 32.67 ✅ · 1 C = 1.4 mA cm⁻² = 140 mA g⁻¹(S16 캡션 ✅) · 흑연 0.14 mA cm⁻² = 23.3 mA g⁻¹ ≈0.064 C(364 기준 — 본문 "∼0.1C").
3. 첫 CE — 그림 S10 · 3a 첫 충전 끝으로 85.8 · 75.2 · 82.6 · 35.1 % · 흑연 ≈80.9 % · LE ≈96.9 % ↔ 표 S2(침투만 어긋남).
4. 유지율 — 그림 S12a 표지 중심 · 사이클 2 · 3 기준(§판정 4).
5. 첫 충전 상한 표(§(c) 2).
6. `R·φ` — 호 폭 × 피복률 46 · 72 · 57(×1.55).
7. SE vol% · 공극(§(c) 4) — 고상 기준 재현 · 흑연 밀도 민감도 · 두께 불변 가정의 SE wt%.
8. 완전지 Li 재고 — 78.3 ↔ 76.1 · N/P 1.55(반쪽 가역) · 1.21(LE).
9. 투고 → 게재 66 일.

---

# 어휘 집계 — NFKC · 줄 이음 · 내려받기 띠 제외 · 대소문자 구분(약어) (본문 \| 참고문헌 \| SI)

`contact` 16 \| 0 \| 2 · `intimate` 6 \| 0 \| 0 · `coverage` 4 \| 0 \| 1 · `GITT` 4 \| 0 \| 3 · `binder` 21 \| 0 \| 1 · `insulat*` 3 \| 0 \| 0(전자 절연 분해층 1 · 바인더 2) · `block*` 1(ionic blocking) \| 0 \| 1 · `pressur*` **0** \| 0 \| 0 · `MPa` 2 \| 0 \| 5 · `porosit*` 6 \| 0 \| 4 · `void` · `crack` **0** · `percolat*` 5 · `tortuo*` 2 · `interfac*` 4 \| 2 \| 1 · `diffusion coefficient` **0** · `BET` 0 \| 0 \| 0(SI "N2 adsorption" 1) · `Li-In` · `Li0.5In` 4 \| 0 \| 8 · `0.62` · `0.6 V` **0** · `identif*` · `uniqu*` · `error` · `±` · `reproduc*` · `representative` **0** · `LLI` · `LAM` · `OCV` **0** · `retention` 5 · `Coulombic` 2 \| 0 \| 1 · `degrad*` 1 · `space charge` 1 · `would/could/might/may` 11 \| 0 \| 3.

---

# 참고문헌 49 번호 — 우리 축에 닿는 것 (번호는 p. 3019–3020 목록에서 직접 확인 · 빠진 번호 0)

| ref | 서지(지면 그대로) | 이 편에서 쓴 자리 | 우리 축 |
|---|---|---|---|
| [8] | Park, K. H.; Oh, D. Y.; Choi, Y. E.; Nam, Y. J.; Han, L.; Kim, J.-Y.; Xin, H.; Lin, F.; Oh, S. M.; Jung, Y. S. *Adv. Mater.* 2016, 28, 1874−1883 | **GITT 피복률 방법 전부** · 건식 전극 31 % · LiNbO₃ 습식 코팅 · 용액 SE 코팅 · 호 크기 배정([8,14,40−42]) · 접촉 형성 | Q1 · Q2 · 곱 |
| [13] | Sakuda, A.; Hayashi, A.; Tatsumisago, M. *Sci. Rep.* 2013, 3, 2261 | "two-dimensional contacts … by a simple mechanical pressing process.8,11,13,14" | Q1 · Q6 |
| [35] | Shin, B. R.; Nam, Y. J.; Oh, D. Y.; Kim, D. H.; Kim, J. W.; Jung, Y. S. *Electrochim. Acta* 2014, 146, 395−402 | 첫 CE 결손(SE 분해 · SE 의 비가역 Li⁺ 삽입 · 추출 [34,35]) · LCO 계면 불안정([35,36,38]) | Q2 · Q7 |
| [38] | Sakuda, A.; Hayashi, A.; Tatsumisago, M. *Chem. Mater.* 2010, 22, 949−956 | 계면 상호확산 · 보호 분해층([37,38]) | Q2 |
| [40] | Gaberscek, M.; Moskon, J.; Erjavec, B.; Dominko, R.; Jamnik, J. *Electrochem. Solid-State Lett.* 2008, 11, A170−A174 | 반원 = "ionic and electronic contacts"([8,14,40−42]) | Q2 · 1단계 전제 |
| [41] | Atebamba, J. M.; Moskon, J.; Pejovnik, S.; Gaberscek, M. *J. Electrochem. Soc.* 2010, 157, A1218−A1228 | 같은 자리 | Q2 · 1단계 전제 |
| [43] | Haruyama, J.; Sodeyama, K.; Han, L.; Takada, K.; Tateyama, Y. *Chem. Mater.* 2014, 26, 4248−4255 | 공간전하층 | Q2 |
| [34] · [36] · [37] | Zhu · He · Mo 2015 *ACS AMI* 7, 23685 · Wenzel … Janek 2016 *Chem. Mater.* 28, 2400 · Wenzel … Janek 2016 *ACS AMI* 8, 28216 | SE 열역학 창 · 분해층 | Q2 · Q7(☆) |
| [11] | Nam, Y. J.; Cho, S. J.; Oh, D. Y.; … Jung, Y. S. *Nano Lett.* 2015, 15, 3317−3323 | 시트형 전극 · 쌍극 적층 · SE–NW 막 | Q6(☆) |
| [6] | Jung, Y. S.; Oh, D. Y.; Nam, Y. J.; Park, K. H. *Isr. J. Chem.* 2015, 55, 472−485 | 서론(ASSB 계보) | = **71호** |
| [5] · [3] · [7] | Kato … Kanno 2016 *Nat. Energy* 1, 16030 · Kamaya … 2011 *Nat. Mater.* · Janek · Zeier 2016 *Nat. Energy* | 서론 · 100 °C 근거 | ☆ |
| [31] | Groeger, O.; Gasteiger, H. A.; Suchsland, J.-P. *J. Electrochem. Soc.* 2015, 162, A2605−A2622 | 시판 LIB 전극 공극 비교 | ☆ |
| [47]–[49] | Choi … Ue 2015 *J. Electrochem. Sci. Technol.* 6, 35 · Li … Goodenough 2016 *PNAS* 113, 13313 · von Zamory … 2013 *JPS* 240, 745 | 점접촉 · 이온 전도 바인더 전망 | ☆ |

자기 인용(Y.S. Jung 저자) — [6] · [8] · [11] · [14] · [23] · [28] · [29] · [35] · [39] · [42] = **10 편**. GITT 방법의 근거는 [8] 하나(자기 인용).

---

# 인용 대조

## 1. 이 편을 지목 · 인용한 우리 digest — 그 쓰임 ↔ 이 편이 실제로 주는 것

| digest | 쓰임(digest 전사) | 이 편 | 판정 |
|---|---|---|---|
| 65호 `nam2018_dry-vs-slurry-mixed-electrodes-binder-gitt-coverage` :220 · :231 · :290 · :490 · :566 | 식 (1) 근거 · "AM 분율 ↑ → 접촉 나쁨" 근거 · 바인더 명제의 선행 · 펠릿 불안정 · 세 성분 균질화 | 식 0 · AM : SE 고정 · 바인더 명제 실체 ✅ · 세 성분 ✅ | 부분 — 명제 ✅ · 식 ❌ · AM 분율 ❌ |
| 86호 `kim2023_argyrodite-coated-ncm-normal-pressure-assb` :252 · :402 · :433 · :480 | 액상 SE 코팅 선행 · "GITT 피복률 원전 · `D` 원전 후보" · (어) 재지목 | 액상 침투 ✅ · `D` · 식 0 | 부분 — 코팅 선행 ✅ · `D` 원전 ❌ |
| 93호 `bielefeld2023_useful-models-ssb-simplicity-perspective` :37 · :326 · :356 · :475 · :617 | 공극 "6–8 %"(공정 — 함침) · 56호 [58] 과 같은 값 | 표 1 6.3–8.0 % · 계산 · 770 MPa · 흑연 ρ_C | ✅ 값 · 조건 0 |
| 56호 `bielefeld2022_voids-kinetics-morphology-composite-cathode-fem` :165 | "함침 LCO 6–8 % ref 58" | LCO 7.3 · 6.7 · 6.3 % | ✅(서지 전사 0 — 이 편으로 읽힘) |

## 2. 이 편이 인용한 우리 digest

- **71호** `jung2015_sulfide-assb-bulk-type-issues-challenges-review` — [6] — 서론 계보 문장 셋(3−7 · 6 · 3,5,6,11,12) — 71호 판정(0.62 V 재인용 · In 가지)은 이 편 지면에 옮아오지 않는다(이 편은 Li₀.₅In 전위를 쓰지 않음).

---

# 곱 축퇴 처방 — 아흔다섯 번째 적용 ([[assb-lampe-contact-product-degeneracy]])

## 입력 점검

| 단계 | 요구 | 이 편 | 판정 |
|---|---|---|---|
| **1단계** (16호) | `R` 과 `C` 를 같이 | Nyquist 원시 그림만 · 적합 · CPE · 주파수 표지 0 | ❌ |
| **2단계** (18 · 25호) | + 면적을 아는 대조군 | 조성 셋의 GITT 피복률(위임 · 같은 펄스 미인쇄) · 침투 ↔ 건식(피복률 0) | ❌(면적 '값' 은 곱의 배정) |
| **3단계-a/b** (19호) | `Ea` · `C` 상한 | 30 °C 하나(100 °C 는 완전지 성능만) · `C` 0 | ❌ |
| **4단계** (20 · 24호) | 시간 영역 | GITT 한 번(펄스 한 장 그림) | ❌(같은 곱의 한 표본) |
| 첫 충전 상한(65 · 86호 · §3-b (저)) | 대조군 첫 충전 차 | 침투 ↔ Mixture1–3 · LE | ✅ **적용** — 침투 ↔ 건식 무바인더 정적 이득 상한 ≤0 |
| `R·φ` 줄(39 · 65호) | 같은 전극 두 면적 채널 | 호 폭(판독) × 피복률 | ⚠ ×≈1.5(적합 없는 판독) |

### ★ 곱 문장 — 셋 (`[인쇄]` → `[재현·대수]` → `[해석]`)

- ① **위임 배정** — `[재현·대수]` 피복률 = (1/ρ)(2/√(πτD))(ΔEs/ΔEt)/a_BET · 측정이 정하는 것은 ΔEs/ΔEt 하나 · `√D·a_BET` 는 [8] 에서 온 미인쇄 상수 — 61 % ⇔ √D·a_BET ≈5.3×10⁻³(`[재현·가정]`) · 가정 D 한 자릿수가 ×3.16 ⇒ 곱 `D·A²` 의 **위임 배정**(여섯 번째 배정 줄의 꼴)이며, 지면에서 **어느 인자를 고정했는지조차 안 보이는** 배정(위 배정 계열에서 처음).
- ② **공정 손잡이 ≠ 면적 손잡이** — 조성(PVDF · Super P) 손잡이가 피복률 · 율 · 호 크기를 다른 순서로 움직이고(`R·φ` ×≈1.5), 침투 ↔ 건식 무바인더의 이득은 첫 충전에서 안 보인다(정적 이득 상한 ≤0) ⇒ "intimate ionic contacts" 는 면적(φ) · 계면 동역학(`j₀`) · 전자 경로 · 가역성(SE 분해 CE)의 묶음 이름표다 — 65호 "바인더 손잡이는 면적 하나가 아니다" 의 같은 연구실 선행판.
- ③ **유지율 정규화 축퇴** — 유지율은 (사이클 N 용량)/(기준 사이클 용량)이라, 율 단계 첫 사이클(최저점)을 분모로 쓰면 회복분(bare +7 · ALD +11 %)이 값에 들어간다 — 쌍의 차는 9.5 → 8.3 %p 로 남지만 ALD 쌍은 절대 용량이 −16–24 % 다(`[해석]` 화학 대조 형식이 용량 스케일 · 탈리튬화 깊이 차와 교락).

### ⚠ 이것이 곱을 푼 것은 아니다

- 위 셋은 인쇄 식 · 그림 화소 · 가정(`D` · BET · 펄스) 위다. [8] 미열람 — 이 편이 쓴 `D` · BET 를 정하지 않았다.
- 후보 메모(처방 표로 올리지 않음 · 결정 대기): **"GITT 피복률이 다른 논문 값과 '× 배' 로 비교되면, 두 편의 `D` · BET · 분말 · 펄스 SOC 가 같다는 확인을 먼저 찾고, 없으면 그 비를 배정의 비로 적는다(112호: 31 % ([8]) ↔ 61 % — 확인 0)"** · 첫 충전 상한 줄(§3-b (저))의 공정 대조 표본(65 · 86호 다음 — 대조 쌍 넷 + LE 대조로 첫 충전 SE 산화 몫 하한까지).

---

# 보류 결정 (가)–(규) — 이 편이 주는 근거 (결정 안 함)

**근거(강)**

- **(어)** 65호 후속 요청(Park 2016 · Kim 2017) — 이 편 도착 · **GITT 방법 원전 아님**(식 · `D` · BET · 펄스 0 — 전부 [8] 위임) → 남은 요청은 Park 2016 하나 · 그 행 지목 65 · 112 = 2 · 비교값 31 % 의 출처도 [8].
- **(저)** "첫 충전 상한" 의 정식 줄 격상 — 공정 대조 표본(65 · 86호 다음) · 86호 코팅 쌍에 이어 **저자 '접촉 개선' 을 정적 접근성으로 읽는 것을 막는 둘째 표본**(침투 ↔ 건식 무바인더: 첫 충전 −15.3 · 방전 +6 → 정적 이득 상한 ≤0) · LE 대조로 첫 충전 SE 산화 몫 하한(≈10 mAh g⁻¹)까지 · 단 표 S2 CE 76.6 % 가 맞으면 뒤집힘(D1 — 그림 둘은 ≈85.5–85.8).
- **(매)** GITT 피복률 · 접촉 면적 인용 규칙 — 식 · `D` · BET 값 · 펄스가 모두 위임된 표본 · 다른 논문 값과의 '× 배' 비교 · 정의 문장 나눗셈 거꾸로.
- **(네)** 유지율 인용 규칙(기준 사이클) — 본문 '3rd cycle' ↔ 인쇄 값 = 사이클 2(율 단계 첫 · 최저점) 기준 판독 일치(88.6 · 98.3 ↔ 88.6 · 98.1) · 사이클 3 기준이면 82.9 · 91.2 % · ALD 절대 용량 −16–24 %.
- **(탸)** 요약 수치 ↔ 표 · 그림 — 첫 CE 76.6 ↔ ≈85.8 % · LE 154(둘째 사이클) ↔ 151 · 118 ↔ 119 · '29–34 vol %'(기준 혼합 — 같은 기준 27.7–31.2) · EIS 'agrees well' ↔ 순서 반대.

**근거(중)**

- **(처)** (차) forward 의 바인더 = 면적 + `j₀` 짝 — 이 편 조성 손잡이(PVDF · Super P)가 피복률 · 율 · 호 크기를 다른 순서로 움직임(`R·φ` ×≈1.5 · 저자도 98:1:1 을 전자 경로로) — 면적 하나로는 안 되고 전자 경로 노브까지.
- **(애)** CAM · SE 부피 분율의 기준 표기 — 표 1 SE vol% 는 고상 기준과 가깝고(`[재현]`) 본문은 공극(공극 포함 기준)과 더해 '29–34 vol %' 로 씀.
- **(오)** In 영점 표기 — Li₀.₅In 반쪽 전압 전부 'vs Li/Li⁺' · 환산 값 0(65호와 같은 꼴의 선행).
- **(그)** 합성 truth 신품 `θ₀` 의 '첫 충전 비 하한' 출처 — 침투 셀 첫 충전(≈165.7)이 액체(≈155.8)보다 커서 첫 충전 비가 1 을 넘는다 → SE 산화 전하 보정 없이는 하한이 안 선다.
- **(겨)** (선택) 처방 효과의 측정 여부 — ALD '개선된 유지율 98.1 %' — 크기는 기준 선택에 걸리고(쌍의 차는 남음) · 절대 용량 −16–24 % · 화학 증거 0.

**약**: **(대)** C-rate 기준 — 같은 "0.1 C" 가 LCO(0.14 mA cm⁻² = 140 mA g⁻¹ 기준)와 흑연(0.064 C — 364 기준) · **(두)** `θ` 판정 시간 궤적 — 0.70 mA cm⁻² 율 단계 첫 3–4 사이클 회복(+7 · +11 %)은 '다음 사이클 회복' 꼴(기구 측정 0) · **(게)** Li 저장고(Li₀.₅In) 반쪽 셀 ICE — 76.6 ↔ ≈85.8 · **(커)** M1 분말 상대극 — Li + In 분말 혼합 · 370 MPa · 균질도 0 · **(해)** 운전 압력 출처 층위 — 운전 압력 값 0(PEEK 몰드 · Ti 막대) · **(주)** "insufficient electronic conduction pathways"(98:1:1) — X-limited 주장 · 전자 전도도 측정 0. **(마)** 근거 0 · **(라)(바)(사)** 결정 · 반영됨 · 나머지 근거 0 — **결정 안 함**.

## 새 판단 거리 (넷 — 글자는 호출자가 붙인다)

1. **GITT 피복률 '× 배' 비교의 같은 상수 확인 표기** ((매) 의 비교판으로 묶어도 됨) — 다른 논문(또는 같은 연구실 선행) 값과의 비로 '접촉 개선' 을 옮길 때 두 편의 `D` · BET · 분말 · 펄스 SOC 가 같은지 적고, 확인 0 이면 배정의 비로 표기할지 — 112호: 61 % ↔ [8] 31 % · '두 배' · 상수 전부 미인쇄.
2. **공정 대조 '접촉 개선' 의 첫 충전 상한 선행 검사** ((저) 의 공정판으로 묶어도 됨) — '더 친밀한 접촉' 을 카드 · 개념 · truth 로 옮기기 전에 같은 지면 대조군의 첫 충전 차를 먼저 보고, 충전 쪽 이득이 0 이면 이득을 방전 쪽 · 가역성 이름으로 적을지 — 112호: 침투 164.3 ↔ 건식 무바인더 179.6 · 방전 141 ↔ 135.
3. **93호 [68] · 56호 [58] 인용 자리 주석** — 카드 · 원장 · 개념에서 '공정으로 공극 6–8 %' 옆에 "계산 공극(식 S1 · 겉보기 밀도) · 770 MPa 냉간 · 셀 밖 전극 · 흑연 행은 ρ_C 2.0(2.26 이면 ≈15 %)" 을 달지.
4. (선택) **2전극 EIS '호 크기 ↔ 성능 일치' 의 순서 대조 표기** ((탸) · (햐) 의 측정판으로 묶어도 됨) — 적합 · 배정 없는 Nyquist 를 '일치' 근거로 옮길 때 호 순서와 성능 순서를 값 옆에 같이 적을지 — 112호: LCO 첫 호 97:1:2 최대 ↔ 율 최고.

---

# 어긋남 (D) — 지면 안에서 서로 맞지 않는 것

| # | 어긋남 | 근거 |
|---|---|---|
| **D1** | 침투 LCO 첫 CE — 본문 · 표 S2 "76.6%" ↔ 그림 3a · S10a | `[도표·화소]` 첫 충전 165.7 · 164.3 → 85.5 · 85.8 % · 76.6 % 면 첫 충전 ≈184(S10 가로축 180 밖) · Mixture1–3 · 흑연 · LE 는 그림과 맞음 |
| **D2** | LE LCO "154 mA h g−1"(본문) ↔ 표 S2 151 | 그림 3a 첫 방전 ≈151 · 둘째 ≈154 — 본문 ASSB 141(첫 · 둘째 같음)을 LE 둘째와 비교 |
| **D3** | 유지율 "as compared to the capacity at the 3rd cycle"(LCO 88.6 · ALD 98.1 %) ↔ 그림 S12a | 사이클 2 기준 88.6 · 98.3 % ✅ · 사이클 3 기준 82.9 · 91.2 % |
| **D4** | SI "dividing the apparent surface area of LCO particles … by the contact area" | 글자 그대로면 BET ÷ 접촉 ≥ 1 · 인쇄 56–65 % 는 접촉 ÷ BET |
| **D5** | Mixture2 "118 mA h g−1"(본문) ↔ 표 S2 119 | 그림 S10c 첫 방전 ≈119 |
| **D6** | 반쪽 셀 치밀화 — 본문 "densified by cold-pressing under 770 MPa during the fabrication process for all-solid-state cells" ↔ SI 반쪽 절차 "followed by pressing at 370 MPa" | 770 MPa 는 SI 에서 완전지 · 단면 시편 · 공극 시편에만 |
| **D7** | "The amplitude of the semicircles … also agrees well with the trends observed for the rate performances" ↔ 그림 3e | LCO 첫 호 97:1:2(율 최고)가 최대(≈118 Ω · 꼭대기 30.4) · 96:2:2 · 98:1:1 ≈83–88 Ω · 흑연(3f)만 같은 방향 |
| **D8** | "two times higher than … (31%)" — 같은 지면 대조군(Mixture1)의 피복률은 재지 않음 | 비교가 다른 논문의 다른 전극 값 |
| **D9** | "The rate capabilities … were enhanced by decreasing the amount of PVDF (97:1:2 > 96:2:2 …)" 와 "This conclusion is also supported by the higher surface coverage" ↔ 98:1:1(65 %) | 피복률 순서와 율 순서가 셋 중 하나에서 어긋나 저자가 전자 경로로 따로 설명 — 같은 채널이 두 결론을 다르게 지지 |
| **D10** | "Volumetric contributions from the infiltrated SEs and the pores give overall 29−34 vol %" | `[재현]` 표 1 vol% 는 고상 기준에 가깝고 공극은 공극 포함 기준 — 같은 기준이면 27.7–31.2 |
| **D11** | SI p. 2 "ball-milling of Sol-LPSCl heat-treated at 180 oC (BM-Sol-LPSCl) resulted in the enhancement in ionic conductivity (0.43 mS cm-1)" ↔ 표 S1 BM-Sol-LPSCl 0.59 | 0.43 은 표 S1 의 Sol-LPSCl 400 °C 값 |
| **D12** | "The XRD patterns for BM-LPSCl and Sol-LPSCl show … without any impurity phases (Figure S2)" ↔ 그림 S2a | 550 °C 시료에 Li₂S · LiCl · 미상 봉우리 표지 — 본문 문장은 BM · 180 °C 만 가리키는 것으로 읽힘(550 °C 불순물은 본문 0 회) |
| **D13** | 흑연 반쪽 "0.14 mA cm−2 (∼0.1C)" | `[재현]` 6 mg cm⁻² × 364 mAh g⁻¹ = 2.18 mAh cm⁻² → 0.064 C(LCO 는 0.1 C 정확) |
| **D14** | 흑연 공극(표 1 7.1 · 8.0 %) ↔ 식 S1 밀도 목록 | 흑연 밀도 항 없음(ρ_C 2.0 공용으로 읽힘) — 2.26 이면 ≈15 % |
| **D15** | 오자 — 그림 3d 세로축 "Capaciaty" · SI "Kureah Inc."(PVDF KF1100 공급사 이름) · 본문 "Li−In" ↔ SI "Li-In alloy (a nominal composition of Li0.5In)" 표기 혼용 | 지면 |

---

# 이 편이 우리 프로젝트에 주는 것 (정리)

- **'접촉 면적' 값이 곱의 배정일 수 있다 — 그리고 배정이 지면에서 안 보일 수도 있다.** GITT 피복률 61 % 는 측정 비(ΔEs/ΔEt ≈0.11)에 위임된 `√D·a_BET` 를 곱한 값이고, 그 상수는 이 편에 없다 → 합성 truth · 카드에 '피복률' 을 옮길 때 곱 `D·A²` 와 상수 출처를 같이 적는다(우리 `degradation-degeneracy/` 의 곱 축퇴 물음과 같은 구조 — 우리 수치는 `degradation-degeneracy/docs/RESULTS*.md` 정본 · 옮기지 않음).
- **'더 친밀한 접촉' 은 첫 충전 상한으로 가를 수 있다** — 침투 ↔ 건식 무바인더 쌍에서 이득이 충전 쪽에서는 안 보이고(상한 ≤0) 방전 · 가역성 쪽에서 보인다 — 통째 고립(`θ` = LAM 형)과 부분 피복 · 동역학(`η` = 저항형)을 신품에서 가르는 값싼 검사가 같은 지면 자료로 선다.
- **완전지 결손은 반쪽 둘의 첫 비가역 합으로 닫혔다(2.8 %)** — 완전지 용량 부족을 LLI 로 배정하는 셀 수준 산술의 실측 표본(Li₀.₅In 반쪽 두 개 + 완전지 한 개 · 셀 하나씩).
- **유지율 값은 기준 사이클 선택에 걸린다** — 율 단계 첫 사이클을 분모로 쓰면 회복분이 들어가 '98.1 %' 가 된다(사이클 3 기준 91.2 %) · 쌍의 차는 거의 남는다 · 절대 용량을 같이 본다.
- **이 편이 주지 않는 것**: 접촉 면적 · 분율의 영상 정량 · 사이클에 따른 접촉 변화(`θ(N)` 0/112) · LAM · LLI 분해(완전지 산술은 우리 재현) · 셀 수 · 산포 · 운전 압력 · Li-In 환산 · 원자료.

---

# 후속 후보 (원전 우선 — 지목 수는 위키 digest 의 후속 절 grep 으로 센 값 · 원장 행은 2026-11-17 판)

| 등급 | 서지 (PDF 목록 번호) | 지목 (후속 절) | 왜 | 축 |
|---|---|---|---|---|
| ★★★ | Park, K. H.; Oh, D. Y.; Choi, Y. E.; Nam, Y. J.; Han, L.; Kim, J.-Y.; Xin, H.; Lin, F.; Oh, S. M.; Jung, Y. S. 2016 — *Adv. Mater.* **28**, 1874−1883([8]) | 65 · **112** = **2**(재지목 · 원장 L88) | **GITT 피복률 방법의 실제 위임처** — 식 · `D`(값 · 출처) · BET · 펄스 · 건식 전극 31 % · 이 편의 '두 배' 비교가 서는지 · 65 · 112호가 가리키는 방법 원천(86호는 식 (1) 에 다른 상수 출처 [30, 31]) | Q1 · Q2 · 곱 |
| ★★ | Sakuda, A.; Hayashi, A.; Tatsumisago, M. 2013 — *Sci. Rep.* **3**, 2261([13]) | 71 · 86 · 94 · 97 · **112** = **5**(재지목 · 원장 L214) | "two-dimensional contacts … by a simple mechanical pressing process" — 압착 접촉 형성 명제의 근거 넷 중 유일한 남의 편 | Q1 · Q6 |
| ★★ | Gaberscek, M.; Moskon, J.; Erjavec, B.; Dominko, R.; Jamnik, J. 2008 — *Electrochem. Solid-State Lett.* **11**, A170−A174([40]) | 51 · 65 · **112** = **3**(재지목 · 원장 L457) | 반원 = "ionic and electronic contacts" — 65호 [53] 과 같은 명제 · 이 편 '호 ↔ 율 일치' 의 배정 근거 | Q2 · 1단계 전제 |
| ★★ | Shin, B. R.; Nam, Y. J.; Oh, D. Y.; Kim, D. H.; Kim, J. W.; Jung, Y. S. 2014 — *Electrochim. Acta* **146**, 395−402([35]) | 63 · 65 · 71 · **112** = **4**(재지목 · 원장 L91) | ⚠ **다른 쓰임** — 이 편은 첫 CE 결손(SE 분해 · SE 의 비가역 Li⁺ 삽입 · 추출 [34,35]) · LCO 계면 불안정([35,36,38])의 근거로(63 · 65호는 절편 = SE 층 · 수송) | Q2 · Q7 |
| ★ | Sakuda, A.; Hayashi, A.; Tatsumisago, M. 2010 — *Chem. Mater.* **22**, 949−956([38]) | 63 · 64 · 71 · **112** = **4**(재지목 · 원장 L105) | 계면 상호확산 · 보호 분해층("interatomic diffusion" · [37,38]) — 원장 행의 0.600 V 관례와 다른 쓰임 | Q2 |
| ★ | Atebamba, J. M.; Moskon, J.; Pejovnik, S.; Gaberscek, M. 2010 — *J. Electrochem. Soc.* **157**, A1218−A1228([41]) | **112** = 1(새 · 원장 행 0) | Gaberscek 2008 과 같은 자리의 둘째 근거 — 반원 배정(이온 · 전자 접촉)의 모형 근거 · 1단계 전제('호 = 계면')의 확인처 | Q2 · 1단계 전제 |
| ☆ | [43] Haruyama 2014 *Chem. Mater.* 26, 4248(공간전하층 — 원장 ★ 행 L202 있음 · 50 · 84 · 105 · 이 편은 한 줄 배경 · 셈 밖) · [34] Zhu · He · Mo 2015 · [36] Wenzel 2016 *Chem. Mater.* 28, 2400(원장 ★ 행 L443 있음 · 42 · 97 · 배경 · 셈 밖) · [37] Wenzel 2016 *ACS AMI* 8, 28216 · [11] Nam 2015 *Nano Lett.*(41 · 65호 ☆ · 원장 행 0) · [5] Kato 2016 *Nat. Energy*(원장 L253 — 이 편은 서론 · 셈 밖) · [31] Groeger 2015 · [47]–[49] · [14] Banerjee 2016 · [23] Oh 2015 *AEM* · [28] · [29] · [39] Jung ALD 계열 · 나머지 서론 | 셈 밖(☆ — 배경 · 서론 인용) | 서론 · 비교 · 전망 | — |

**지목 누락 0** — 이 편 49 번호 중 앞 호 후속 절에 ★ 이상으로 오른 편은 Park 2016(L88) · Sakuda 2013(L214) · Gaberscek 2008(L457) · Shin 2014(L91) · Sakuda 2010(L105) · Haruyama 2014(L202) · Wenzel 2016 *Chem. Mater.*(L443) · Kato 2016(L253) 여덟이고 모두 원장 행이 있다(앞 다섯은 이 편 후속 ★ 이상 → 재지목 · 뒤 셋은 이 편에서 배경 인용이라 ☆ · 셈 밖 · 줄 번호는 2026-11-17 HEAD 211d87d 판). ☆ 로만 오른 편(Nam 2015 — 41 · 65호)은 이번에도 ☆ 라 행을 만들지 않는다. **흡수된 편(교차)**: [6] = 71호 — 셈 밖. **5차 묶음 도착 편**: 인용 0.

---

# 이 digest 가 주장하지 않는 것

- **침투 공정이 접촉을 개선하지 않는다고 하지 않는다** — 방전 용량 · 율 이득(141 ↔ 135 · 119 · 14 · 침투 없는 셀 ≈3)은 지면 사실이다; 걸린 것은 그 이득의 정량 근거(위임된 GITT 피복률 · 신품 · 셀 하나)와 '정적 접근성' 해석(첫 충전 상한)이다.
- **61 % 가 틀렸다고 하지 않는다** — 우리 재현은 그 값이 √D·a_BET 곱 위에 선다는 것까지(`D` · BET · 펄스 미인쇄 · ΔEs 판독 ±8 %). [8] 을 열지 않았다.
- **표 S2 의 76.6 % 가 오기라고 확정하지 않는다** — 그림 3a · S10a 와 안 맞는다는 것까지(다른 셀 · 다른 계산일 수 있다). 첫 충전 상한의 첫 줄 판정은 그림 값 위다.
- **유지율 기준이 사이클 2 라고 확정하지 않는다** — 인쇄 두 값이 사이클 2 기준 화소 판독과 맞고(88.6 · 98.3 ↔ 88.6 · 98.1) 사이클 3 기준과는 안 맞는다는 것까지다.
- **S7 의 검은 띠를 틈이라고 하지 않는다** — 단면 artifact 와 못 가른다.
- **완전지 결손 전부가 LLI 라고 하지 않는다** — 반쪽 둘 첫 비가역 합과 2.8 % 로 닫힌다는 셀 산술까지(양극 상한 전위 차 · 셀 산포 미보정).
- **이 편을 Q1 · Q4 칸 이동 근거로 쓰지 않는다** — `θ(N)` 0 · 식별성 0.
- **원 참고문헌(65 · 86 · 93 · 56 · 71호 인용분)을 다시 열지 않았다** — 대조는 각 digest 전사로 했다. Movie S1 은 보지 않았다.
