Repository: yonghoon7153-source/Yonghoon-DEM-DFT

# wiki/raw/ — 예외적 불변 원본층

이 리포의 불변 증거층은 **이미 밖에 있다**: `docs/data/`(측정 CSV·JSON) ·
litdb 정본(friendly-meitner) · `docs/reviews/findings.json` · git 이력.
그래서 이 폴더는 킷 원형과 달리 **예외 전용**이다:

- 들어오는 것: litdb 소관(논문)도 측정 데이터도 아닌 외부 자료 — 강연 전사,
  외부 레포 감사 노트 등.  `transcripts/` 등 하위 폴더에 날짜-슬러그로 저장.
- 규칙: 한번 저장한 파일은 수정 금지 (원본이 바뀌면 새 -v2 파일).  frontmatter 에
  `source_url` / `ingested` 를 적는다.
- 논문 PDF·digest 는 여기 넣지 않는다 → wiki/SCHEMA.md 경계 규칙 1 (litdb 정본).

File: wiki/raw/papers/kim2023_argyrodite-coated-ncm-normal-pressure-assb.md (part 2 of 2)
---
| 두께 | HAADF-STEM + FIB 선 프로파일 "approximately 30 nm" | `[도표]` 음영 띠 ≈55 nm · S 반높이 ≈35–40 nm(D6) · 입자 하나 |
| 균일도 | SEM-EDS Ni · S(그림 2) · Co · Mn · O · P · Cl(S7) · 1 g / 10 g(S8) | 정성 · 피복 분율 0(G7) · BM 코팅은 부착 입자 |
| 화학 | Raman ≈5 cm⁻¹ 적색 이동 · XPS P₂Sₓ · Li₂Sₙ · POₓSᵧ 부산물 · Ni 2p 불변 | 부산물이 **신품부터** 있다 — 코팅 = 면적 노브 + 화학(계면층) 노브 한 손잡이(처) |
| 비교군 | bare NCM523 같은 조건(성형 · 창 · 온도 · 율) · LP1 코팅(S11) | 복합체의 SE 정체(BM? LP2?) · 코팅 셀 70 wt% 의 기준 · 비용량 분모 미인쇄(G5 · D11) → 총 SE 27 ↔ 29.9 wt% · CAM 70 ↔ 67.1 wt% · NCM523_BM 셀 전기화학 0(G13) |

# ★ (c) "concrete contact" 의 근거 — 채널 넷과 그 층위

1. **단면 SEM + S EDS**(그림 5 · S14 · S13b · d): 신품 bare 공극(화살표) · LP2 치밀 · 100 사이클 뒤 둘 다 공극 — 시야 하나씩 · 분율 0 · LP2 100 사이클 시야에도 큰 틈(`[도표]`). **정성**.
2. **EIS Rc**(그림 4e · S12): 1st 4.79 ↔ 14.4 Ω(`[재현]` 8.5 ↔ 25.4 Ω·cm²) · 100th 28.72 ↔ 179(`[도표]`) Ω → 50.8 ↔ 316 Ω·cm² — 충전 상태 · 2전극 · 배정 선언 · Rc 에 수송 포함(저자) · R_bulk 증가 미논의(D16). **적합 + 이름표**.
3. **GITT "relative active surface coverage"** 83.9 ↔ 19.7 %: 식 (1) 에 `D` 를 넣어야 나오는 값 · `D` 0 · ΔEt 정의 0 · 분모 0(G3) · `[도표]` ΔV 비 ≈2.1 ↔ 피복 비 4.26(D13). **적합 + 이름표**.
4. **용량 · 율 · 수명**: 149.6 ↔ 124.5 · ICE 74.1 ↔ 61.6 · 93.7 ↔ 68.9 % · 1C 66.9 ↔ 35.7 % — **측정**(셀 하나씩 · S13 둘째 셀 3–5 % 산포).
- **조건**: 2032 코인 · 30 °C · 2.0–3.6 V vs Li⁺/Li–In · CC–CV / CC · 1C = 180 mA g⁻¹(`[재현]` 0.1C = 0.378 mA = 0.214 mA cm⁻² · 1C = 2.14 mA cm⁻² · 적재 11.4–11.9 mg cm⁻² · 1.78 mAh cm⁻²) · 셀 수 0.
- `[해석]` "concrete contact" 의 정량 근거는 채널 2 · 3 인데 둘 다 분극 채널의 적합값이고, 채널 4 의 **첫 충전 등가(202 ↔ 202)** 가 "정적 접촉 차" 를 부정한다(§곱 축퇴) — 남는 것은 "코팅 셀이 신품부터 분극이 작고 사이클 중 저항 · 부산물 성장이 느리다" 는 관측이다.

# ★ (d) Q1 · Q2 · Q4 · Q5 · Q6 — 카드 물음으로

- **Q1 `θ(N)`**: 사이클 축 접촉 관측은 SEM 한 쌍(정성) · Rc 세 점 — 둘 다 `θ` 로 번역되지 않는다. bare 의 0.1C 감쇠(−31 %)는 충전 상태 ΔR(+102 mV) 밖 · Li 재고 ×2.7 → LLI 밖 → **양극 쪽 정적 몫(`θ` ↔ `LAM_PE`) 또는 방전 끝 저항** — 카드의 물음 그 자리인데 가르는 입력 0.
- **Q2**: 코팅 쌍이 화학(XPS) · 형태(SEM) 둘 다 움직임 — 병치 · 84호 · 63호와 같은 모양 · Rc / Ra 배정은 선언(84호 교훈 ②: 방법 0).
- **Q4**: 일흔여덟 번째 성질(위 표) — 핵심은 **`D·S²` 곱의 배정**과 **첫 충전 등가의 미대조**.
- **Q5**: 서른세 번째 형태 — 분말 Li₀.₅In · 환산 0 · 액체 대조 다른 창.
- **Q6**: (미) 셋째 칸 표본 · 성형 3 점 스윕(S13 — 300–500 MPa 에서 LP2 ≤5 % · bare 300 MPa −6 %) · 운전 0.

# ★ (e) 25호 귀속 — ref 17

| 자리 | 25호 문구 | 이 편 지면 | 판정 |
|---|---|---|---|
| :104 본문 `[인쇄]` | "CAM 에 SE 코팅 → 저압 개선(refs 17–19)" | 코팅 → 용량 · 수명 개선 "without additional external operating pressure" | ✅ 인용 문구 성립 · ⚠ **"개선" 의 대조는 압력이 아니라 코팅 유무** — 운전 압력 축 0 · 같은 코인셀 하중 |
| :586 후속 ★★ | "argyrodite 코팅 NCM, **상압 운전** — 저압 대조 · Q6" | 2032 코인셀 · 하중 값 0 · "normal-pressure" 제목뿐 | ✅ 층위 대조(코인셀 < 25호 2 MPa)로만 · ⚠ "상압" = 셀 형식 하중(값 0 · 80호 유추 0.14–0.185) · 대기압 표기 0 |
| 원장 §1 | "★ 지목 25 · 1 · Q6 · argyrodite 코팅 NCM 의 상압 운전 — 저압 대조군" | 같음 | ✅ 문구 · 등급 ★ ↔ 25호 ★★(정정은 호출자) |

- 25호와의 조건 대조: 율 0.1C · 30 °C · 100 사이클 **같음** · CAM(NCM811 ↔ NCM523) · 음극(Li 금속 ↔ Li₀.₅In) · 적재(5.3 ↔ 11.4–11.9 mg cm⁻²) · SE(LPSC ↔ LPSCl 코팅 + 복합) · 창(2.5–4.25 V vs Li ↔ 2.0–3.6 V vs Li–In) 다름 → 유지율 85.6 %(25호 fine 2 MPa) ↔ 93.7 %(이 편 코인셀) 는 **층위 비교까지**.

# ★ (f) 잇기 — 같은 정의일 때만 수치로

| 편 | 같은 정의? | 대조 |
|---|---|---|
| **80호** Okasinski 2020(액체 CR2032) | 셀 형식 같음(2032) · 스프링 · 전극 면적 다름 | 내부 높이 2.57 mm ↔ 이 편 펠릿 ≈0.65 mm → 스프링 필수 · 하중 0.14–0.185 MPa 는 **유추 층위** · 값으로 안 옮김 |
| **81호** Xu 2024(종설) | 표 2 "0.1 MPa" 규약 | 이 편은 그 표의 "no external pressure → 0.1" 형태가 될 원전 쪽 표본 — (미) 근거 |
| **59호** Li Q. 2025 | 요구치 "<0.1 MPa"(인용 0) | 80호 코인셀 하중보다 낮다 → "무외압 코인셀" ≠ "<0.1 MPa"(`[해석]`) |
| **52호** Oh 2025 | 스프링 20 · 3 MPa 인쇄 | 이 편 값 0 — 대조 불가 |
| **60호** Zhang 2025 · **33호** · **5호** Doux 2020 | 무외압 Si 이중층 / 종설 / Li 금속 스윕 | 정의 · 셀 다름 — 수치 대조 0 |
| **25호** Zhou 2025 | 0.1C · 30 °C · 100 사이클 | 위 (e) — 층위만 |
| **63호** Zhang W. 2017 · **64호** Koerver 2017 · **84호** Orue 2023 | Ω·cm² 자릿수 | 신품 Rc 8.5–25 · 100 사이클 51–316 Ω·cm²(충전 상태) ↔ 84호 34.5 → 175(10 사이클) · 64호 0.1C 전류 밀도 214 µA cm⁻² = 이 편 0.214 mA cm⁻²(우연 일치 — 적재 10.7 ↔ 11.9 · 비용량 기준 200 ↔ 180) |
| **82호** Schlautmann 2023 | SE 입도 → 계면 | 방향만(작은 SE → 계면 저항 ↓) · 82호는 복합체 SE 입도 · 이 편은 코팅 SE 입도(복합체 SE 미인쇄) |
| **65호** Nam 2018 · **29호** | GITT 피복률 계열 | 65호 "가져온 상수로 척도한 펄스 비" · 29호 `φ = √(D/D_LIB)` · 이 편 `D` 미인쇄 — 세 표본(새 판단 거리 2) · 65호도 Li₀.₅In 분말 · 370 MPa · 30 °C(같은 나라 다른 연구실) |
| **23호** Koerver 2017 CM(= [44]) | 계면층 XPS | 이 편 XPS 배정 [39–47] 의 한 기둥 · 23호 "contact loss + interphase" 병치를 이 편도 반복 |

# 재현 (`[재현]` — 지면 숫자로 우리가 계산 · 외부 밀도 표시)

| 항목 | 계산 | 결과 |
|---|---|---|
| 몰드 면적 | ∅15 mm · ∅6 mm | **1.767 · 0.283 cm²** |
| 성형 하중 | P × A | 370 → 65.4 kN(6.7 tf) · 410 → 72.5(7.4) · 190 → 33.6(3.4) · S13 300/400/500 → 53.0/70.7/88.4 kN |
| 적재 | 30 mg × 0.70 / 1.767 | **11.88 mg cm⁻²**(70 wt% 가 코팅 분말이면 CAM 11.40) |
| 전류 밀도 | 1C = 180 mA g⁻¹ | 0.1C 0.378 mA = **0.214 mA cm⁻²** · 0.5C 1.07 · 1C 2.14 mA cm⁻² |
| 면적 용량 | 149.6 · 202 · 124.5 mAh g⁻¹ | **1.78 · 2.40 · 1.48 mAh cm⁻²** |
| 첫 충전 | 방전/ICE | 124.5/0.616 = **202.1** · 149.6/0.741 = **201.9** ✅ `[도표]` ≈202 둘 다 |
| 유지율 · 율 | 인쇄 % | 149.6 × 0.937 = 140.2 · 124.5 × 0.689 = 85.8 ✅ · 98.0/146.6 = 66.8 · 49.3/137.8 = 35.8 % ✅ · 액체 149.6/0.927 = 161.4 ✅(S1 ≈161) |
| 코팅 두께 `[외부 밀도]` | (w/ρ)/BET · ρ 1.87 | 4.1 : 95.9 → **30.0 nm** · 5 : 95 → 36.9 nm |
| 복합체 `[외부 밀도]` | ρ NCM 4.7 · LPSCl 1.87 · VGCF 2.0 | 치밀 9.25 mm³ → **52 µm**(15 % 공극 62) · vol% NCM 48 · SE 47 · VGCF 5 · 코팅 LPSCl 0.86 mg = 총 SE 8.96 mg(29.9 wt%)의 10 % |
| 분리막 `[외부 밀도]` | 150 mg / 1.87 / 1.767 | **454 µm** 치밀(90 % ≈500) · R_sep = t/(σA) = **5.6 Ω** ↔ R_bulk 1st 19–22 Ω(×3.4–3.9 — 집전 · 접촉 · 복합체 SE 망 포함 `[해석]`) |
| Li₀.₅In | 100 mg / 118.3 g mol⁻¹ | In 0.845 mmol · Li 0.423 mmol = **11.3 mAh** = 첫 충전(4.24 mAh) **×2.7** · 충전 뒤 x = 0.69 · 두께 ≈107 µm(ρ ≈5.3 가정) |
| 펠릿 스택 `[외부 밀도]` | 합 | **≈0.65 mm** ↔ 80호 CR2032 내부 2.57 mm |
| Ω → Ω·cm² | × 1.767 | R_bulk 1st 38.9 / 34.1 · Rc 1st **25.4 / 8.5** · Rc 100th 316 / 50.8 · R_bulk 100th 175 / 91.9 · Ra 100th 49.5 / 14.1 Ω·cm²(bare / LP2) |
| IR at 0.1C | ΔR(1 → 100) × 0.378 mA | bare +269 Ω → **+102 mV** · LP2 +63 Ω → +24 mV(충전 상태 EIS) |
| GITT ΔV/I | 0.5C 1.89 mA | bare 0.095 V → 50 Ω · LP2 0.045 → 24 Ω ↔ 1st EIS 합 36.9 · 25.6 Ω |
| SE Ea | 그림 1g 화소 | LP2 σT 규약 **0.247**(인쇄 0.2520 ✅ ±0.015) · σ 규약 0.218 · BM σT 0.22–0.235(인쇄 0.2498) · LP1 σT 0.223(인쇄 0.2360) — 규약 미인쇄(σ 축 라벨) · 겹친 마커 판독 폭 |
| RT ↔ 30 °C | Ea 0.25 eV | 25 → 30 °C 비 **1.17** · 20 → 30 1.39 · 15 → 30 1.65 ↔ S4 화소 비 1.47–1.74(D2) |
| 펠릿 두께 역산 | t = σRA(이온) · t = σₑA/기울기(전자) | 이온 30 °C 2.49 · 3.17 · 3.85 mm(RT 4.16 · 5.51 · 5.66) ↔ 전자 **1.46 · 1.31 · 1.31 mm**(BM · LP1 · LP2) — ×1.7–4.3(D3 · G6) |
| 창 환산(가정) | 0.62 / 0.600 규약 | 2.0–3.6 V vs Li–In → 2.62–4.22 / 2.60–4.20 V vs Li ↔ 액체 S1 3.0–4.3 V |
| 피복 비 ↔ Rc 비 | 83.9/19.7 · 14.4/4.79 | ×4.26 ↔ ×3.01 — 같은 방향 · 둘 다 분극 채널 |

# ★★★ 재현 — SE Ea 와 두 그림의 정합

- 인쇄 Ea 셋은 `[도표·화소]` 그림 1g 점으로 **σT-Arrhenius(ln(σT) vs 1/T) 규약에서 ±0.015 eV 안에 재현**된다(LP2 0.247 ↔ 0.2520). σ-규약이면 0.19–0.22 eV 로 인쇄값보다 12–20 % 낮다. 축 라벨은 σ · 식 · 규약 인쇄 0 — (내) 규칙(log 밑 · 형식 · 점 수)의 둘째 표본이되 85호와 달리 **재현되는 쪽**.
- 그러나 같은 측정의 두 그림이 안 맞는다: 그림 1g 는 RT 점과 30 °C 점의 σ 가 같고(LP2 4.60e-3 ↔ 4.52e-3), 그림 S4 는 RT 반원이 30 °C 반원보다 **1.47–1.74 배** 크다. Ea 0.25 eV 가 예측하는 25 → 30 °C 비는 1.17 이라 S4 의 "RT" 는 ≈15 °C 이거나 3 h 평형 전의 스펙트럼이다(`[해석]` · 어느 쪽인지 지면으로 못 가른다).
- 펠릿 두께가 없어 σ 자체는 검증 불가하고, 이온(σ · R · A) ↔ 전자(σₑ · A / 기울기) 역산 두께가 ×1.7–4.3 어긋난다 — 같은 "SS/SE/SS · ∅6 mm PEEK" 서술 아래 두 값이 한 펠릿에서 동시에 서지 않는다(D3).

# 귀속 검사 — 지목 digest 와 원장 행이 이 편에 매단 것

| 지목 | 매단 명제 | 이 편 지면 | 판정 |
|---|---|---|---|
| **25호** :104 본문 `[인쇄]` | "CAM 에 SE 코팅 → 저압 개선(refs 17–19)" | 코팅 유무 대조 · 운전 압력 축 0 · 초록 "without additional external operating pressure" | ✅ 문구 · ⚠ 압력 함수 아님 |
| **25호** :586 후속 ★★ | "argyrodite 코팅 NCM, 상압 운전 — 저압 대조 · Q6" | 2032 코인 · 하중 0 · 제목 "normal-pressure" | ✅ 층위 대조 · ⚠ 값 0 |
| 원장 §1 행 | "★ · 지목 25 · 1 · Q6 · 상압 운전 — 저압 대조군" | 같음 | ✅ 문구 · 등급 ★ ↔ ★★ 불일치(정정은 호출자) |

# 인용 대조 — 이 편이 인용한 편 중 우리 위키에 원전이 있는 것

| ref | 우리 쪽 | 이 편이 옮긴 것 | 판정 |
|---|---|---|---|
| [44] | **23호** Koerver 2017 *Chem. Mater.* | XPS 부산물 배정 문헌 묶음 [39–47] 의 하나 · "side products may be naturally generated by contact with bare lithium transition metal oxide … and the sulfide" | ✅ 23호 계면층 채널 · 이 편도 계면층 · 공극 병치 |
| [46] | 원장 ★★(82호 [21] — 미흡수) Walther 2019 | 같은 묶음 | — 재지목 |
| [42] | 원장 ★(23 · 64호 — 미흡수) Auvergniot 2017 *SSI* | 같은 묶음 | — 재지목 |
| [15] | 원장 ★★★(65호 [21] — 미흡수) Kim D.H. 2017 *Nano Lett.* | "solid electrolyte coating … liquid synthesis[13,15–17]" — GITT 방법 인용 자리는 아님 | — 재지목(이 편 식 (1) 이 같은 계열 · `D` 원전 어디에도 없음) |
| [13] | 62호 [20] · 71호 [9] 후속 ☆(원장 행 0) Sakuda 2013 *Sci. Rep.* | PLD 코팅 접근 | — **지목 누락**(71호 후속 절에 올랐으나 원장 행 없음) |
| [12] | 원장 ★(77호 [7]) Sakuda 2016 *SSI* | "solid–solid contact problems.12–14" | — |

# 곱 축퇴 처방 — 예순아홉 번째 적용 ([[assb-lampe-contact-product-degeneracy]])

- **입력 점검**: 1단계 입력 **없음** — R(R_bulk · Rc · Ra × 1 · 50 · 100 × 두 셀)만 인쇄 · CPE · C 0 · 주파수 0 · 상태 "fully charged"(휴지 · CV 종료 0) · 면적 인쇄(Ω·cm² 가능) · 셀 하나씩.
- **대신 선 것 — GITT 곱**: 식 (1) 은 `D ∝ (1/S²)(ΔEs/ΔEt)²` — 44호가 적은 대로 GITT 가 주는 것은 `√D·S`(연결 입자 기준이면 `/θ`) 한 조합이다. 이 편은 `D` 를 고정(값 · 출처 0)해 `S` 를 "relative active surface coverage 83.9 ↔ 19.7 %" 로 인쇄했다 — 65호(가져온 상수) · 29호(`√(D/D_LIB)`)의 셋째 표본이며 셋 중 유일하게 `D` 가 지면에 없다.
- **(저) 첫 충전 상한 교차**: `[재현]` 첫 충전 202.1 ↔ 201.9 mAh g⁻¹(두 셀 같음) → 통째 고립(정적 `θ`) 차의 상한 ≈0 인데 "피복률" ×4.26 · Rc ×0.33 → 그 차는 첫 사이클 안의 **동역학(`j₀·A` · 분극) · 기생(bare CE 결손) 몫**이지 `θ₀` 차가 아니다. ⇒ GITT "피복률" 을 `θ` 나 정적 면적으로 옮기면 안 된다는 자기 데이터 위의 반례.
- **4단계(DC ↔ EIS)**: GITT ΔV/I 50 ↔ 24 Ω vs 1st EIS 합 36.9 ↔ 25.6 Ω — 자릿수 · 순서 정합(bare 가 GITT 에서 13 Ω 더 큼 — 확산 · 방전 상태 몫 `[해석]`).
- **처방 표 후보 줄**: "GITT 피복률 · 접촉 면적은 `D` 고정값 · 출처 · ΔEt 정의 · 기준 면적과 함께만 옮기고, 같은 지면의 **첫 충전 상한**(충전 등가면 정적 차 ≈0)과 교차한다."
- ⚠ **이것이 곱을 푼 것은 아니다** — `θ₀` 차 ≈0 은 첫 충전 등가 위의 상한이고(CV 몫 · 기생 전하 · 셀 산포 3–5 %), 남은 차를 `j₀` ↔ 면적으로 가를 입력(C · 대칭 셀 · 온도)은 0 이다.

# 보류 결정 (가)–(대) — 이 편이 주는 근거 (결정 안 함)

| # | 근거 | 내용 |
|---|---|---|
| **(미)** "0.1 MPa" 표기 규약 | **근거(중)** | 제목 "normal-pressure" · 초록 "without additional external operating pressure" · 2032 코인셀 · 스프링 · 하중 · 대기압 표기 **전부 0** → 셋째 칸 **"셀 형식 하중(코인셀 · 값 미인쇄)"** 의 원전 쪽 표본 · 80호 층위(0.14–0.185 MPa)는 유추 · 59호 "<0.1 MPa" 보다 높을 수 있다 |
| **(차)** 면적 / `j₀` 노브 분리 forward | **근거(중)** | GITT 식 (1) 에서 `D·S²` 곱의 `S` 를 면적으로 배정(`D` 고정 미인쇄) · EIS Rc(`j₀·A` 곱 · 수송 포함 자인) — 두 채널 다 분극 · **코팅 한 손잡이가 면적(피복) + 화학(XPS 부산물 · 계면층 억제) + SE 양(+10 %) + SE 입도를 함께** 움직임 · 첫 충전 등가가 "정적 면적 차 ≈0" 의 제약 — forward 에서 코팅 대조를 재현하려면 면적 노브만으로는 안 된다는 표본 |
| **(주)** "X-limited" 판정 기준 표기 | **근거(열한째 표본)** | "improved interfacial contact … resulting in the formation of a better lithium-ion pathway": ① 무엇: Rc 순서(bare ↔ 코팅) ② 시간 기준: 1st · 50th · 100th 충전 상태 ③ 조건: 30 °C · 0.1C · 코인 ④ 저항 정의: 회로 적합 Ω(면적 인쇄) ⑤ 손잡이: Rc 가 계면인지 수송인지 저자 스스로 "includes ionic transport" — 그리고 R_bulk 증가(×2.7–4.5)는 판정에서 빠짐 |
| **(이)** 적합 값 인용 규칙 | **근거(적합판 — 다섯째 표본)** | GITT 피복률은 `D` 없이는 재현 불가 · EIS R 은 CPE 없이 1단계 불가 · SE σ ↔ σₑ 가 같은 두께로 안 닫힘 — "적합값을 옮기기 전 입력이 지면에 있는가" 판 |
| **(치)** 결론 옆 배제 가정 표기 | **근거(실험판 — 둘째)** | "coverage 83.9 %" 는 두 셀의 `D` 가 같다는 가정 위(미인쇄) · "Rc = CAM\|SE 계면" 은 호 배정 가정 위(방법 0) |
| **(비)** SE 입도 표기 규약 | **근거(표본)** | LP2 한 시료에 이름표 셋(초록 "< 1 µm" · SEM "≤1 µm" 1차 · PSA D50vol 1.44 µm 응집) · BM SEM ≈10 ↔ D50 8.24 — 이름표 · 측정 구분의 표본 |
| **(히)** 구성 교체형 전극 몫 배정 표기 | **근거(표본)** | 2전극 Rc / Ra 배정에 방법 0(대칭 셀 · 상대극 교체 · 기준극 · 주파수 0) · Ra 0.5–28 Ω(작음) — 이식 가정 자체가 없는 "선언 배정" 판 |
| **(저)** 첫 충전 상한 | **근거(여섯째 표본)** | 첫 충전 등가(202 ↔ 202) · 첫 방전 차 25 mAh g⁻¹ → 코팅 쌍의 정적 고립 차 상한 ≈0 · 차는 사이클 안 동적 · 분극 · 기생 — GITT 피복률 ×4.26 과 교차하는 첫 표본 |
| **(두)** `θ` 판정의 시간 궤적 조건 | **약(율 되돌림 표본 + 휴지 원자료)** | 4c: bare 0.1C 복귀 125(시작 138 · −9 % 미회복) ↔ LP2 146/147 — 미회복 몫 = 정적(20 사이클) · GITT 2 h 휴지의 QOCV 포락선(같은 용량에서 가팔라지는가)이 `θ` 검사 원자료인데 ΔV 만 그렸다 |
| **(그)** 신품 `θ₀` 폭 | **약(표본)** | 코팅 쌍 `θ₀` 차 ≈0(첫 충전) ↔ "피복률" ×4.26 — GITT 라벨은 `θ₀` 가 아니다 |
| **(러)** `θ` → `LAM_PE` 결합 항 | **약(정성)** | Li 재고 셀(×2.7)이라 bare 감쇠 −31 % 는 양극 쪽 정적/η — SEM 공극(접촉)과 XPS 계면층이 병치 · 가르는 입력 0 |
| **(하)** 압력 되돌림 설계 | **약** | 구속 형식 = 코인셀(스프링 미인쇄) · 되돌림 0 · 계측 0 |
| **(너)** 셀 면적 조건부 값 | **약(표본)** | 면적 인쇄(∅15 · ∅6 mm) — 22호 연구망 아님 · Ω·cm² 환산 가능 편 |
| **(투)** Wa 영역 선결 | **약** | 충전 상태 옴 몫 R_bulk/합 bare 59 % · LP2 76 %(1st) · R_bulk 34–39 Ω·cm² — 옴 몫이 큰 쪽 · 두께 · 무차원수 0 |
| **(어)** 65호 후속 요청(Kim 2017 *Nano Lett.*) | **근거(재지목 +1)** | 이 편 [15] · 같은 GITT 피복률 계열이 `D` 없이 쓰인 셋째 표본 — 원전 요청 필요성 ↑ |
| **(처)** 한 손잡이 두 노브 | **정성 메모** | 코팅 = 면적 ↑ + 계면층 억제(화학) + SE 양 · 입도 — 저자 서술 "homogeneous electrochemical reaction … suppressed parasitic reactions" |
| **(내)** 문헌 Ea 인용 규칙 | **근거(둘째 표본 — 재현되는 쪽)** | 인쇄 Ea 가 σT 규약으로 ±0.015 eV 재현 · 축은 σ · 규약 미인쇄 · RT ↔ 30 °C 두 그림 불일치 |
| **(디)** 8호 가닥 종결 · **(리)** 다리 묶음 · **(티)** · **(피)** | 근거 0 / 형식 참고 | 요구치 문장 0 · DRT 0 · 25호 ref 23 무관 |
| **(느)(시)(지)(티)(개)** 25호 인용 자리 주석 | 형식 참고 | 새 판단 거리 1 이 같은 형식(ref 17 판) |
| (라)(마)(바)(사) | 결정 · 반영됨 | — |
| (가)(나)(다)(아)(자)(카)(타)(파)(거)(더)(머)(버)(서)(커)(터)(퍼)(허)(고)(노)(도)(로)(모)(보)(소)(오)(조)(코)(토)(포)(구)(누)(부)(우)(추)(쿠)(푸)(후)(드)(르)(므)(브)(스)(으)(즈)(츠)(크)(트)(프)(흐)(기)(니)(루)(무)(수)(호)(초)(키)(대) | **근거 0** | 신품 코인셀 · 2전극 · 모형 0 · 교정 0 · DRT 0 · 측면 축 0 · 격자 0 · C-rate 는 180 mA g⁻¹ 이론 기준 인쇄(대 — 삼각 검사 ✅ 0.214 mA cm⁻² · 1.78 mAh cm⁻² · 새 표본 아님) |

## 새 판단 거리 (셋 — 글자는 호출자가 붙인다)

1. **25호 ref 17 인용 자리 주석** — 카드 · 원장 · 개념([[assb-stack-pressure-operating-window]] 25호 절)에서 25호가 이 편을 "CAM 에 SE 코팅 → 저압 개선" · "상압 운전 — 저압 대조" 로 매단 자리에 **"원전(86호)은 운전 압력 축 대조 0 — 코팅 유무 대조 · 2032 코인셀 · 스프링 · 하중 값 · 대기압 표기 0 · 'normal-pressure' 는 제목뿐 · 하중은 80호 층위(0.14–0.185 MPa)의 유추"** 를 달지 — 표시 방식만((느)(시)(지)(티)(개)와 같은 형식 · 25호 raw 불변).
2. **GITT 피복률 · 접촉 면적 인용 규칙** — 카드 · 개념으로 "피복률 / 접촉 면적 / 활성 면적" 을 옮길 때 **`D` 고정값 · 출처(액체셀 · 문헌) · 펄스 SOC · ΔEt 정의(IR 계단 제외 여부) · 기준 면적(BET · 기하) · 같은 지면 첫 충전 상한과의 교차 결과**를 값 옆에 적게 할지 — 65호(가져온 상수) · 29호(`√(D/D_LIB)`) · 86호(`D` 미인쇄 · 첫 충전 등가와 충돌) 세 표본 — 자리 후보: 카드 수집 지침(Q1 · Q3) 또는 곱 축퇴 처방 표 정식 줄((내) 의 GITT 판).
3. **코인셀 "무외압" 표본의 하중 칸 기본값** — (미) 의 셋째 칸(셀 형식 하중)에 값 미인쇄 코인셀을 올릴 때 "값 0" 으로만 둘지, 80호 층위(0.14–0.185 MPa · 액체 CR2032 · 물결 스프링)를 **괄호 유추**로 붙일지 — 59호 "<0.1 MPa" 가 그 층위보다 낮다는 산술이 걸린다 · (미) 안의 하위 결정으로 묶어도 된다.

# 어긋남 (D) — 지면 안에서 서로 맞지 않는 것, 그리고 인용

| # | 등급 | 내용 | 자리 |
|---|---|---|---|
| **D1** | ★★ | 본문 "POx at a binding energy of **139.9 eV**" ↔ 그림 6b POₓ 점선 `[도표]` ≈134.0 eV · 축 128–138 | §3.4 · 그림 6b |
| **D2** | ★★ | 그림 S4 RT/30 °C 반원 비 `[도표·화소]` 1.67 · 1.74 · 1.47 ↔ 그림 1g RT ≈ 30 °C(σ 비 ≈1.02) · Ea 0.25 eV 예측 1.17 | S4 · 1g |
| **D3** | ★★ | 펠릿 두께 역산: 이온(σ · S4 R · A) 2.5–5.7 mm ↔ 전자(σₑ · A / S6d 기울기) 1.3–1.5 mm — 같은 "SS/SE/SS ∅6 mm PEEK" 서술 | §2 · S4 · S6 |
| **D4** | ★★ | 본문 "410 MPa"(2 회) ↔ 그림 S13 라벨 300 / **400** / 500 MPa | §2 · §3.4 · S13 |
| **D5** | ★ | 그림 1b 본문 PS₄³⁻ "421 cm⁻¹" ↔ 그림 2b 점선 424 · 418 cm⁻¹ · 이동 "∼5" ↔ 6 | §3.1 · 2b |
| **D6** | ★ | "approximately 30 nm" ↔ 그림 3b 음영 띠 `[도표]` ≈55 nm(S 반높이 ≈35–40) | §3.2 · 3b |
| **D7** | ★ | 초록 "particle size of less than 1 µm" ↔ PSA D50 1.44 µm ↔ SEM "1 µm or less"(1차) — 응집 인정 | 초록 · §3.1 |
| **D8** | ★ | 그림 S12b 범례 "NCM**532**_LP2-Ra" | S12 |
| **D9** | ★ | SE EIS "current amplitude of 100 mV"(전류 진폭을 mV 로) | §2 |
| **D10** | ★ | ESI 제목 "Argyrodite sulfide coated NCM cathode for **the** improved …"(관사 · 'An' 없음) · 저자 "A-yeon" · "Hyeon-Seong Oh" ↔ 본문 "A-Yeon" · "Hyeonseong Oh" | ESI p. 1 |
| **D11** | ★ | 복합체 "NCM523, Li₆PS₅Cl, VGCF 70 : 27 : 3" ↔ 코팅 분말 95 : 5 — 코팅 셀의 70 wt% 기준 · 비용량 분모("weight of active materials") 미인쇄 → ±4 % | §2 |
| **D12** | ★ | 율 유지율 66.9 / 35.7 % 는 각 율 첫 사이클 값 ↔ 그림 4c 안에서 1C 98 → 92 · 49 → 35 감소(`[도표]`) | §3.3 · 4c |
| **D13** | ★ | 피복 비 ×4.26 ↔ 그림 4f ΔV 비 ≈2.1(중간 SOC) — ΔEt 정의 · IR 제외 미인쇄(모순 아닌 미폐합) | §3.3 · 4f |
| **D14** | ★ | "410 MPa … appropriate … excellent results (Fig. S13)" ↔ S13c LP2 300–500 MPa 차 ≤5 % `[도표]` · bare 300 MPa −6 % — 판정의 근거는 bare 쪽 | §3.4 · S13 |
| **D15** | ★ | 용매 "acetonitrile and DBE at a ratio of 8 : 2"(§2 · 단위 없음) ↔ "20 wt% of DBE"(§3.1) | §2 · §3.1 |
| **D16** | ★★ | S12 R_bulk 22 → 99(bare · ×4.5) · 19.3 → 52 Ω(LP2 · ×2.7) — 본문 0 회 · LP2 100th 에서 R_bulk > Rc 인데 서술은 Rc 만 | S12 · §3.3 |

# 이 편이 우리 프로젝트에 주는 것 (정리)

1. **Q6 · (미)**: "normal-pressure" 가 제목에 있고 값이 어디에도 없는 코인셀 표본 — 계보 표의 셋째 칸(셀 형식 하중)이 필요하다는 원전 쪽 근거. 80호 스프링 층위와 59호 "<0.1 MPa" 의 대소가 뒤집혀 있다는 산술.
2. **Q4 · 곱 축퇴**: GITT `D·S²` 를 `D` 없이 `S` 로 인쇄한 셋째 표본이며, 같은 지면의 **첫 충전 등가**(202 ↔ 202)가 그 "피복률" 을 정적 접촉으로 읽는 것을 막는 첫 자기 반례(처방 표 후보 줄).
3. **Q1 · Q7**: Li 재고 셀(×2.7)에서 −31 % 감쇠가 충전 상태 저항(+102 mV)으로 설명되지 않는다 — 카드의 물음(`θ` ↔ `LAM_PE`)이 그대로 열린 채 남은 자연 표본 · R_bulk 증가라는 미논의 채널.
4. **재현 규율**: 인쇄 Ea 가 σT 규약으로 재현되는 편(85호의 반대 사례) — (내) 규칙에 "규약을 찾아 재적합하면 맞는 편도 있다" 는 짝 · 그러나 S4 ↔ 1g · σ ↔ σₑ 두께가 안 닫힌다.
5. **코팅 축**(우리 축 밖의 관측): 30 nm = BET 위 4.1 wt% 균일층의 산술과 정확히 맞는다 — 코팅 두께 ↔ 부피 분율 검사가 지면 숫자만으로 닫히는 드문 편.

# 후속 후보 (원전 우선 — 지목 수는 위키 digest 의 후속 절 grep 으로 센 값)

| 서지(`[인쇄]` 참고문헌 그대로) | ref | 지목(이 편 포함) | 왜 | 축 | 우선 |
|---|---|---|---|---|---|
| **D. H. Kim, D. Y. Oh, K. H. Park, Y. E. Choi, Y. J. Nam, H. A. Lee, S.-M. Lee, Y. S. Jung, *Nano Lett.* 2017, 17, 3013** | [15] | **65 · 86 = 2**(원장 ★★★ — 재지목) | GITT 피복률 방법 원전(65호) — 이 편 식 (1) 이 같은 계열인데 `D` 원전 · 값 0 · 액상 코팅 선행 | Q1 · (어) · (차) | ★★★ |
| **A. Sakuda, A. Hayashi, M. Tatsumisago, *Sci. Rep.* 2013, 3, 2261** | [13] | **71 · 86 = 2 — 지목 누락(원장 행 0)** | PLD SE 코팅 · 황화물 영률 원전(71호 ☆ · 62호 [20]) — "SE 코팅 → 접촉" 계보의 뿌리 | Q1 · Q6 | ★★ |
| **F. Walther, R. Koerver, T. Fuchs, S. Ohno, J. Sann, M. Rohnke, W. G. Zeier, J. Janek, *Chem. Mater.* 2019, 31, 3745** | [46] | **82 · 86 = 2**(원장 ★★ — 재지목) | XPS · ToF-SIMS 분해 계면층 배정 원전 — 이 편 부산물 배정 [39–47] 의 기둥 · 64호 후속 | Q2 · Q8 | ★★ |
| **D. Y. Oh, D. H. Kim, S. H. Jung, J.-G. Han, N.-S. Choi, Y. S. Jung, *J. Mater. Chem. A* 2017, 5, 20771** | [16] | **86 = 1** | 액상 SE 코팅 선행(UNIST 계열) · 25호 refs 17–19 묶음의 후보 짝 · 원장 행 0 | (b) 코팅 · Q1 | ★★ |
| **J. Auvergniot, A. Cassel, D. Foix, V. Viallet, V. Seznec, R. Dedryvère, *Solid State Ionics* 2017, 300, 78** | [42] | **23 · 64 · 86 = 3**(원장 ★ — 재지목) | XPS 산화종 배정 참조 — 이 편 S 2p · P 2p 성분 이름의 근거 | Q2 | ★ |
| N. C. Rosero-Navarro, A. Miura, K. Tadanaga, *J. Power Sources* 2018, 396, 33 | [17] | 86 = 1 | 액상 코팅 선행 셋째 | (b) | ★ |
| A. M. Islam, B. Z. Chowdhry, M. J. Snowden, *Adv. Colloid Interface Sci.* 1995, 62, 109 | [23] | 86 = 1 | 이종 응집(작은 입자 → 큰 입자 흡착) — 코팅 기구 원전 | 방법 | ☆ |
| Y. Nikodimos, C.-J. Huang, B. W. Taklu, W.-N. Su, B. J. Hwang, *Energy Environ. Sci.* 2022, 15, 991 | [22] | 86 = 1 | 용액 공정 황화물 SE 종설 — 액상 σ 손실 지도 | (b) | ☆ |
| L. Zhou, K.-H. Park, X. Sun, F. Lalère, T. Adermann, P. Hartmann, L. F. Nazar, *ACS Energy Lett.* 2019, 4, 265 · S. Yubuchi … M. Tatsumisago, *RSC Adv.* 2019, 9, 14465 | [18] · [38] | 86 = 1 | 용매 설계 argyrodite · 어닐링 온도 ↔ σ | (b) | ☆ |
| W. Hua … X. Wang, *Dalton Trans.* 2014, 43, 14824 · K. M. Shaju, G. V. Subba Rao, B. V. R. Chowdari, *J. Electrochem. Soc.* 2004, 151, A1324 | [30] · [31] | 86 = 1 | 식 (1) 상수(M · V_M) 출처 — `D` 는 여기서도 안 나올 것(액체셀 `D` 원전 후보는 따로) | 방법 | ☆ |
| B.-N. Yun, S. Lee, W. D. Jung, H.-J. Shin, J. T. Kim, S. Yu, K. Y. Chung, H. Kim, H.-G. Jung, *ACS Appl. Mater. Interfaces* 2022, 14, 9242 | [14] | 86 = 1 | 같은 연구실의 접촉 문제 선행(자기 인용 [12–14]) | Q1 | ☆ |

지목 누락 검사: 이 편 참고문헌 47 중 **앞 호 후속 절에 올랐으나 원장 §1 행이 없는 편 1 — [13] Sakuda 2013 *Sci. Rep.*(71호 후속 ☆)**. Kim 2017 · Walther 2019 · Auvergniot 2017 · Sakuda 2016 · Koerver 2017 CM 은 원장 행 또는 흡수 있음.

`[해석]` Q1(`θ(N)`)을 채울 원전은 이 편 인용 그물에서 나오지 않는다. 이 편이 가리키는 새 가지는 **GITT 피복률 계열의 `D` 원전(Kim 2017 — 65호와 겹침)** 과 **SE 코팅 계보의 뿌리(Sakuda 2013 · Oh 2017)** 다.

# 이 digest 가 주장하지 않는 것

- **코팅이 효과 없다고 하지 않는다** — 149.6 ↔ 124.5 · 93.7 ↔ 68.9 % · 1C 66.9 ↔ 35.7 % 는 셀 산포(3–5 %)를 넘는 관측이다(셀 하나씩이라는 것까지). 걸린 것은 **"concrete contact" 의 정량 근거(Rc · GITT 피복률)가 분극 채널의 적합값이고 첫 충전 등가와 교차되지 않았다**는 점이다.
- **"피복률 83.9 %" 가 틀렸다고 하지 않는다** — `D` 가 지면에 없어 재현할 수 없고, 같은 `D` 가정 위의 값이라는 것까지다.
- **운전 하중이 0.14–0.185 MPa 라고 하지 않는다** — 80호(액체 CR2032 · 다른 스프링)의 값이고, 이 편은 스프링 · 스페이서 자체를 인쇄하지 않았다. "스프링이 있을 수밖에 없다" 는 펠릿 두께(외부 밀도) ↔ 캔 내부 높이(80호 인쇄)의 산술이다.
- **bare 의 감쇠를 `θ` 로도 `LAM_PE` 로도 배정하지 않는다** — 충전 상태 저항으로 설명되지 않는다는 것과 Li 재고로 LLI 가 닫힌다는 것까지이며, 방전 끝 저항은 미측정이다.
- **R_bulk 증가를 어느 층에도 배정하지 않는다** — 분리막 · 복합체 SE 망 · 집전 접촉 어느 것인지 지면으로 못 가른다; "논하지 않았다" 까지다.
- **그림 S4 의 "RT" 가 틀렸다고 단정하지 않는다** — 그림 1g 와 안 맞는다는 것과 Ea 0.25 eV 가 예측하는 비(1.17)까지다.
- **σ · σₑ 중 어느 쪽이 틀렸다고 하지 않는다** — 같은 펠릿이면 두께가 ×1.7–4.3 다르게 역산된다는 것까지이고, 펠릿이 다를 수 있다.
- **25호 :104 · :586 이 틀렸다고 하지 않는다** — 문구는 성립한다; 판정은 "압력 축 대조 0 · 하중 값 0" 까지다(25호 PDF 미보유 · 전사로 대조 · ref 18 · 19 미확인).
- 외부 밀도를 쓴 `[재현·외부 밀도]`(코팅 두께 · 복합체 · 분리막 · Li₀.₅In 두께)는 가정값 위의 크기 검사이고 지면 값이 아니다.
- 수치는 전부 사본이다 — 정본은 원문 PDF. 우리 연구 수치(artifact + `degradation-degeneracy/docs/RESULTS*.md`)와 대조하지 않았다.
