Repository: yonghoon7153-source/Yonghoon-DEM-DFT

# wiki/raw/ — 예외적 불변 원본층

이 리포의 불변 증거층은 **이미 밖에 있다**: `docs/data/`(측정 CSV·JSON) ·
litdb 정본(friendly-meitner) · `docs/reviews/findings.json` · git 이력.
그래서 이 폴더는 킷 원형과 달리 **예외 전용**이다:

- 들어오는 것: litdb 소관(논문)도 측정 데이터도 아닌 외부 자료 — 강연 전사,
  외부 레포 감사 노트 등.  `transcripts/` 등 하위 폴더에 날짜-슬러그로 저장.
- 규칙: 한번 저장한 파일은 수정 금지 (원본이 바뀌면 새 -v2 파일).  frontmatter 에
  `source_url` / `ingested` 를 적는다.
- 논문 PDF·digest 는 여기 넣지 않는다 → wiki/SCHEMA.md 경계 규칙 1 (litdb 정본).

File: wiki/raw/papers/kim2025_high-areal-capacity-sulfur-cathode-dual-phase-electrolyte-assb.md (part 2 of 2)
---
### 9.2 건식 전극 `[인쇄]`

| 항목 | 값 |
|---|---|
| 조성 | SeS2/CNT/**밀링 LPSCl**/**손혼합 LPSCl** = **35:15:20:30** |
| 바인더 | **PTFE 0.5 wt%** — 복합체 400 mg + PTFE 2 mg |
| 공정 | 유발을 **heating mantle 로 60 °C, 30 min 가열 → 10 min 혼합 → paste → roller press(전단) → film** |
| 목표 로딩 | 8 mg cm⁻² (실제 **8.2 mg cm⁻²**) |
| 크기 | `[인쇄, Fig. 5g]` **6 × 6 cm²** |
| 성능 | `[인쇄]` **8.5 mAh cm⁻², 100 사이클** · `[도표, Fig. 5h]` 8.6 → **6.7** (= `[재현]` **78 % 유지**) |
| 대조 M600 | `[도표]` SeS2 7.0 mg cm⁻², 6.0 → **1.7 @20 cyc** |

`[인쇄]` 전제: "when a polymeric binder is incorporated ..., the **insulating nature of the
binder hinders ion conduction** within the electrode, resulting in a **lower electrochemical
activity** compared with ... pelletization."
★ `[해석]` **PTFE 를 2단계에 넣는다**는 것이 요점이다 — 바인더가 **밀링 SE/활물질 계면이 아니라
손혼합 SE 쪽에만** 붙는다. 본문은 이 논리를 명시하지 않지만 Fig. 5f 모식도("S/CNT/LPSCl
composite · LPSCl · PTFE" 세 범례)가 그렇게 그려져 있다.
★ `[해석]` **"stable cycling for 100 cycles" 는 78 % 유지다.** 같은 논문의 펠릿 셀 92 %
(150 사이클)와 비교하면 건식 전극은 아직 뒤진다. 본문은 그 비교를 하지 않는다.

### 9.3 문헌 비교 그림 `[도표, Fig. 5e]`

면적용량(사이클 후) vs 사이클 수. `[도표]` 이 논문 점 넷(30 °C, 진한 구): SeS2 ≈19 @50 ·
SeS2 ≈16.5 @80 · **S ≈9.3 @150** · SeS2 ≈5.4 @250. 문헌 점(Ref. S1–S7): **Ref. S1 (Li2S)
≈11.5 @60, 60 °C** 가 유일하게 이 논문 근처에 있고 나머지(S 계, 25–30 °C)는 ≈3–6 @30–180.
`[해석]` **Li2S 문헌 두 점(Ref. S1·S4)이 SI 에 있어 출처를 확인할 수 없다** (SI 미확보).
`[해석]` 19 와 16.5 두 점은 **단락으로 끝난 셀**의 값이다 (§9.1).

---

## 10. SI 대조 — **미확보**. 인용 지점 전수 목록

이 digest 는 SI 를 보지 못했다. 본문이 SI 를 인용하는 지점은 아래 전부이고, **그중 본문에
글자로 값이 옮겨진 것만** 위에서 인용했다.

| SI 항목 | 본문이 말하는 내용 | 값이 본문에 있나 |
|---|---|---|
| Fig. S1 | LPSCl 입도 vs rpm | **있음** (D50 2.0/1.5/1.3/1.0/0.7 µm) |
| Fig. S1–S3 | LPSCl 결정성·압축성 | 부분 (FWHM 증가, 850→775 µm) |
| **Fig. S2** | **밀링 LPSCl 의 이온 전도도** | **없음 — G8** |
| Fig. S3 | AFM Young's modulus (LPSCl) | **있음** (21.98 → 4.63 GPa) |
| Fig. S4 | AES 매핑 추가 | 없음 (정성 서술만) |
| **Fig. S5** | **LPSCl 산화분해 후 S–S bridging/cleavage 의 추가 용량 기전 모식도** | **없음** |
| **Fig. S6** | **600 rpm 에서 밀링 시간 최적화 (6 h)** | 결론만 — **G15** |
| Fig. S7 | Raman < 155 cm⁻¹ = Li3PS4+n 의 S–S | 위치만 |
| Fig. S8 | 2차 방전 후 XPS S 2p | 정성 서술만 |
| Fig. S9 | electron-blocking 셀 구성 | 없음 |
| Fig. S10 | 양극 Young's modulus | **있음** (13.64 / 8.98 / 14.03 GPa) |
| Fig. S11 | CV 추가 | 없음 |
| Fig. S12 | 로딩별 방전 용량 | 부분 (M600·M&M37 만) — **G10** |
| **Fig. S13** | **S 35 wt% 에서 밀링:손혼합 LPSCl 최적비** | 결론만 (3:2) |
| Fig. S14 | 60 °C ASeS2B | **있음** (6.2 mAh cm⁻², 3 mA cm⁻², 150 cyc) |
| Fig. S15, S16 | 장기 사이클 · 고 AM 함량 ASeS2B | **없음** |
| Fig. 5e 의 Ref. S1–S7 | 비교 문헌 서지 | **없음** — 비교 그림의 출처 불명 |

---

## 11. 같은 그룹의 앞 논문과의 연결 — 액체계 Li2S(2023) → 고체계 S8(2025) ★

이 위키의 첫 digest `raw/papers/kim2023_reinforced-electrical-networking-high-loading-li2s-cathode.md`
(Carbon Energy 5 (2023) e308)와 **1저자(Hun Kim)·교신(Yang-Kook Sun)·소속(한양대 에너지공학과)이
같다.** 두 논문을 나란히 놓으면 한 그룹의 설계 철학이 보인다.

| 축 | **Kim 2023 (액체, Li2S)** | **Kim 2025 (고체, S8)** |
|---|---|---|
| 활물질 | **상용 micro Li2S 1–5 µm, 75 wt%** | **S8 25–35 wt%** (+ SeS2) |
| 전해질 | 에테르 액체 (LiTFSI + LiNO3) | **LPSCl 50 wt% (양극 내) + LPSCl 분리층 127 mg cm⁻²** |
| 탄소 | **2D graphene + 1D MWCNT (7:1), 25 wt%** — **차원 역할 분리**가 논지 | **MWCNT 단독 15–25 wt%** — 차원 논의 **없음** |
| 혼합 | NMP 초음파 분산 → Li2S 와 BM(**조건 전무**, 그쪽 G1) | **Fritsch P7 600 rpm 6 h + 유발 15 min** — **조건 상세** |
| 성형 | **1 GPa 5 min** 펠릿, 바인더·집전체 없음 | SE 층 ≈127 MPa, 적층 ≈407 MPa |
| 핵심 주장 | **전자 네트워크**(접촉 탄소 + 네트워크 탄소)가 활성화·수명을 정한다 | **이온 네트워크**(dual-phase SE)가 고로딩 면적용량을 정한다 |
| 첫 사이클 | **충전부터** (Li2S 활성화, 3.6 V vs Li/Li⁺) | **방전부터** (S8) |
| 성능 | 899.6 mAh g⁻¹(S) @0.5 C = 628 (Li2S), 15 mg cm⁻², **9.3 mAh cm⁻²** | **842 mAh g⁻¹(S)** @12 mg cm⁻², **10.1 mAh cm⁻²** |
| 그룹의 공통 집착 | **고로딩 · 면적용량 · 단순한 성분 · 압축 성형** | 동일 |

★ `[해석]` **두 논문은 같은 문제를 반대편에서 푼다.**
- 2023(액체)에서는 **이온 수송이 공짜**(액체가 다 적신다)여서 남은 변수는 **전자**였고,
  그래서 탄소 차원을 쪼갰다.
- 2025(고체)에서는 **전자가 공짜에 가깝고**(§7.1: σe ≈ 30 mS cm⁻¹ ≫ σi ≈ 0.1) 남은 변수가
  **이온**이어서, **SE 를 둘로 쪼갰다.**
- **쪼개는 대상만 바뀌고 수법은 같다**: "한 성분을 두 역할로 나누고, 각 역할에 맞는
  상태(차원/이력)를 따로 준다."
★★ `[해석]` **우리 reference cell 에 주는 함의**: 우리는 Li2S(2023 쪽 활물질) 를
LPSCl(2025 쪽 전해질) 과 쓴다. 두 논문의 교훈이 **둘 다** 걸린다 — 탄소는 접촉+네트워크로,
SE 는 계면+경로로 각각 쪼개야 한다. 그런데 **우리 조성(AB 20 wt% 단일 탄소, LPSCl 50 wt%
일괄)은 둘 다 쪼개지 않은 상태**다.
⚠ 다만 **2023 은 액체계**다. 그쪽 digest 의 경고를 그대로 옮긴다 — 3.6 V vs Li/Li⁺ 충전
컷오프·LiNO3·풍부한 전해질은 **고체계로 이식 불가**다.

---

## 12. ★★★ Cronk 2026 과의 정면 대조 — 충돌인가, 아닌가

`raw/papers/cronk2026_highly-utilized-practical-li-s-positive-electrode-assb.md` 는
**one-step 이 이긴다**고 하고 이 논문은 **two-step 을 내세운다**. 표로 세우면 충돌이 풀린다.

### 12.1 두 논문 나란히

| 축 | **Cronk 2026** (UCSD·LG ES) | **Kim 2025** (한양대) |
|---|---|---|
| 활물질 | S8 (+ Li2S 한 문단) | S8 (+ SeS2) |
| 조성 | 활물질:LPSCl:AB = **30:50:20** | S:CNT:LPSCl = **25:25:50** / 35:15:50 |
| 탄소 | **AB 20 wt%** | **MWCNT 15–25 wt%** |
| 장비 | Retsch planetary | **Fritsch P7** planetary + 냉각기 |
| 밀링 | **500 rpm · 1 h · BPR 30:1** | **600 rpm · 6 h · BPR ≈6:1** `[재현]`(G1) |
| 승리 경로 | **one-step** (SE 100 % 밀링) | **two-step** (SE **60 %** 밀링 + 40 % 유발) |
| 패배 경로 | multi-step (SE **0 %** 밀링, 손혼합) · hand-mix | **M&M19** (SE **10 %** 밀링) · M200 (약한 밀링) |
| 기전 | 황 표면 **Li3PS4+n interphase** (Raman·XANES·cryo-TEM) | 황–LPSCl **catenation 3Li⁺–PS4+n³⁻** (XPS S_B⁰·Raman·TGA) — **같은 화학종** |
| SE 손상 | LPSCl 단독 1→10 h 에 **σ 30배 하락** (숫자 있음) | 600 rpm 에서 **σ 하락**(숫자 SI, G8) + **E 21.98→4.63 GPa** |
| **로딩** | **1 mg(S) cm⁻²** (비교 실험) | **3 / 6 / 10 / 12 mg(S) cm⁻²** |
| 온도 | 25 °C | 30 °C |
| 음극 | Li–In | Li–In |
| 스택압 | **75 MPa (정압, 숫자 있음)** | **미기재 (볼트 정용적)** — G3 |
| 이론 초과 용량 | **CE 129 %** → SE redox | **Φc 137.6 %** → SE redox |

### 12.2 충돌의 해소 ★★

`[해석]` **세 축이 두 결론을 화해시킨다.**

1. **로딩이 다르다.** Cronk 의 비교는 **1 mg(S) cm⁻²**, Kim 의 두 경로 교차점은
   **3–6 mg(S) cm⁻²**. Kim 의 Fig. 4d 는 **3 mg 에서 one-step(M600)이 이긴다**고 말한다
   (5.0 vs 4.1 mAh cm⁻²). **Cronk 의 1 mg 은 그 구간의 더 왼쪽**이다.
   → **"one-step 이 이긴다" 와 "two-step 이 이긴다" 는 같은 곡선의 양쪽 끝이다.**
2. **"two-step" 의 정의가 다르다.** Cronk 의 multi-step 은 **밀링 단계에 SE 가 0 %**,
   Kim 의 M&M37 은 **60 %** 다. Kim 자신의 **M&M19(SE 10 %)는 Cronk 의 multi-step 처럼
   실패한다.** → 두 논문은 **"SE 를 밀링에서 완전히 빼면 안 된다" 에 합의**한다.
3. **밀링 에너지 좌표가 다르다.** Cronk 500 rpm 1 h BPR 30:1 (세고 짧게) vs
   Kim 600 rpm 6 h BPR ≈6:1 (더 빠르지만 볼이 적고 길게). `[해석]` **같은 "고에너지" 가
   아니다.** Kim 의 M200(200 rpm 6 h)이 처참하고 M800(800 rpm 6 h)이 꺾인다는 사실은
   **에너지 창(window)이 존재한다**는 뜻이고, 두 논문의 최적점이 그 창 안의 서로 다른
   좌표일 수 있다.

### 12.3 남는 진짜 충돌 — 하나뿐

`[해석]` 화해되지 않는 것은 **"SE 를 저에너지로 **추가**하는 것이 이득인가"** 하나다.
- Cronk: SE 를 손혼합으로 붙인 경로가 one-step 의 **1/2.5** (≈610 vs ≈1500 mAh g⁻¹(S)).
  다만 그 경로에는 **밀링 SE 가 전혀 없다.**
- Kim: 밀링 SE 를 **충분히 남긴 채** 손혼합 SE 를 **추가로** 넣으면 고로딩에서 **2.4배**.
→ **두 결과를 동시에 설명하는 유일한 모델**: *밀링 SE 는 계면(필수, 최소량 존재), 손혼합
SE 는 경로(두께가 두꺼울 때만 필요).* 이 모델은 **아직 한 논문 안에서 직접 검증된 적이
없다** — 그것이 우리 다음 실험이다 (§13.4).

---

## 13. 우리 연구와의 접점

### 13.1 이식 가능 / 불가

| 이 논문의 것 | 우리 셀로 이식 | 조건·주의 |
|---|---|---|
| **two-step 레시피 (SE 를 X:Y 로 쪼개 X 만 밀링)** | **◎ 즉시** — 우리 Li2S:LPSCl:AB = 30:50:20 에 그대로 적용 가능. LPSCl 50 wt% 를 **30/20** 또는 **15/35** 로 쪼갠다 | 활물질이 Li2S 라 **표면적·반응성이 다르다**. Li2S 는 LPSCl 과 더 쉽게 반응한다 (`raw/papers/lee2026_…`: 200 rpm 1 h 로도 반응) |
| **"활물질 함량이 오르면 밀링 SE 분율도 올린다" (25 wt% → 3:7 / 35 wt% → 3:2)** | **◎** 설계 규칙으로 — 밀링 SE 는 **활물질 표면을 덮을 만큼**이지 고정비가 아니다 | 우리 Li2S 30 wt% 는 그 사이. `[해석]` 출발점은 **밀링:손혼합 ≈ 3:7 ~ 5:5** |
| **밀링 에너지 4점 스캔(200/400/600/800 rpm, 6 h 고정)** | **◎ 가장 값싼 다음 실험** — 셀 네 개로 꼭지를 찾는다 | 장비가 다르면 rpm 이 다르다. **우리 장비에서 다시 그려야 한다** |
| **electron-blocking 대칭셀로 복합양극 σ_Li⁺ 측정** | **◎** — `raw/papers/huang2026_…` 의 DC 분극법과 **짝**이다 (그쪽은 σe·σi 둘 다 DC) | 조립만 하면 **셀 사이클 없이** H2b 를 가른다 |
| **TGA 로 미반응 황을 재서 전기화학 이용률을 교정** (§6.3) | **◎ Li2S 계에도 변형 적용 가능** | Li2S 는 기화하지 않는다. 우리는 **방전 후 S8 대신 충전 후 S8** 을 재야 한다 — 부호가 뒤집힌 같은 측정 |
| **Φc(충전/방전 비)를 SE redox 지표로 쓰는 규율** | **◎** — Li2S 계에서는 **1차 방전/1차 충전**이 대응 지표 | Li2S 는 충전부터 시작하므로 정의를 뒤집어 쓴다 |
| **같은 LPSCl 을 두 이력 상태로 쓰는 발상 (dual-phase)** | **○ 개념으로** | 우리 Li2S 는 밀링 중 LPSCl 과 **화학 반응**한다(Lee 2026). "보호되는 쪽" 의 의미가 다를 수 있다 |
| **PTFE 0.5 wt% 를 2단계에만 넣는 건식 전극** | **△ 나중에** | 우리는 아직 펠릿 단계 |
| **S8·SeS2 의 절대 용량·이용률** | **✕** | 활물질이 다르다. 1675 vs Li2S 의 1166 mAh g⁻¹(Li2S) |
| **첫 충전 활성화 프로토콜** | **✕ 없음** | 이 논문은 **방전부터 시작**한다 (G14) |
| **10.1 mAh cm⁻² · 92 % 유지** | **✕ 직접 비교 불가** | 스택압 미기재(G3) · N/P 미기재(G4) · n=1(G5) |

### 13.2 열린 질문 카드로의 라우팅

**[[one-step-vs-two-step-mixing]]** — ★ 이 논문이 이 카드의 **가장 직접적인 근거**다.

- **H1 (two-step 우세, 계면 이유) — 부분 지지, 단 "계면" 의 주체가 바뀐다.**
  이 논문이 말하는 계면은 **탄소–활물질** 계면이 아니라 **활물질–SE catenation 계면
  (3Li⁺–PS4+n³⁻)** 이다. 그리고 그 계면은 **two-step 의 1단계에서 SE 와 함께 밀어야**
  생긴다. 즉 H1 의 "탄소가 먼저 감싸야 한다" 는 **여전히 반증**되고(M&M19 실패),
  "활물질–SE 계면을 먼저 만들어야 한다" 로 **대체**된다.
- **H2 (two-step 우세, SE 보호 이유) — 이 위키 최초의 직접 지지.** 이 논문은 "SE 를
  보호한다" 를 **설계의 명시적 목표**로 삼은 첫 사례다 (`[인쇄]` "To address the ionic
  conductivity degradation of LPSCl caused by strong mechanical ball milling ... mild mixing
  of **additional fresh LPSCl**"). 그리고 **보호의 효과를 숫자로 보였다** — 같은 조성에서
  σ_Li⁺ 0.07 → 0.16 mS cm⁻¹, 10 mg cm⁻² 면적용량 4.46 → 10.85 mAh cm⁻².
  ⚠ 단 **보호가 효과를 내는 것은 고로딩에서만**이다. 3 mg cm⁻² 에서는 보호 없는 M600 이 이긴다.
  → **H2 를 "SE 보호가 이득이다" 가 아니라 "SE 보호는 전극이 두꺼울 때만 이득이다" 로
  조건화해야 한다.**
- **H3 (one-step 우세) — 저로딩에서 지지, 고로딩에서 반증.** `[인쇄·도표, Fig. 4d]`
  3 mg cm⁻²: one-step 5.0 > two-step 4.1 mAh cm⁻². 10 mg cm⁻²: 4.46 ≪ 10.85.
  → **H3 는 틀린 가설이 아니라 범위가 좁은 가설이다.**
- **H4 (밀링 에너지 상한) — ★ 가장 강한 지지.** 같은 장비·같은 6 h 에서 rpm 만 바꾼 4점이
  **600 rpm 에 꼭지**를 만든다 (20 사이클 0.5 C: 160 / 620 / **870** / 670 mAh g⁻¹(S)).
  `[인쇄]` 저자 결론 그대로 — "**excessive milling may deteriorate the ionic conductivity**
  ... **crucial to optimize the milling conditions within an appropriate range**."
  더해서 **시간 축에도 최적점(6 h)** 이 있다(Fig. S6, SI 미확보).
- **H0 (차이 없음) — 재반증.** 같은 조성에서 순서만 바꿔 10 mg cm⁻² 면적용량이 2.4배 갈렸다.
- **새 가설 제안 (H5, 이 digest 가 제안): "최적 혼합 경로는 로딩의 함수다."**
  one-step/two-step 은 **전극 두께에 따라 교차**한다. 카드의 질문 자체를
  "어느 쪽이 이기는가" 에서 "**교차점이 어느 로딩인가**" 로 바꿔야 한다.

**[[reference-cell-500-600-mahg]]** — H1~H5 라우팅:

- **H1 (활성화 제한)** — **근거 없음.** S8 양극이라 첫 **충전** 활성화가 없다 (G14).
  이 논문을 H1 의 근거로 쓰면 안 된다.
- **H2a (전자 네트워크)** — **추가 반증.** `[도표, Fig. 4a]` 복합양극 전자 전도도
  **≈22–34 mS cm⁻¹** 이 이온 전도도 **0.07–0.42 mS cm⁻¹** 의 **50–400배**다.
  CNT 25 wt% 계이긴 하나, **탄소가 충분하면 전자는 병목이 아니다**를 숫자로 보인다.
  `raw/papers/huang2026_…` 의 σe 14배·σi 270배 결과와 같은 방향.
- **H2b (이온 네트워크 / SE 부피)** — ★ **재해석을 강제한다.** `raw/papers/wang2023_…` 는
  **SE 부피분율**이 병목이라 했고, 우리는 48–52 vol% 라 "이미 충분" 이라 적었다.
  이 논문은 **같은 조성·같은 부피분율에서 혼합 이력만으로 σ_Li⁺ 를 6배 바꾼다.**
  → **H2b 는 "SE 가 모자란가" 가 아니라 "SE 가 살아 있는가(밀링으로 죽지 않았는가)" 로
  다시 써야 한다.** 우리 30:50:20 one-step 셀의 LPSCl 은 **전량이 밀링을 겪었다.**
- **H3 (입자 제한)** — **간접 근거.** LPSCl D50 2.0 → 0.7 µm 로 작아져도 800 rpm 은
  성능이 꺾인다 → **"작을수록 좋다" 가 아니다** (Cronk 의 "micron > sub-micron" 과 같은 방향).
  단 이 논문의 입도는 **활물질이 아니라 SE** 의 것이다.
- **H4 (단위 착시)** — ★ **강한 보강.** M600 2차 방전 **1666.2 mAh g⁻¹(S) = 이론의 99.5 %**
  인데 TGA 는 **22 % 가 미반응**이라고 말한다. **분모(S)·분자(S + LPSCl redox) 가 섞여
  "이용률 100 %" 라는 환상**을 만든다. 우리 500–600 목표도 **어느 분모·어느 분자**인지
  먼저 확정해야 한다 → [[capacity-normalization-li2s-vs-sulfur]].
- **H5 (기계적 제한)** — **부분 근거.** `[인쇄]` 밀링이 LPSCl 의 Young's modulus 를
  21.98 → **4.63 GPa** 로 떨어뜨리고 같은 질량 펠릿을 **8.8 % 얇게** 만든다.
  복합양극 쪽은 M200 13.64 / M600 **8.98** / M&M37 **14.03 GPa**.
  → **혼합 경로가 전극의 기계적 성질을 바꾼다**는 직접 측정이다. 다만 **사이클 중 부피
  변화·균열은 재지 않았고 스택압도 없다**(G3) — `raw/papers/qu2025_…` 가 그 자리를 맡는다.

**[[composite-cathode-mixing-routes]]** — 표에 새 열이 필요하다: **"SE 를 쪼개는 비율
(밀링:손혼합)"**. 지금까지의 논문은 전부 0:10(손혼합) 또는 10:0(전량 밀링)이었다.
이 논문은 **5:5 · 3:7 · 1:9 · 3:2 네 개의 중간점**을 처음으로 채운다.

### 13.3 이 논문이 다른 digest 와 만나는 지점

| 다른 digest | 만나는 곳 | 방향 |
|---|---|---|
| `cronk2026_…` | 혼합 경로·interphase·이론 초과 용량 | **보완** (§12) — 같은 중간상(Li3PS4+n)을 다른 방법으로 독립 확인 |
| `huang2026_…` | 복합양극 σe/σi 를 따로 재기 | **일치** — 둘 다 "전자 ≫ 이온" |
| `wang2023_…` | SE 의 이온 경로 충분성 | **조건부 충돌** — Wang 은 부피분율, Kim 은 **같은 부피분율 안의 이력** |
| `qu2025_…` | **같은 장비(Fritsch P7)** · 스택압 | **보완** — Qu 300 rpm 4 h one-step vs Kim 600 rpm 6 h. 스택압은 Qu 만 잰다 |
| `lee2026_…` | 저에너지 2단계에서도 활물질–SE 반응이 일어난다 | ⚠ **경고** — "손혼합 SE 는 보호된다" 가 Li2S 계에서는 성립하지 않을 수 있다 |
| `zhang2026_…` | 전해질층 면적밀도 분모 문제 | **반복** — 여기도 `[재현]` 127 mg cm⁻² (G12) |
| `kim2023_…` | 같은 그룹·같은 1저자 | **계보** (§11) |

### 13.4 가장 값싼 다음 실험 (제안)

`[해석]` 우리 30:50:20 Li2S 셀에서 **LPSCl 50 wt% 를 쪼개는 비율 한 축**만 돌린다.

1. **밀링:손혼합 LPSCl = 10:0 / 5:5 / 3:7 / 0:10** 네 수준. 1단계는 우리 표준 밀링 조건
   고정, 2단계는 유발 15 min (이 논문과 동일).
2. **같은 네 조성을 로딩 2수준**(얇게 ≈1–2 mg(Li2S) cm⁻², 두껍게 ≈5–6)에서. → **교차점이
   실재하는지**가 이 실험의 1차 질문이다 (§12.2).
3. 셀 없이 먼저 할 것: **electron-blocking 대칭셀로 σ_Li⁺**, **DC 분극으로 σ_e⁻**
   (huang2026 방식). 전도도만으로 10:0 ↔ 0:10 이 6배 갈리는지 확인되면 셀을 줄일 수 있다.
4. 지표: 첫 충전 활성화량 mAh g⁻¹(Li2S), 이후 비용량 **양단위**, 면적용량, **Φc 역정의**
   (1차 방전/1차 충전)로 SE redox 몫, 충전 후 **TGA 로 생성된 S8** (§13.1).
5. **반드시 같이 기록**: 투입 질량·BPR·용기 부피·볼 개수 (이 논문의 G1 을 우리가 반복하지
   않도록), 2단계 **분위기** (G2), **운전 스택압** (G3), **N/P** (G4), **셀 개수** (G5).

---

## 14. 비판

1. **★ 서술이 그림보다 좋게 쓰여 있다 — 세 군데.**
   (a) `[인쇄]` "underwent **stable cycling** at extremely high areal capacities of ... 22
   mAh cm⁻²" 인데 `[도표, Fig. 5c]` 그 셀은 **≈50 사이클에 "Short circuit"** 로 끝난다.
   본문·초록·결론 어디에도 단락이 없다 (G11).
   (b) `[인쇄]` 건식 전극 "**stable cycling for 100 cycles**" 이지만 `[도표, Fig. 5h]`
   8.6 → 6.7 mAh cm⁻² = **78 % 유지**다.
   (c) `[인쇄]` "higher milling intensities resulted in **significantly less polarization**"
   인데 M800 은 M600 보다 분극이 크다 (G7). **단조 경향으로 서술하고 비단조 데이터를 보인다.**

2. **★ 원문 내부 수치 불일치가 둘, 그중 하나는 중심 숫자에 인접해 있다.** 본문 Φc
   (95.7 / 125.9 %) 와 Fig. 2e 라벨 (54.7 / 144.1 %) 이 M200·M800 에서 어긋나고, M800 의
   방전/충전 쌍이 Fig. 2h 와 맞지 않는다 (G6). 이것은 **밀링 에너지 스캔 — 이 논문의 첫
   번째 논지 — 의 숫자**다. M400·M600 이 일관하므로 결론은 흔들리지 않지만, **M800 을
   "과도한 밀링의 실패" 로 인용하는 모든 문장이 검증 불가**가 된다.

3. **셀이 하나씩이고(n=1, G5), 스택압이 없고(G3), N/P 가 없다(G4).** 이 세 공백이 겹치면
   "12 mg cm⁻² 에서 150 사이클 92 %" 라는 이 논문의 최고 성과를 **다른 셀과 비교할 수 없다.**
   특히 볼트 구속(정용적)은 `raw/papers/qu2025_…` 가 **100 사이클 유지율을 13 %p 깎는다**고
   보인 조건인데, 그 조건에서 92 % 가 나왔다면 오히려 더 설명이 필요하다.

4. **"dual-phase" 를 상으로 동정하지 않았다 (G9).** 두 상의 근거는 단면 SEM 명암, 복합체
   전도도, 탄성률 **분포의 넓이** 셋이고 **전부 간접**이다. 두 영역을 공간 분해해 조성이나
   국소 전도도를 잰 측정이 없다. 제목에 들어간 개념치고 증거가 얇다.

5. **catenation interphase 의 증거가 XPS 피크 하나에 걸려 있다.** S_B⁰ 162.1 eV 는 S8
   (163.2) 과 S_T⁻¹ (161.5) **사이에 끼워 넣은 doublet** 이고, `[인쇄]` 본문도 "**low-intensity**
   S_B⁰ peak was **deconvoluted between**" 이라고 쓴다. 피팅 자유도가 큰 자리다. Raman 보강은
   SI 에 있고(미확보) 두께·조성·전도도의 직접 측정은 없다 — **Cronk 2026 의 G6 과 같은 공백**이다.
   다만 **두 그룹이 독립적으로 같은 종을 지목**한 것은 가설을 상당히 강화한다.

6. **에너지밀도의 분모가 양극뿐이고 전압 기준이 적혀 있지 않다 (G12).** `[재현]`
   SE 층만으로 127 mg cm⁻² 인 셀에서 "cathode energy density 790 Wh kg⁻¹" 은
   양극+SE 기준 **≈83 Wh kg⁻¹** 이 된다. 이 위키가 `zhang2026_…` 에서 이미 지적한
   같은 패턴이다.

7. **two-step 의 "저에너지" 가 정량되지 않았다 (G1·G2).** 유발 15 분은 **사람·압력·분위기에
   따라 재현성이 낮은 공정**이다. 이 논문의 핵심 변수가 **가장 덜 정의된 공정 단계**에 있다.
   장비(Thinky 같은)로 바꾸면 결과가 유지되는지 알 수 없다.

8. **Li2S 가 없다 (G14).** `[인쇄]` Fig. 5e 의 비교 그림에는 Li2S 문헌 점이 둘 있지만 본문
   데이터는 전부 S8·SeS2 다. **이 논문은 우리 활물질을 다루지 않는다** — 가져올 것은
   공정과 측정법이지 숫자가 아니다.

9. **공정하게 적을 공**: (a) 혼합 조건을 이 위키의 논문 중 **Cronk 다음으로 잘 적었다**
   (장비 기종·용기 부피·볼 지름·볼 개수 밀도·rpm·시간·온도 제어). (b) **실패 조건을
   네 개나 보였다** (M200·M800·M&M19·M600 고로딩) — 음성 대조가 드문 분야에서 드문 미덕이다.
   (c) **이론 초과 용량을 숨기지 않고 정면으로 귀속**하고 2차 방전으로 가역성을 보였다.
   (d) **로딩 스캔을 3점 × 4조성**으로 돌렸다 — 고로딩 주장에서 흔한 "최고 로딩 한 점" 이 아니다.
   (e) 그림 안에 **"Short circuit" 을 지우지 않고 남겼다** (본문이 언급 안 한 것이 흠이지,
   데이터를 숨기지는 않았다).

---

## 15. 이 저장소가 가져갈 것

1. **[[one-step-vs-two-step-mixing]] 카드의 질문을 다시 쓴다.**
   "one-step vs two-step" → "**SE 를 어떤 비율로 쪼개 밀링할 것인가, 그 최적비는 로딩의
   함수인가**". 근거: 같은 조성에서 밀링 SE 분율 100/50/30/10 % 네 점 + 로딩 3점.
2. **H2(SE 보호)를 조건화한다**: "SE 보호는 전극이 두꺼울 때만 이득이다 (교차 3–6 mg cm⁻²)".
3. **H4(밀링 에너지 상한)에 꼭지의 숫자를 넣는다**: Fritsch P7, 6 h 고정, **600 rpm 최적**,
   800 rpm 에서 하락. 시간도 6 h 최적 (SI 미확보).
4. **[[composite-cathode-mixing-routes]] 에 "SE 분할비" 열을 신설**하고 이 논문의
   10:0 / 5:5 / 3:7 / 1:9 / 3:2 를 채운다.
5. **[[reference-cell-500-600-mahg]] H2b 의 문장을 교체**: "SE 부피분율이 모자란가" →
   "**밀링을 겪은 SE 가 아직 superionic 인가**".
6. **측정법 둘**: electron-blocking 대칭셀 σ_Li⁺ · **TGA 로 미반응 활물질을 재서
   전기화학 이용률을 교정**하는 법 (§6.3·§13.1).
7. **규율 하나**: `[인쇄]` Φc(충전/방전)를 **SE redox 지표**로 상시 기록한다. 이 위키의
   "이론 초과 용량" 표에 **5번째 논문**으로 등재.
8. `[인쇄]` **"LPS·LPSCl 은 2.5 V vs Li⁺/Li 아래에서 산화 안정성이 제한된다"** 문장을
   [[li2s-assb-composite-cathode]] 의 전압창 항목에 **인용(단, 이 논문의 1차 측정이 아니라
   ref 26–29 인용임을 명시)**.

---

## 16. 그림 판독 기록

크로핑: `.venv/bin/python wiki/tools/extract_figures.py --slug
kim2025_high-areal-capacity-sulfur-cathode-dual-phase-electrolyte-assb --pdf <main.pdf> --clean`
→ **본문 Fig. 1–5 다섯 장**. **SI 그림은 없다 (SI 미확보).**

| 그림 | 봤나 | 무엇을 읽었나 |
|---|---|---|
| **Fig. 1** | **✅ 전면** | 공정 모식도의 글자 "(i) High energy milling" / "(ii) **Low energy mixing**" · 단면 FIB-SEM b(M200)·c(M&M37) 50 µm, d·e 5 µm · e 의 노란 화살표 "Li-ion conduction pathway" · **"One-step mixing" / "Two-step mixing"** 라벨 |
| **Fig. 2** | **✅ 전면 + e·h 확대** | a–d AES/TOF-SIMS 분산 대비 · **e 의 Φc 라벨 네 개를 글자로 확인 → 본문과 2개 불일치 (G6)** · e·g·h 의 **"S L/L: 3 mg cm⁻²"** · h 의 20사이클 값 4개 · h 우축 면적용량 0–6 mAh cm⁻² · g 의 피크 (i)(ii)(iii)(iv) 위치 |
| **Fig. 3** | **✅ 전면** | a,b 모식도의 "Void" vs "**Inorganic conducting layer (3Li⁺⋯PS4+n³⁻)**" · c,d XPS 네 doublet 의 결합에너지 글자 · **e TGA 네 곡선의 종점 (≈76 / ≈76 / ≈86.5 / ≈94.5 %) 과 75 % 기준선** → §6.3 의 전환율 `[재현]` 은 여기서 나왔다 |
| **Fig. 4** | **✅ 전면 + a 확대** | **a 의 이온(막대, 축 절단 0.15↔0.40) · 전자(주황 원, 우축 0–40 mS cm⁻¹) 값 네 쌍** · b,c CV 피크 전류·전위 · **d 의 12점 전부 (§7.3 표)** · e 단면 30 µm |
| **Fig. 5** | **✅ 전면 + b·c 확대** | a,b 의 면적용량 곡선과 **CE 인셋 축(90–105 / 98–102 %)** · b 가 9.9 → 9.2 (= 92 %) 임을 확대로 확인 · **c 의 "Short circuit" 글자와 화살표 2개, 녹색 곡선이 ≈50 사이클에 종료 (G11)** · d 의 좌축 "**Cathode** energy density" · e 의 비교 점들 · g 사진(6×6 cm², "ENERGY STORAGE & CONVERSION MATERIALS LAB." 한양대) · h 의 8.6 → 6.7 |
| **SI Fig. S1–S16** | **❌ 전부 못 봄** | **SI 미확보.** §10 에 인용 지점 전수 목록. 본문에 글자로 옮겨진 값만 사용했고, 그 밖의 SI 수치는 이 digest 에 **없다** |

`[해석]` 확대해 읽은 패널: Fig. 2e, 2h, 4a, 5b, 5c. **그 다섯 중 셋에서 본문과 다른 것이
나왔다** (2e 의 Φc 라벨, 5b 의 실제 유지율 확인, 5c 의 단락 표시). **캡션과 본문만 읽었으면
G6·G11 을 둘 다 놓쳤을 것이다.**

---

*DOI 10.1002/aenm.202500867 · 이 digest 는 sha256 봉인되어 있다. 정정은 컴파일 페이지(2층)에 적는다.*
