Repository: yonghoon7153-source/Yonghoon-DEM-DFT

# wiki/raw/ — 예외적 불변 원본층

이 리포의 불변 증거층은 **이미 밖에 있다**: `docs/data/`(측정 CSV·JSON) ·
litdb 정본(friendly-meitner) · `docs/reviews/findings.json` · git 이력.
그래서 이 폴더는 킷 원형과 달리 **예외 전용**이다:

- 들어오는 것: litdb 소관(논문)도 측정 데이터도 아닌 외부 자료 — 강연 전사,
  외부 레포 감사 노트 등.  `transcripts/` 등 하위 폴더에 날짜-슬러그로 저장.
- 규칙: 한번 저장한 파일은 수정 금지 (원본이 바뀌면 새 -v2 파일).  frontmatter 에
  `source_url` / `ingested` 를 적는다.
- 논문 PDF·digest 는 여기 넣지 않는다 → wiki/SCHEMA.md 경계 규칙 1 (litdb 정본).

File: wiki/raw/papers/kimjt2023_mixed-discharge-products-li2s2-li2s-asslsb.md (part 2 of 2)
---
(Kim JT 쪽)이므로 **둘 사이 어딘가**에 있다.

---

## 우리 연구와의 접점

### 8.1 ★★ 가장 큰 수확 — **1 전자 천장 583 mAh g⁻¹(Li2S) 이 우리 목표 밴드 한가운데 있다**

`[재현]` 두 천장을 F/(M × 3.6) 으로 계산한다 (F = 96485 C mol⁻¹).

| 전환 | 전자 수 | `mAh g⁻¹(S)` | `mAh g⁻¹(Li2S)` |
|---|---|---|---|
| S ↔ Li2S2 (= Li2S ↔ Li2S2) | **1 e⁻** | 96485/(32.06×3.6) = **835.9** | 96485/(45.942×3.6) = **583.3** |
| S ↔ Li2S | **2 e⁻** | 2× = **1671.7** | 2× = **1166.6** |

우리 [[reference-cell-500-600-mahg]] 의 목표는 **500–600 mAh g⁻¹** 이다. `(Li2S)` 기준이라면:

| 우리 값 | `[재현]` 1 e⁻ 천장(583.3) 대비 | `[재현]` 2 e⁻ 천장(1166.6) 대비 |
|---|---|---|
| **500** mAh g⁻¹(Li2S) | **85.7 %** | 42.9 % |
| **583** mAh g⁻¹(Li2S) | **100.0 %** | 50.0 % |
| **600** mAh g⁻¹(Li2S) | **102.9 %** | 51.4 % |

★★ **우리 목표 밴드 500–600 이 1 전자 천장 583 을 정확히 걸친다.** 지금까지 우리는 이 밴드를
"2 전자 천장의 43–51 %, 즉 절반쯤 활성화된 상태" 로 읽어 왔고, 그래서 H1(활성화 제한)·H2(퍼콜레이션)
·H3(입자)로 설명을 찾아 왔다. **그런데 똑같은 수가 "1 전자 전환의 86–103 %, 즉 거의 완전한
Li2S → Li2S2 산화" 로도 읽힌다.**

→ **[[reference-cell-500-600-mahg]] 에 새 가설을 제안한다.**

> **H6 (전자수 제한) — 첫 충전이 Li2S → Li2S2 의 1 전자에서 멈춘다.**
> 2 Li2S → Li2S2 + 2 Li⁺ + 2 e⁻ 만 일어나고 Li2S2 → S 의 두 번째 전자가 진행되지 않는다.
> 그렇다면 500–600 mAh g⁻¹(Li2S) 는 **"절반만 활성화된 상태" 가 아니라 "한 전자 분량을 거의 다
> 쓴 상태"** 이고, 우리는 이용률이 아니라 **다른 반응**을 보고 있는 것이다.

**H6 이 H1 과 갈리는 지점** `[해석]` — 같은 숫자를 내지만 **서명이 다르다**:

| 관측량 | **H1 (활성화 제한)** 예측 | **H6 (전자수 제한)** 예측 |
|---|---|---|
| 천장의 모양 | 부드럽다. 조건을 좋게 하면 조금씩 오른다 | **583 근처에서 딱딱하다.** 조건을 바꿔도 잘 안 넘는다 |
| 첫 사이클 CE | 낮다 (활성화 손실) | **높다** (반응이 깨끗이 가역) |
| 첫 충전 과전압 | 크다 (개시 변곡/피크) | **작다** — 평탄 plateau |
| 컷오프를 올리면 | 용량이 는다 | **안 는다** |
| 사이클에 따라 | 서서히 상승 | **평평하다** |
| 충전 후 S 2p XPS / S K-edge | S8 (164 eV 대 / 2473·2480 eV) 이 보인다 | **S–S 브리지 종만 보이고 S8 이 없다** |

**가장 값싼 구별 실험** `[해석]`: 우리 reference cell 을 **충전 상한만 바꿔(예: 현재 → +0.3 V)
3셀씩 2조건** 돌리고 용량이 583 을 넘는지 본다. 넘지 못하면 H6, 넘으면 H1 쪽이다.
추가로 **충전 종료 전극의 S 2p XPS** 하나면 S8 유무로 결정적으로 갈린다 (Lee 2026 이 이미 그
프로토콜을 쓴다 — 복사해 오면 된다).

**반례도 같이 기록한다**: 이 논문 자신의 셀은 25 °C·LGPS·CNT·150 MPa 에서 **836 mAh g⁻¹(S) 를
자유롭게 넘는다** (933 → 1496.9). 즉 **1 전자 천장은 물리적 하드 리밋이 아니다.** H6 은
"우리 조건에서 멈춘다" 는 가설이지 "누구나 멈춘다" 가 아니다.

### 8.2 우리 환산표를 어떻게 고칠 것인가 (구체 제안)

현재 이 위키의 단위 규율은 **2 전자 천장 하나만** 쓴다 (1675 (S) / 1166 (Li2S), ×0.698).
이 논문을 흡수한 뒤의 제안은 셋이다. **(코디네이터 결정 사항 — 이 digest 는 제안만 한다.)**

1. **천장을 두 줄로 쓴다.** 이용률을 보고할 때 `2e⁻ 기준 X % (1e⁻ 기준 Y %)` 를 병기한다.
   그러면 "500–600 = 43–51 %" 와 "500–600 = 86–103 %" 가 같은 자리에 보인다.
2. **1675 → 1672 로 정정한다** `[재현]`. 우리 1675 는 M(S) = 32.00 을 쓴 값이고
   (2×96485/(32.00×3.6) = 1674.7), 환산계수 ×0.698 은 M(S) = 32.06 (32.06/45.942 = 0.69783) 에서
   온다. 둘을 섞으면 1675 × 0.698 = **1169.2** 가 나와 우리 표의 **1166** 과 0.3 % 어긋난다.
   **M(S) = 32.06, M(Li2S) = 45.942 로 통일하면 1671.7 / 1166.6 / ×0.69783 으로 자기정합적**이다.
3. **질량 환산 계수는 바꾸지 않는다.** ×0.698 은 **분모의 몰질량비**이지 전자수 가정이 아니다.
   생성물이 Li2S2 든 Li2S 든 `mAh g⁻¹(S)` ↔ `mAh g⁻¹(Li2S)` 변환에는 영향이 없다.
   **이 논문이 흔드는 것은 분자(얼마나 많은 전자)가 아니라 천장(얼마까지가 100 %)이다.**

### 8.3 ★ 이론 초과 용량 — 이 논문은 설명을 **주지 않고, 문제를 두 배로 키운다**

지금까지 이 위키는 이론 초과를 **SE 리독스**에 귀속해 왔다 (외부 눈금 `[재현]` Wang Daiwei 4–6 % ·
Gao 2024 28–52 mAh g⁻¹(composite); 정면 인정은 Kim 2025 의 LPSCl S–S bridging/cleavage).
Li2S2 생성물 가설을 받아들이면 **천장이 1672 → 836 으로 내려가므로 초과가 두 배가 된다**:

| digest | `[재현]` 현재(2 e⁻ 천장) 대비 | `[재현]` Li2S2(1 e⁻ 천장) 대비 |
|---|---|---|
| Cronk 2026 | 129 % | **258 %** |
| Lee 2026 | 101–107 % | **202–214 %** |
| Yu 2024 | 124 % | **248 %** |
| Zhang 2026 | 114 % | **228 %** |
| Wang 2026 | 111 % | **222 %** |
| Kim 2025 (Φc) | 137.6 % | **275 %** |

→ **결론 `[해석]`: Li2S2 가설은 이론 초과 용량의 설명 후보가 아니다. 반대 방향으로 간다.**
오히려 **SE 리독스 귀속을 강화한다** — 천장이 낮아질수록 SE 가 메워야 할 몫이 커지기 때문이다.
그리고 이 논문 자신이 `[인쇄]` "these values include capacity contribution that comes from sulfide
SSE decomposition" / "The decomposition products of LGPS are electrochemically active, and
contribute to the reversibility capacity of the cell" 로 **SE 기여를 두 번 명시한다** —
Kim 2025 에 이어 **SE 리독스를 정면으로 인정한 두 번째 digest** 다. 단, **둘 다 그것을 측정하지
않는다** (G14).

### 8.4 활성화 전위 사다리에 추가되는 칸

| digest | 활성화 전위 | 모양 | 조건 |
|---|---|---|---|
| Gao 2024 | `[재현]` 2.34–2.37 V vs Li/Li⁺ | **평탄 plateau** | — |
| Kwok 2023 | ≈2.3 V | 기울기 | — |
| Cronk 2026 | 2.4 V | plateau | — |
| Liu 2026 | 2.41 V | **개시 변곡** | — |
| **Kim JT 2023 (이 논문)** | `[도표]` **1.75–1.95 V vs Li–In/Li⁺** (`[재현]` ≈2.37–2.57 V vs Li/Li⁺) | **평탄 plateau** | **S8 출발**이므로 Li2S 첫 충전이 아니라 **1차 방전 후 Li2S2/Li2S → S 재산화**. 0.2 A g⁻¹, 25 °C, 0.65 mg cm⁻²(S), **150 MPa**, 컷오프 2.4 V vs Li–In/Li⁺, LGPS, LiI 6 wt% |
| Wan 2021 | ≈2.80 V | 평탄 | — |
| Zhang 2026 | 2.87 V | — | — |
| Zhang J 2026 | ≈2.6–2.9 V | — | — |
| Lee 2026 | 컷오프 3.62 V | — | — |

`[해석]` **낮은 쪽 묶음(2.3–2.5 V)에 들어간다.** 주의할 점 둘: (i) **Li2S 출발 셀이 아니다** —
Li2S 를 처음부터 산화시키는 과전압이 아니라 *방금 만든* Li2S2/Li2S 를 되돌리는 전위다. 갓 생성된
생성물은 상용 Li2S 분말보다 미세하고 계면이 좋아 **낮게 나오는 것이 당연**하다. (ii) **LiI 6 wt%
가 들어 있다** — LiI 없는 셀은 `[도표]` ≈0.05 V 높다. 사다리에 넣을 때 이 두 단서를 떼지 않는다.

### 8.5 이식 가능 / 불가 표

| 항목 | 이식 가능? | 이유 |
|---|---|---|
| **1 e⁻ / 2 e⁻ 두 천장 병기 (583 / 1166)** | **★★ 가능, 즉시** | 산술이다. 조건 의존성이 없다 |
| **H6(전자수 제한) 가설과 그 구별 서명표** | **★★ 가능** | 우리 셀에서 바로 시험 가능 (컷오프 스윕 + 충전 후 S 2p XPS) |
| **"Li2S2 는 XPS 로 안 보인다" 는 음성 결과** | **가능 (중요)** | 우리가 XPS 로 Li2S2 를 찾으려 할 때 **시간을 아껴준다.** 저자·선행 2편(ref. 32, 59)이 모두 실패했다 |
| **ToF-SIMS Li3S2⁺/Li3S⁺ 프로토콜** | **조건부** | 상대 비교에는 쓸 수 있다. **단 교정곡선 없이 몰분율로 읽으면 안 된다**. 장비 접근성 문제 |
| **LiI 6 wt% 를 Li2S 복합양극에 넣는 것** | **조건부 — 별도 검증 필요** | 효과는 설득력 있다(82 % → 100 %). 그러나 (i) LGPS 계에서만 보였고, (ii) **LiI 자신의 용량 기여를 분리하지 않았으며**(G14), (iii) 6 wt% 의 기준이 불명(G2). 우리가 하려면 **`LPSCl + AB + LiI` 대조셀이 먼저** — 이 위키가 이미 설계해 둔 실험이다 |
| **"하한 컷오프를 올려 얕게 방전" 전략** | **불가 (우리 계에선 무의미)** | 우리는 **Li2S 에서 출발**한다. 첫 공정이 **충전**이므로 "하한 컷오프로 Li2S 생성을 막는다" 는 조작 자체가 성립하지 않는다. 대응하는 조작은 **상한 컷오프를 낮춰 Li2S2 에서 멈추는 것**이고, 그것은 용량을 583 으로 묶는 선택이다 |
| **one-step 200 rpm 4 h 레시피** | **조건부** | 저에너지 one-step 좌표로 유용하다. 단 **LGPS ≠ LPSCl**, **S8 ≠ Li2S**(황은 무르고 낮은 융점이라 밀링 거동이 전혀 다르다), **BPR 불명**(G3) |
| **150 MPa 운전 구속압** | **불가** | 문헌 좌표 최고값(50 MPa)의 3배. 우리 셀 구성으로 재현 불가능하고, **이 논문의 사이클 수명을 그대로 인용하면 안 되는 이유**다 |
| **1500 사이클·979.6 mAh g⁻¹(S) 수치** | **인용 불가 (조건부만)** | S8 출발 + LGPS + 150 MPa + 0.65 mg cm⁻² + Fig. 3e 앞 280 사이클 미표시(G9). 인용하려면 이 다섯을 모두 붙여야 한다 |
| **DFT 장벽 4.10 / 3.78 eV** | **불가** | 본문에 없고 그림에만 있으며(G20), 전기화학 과전압과 연결되지 않은 화학 분해 장벽이다 |
| **Li2S2 부피팽창 60 %** | **불가** | 출처·계산 없음 (G13) |
| **−10 °C·60 °C 동작** | **참고만** | 우리 축이 아니다. 다만 `[재현]` 60 °C 1차 CE 112 % 는 SE 리독스 근거로 쓸 수 있다 |

---

## 비판

1. **★ 제목의 주장과 간판 데이터가 반대 방향이다.** "Li2S2 우세 생성물을 유도했다" 는 셀이
   250 사이클에 `[인쇄]` 1496.9 mAh g⁻¹(S) = `[재현]` **1 전자 천장 836 의 179 %, 2 전자 천장의
   89.5 %** 를 낸다. 2 전자 전환이 거의 완결됐다고 읽는 것이 훨씬 단순한 설명이다. 초과분을 SE
   분해로 돌리려면 `[재현]` **594.8 mAh g⁻¹(LGPS)** 가 250 사이클 내내 CE 100 % 로 가역이어야 하는데,
   이 위키 외부 눈금(Gao 2024 28–52 mAh g⁻¹(composite))의 **4.6–8.5 배**다. **논문은 이 산술을
   하지 않는다.**
2. **★ 생성물 판별의 핵심 증거가 교정되지 않았다 (G1 + G16).** (i) ToF-SIMS 이온강도비는 수율
   교정이 없어 몰분율로 환산할 수 없고 깊이가 1–3 nm 다. (ii) S K-edge XANES 는 TEY(표면)이고,
   **복합체 황의 42 %가 LGPS 유래**인데(`[재현]` LGPS 의 S 분율 65.35 wt% × 40 wt% = 26.14 wt%)
   LGPS 기여를 차감하지 않았다. 2471.3 eV 어깨가 Li2S2 인지 LGPS 환원분해물인지 **이 데이터로는
   가를 수 없다.** (iii) XPS 는 실패했다고 스스로 적는다.
3. **★ 간판 수명이 화학이 아니라 압력으로 설명될 수 있다.** 운전 구속압 `[인쇄]` **~150 MPa** 는
   이 위키 문헌 좌표(7 / 15 / 50 MPa)의 **3–21 배**다. 황의 78 % 부피변화를 역학적으로 봉쇄하기에
   충분하고, **압력을 변수로 흔든 실험이 하나도 없다.** "LiI + 컷오프" 와 "150 MPa" 를 가르는
   대조군이 없으므로 **원인 분리가 되어 있지 않다.**
4. **"안정" 이 무엇인지 — 여기서는 CE 다.** `[도표]` CE 는 거의 모든 셀에서 99.8–100 % 로 훌륭하다.
   그러나 **용량은 안정하지 않다** — Fig. 3d 는 250 사이클 동안 **+57 % 상승**하고, Fig. 4b 는
   250 사이클에서 꺾여 하강하며, Fig. 4d 의 12 mg cm⁻² 셀은 50 사이클에 **32 % 손실**한다.
   "stable capacity of 1069.4 mAh g⁻¹ for over 1200 cycles" 라는 문장은 **그림의 앞 280 사이클이
   잘린 상태**(G9)에서 쓰였다.
5. **수치가 자리마다 다르다.** 면적용량 "above 4.0" (초록·서론) / "around 3.0 for 50 cycles" (결과)
   / "exceeding 3.0" (결론) — `[도표]` 4.1 은 **12 mg cm⁻² 셀의 1사이클, 60 °C, C/167** 값이다
   (G10). 로딩 산술도 어긋나고(G11), ToF-SIMS 반복 수가 3 vs 5 로 갈리며(G8), D_Li 단위가 틀렸고
   (G12), XANES 특징 위치가 본문 2474.1 vs 그림 2474.2 다.
6. **대조군의 부재가 구조적이다 (G14).** `LGPS + CNT`(황 없음), `LGPS + CNT + LiI` 두 대조셀이
   없다. 논문이 SE 분해 기여를 **두 번 명시하면서** 한 번도 측정하지 않는다. 그리고 **LiI 자신의
   요오드 리독스**(I⁻/I3⁻)도 분리되지 않았다 — 6 wt% LiI 가 내는 용량이 0 이라는 증거가 없다.
7. **열역학에서 동역학으로 한 걸음에 건너뛴다.** `[인쇄]` "formation energies … indicate that Li2S2
   exhibits better **redox activities**" — 생성에너지는 안정성이지 속도가 아니다. 장벽 계산(Fig. 1e)은
   별도인데 그 숫자(4.10 / 3.78 eV)는 **본문에 한 번도 나오지 않고** 도식은 자기 모순이다(G20).
8. **셀 개수가 없다 (G7).** 1500 사이클·400 사이클·100 사이클 전부 n 미기재. 오차막대는 ToF-SIMS
   한 곳뿐이고 그 n 조차 본문 안에서 갈린다.

**그럼에도 이 논문이 기여하는 것** `[해석]`: (i) **"방전 깊이가 깊을수록 재산화가 나빠진다"** 는
Fig. 1c 의 관측(780 → 745 → 660)은 메커니즘 해석과 무관하게 **견고하고 유용하다.**
(ii) **Li2S2 를 XPS 로 찾으려는 시도가 실패한다**는 음성 결과를 명시한다.
(iii) **SE 분해가 가역 용량에 기여한다**고 본문에 두 번 적는다 — 이 위키의 SE 리독스 가설에
문헌 근거를 더한다. (iv) **ToF-SIMS Li3S2⁺/Li3S⁺** 라는 새 측정 도구를 제시한다 (교정만 되면 강하다).

---

## 이 저장소가 가져갈 것

1. **`[재현]` 583.3 mAh g⁻¹(Li2S) / 835.9 mAh g⁻¹(S) = 1 전자 천장.** 이 숫자를 위키의 단위 축에
   상수로 박는다. 우리 목표 밴드 500–600 이 그 위에 올라앉아 있다.
2. **[[reference-cell-500-600-mahg]] 에 H6(전자수 제한) 신설 제안** + H1 과의 구별 서명표(§8.1).
   → 가장 값싼 구별 실험: **충전 상한 스윕 2조건 × 3셀 + 충전 종료 S 2p XPS 1회.**
3. **이론 초과 용량 축의 결론 보강**: Li2S2 가설은 초과를 설명하지 못하고 두 배로 키운다(§8.3).
   **SE 리독스 귀속은 유지되고 강화된다.** 이 논문은 SE 기여를 본문에 명시한 **두 번째 digest** 다.
4. **[[one-step-vs-two-step-mixing]] 의 H2 Against 좌표**: **LGPS 를 one-step(200 rpm 4 h)에 넣고도
   1500 사이클.** 단 rpm 이 낮고(저에너지) S8 출발이며 SE 가 LGPS 라는 세 단서를 붙인다.
   BPR 은 **볼 40 g 만 있고 시료 질량이 없어 계산 불가**(G3) — BPR 미기재 명단에 추가.
5. **운전 구속압 문헌 좌표에 150 MPa 추가**: 7(Qu) / 15(Zhang J) / 50(Jeong·Gao) / **150(Kim JT)**.
   → [[reference-cell-500-600-mahg]] 의 H5 에 "표준이 없다" 는 결론을 한층 강화한다.
6. **활성화 전위 사다리 9번째 칸**: `[도표]` 1.75–1.95 V vs Li–In/Li⁺ (= `[재현]` ≈2.37–2.57 V
   vs Li/Li⁺), **평탄 plateau**, 단 **S8 출발의 재산화**라는 단서 포함 (§8.4).
7. **Lee 2026 과의 대조표(§7)** — 두 논문이 같은 "불완전 전환" 을 **압력 양 극단**에서 본 것이라는
   읽기. 우리 셀은 그 사이에 있다.
8. **측정 규율 둘**: (a) **Li2S2 를 XPS 로 찾지 마라** (3편이 실패). (b) **S K-edge XANES 를 할 때
   SE 유래 황의 분율을 먼저 계산하라** — `[재현]` LGPS 65.35 wt% S, LPSCl(Li6PS5Cl, M = 268.37 g mol⁻¹) 은
   `[재현]` 5 × 32.06/268.37 = **59.73 wt% S**. 우리 reference cell(Li2S 30 : LPSCl 50 : AB 20)이면
   `[재현]` LPSCl 유래 황 = 50 × 0.5973 = 29.9 wt%, Li2S 유래 황 = 30 × 0.69783 = 20.9 wt% →
   총 황 50.8 wt%, 그중 **58.8 %가 SE 에서 온다.** 우리가 XANES/XPS 를 찍으면 **신호의 절반 이상이 SE 황**이다.
   이것은 이 digest 에서 얻은 가장 실무적인 경고다.

---

## 그림 판독 기록

| 그림 | 본 것 | 무엇을 읽었나 | 미해결 |
|---|---|---|---|
| **Fig. 1 (전체)** | ✅ Read | a 모식 방전곡선(836/1672 눈금) · b 문헌 9편 막대 전량 · c 컷오프 3조건 곡선 · d 생성에너지 4점 · e 활성화 도식 | — |
| **Fig. 1c (확대)** | ✅ Read (2.0배 확대 재크롭) | 0.6/0.2/−0.2 V 각각의 방전·충전 종점, plateau 모양, 836 부근 변곡 **없음** 확인 | 정확한 종점값은 ±30 mAh g⁻¹ |
| **Fig. 1e (확대)** | ✅ Read (2.2배 확대 재크롭) | 4.10 / 3.78 / 0.42 eV, Li2S_Ads 가 Li2S2_Ads **위**에 그려짐 | 세 숫자가 본문에 없음 (G20) |
| **Fig. 2 (전체)** | ✅ Read | a–d XANES 3상태 + 2471.3 eV 전연, e·f 시리즈 + **S/Li2S/LGPS 3 reference**, g 이온비 막대 5개 + 오차막대 | 2471.3 어깨가 **분리 피크가 아님**을 확인. LGPS 차감 안 됨 (G16) |
| **Fig. 3 (전체)** | ✅ Read | a 셀 모식 · b 1차 사이클 100 %/82 % · c 율속 9점 + CE · d 250사이클 상승곡선 + 그림 안 조건 주석 · e 1500사이클 + **x축이 ≈280 에서 시작** | 3d 의 중간 사이클값은 `[도표]` ±40 |
| **Fig. 4 (전체)** | ✅ Read | a 60 °C 곡선 + **충전 ≈1270 > 방전 ≈1140 (CE ≈112 %)** + 인셋 I/II 경계 ≈370 · b 400사이클 · c 3 mg 면적용량 5사이클 · d 고로딩 2셀 50사이클 · e −10 °C 곡선 · f 100사이클 | 4a 충전 종점은 `[도표]` ±40 |
| **SI Fig. 1–18, Table 1, Note 1–2** | ❌ **미확보** | — | G2·G4·G6·G9·G12·G20 중 일부가 여기서 닫힐 수 있다. **SI PDF 를 구하면 재독 가치 있음** |
| XRD / Raman / TGA / SEM 데이터 | ❌ 본문에 그림 없음 | Methods 에 장비만 적혀 있고 결과는 전부 SI Fig. 1–7 | **SI 미확보** |

**크로핑 메모**: `extract_figures.py` 가 Fig. 1–4 를 캡션 앵커 기준으로 추출했고 **네 장 모두 패널이
잘리지 않았다** (공백률 0.84–0.89, 폭 2138 px = 페이지 전폭). 재크롭 불필요. Fig. 1 의 c·e 패널만
판독 정밀도를 위해 별도 확대본을 만들어 보았고(스크래치, 저장소에는 넣지 않음), 원본 `fig_1.png`
에서 읽은 값과 일치했다.
