Repository: yonghoon7153-source/Yonghoon-DEM-DFT

# wiki/raw/ — 예외적 불변 원본층

이 리포의 불변 증거층은 **이미 밖에 있다**: `docs/data/`(측정 CSV·JSON) ·
litdb 정본(friendly-meitner) · `docs/reviews/findings.json` · git 이력.
그래서 이 폴더는 킷 원형과 달리 **예외 전용**이다:

- 들어오는 것: litdb 소관(논문)도 측정 데이터도 아닌 외부 자료 — 강연 전사,
  외부 레포 감사 노트 등.  `transcripts/` 등 하위 폴더에 날짜-슬러그로 저장.
- 규칙: 한번 저장한 파일은 수정 금지 (원본이 바뀌면 새 -v2 파일).  frontmatter 에
  `source_url` / `ingested` 를 적는다.
- 논문 PDF·digest 는 여기 넣지 않는다 → wiki/SCHEMA.md 경계 규칙 1 (litdb 정본).

File: wiki/raw/papers/kondrakov2017_ncm111-ncm811-lattice-strain-particle-shrinkage-cracking.md (part 2 of 2)
---
  "above 4.15 V (x(Li) = 0.5) and 4.04 V (x(Li) = 0.5) for NCM111 and NCM811, respectively, the variations in lattice parameter a are less significant, whereas c still exhibits significant changes." ·
  "We note that the specific capacity delivered by the NCM811 cathode above 4.04 V is only around 47 mAh/g, corresponding to 25% of the total capacity; however, the volume change is quite significant
  (3.5%, with a total volume change of 5.1%)." · "Both the faster capacity decay and higher rate of impedance rise observed for NCM811 compared to NCM111 (Figure 1) may be caused by the volume changes
  occurring at voltages between 4.04 V (x(Li) = 0.5) and 4.3 V (x(Li) = 0.25), a hypothesis that requires experimental proof."
- `[인쇄]` 미세변형: "The simultaneous refinement of all four microstrain parameters during the sequential Rietveld analysis did not yield stable results. As a result, only S202 was used because this parameter
  had the largest effect on the fit quality." · "the S202 profile of NCM811 exhibits a clear maximum at 4.04 V (x(Li) = 0.5)" · "the Stephens model does not allow figuring out the physical reasons for the
  crystallographic microstrain but quantifies the homogeneity of the lattice parameters within the material" · "the latter material is subjected to a more severe, periodic buildup of microstrain during
  single charge/discharge cycles."
- `[재현]` (i) `V = (√3/2)a²c`: NCM111 인쇄 끝값 쌍 100.50 · 99.33 ✓ · NCM811 시작 101.27 ✓ · **끝 (2.8127, 14.030) → 96.12 ↔ 인쇄 96.19**(D1) · 초록 "5.1 %" 는 96.12–96.13 쪽(−5.08 %), 인쇄 쌍은
  −5.02 % · NCM111 −1.16 %("around 1.2" ✓). (ii) "3.5 %" = 충전 4.04 V `V` 99.68 → 최저 96.13(−3.50 % of 101.28 ✓) · "47 mAh/g" = **방전** 가지 4.3 V + 정전압 끝 → 4.04 V(Δx 0.171 × 275.5 =
  47.1 ✓; 충전 가지는 Δx 0.209 → 57.6) — 한 문장의 두 수가 다른 가지에서 왔다(D9). (iii) 4.04 V ↔ x: 충전 x ≈0.46 · x 0.5 ↔ 3.99 V(NCM811); NCM111 4.15 V ↔ x ≈0.53 · x 0.5 ↔ 4.21 V(D8).
  (iv) 인쇄 반경 평균 `l_TM-O`: NCM811 0.8·0.70 + 0.1·0.685 + 0.1·0.72 + 1.26 = **1.9605** ✓(1.961) · NCM111 (0.70 + 0.685 + 0.72)/3 + 1.26 = **1.9617** ↔ 인쇄 1.959(D18). (v) Δ`a` "0.07(1) Å" ↔
  NCM811 0.0575 · NCM111 0.0424 Å(D19). (vi) Δx per pattern: 기울기 × 150 s = NCM811 **0.0025** · NCM111 **0.0029**(D11). (vii) 주사 수 ≈810(111) · ≈1150(811) — ">700" ✓.

## in situ 광학현미경 (p. 3291) · Fig. 4 · 5 · S3 · Appendix S1

- `[인쇄]` "The relative change in secondary particle size throughout cycling was determined by digital image correlation (DIC).45 Large irreversible variations in size were observed during the course of
  the first cycle; the changes in the later cycles were more reversible. In XRD, the first and following cycles showed the same behavior. From this, we conclude that effects such as surface layer (cathodic
  SEI) formation contribute to the data in the initial cycle in the in situ LM experiments. Thus, we used data from the second cycle for comparison with the XRD results."
- `[인쇄]` "Comparing the in situ LM data with the results from XRD shows that there is a direct correlation between the changes in secondary particle volume and those in the unit cell volume. As expected,
  NCM111 experiences smaller variations than NCM811. The NCM111 secondary particles shrink reversibly by (3.3 ± 2.4) vol % upon delithiation, whereas those of NCM811 undergo a (7.8 ± 1.5) vol % shrinkage
  during charging. The larger data spread for NCM111 is likely due to the partially porous and less spherical morphology … It seems that they [NCM811] follow more closely the crystallographic changes of the
  primary crystallites; therefore, there is less scatter in the data (lower standard deviation). The volume changes in NCM811 are most pronounced in the voltage range from 4.0 to 4.3 V."
- `[인쇄]`(SI Appendix S1) "For spherical particles, the relative volume changes (Vrel) are directly related to the relative size changes (Srel) according to: Vrel = Srel^3 − 3Srel^2 + 3Srel. The development
  of microcracking was found to contribute continuously to the size data during the course of single charge/discharge cycles and thus was considered in the calculation (Vrel was determined after linear
  background subtraction)."
- `[재현]` (i) 식 = 1 − (1 − S)³ — **S 를 수축 양수로 둘 때** 맞다. 그림 5 의 `V_rel` 은 음수(수축 음수) — 부호 규약 미인쇄. S 음수에 이 식을 그대로 쓰면 수축을 과대(선형 −2.66 % → −8.2 % ↔
  올바른 (1 + S)³ − 1 = −7.8 %). **NCM811 그림 최저 −8.2 % 를 올바른 식으로 바꾸면 −7.8 % — 인쇄값과 같다**; NCM111 은 −3.66 → −3.58 % 로 인쇄 3.3 % 와 맞지 않는다 ⇒ "그림은 잘못된 부호로 · 본문은
  바른 식으로" 가설은 **확정 못 한다**(D13). (ii) 입자/격자(4.3 V): NCM811 7.8/5.0–5.1 = **×1.5** · NCM111 3.3/1.16 = **×2.8** — 본문은 "direct correlation" 만 적고 크기 차를 논하지 않는다(D14).
  `[해석]` 등방 다결정 입자에서 공극 · 균열이 그대로면 입자 부피 변화 = 격자 부피 변화다; 균열이 열리면 입자는 **덜** 줄어야 한다 — ×1.5 는 반대 방향이다(측정 쪽 — 2D 투영 · 초점 · 선형 배경 —
  이거나 공극 닫힘). (iii) NCM811 입자 부피가 정전압 중에 −8.2 → ≈−6 % 로 회복(그림 5) ↔ XRD `V` 는 정전압 내내 최저 — `[해석]` 정전압 중 균열 개방이 겉보기 크기를 키웠을 수 있고(SI 가 인정한
  "contribution" 의 한 형태), 영상 · 전기화학 시각 오프셋일 수도 있다 — 가르지 못한다.

## 단면 SEM (pp. 3291–3292) · Fig. 6 · S1

- `[인쇄]` "There are some microcracks in the cycled NCM111, which, however, cannot be distinguished from the pore structure initially present in the material. In contrast, the microcracks observed for
  NCM811 can be clearly attributed to the electrochemical cycling because such defects are not present in the pristine material. The SEM micrograph of NCM811 shows a uniformly spaced network of multiple
  microcracks." · "Their zigzag shape is indicative of an intergranular fracture. The width of the microcracks decreases toward the particle surface, thereby indicating that the formation begins in the
  interior, likely because of the presence of tensile stresses." · 두 시나리오 중 "During discharge, the near-surface regions expand more rapidly than those in the interior, given that only the top
  surface of the NCM particles is in direct contact with the electrolyte and conductive carbon black additive." · "A recent study by means of transmission X-ray microscopy showed that lithium
  concentration profiles have irregular, nonspherical shapes.48 Interestingly, these profiles bear some resemblance to the crack patterns observed in the present work." · "The strong anisotropic lattice
  changes observed by XRD may be responsible for the intergranular fracture. … boundaries with large angles (e.g., those where {100} and {001} planes meet) will expand inhomogeneously, and large stresses
  are expected to occur." · "Active material fracture is inevitably accompanied by the formation of (new) reactive surfaces and detrimental side reactions with the electrolyte. In addition, it may also lead
  to a loss of electrical contact of the active electrode regions, all of which helps to explain the cycling data shown above."
- 시편: "before and after cycling at C/2" · 캡션 "after (c, d, g, h) 50 cycles at C/2" — 셀 형식 · 온도 · 방전 상태 여부 미기재(`[해석]` 45 °C 코인 사이클의 50 사이클로 읽힌다).

## 결론 (pp. 3292–3293)

- `[인쇄]` "Cycling tests at 45 °C showed that the difference in stability is, among others, related to the impedance buildup in the cathode." · "Refinement of the transition-metal−oxygen bond length
  suggested that variations in bond character, similar to that reported for LiNiO2, may be responsible for the structural changes in NCM811 during cycling." · "Light microscopy confirmed that NCM811
  undergoes a much larger volume contraction upon charge, with the most pronounced changes occurring at E > 4.0 V, in agreement with the result from X-ray diffraction. As expected, on the basis of these
  data, the Ni-rich material showed severe microcracking." · "Collectively, our research data suggest that the accelerated aging (i.e., faster capacity fading and a higher rate of resistance buildup) of
  cells using NCM811 is closely related to the intrinsic degradation of high-Ni NCM materials caused by significant anisotropic lattice changes, particularly the abrupt and nonmonotonic changes in the c
  axis, at high states of charge."

## 참고문헌 48 편 — 우리 축에 닿는 것

- **[17] Ishidzu, Oka, Nakamura 2016 *Solid State Ionics* 288, 176–179**(3차 묶음 파일 34 · 원장 ★ 지목 23 · 66 · 67) — **네 번**: 균열 서사(17,18) · "volume shrinkage … which agrees with data
  available in the literature.17" · "similar crack patterns have been reported for high-Ni NCMs before.17,46" · 가속 노화(7,17).
- [7] Noh, Youn, Yoon, Sun 2013 *J. Power Sources* 233, 121 — 고 Ni 안정성 · 감쇠(66호 [10] · 67호 [2]).
- [18] Ghanty … Aurbach 2015 *ChemElectroChem* 2, 1479 — in situ XRD + Raman, "lattice changes become strongly anisotropic at high states of charge".
- [19] de Biasi … 2015 *CrystEngComm* 17, 6163 — 회절 장치(67호 [25] · 66호 [20]) — 이 편의 장치 위임처.
- [21] Stephens 1999 *J. Appl. Crystallogr.* 32, 281 — 미세변형 현상론 모형 · [45] Chu, Ranson, Sutton 1985 *Exp. Mech.* 25, 232 — DIC.
- [29] Croguennec … Delmas 2001 *J. Mater. Chem.* 11, 131(적층 결함 · 67호 [34]) · [33] Peres, Weill, Delmas 1999(단사정 LiₓNiO₂).
- [30] Kang … Yang 2008 *Electrochim. Acta* 54, 684 · **[31] Kasnatscheew … 2016 *Phys. Chem. Chem. Phys.* 18, 3956 "The Truth about the 1st Cycle Coulombic Efficiency of LiNi1/3Co1/3Mn1/3O2 (NCM)
  Cathodes"** — 첫 사이클 비가역의 원전 둘(원장 0).
- [38] Seo, Urban, Ceder 2015 *Phys. Rev. B* 92, 115118(67호 [17]) · [39] Van der Ven … 1998 *Phys. Rev. B* 58, 2975(66호 [38] · 67호 [9]) · [41] Tsai … Ceder 2005 *Chem. Mater.* 17, 3191.
- [46] Kim H.-R. … Kim Y.-J. 2016 *J. Electroanal. Chem.* 782, 168(고 Ni 균열) · [47] Takahashi … 2002 *J. Solid State Chem.* 164, 1(LCO 단결정 이방 전도) · **[48] Gent … 2016 *Adv. Mater.* 28,
  6631 "Persistent State-of-Charge Heterogeneity in Relaxed, Partially Charged Li1−xNi1/3Co1/3Mn1/3O2 Secondary Particles"**(2차 입자 안 SOC 불균일 · TXM — 원장 0).
- [8]–[10] Berkes … Brezesinski · Janek(DEMS — 같은 연구망).
- ⚠ 이 편은 22 · 23 · 62 · 66 · 67호를 인용하지 않는다(시점).

# 어휘 집계 — NFKC · 줄 끝 하이픈 복원 · 내려받기 표지 제거 · 대소문자 구분 (본문 · 캡션 | 참고문헌 | SI)

| 낱말 | 본문 · 캡션 | 참고문헌 | SI | 메모 |
|---|---:|---:|---:|---|
| `contact` | 2 | 0 | 0 | "in direct contact with the electrolyte" · "loss of electrical contact" |
| `pressure` | **0** | 0 | 0 | |
| `crack` (`microcrack`) | 9 (7) | 0 | 1 (1) | SI = 선형 배경 문장 |
| `fracture` | 7 | 0 | 0 | |
| `impedance` · `EIS` | 3 · **0** | 0 | 0 | 셋 다 측정 아님 |
| `overvoltage` · `overpotential` | 3 · 0 | 0 | 0 | |
| `±` | 4 | 0 | 0 | 광학 두 값 × 두 번 |
| `error` · `uncertain` · `standard deviation` | 2 · 0 · 1 | 0 | 0 | "refinement error (0.005 Å)" · "error margin" |
| `hypothesis` · `establish` | 1 · 3 | 0 | 0 | `establish` 3 = 초록 · 그림 1 절 · "well-established" |
| `suggest` · `believe` · `speculate` · `likely` · `may ` | 5 · 2 · 1 · 4 · 9 | | | |
| `anisotrop`(대소문자 무시) | 10 | 0 | 2 | 제목 포함 |
| `x(Li)` | 21 | 0 | 1 | |
| `delayed` · `irreversib` · `first cycle` | 1 · 3 · 5 | | | |
| `ICP` · `titration` | **0** | 0 | 0 | |
| `neutron` · `monoclinic` | 8 · 3 | 0 | 2 · 3 | |
| `S202` · `zO` · `DIC` | 11 · 7 · 2 | 0 | 0 · 1 · 1 | |
| `Ni−O` · `charge transfer` · `hybridiz` | **0** · **0** · 1 | 0 | 0 | 기구는 "TM−O band" 서사 |
| `LAM` · `inactive` · `isolat` | **0** | 0 | 0 | |
| `capacity fad` | 5 | 0 | 0 | |

# Q1~Q8 판정 (닻 페이지 수집 지침)

| Q | 판정 | 근거 |
|---|---|---|
| **Q1 정량** | **없다 — `θ(N)` 0/69** | 사이클 축 = C/2 방전 용량 · CE · 평균 방전 전압. 층 하나: `[인쇄]` "it may also lead to a loss of electrical contact of the active electrode regions"(서사) · 광학 크기 신호의 균열 기여를 선형 배경으로 **뺐다**(SI) — 시간 분해된 균열 신호가 양으로 남지 않았다 |
| **Q2 독립 관측** | **없다(층 하나)** | 입자(광학) ↔ 격자(XRD) 부피 두 채널 — NCM811 4.3 V ×1.5 · NCM111 ×2.8 · 저자는 "direct correlation" 만. 접촉 ↔ LAM 을 가르는 관측 0 |
| **Q3 라벨 층위** | **measured-crystallographic(단상 R3̅m · esd · 신품 첫 충전 — 단사정 왜곡 인정 후 무시) + charge-counted axis(신품 첫 점 1.00 · 결손 이월 · 정규화 미인쇄 · 광학 셀은 재설정) + measured-optical(2D DIC · 둘째 사이클 · 선형 배경 제거 · 음영 정의 · 입자 수 0 · 식 부호 미인쇄) + qualitative SEM(상태당 한 장) + electrochemical(셀 수 0)** | `[재현]` 인쇄 ↔ 그림 어긋남 25 건(§어긋남) |
| **Q4 유일성** | **0/69 — 예순한 번째 성질** | "두 조성 한 쌍의 네 관측(격자 · 입자 부피 · 균열 사진 · 용량)을 나란히 두고 인과를 초록에서 'establish' 로, 본문에서 '실험 증명이 필요한 가설' 로 적었으며, 균열이 입자 크기에 준 기여를 선형 배경으로 지운 뒤 남은 입자 수축(격자의 ×1.5)을 격자와 '직접 상관' 이라 불렀다" |
| **Q5 Li-In** | **해당 없음** | Li 금속 상대극 · 기준극 0. 층 하나: 평균 방전 전압 하락에 `[인쇄]` "the lithium anode and other cell components also contribute" — 음극 몫 인정 · 분리 0 |
| **Q6 압력** | **없다** | `pressure` 0 · 코인 · 파우치 · 광학 셀 구속 미기재 |
| **Q7 dead Li** | **해당 없음** | Li 금속(액체) — `[인쇄]` "lithium continuously reacts with the electrolyte until the cells dry out"(서사) |
| **Q8 화학 · OCP** | **층 하나 — 두 조성 부피 · 이방 변형 · 4.3 V 창** | NCM811 `ΔV/V` −5.0…−5.1 %(≈69 % 가 4.04 V 위 · 방전 용량 ≈25 %) · NCM111 −1.2 % · `[재현]` ε_c − ε_a 4.3 V 3.3 %p(111) ↔ 0.8 %p(811, 최대 3.6 %p @4.03 V) · 첫 충전 지연 Δx ≈0.12–0.18(811) · 0(111) |

# ★ (1) `ΔV/V` — 전압 · 기준 · 조성 · 층위

## 이 편의 값 (`[인쇄]` · `[도표]` · `[재현]`)

| 층위 · 조성 | 조건 | 기준 | 값 |
|---|---|---|---|
| **격자 NCM811** | 신품 파우치 **첫 충전** · C/10 · 25 °C · 3.0 → 4.3 V + 1 h(< C/200) | 신품 첫 점(= 원형 전극, OCV 3.26 V) `V` 101.27–101.28 | `[인쇄]` 101.27 → 96.19 Å³ = **−5.02 %** · 초록 "around … 5.1%" · `[도표]` 최저 96.13 → **−5.08 %** · 4.3 V 도달(정전압 전) 96.32 → −4.90 % |
| 격자 NCM811 — 전압별(첫 충전) | 같은 셀 | 같은 기준 | `[재현]` 3.80 V −0.56 %(x 0.75) · 3.90 −1.20 %(0.58) · **4.00 −1.43 %**(0.49) · 4.04 −1.58 %(0.46) · 4.10 −1.85 %(0.42) · 4.15 −2.15 %(0.38) · **4.20 −2.65 %**(0.35) · 4.25 −3.86 %(0.30) · **4.30 + 1 h −5.08 %**(0.25) |
| 격자 NCM811 — 둘째 충전 | 같은 셀 | 둘째 충전 첫 점 `V` 101.27(= 원형) | `[재현]` 4.00 V −1.43 % · 4.20 −2.77 % · 4.25 −4.23 % · 4.3 V + 정전압 끝 −4.93 %(최저 −5.02 %) |
| **격자 NCM111** | 같은 조건 | 원형 100.50 | `[인쇄]` 100.50 → 99.33 = **−1.16 %**(초록 "around 1.2") · `[재현]` 4.00 V −0.88 % · 4.20 −1.00 % |
| **입자 NCM811** | 광학 셀 **둘째 사이클** · 율 · 온도 미인쇄 · 선형 배경 뺌 | 둘째 사이클 시작 입자 크기 | `[인쇄]` **−(7.8 ± 1.5) %** · `[도표]` 최저 −8.2 %(음영 −6.5…−9.8) · 4.20 V −3.3 % |
| **입자 NCM111** | 같은 | 같은 | `[인쇄]` **−(3.3 ± 2.4) %** · `[도표]` 최저 −3.7 %(4.19 V) |

⚠ 4.3 V 위 · 방전 가지 · 50 사이클 뒤의 `ΔV/V` 는 인쇄 0.

## 대조 — 축을 맞춰

| 대조 대상 | 그쪽 값 · 기준 · 조건 | 이 편 대응 | 판정 |
|---|---|---|---|
| **66호** NCM811(표 S1 — 넷째 충전 C/10 · LP47) | 4.3 V −4.86 %(넷째 충전 첫 행) / −4.45 %(원형 표 2) · 4.6 V + 1 h −7.35 % / −6.95 % · −6 % ≈4.42 V | 첫 충전 4.3 V + 1 h −5.02…−5.08 %(원형 기준) · 둘째 충전 −4.93…−5.02 % | ✅ **같은 자릿수 · 같은 방향**(원형 기준끼리 −4.45 ↔ −5.0: 차 ≈0.6 %p — 로트 · 사이클 · 정전압이 섞인다) |
| **67호** NCM811(전처리 셀 · C/20) | 4.3 V −4.9…−5.4 % · 4.6 V + 1 h −7.02 % · −6 % ≈4.36–4.44 V | 4.3 V −4.9…−5.1 % | ✅ 같은 자릿수. 이 편은 4.3 V 에서 멈춰 −6 % 에 닿지 않는다 |
| **62호** 결론 [31] "nearly 6%"(방향 · 조성 0) | ≈6 % | 인쇄 값: 격자 1.2 · 5.1 % · 입자 3.3 · 7.8 % | ❌ **수치는 이 편에 없다** — 가장 가까운 격자 5.1 % 는 "around 5", 6 % 는 NCM811 격자로 ≈4.4 V(66 · 67호) — 이 편은 4.3 V 까지만 쟀다 · ✅ 방향(충전 수축) · ⚠ 62호의 "LiNi1−x−yCoxMnyO2" 는 조성을 지웠다 — 이 편에서 조성이 부피를 ×4 가른다 |
| **23호** 요구치(SEM 틈 · ASSB 첫 충전 4.3 V · r 3–4.5 µm) | 3–20 %(중앙 8–10 %) — δ 0.05–0.2 µm(중앙 0.12) | `[재현]` 격자 5.1 % → δ **0.05–0.08 µm** · 입자 7.8 % → δ **0.08–0.12 µm**(중앙 δ 0.12 ⇔ r 4.5 에서 7.8 %) | ⚠ **범위 안 · 중앙은 입자 값만** — 격자 값은 23호 틈의 **낮은 끝**만 낸다 |
| 23호 첫 충전 176 mAh g⁻¹ 을 이 편 **첫 충전** 축에(θ = 1) | 66호 축 −1.3…−1.7 % · 67호 축 −4.0 % | `[재현]` x 0.361(275.5 mAh g⁻¹ per x) · 0.40(D10 의 293.5) → **−2.4 % · −2.0 %** → δ **0.02–0.04 µm** | ⚠ 23호 최소 틈(0.05 µm) 아래 — 이 편 축이 23호(신품 · 첫 충전)와 가장 가까운 교정이다. 활성 입자가 4.3 V 상태(x 0.25, −5.1 %)에 닿으려면 θ ≈0.85(= 176/(0.75 × 275.5)) |

`[해석]` 23호 G1 은 "원전 값" 으로는 닫힌다(격자 −5.0…−5.1 % · 입자 −7.8 ± 1.5 %, 4.3 V · 액체). 그러나 23호 틈 식(`δ ≈ r·ΔV/3V`)을 **23호 셀의 충전량**으로 닫으려면 세 몫이 필요하다 — θ < 1(활성
입자가 더 깊이 충전) · 입자 수축의 격자 초과(×1.5, 이 편 광학) · 틈 측정의 투영 · 그림자(23호 자기 단서). 이 편은 셋 중 둘째의 **존재**만 준다(방법 의존 — §광학 `[재현]`).

# ★ (2) 첫 사이클 격자 지연 — `x` 로 (`[재현]`, 그림 3 원본 래스터 + 구간 직선 x)

## 무엇이 인쇄됐나

`[인쇄]` "(1) the delayed change in lattice parameters observed for NCM811 during the initial charge is not yet fully understood but seems to be correlated with both the higher irreversibility and the
overvoltage in the first cycle and that (2) the apparent offset in lattice parameters at the beginning of the second cycle (with respect to the first cycle) is consistent with that in lithium content." —
**크기 0 · NCM811 만.** 67호는 이것을 "first cycle irreversibilities (up to 14%), resulting in partial active lithium loss and delayed change in lattice parameters in the initial charge cycle.5" 로
옮기고 전처리 셀을 쓸 이유로 삼았다. ⚠ 같은 편의 광학 절은 "**In XRD, the first and following cycles showed the same behavior.**" — 두 문장이 모순이다(D5).

## 격자가 움직이기 시작하는 x (NCM811 — 문턱 = 판독 잡음의 ≈3–7 배)

| 채널 · 문턱 | 첫 충전: 떠나는 x (그때까지 Δx) | 둘째 충전: 떠나는 x (Δx) | 초과분 |
|---|---:|---:|---:|
| `a` −1.5 mÅ | 0.856 (0.144) | 0.880 (0.014) | 0.13 |
| `a` −3 mÅ | 0.814 (0.186) | 0.859 (0.035) | 0.15 |
| `c` +0.01 Å | 0.856 (0.144) | 0.873 (0.021) | 0.12 |
| `c` +0.02 Å | 0.814 (0.186) | 0.851 (0.043) | 0.14 |
| `V` −0.08 Å³ | 0.799 (0.201) | 0.873 (0.021) | 0.18 |
| `V` −0.15 Å³ | 0.792 (0.208) | 0.851 (0.043) | 0.17 |
| `E` > 3.78 V | 0.821 | (둘째 충전은 3.62 V 에서 시작) | — |

⇒ **첫 충전 앞머리 Δx ≈0.12–0.18 은 격자를 움직이지 않는다** — 그 동안 전압은 3.770–3.778 V 평탄(둘째 충전 같은 x 보다 +0.09…+0.11 V), S6 패턴 일곱 장은 원형과 거의 같고(Kα 쌍 유지),
`z_O` · S202 · 결합 길이도 평탄하다(그림 3 · S7). 크기는 첫 사이클 결손(`[재현]` 1.00 − 0.894 = 0.106)과 같은 자릿수다.

## 같은 격자값에서의 x — 결손 이월 계수(그림 3 의 축 그대로)

| 채널 · 값 | x 첫 충전 | x 둘째 충전 | **첫 − 둘째** | x 첫 방전 | 첫 충전 − 첫 방전 |
|---|---:|---:|---:|---:|---:|
| `a` 2.864 | 0.794 | 0.894 | **−0.101** | — | — |
| `a` 2.860 | 0.776 | 0.853 | −0.077 | 0.841 | −0.065 |
| `a` 2.850 | 0.734 | 0.757 | −0.023 | 0.753 | −0.019 |
| `a` 2.840 | 0.691 | 0.661 | +0.030 | 0.670 | +0.021 |
| `a` 2.835 | 0.653 | 0.613 | **+0.040** | 0.624 | +0.029 |
| `a` 2.830 | 0.588 | 0.562 | +0.026 | 0.569 | +0.019 |
| `a` 2.825 | 0.511 | 0.508 | +0.003 | 0.506 | +0.005 |
| `a` 2.820 | 0.443 | 0.438 | +0.005 | 0.431 | +0.012 |
| `a` 2.815 | 0.338 | 0.326 | +0.012 | 0.312 | +0.026 |
| `V` 101.2 | 0.806 | 0.875 | **−0.069** | 0.869 | −0.063 |
| `V` 101.0 | 0.780 | 0.829 | −0.049 | 0.813 | −0.033 |
| `V` 100.8 | 0.758 | 0.756 | +0.002 | 0.755 | +0.003 |
| `V` 100.4 | 0.698 | 0.612 | **+0.086** | 0.631 | +0.067 |
| `V` 100.0 | 0.552 | 0.510 | +0.042 | 0.514 | +0.038 |
| `V` 99.5 | 0.430 | 0.418 | +0.012 | 0.416 | +0.014 |
| `V` 99.0 | 0.373 | 0.370 | +0.003 | 0.362 | +0.011 |
| `V` 98.0 | 0.322 | 0.323 | −0.001 | 0.310 | +0.012 |
| `V` 97.0 | 0.286 | 0.288 | −0.002 | 0.278 | +0.008 |
| `V` 96.5 | 0.270 | 0.270 | 0.000 | 0.264 | +0.006 |
| `c` 14.28(오름) | 0.752 | 0.837 | **−0.085** | 0.826 | −0.074 |
| `c` 14.33(오름) | 0.716 | 0.759 | −0.043 | 0.751 | −0.035 |
| `c` 14.40(오름) | 0.653 | 0.652 | +0.001 | 0.658 | −0.005 |
| `c` 14.40(붕괴) | 0.366 | 0.365 | +0.001 | 0.356 | +0.010 |
| `c` 14.30(붕괴) | 0.325 | 0.328 | −0.003 | 0.315 | +0.010 |
| `c` 14.21(붕괴) | 0.302 | 0.305 | −0.003 | 0.293 | +0.009 |

- **앞머리(x ≳0.75)**: 첫 충전 x 가 **0.07–0.10 낮다**(같은 격자에 도달하려면 첫 충전이 전하를 더 흘려야 한다 — 격자 지연). **x ≈0.72–0.76 에서 0 을 지난다.**
- **중간(x 0.55–0.70)**: 부호가 뒤집혀 **+0.03…+0.09**(`V` 가 가장 크다 — `V` 는 이 구간 기울기가 작아 x 로 환산하면 부풀려진다; `a` +0.03…+0.04). `[해석]` 첫 충전 격자가 따라잡으며 넘어선다 —
  S6 이 보인 단사정 왜곡 · 선폭 증가 구간(3.78–3.85 V)과 겹친다; 단상 정련의 가중일 수 있다(G8).
- **붕괴 구간(x ≤0.45)**: **±0.012**(`a` · `V`) · **±0.003**(`c` 붕괴 가지) — **판독 분해능 안에서 0.** 결손을 양극 쪽으로 이월한 축에서 두 사이클의 고 SOC 격자–x 가 겹친다. 첫 방전과는 +0.01
  (충전 쪽이 조금 높다 — 이력 방향).

## 같은 전압에서의 x (C/10 통전 전압 — 67호 틀의 "전압 맞춤")

| E (V) | 3.78 | 3.80 | 3.85 | 3.90 | 3.95 | 4.00 | 4.05 | 4.10 | 4.15 | 4.20 | 4.25 |
|---|---:|---:|---:|---:|---:|---:|---:|---:|---:|---:|---:|
| NCM811 첫 − 둘째 | +0.153 | +0.105 | +0.055 | +0.031 | +0.019 | +0.013 | +0.010 | +0.010 | +0.007 | +0.005 | +0.012 |
| NCM111 첫 − 둘째 | +0.086 | +0.079 | +0.068 | +0.049 | +0.024 | +0.017 | +0.014 | +0.011 | +0.011 | +0.010 | +0.009 |

- 같은 x 에서 첫 충전 전압이 높다 — NCM811 x 0.85 +0.109 V · 0.75 +0.065 · 0.60 +0.044 · 0.45 +0.016 · 0.35 +0.008 V("overvoltage in the first cycle" 의 `[재현]`). NCM111 x 0.90 +0.055 ·
  0.70 +0.054 · 0.50 +0.024 V.

## NCM111 — 지연 없음

- 첫 충전은 3.74 V 에서 곧장 기울기로 올라간다(평탄 없음) · 격자가 첫 열부터 움직인다(`a` 2.8556 @ t 0.28 h — 인쇄 원형 2.8569).
- 같은 격자값의 **첫 − 둘째**: `a` 2.850 +0.031 · 2.845 +0.048 · 2.840 +0.052 · 2.835 +0.055 · 2.830 +0.049 · 2.825 +0.035 · **2.820 +0.008 · 2.816 +0.005** · `c` 14.28 +0.023 · 14.33 +0.030 ·
  14.40 +0.021 · 14.43 +0.016 · 14.46 −0.004 · 14.48 −0.014(`V` 는 이 조성에서 거의 평탄해 환산하지 않는다) — **NCM811 앞머리와 부호가 반대(첫 충전 x 가 높다)이고, x ≤0.6 에서 0.**

## 22 ↔ 66호 NCM622 이동(≈0.067)과의 대조

| 66호 U (V) | 22 − 66 전압 맞춤(67호 `[재현]`) | 이 편 사이클 항 NCM811 | 이 편 사이클 항 NCM111 | 잔차 (811 · 111 뺌) |
|---|---:|---:|---:|---|
| 3.79 | +0.082 | +0.105(3.80) | +0.079(3.80) | −0.02 · 0.00 |
| 3.83 | +0.057 | ≈+0.075 | ≈+0.072 | −0.02 · −0.015 |
| 3.88 | +0.052 | ≈+0.041 | ≈+0.057 | +0.01 · −0.005 |
| 3.96 | +0.045 | ≈+0.018 | ≈+0.023 | +0.027 · +0.022 |
| 4.04 | +0.042 | ≈+0.011 | ≈+0.015 | +0.031 · +0.027 |
| 4.12 | +0.042 | ≈+0.009 | ≈+0.011 | +0.033 · +0.031 |
| 4.22 | +0.036 | ≈+0.008 | ≈+0.010 | +0.028 · +0.026 |
| 4.32 | +0.033 | +0.005(4.28) | — | +0.028 · — |

- **전압 맞춤**: 22 ↔ 66 의 "+0.157 → +0.033 으로 x 따라 변한다"(67호)는 **이 편의 같은 셀 첫 ↔ 둘째 충전 전압 항과 같은 모양**이다 — 그 항을 빼면 ≥3.95 V 에서 **잔차 ≈+0.02…+0.035 로 거의
  일정**(두 조성 어느 항을 빼도). 67호가 "첫 충전 전압 곡선 자체가 다르다" 고 한 것이 크기로 선다.
- **격자 맞춤**: 22 ↔ 66 은 x 0.90–0.35 에서 +0.057…+0.082 로 **거의 일정** ↔ 이 편 사이클 항은 NCM811 −0.10 → 0 → +0.04(+0.09 `V`) → **0(x ≤0.45)** · NCM111 +0.03…+0.05 → **0(x ≤0.6)** —
  **부호가 바뀌거나 사라진다.** ⇒ 22 ↔ 66 의 고 SOC 몫(x 0.35–0.45 에서 ≈+0.06)은 **사이클 번호 항이 아니다** — 이 편 기준으로는 규약 · 시편(로트 · 셀 · 판독) 몫이다.
- `[해석]` 67호 틀로 옮기면(22 ↔ 66 둘 다 결손 이월 계수, 공칭 1.02 — 규약 항 ≈0): 전압 맞춤 잔차 ≈+0.03(율 · 규약 몫) · 격자 맞춤 − 전압 맞춤 ≈+0.03(시편 몫) — **첫 사이클 몫은 저 SOC 의 모양에만
  있다.**
- ⚠ 한계: 이 편에 NCM622 가 없다(사이클 항이 111 ↔ 811 에서 부호까지 다르다 — NCM622 의 항은 모른다) · 22 ↔ 66 은 다른 셀 · 로트 · 판독이고 이 편은 한 셀 안 · 판독 분해능 x ±0.006 ·
  이 편 x 정규화 미인쇄(G1).

## 판정

**첫 사이클 격자 지연의 크기(NCM811) = 첫 충전 앞머리 Δx ≈0.12–0.18(격자 무응답) · 같은 격자에서 −0.07…−0.10 → x ≈0.75 에서 0 → 중간 +0.03…+0.09 → 붕괴 구간(x ≤0.45) 0 ± 0.01.**
NCM111 은 지연이 없다(같은 격자에서 +0.03…+0.05 → x ≤0.6 에서 0). ⇒ **22 ↔ 66호 NCM622 x 이동 ≈0.067 은 첫 사이클 지연으로 설명되지 않는다** — 크기(최대 0.10)는 같은 자릿수지만 모양(부호가
바뀌고 고 SOC 에서 0)이 22 ↔ 66 의 "거의 일정한 가로 이동" 과 다르다. 첫 사이클 몫은 **전압 맞춤의 저 SOC 부풀림**(+0.157 → +0.033 의 x 의존)을 설명한다. 이 판정은 NCM811 · NCM111 두 조성의
같은 셀 사이클 항 위의 `[재현]` 이고, NCM622 에 옮긴 것은 `[해석]` 이다.

# ★ (3) `x(Li)` 축 규약 — 같은 연구망 네 번째 규약

| 항목 | 22호(Strauss 2018) | 66호(de Biasi 2017) | 67호(Kondrakov 2017 24381) | **69호(이 편)** |
|---|---|---|---|---|
| 재료 | NCM622 | NCM 여섯 | NCM811 | **NCM111 · NCM811** |
| 셀 | 파우치 LIB 20 × 40 mm² · LP57 · Celgard 2500 | 파우치 LIB · LP47 | 파우치 LIB(이 편 위임) | **파우치 4 × 2 cm²** · LP57(실험 절 일반 문장) · 분리막 미기재 |
| 이력 | 첫 사이클 C/10 4.4–2.9 V | 전처리 3 → 넷째 충전 C/10 3.0–4.6 V + 1 h | 전처리(횟수 미인쇄) → C/20 3.0–4.6 V + 1 h | **신품 셀 첫 두 사이클** C/10 3.0–4.3 V + 1 h |
| `x` 문장 | "calculated from the electrochemical data" | 같은 문장 + "Coulombic efficiencies of less than 100% are a result of Li loss from the cathode material only" | "estimated from current and charging time" | "**calculated from cycling data**" · "**on the basis of the integrated current**" |
| `x₀` | 1.02(공칭) | 1.02 − 전처리 결손(811 0.90 · 622 0.93) | 1.00(전처리 셀 첫 점) | **1.00(신품 첫 점 — 그림)** · 둘째 충전 **0.894 / 0.939**(결손 이월 — 그림) · 광학 셀 둘째 사이클 **≈0.99**(재설정 — 그림) |
| 첫 사이클 | 씀 | 피함 | 피함(이유를 이 편에 위임) | **씀 — 지연을 인쇄 · 크기 0** |
| 화학 분석 | 0 | 0 | 0 | **0**(중성자는 Li/Ni 무질서 4.3 · 6.8 % 만) |
| `c` 최대 x · 전압 | ≈0.5(NCM622) | 0.45 · ≈3.99 V(NCM811) | ≈0.555 · ≈4.0 V | **0.465 · 4.03 V(첫 충전) · 0.467 · 4.01 V(둘째)** |

- ⇒ 이 편은 **22호처럼 첫 충전을 쓰되 `x₀` 1.00**, 사이클 사이는 **66호처럼 결손을 양극 쪽으로 이월**한다(인쇄 0 — 그림의 규약). 같은 연구망 · 같은 장치 계열의 네 번째 규약이다.
- `[재현]` **`c` 최대로 규약을 맞춰 보기**(전압으로는 넷 모두 ≈4.0 V): 67호(재설정) − 이 편 둘째(이월) = 0.555 − 0.467 = **+0.09** ≈ 이 편의 첫 사이클 결손 0.106(`[해석]` 67호 셀의 전처리 결손이
  비슷했다면 규약 차가 그대로 나온다) · 66호 − 이 편 = 0.45 − 0.467 = −0.02(공칭 +0.02 · 전처리 셋 결손 ↔ 하나). NCM811 세 교정의 `c` 최대가 **결손 이월 여부로 정렬된다.**
- ⚠ **정규화 상수 미인쇄**(G1): 그림 Δx × 이론 용량(NCM811 275.5 · NCM111 277.8 mAh g⁻¹ per x) = 첫 방전 **177 · 134 mAh g⁻¹** ↔ 인쇄 파우치 첫 방전 **189 · 149** — 그림이 인쇄 용량과 맞으려면 x
  당 293.5 · 308.5 mAh g⁻¹ 이 필요하다(이론 초과). `[해석]` 후보(활물질 대신 코팅 질량 93 wt% 로 정규화하면 NCM811 은 맞고 NCM111 은 −3 %)를 가르지 못한다. 반면 "47 mAh/g above 4.04 V" 는
  275.5 로 재현된다(방전 가지 — D9). ⇒ 첫 사이클 지연 Δx ≈0.12–0.18 은 이 정규화 위의 값이다(±6–10 %).
- ⚠ "C/10" 이 두 조성에서 x 속도로 ×1.16 다르다(NCM811 0.0596 · NCM111 0.0692 h⁻¹) — 1C 정의 미인쇄(D11).

# ★ (a) 기계적 열화 — 측정과 서사의 층

| 사슬의 고리 | 이 편의 채널 | 수준 | 근거 |
|---|---|---|---|
| 격자 부피 · 이방 변형 | in situ XRD, 두 조성, 신품 첫 두 사이클 | **측정**(단상 R3̅m · esd · 셀 수 미인쇄) | 그림 3 · S5 · S7 |
| 2차 입자 부피 | in situ 광학 + DIC, 둘째 사이클 | **측정**(2D 투영 · 입자 수 · 음영 정의 0 · 선형 배경 뺌 · 식 부호 미인쇄) | 그림 5 · Appendix S1 |
| 미세변형 | S202(Stephens, 네 파라미터 중 하나만 — "did not yield stable results") | **측정**(현상론 한 파라미터 · 단위 0) | 그림 3 |
| 균열 | 이온 밀링 단면 SEM, 원형 · 50 사이클, 상태당 한 장 | **정성**(밀도 · 폭 · 입자 수 0) | 그림 6 · S1 |
| 균열의 시간 경과 | 광학 크기 신호 안의 "linear background" | **신호로 있었으나 뺐다**(크기 미인쇄) | SI Appendix S1 |
| 부피 · 균열 → 용량 감쇠 | 두 조성 대비(0.40 ↔ 0.16 %/사이클) | **상관**(두 점) — 저자 본문 "a hypothesis that requires experimental proof" ↔ 초록 "establish" | p. 3290 ↔ 초록 |
| 균열 → 저항 | 평균 방전 전압 하락(−0.25 ↔ −0.13 V / 77 사이클) | **추론**(EIS 0 · Li 음극 몫 인쇄) | 그림 1 |
| 균열 → 전기 접촉 손실 | — | **서사**("it may also lead to a loss of electrical contact") | p. 3292 |
| 이방 변형 → 입계 응력 | — | **서사**("may be responsible for the intergranular fracture") · 응력 계산 · 측정 0 | p. 3292 |

- **23호 명제("NCM811 부피 수축 원전")는 선다** — 값이 있다(격자 · 입자 두 층위). **"균열 → 용량 감쇠" 는 이 편에서 인과가 아니라 두 조성의 상관**이다 — 저자 스스로 본문에서 가설로 적었다.
- `[해석]` 가속 노화의 다른 후보가 같은 대비에 같이 들어 있다 — Ni 함량 · 첫 사이클 비가역(≈11 ↔ 9.5 % C/10) · 45 °C 전해질 산화(NCM111 CE ≈95–96 %) · 4.3 V 에서의 Δx 차(0.75 ↔ 0.54 —
  같은 컷오프에서 NCM811 이 더 깊이 충전된다). 두 조성 한 쌍으로는 부피 · 균열의 몫을 떼지 못한다(66호 D15 — Ni ↔ Umax 교락과 같은 구조).

# ★ (a') "이방" 변형의 크기 — ε_c − ε_a 와 ε_V 를 나눠 (`[재현]`, 인쇄 끝값 · 그림 3)

| 상태 | Δa/a | Δc/c | **ε_c − ε_a** | ΔV/V |
|---|---:|---:|---:|---:|
| NCM111 `c` 최대(x ≈0.53, 4.15 V) | −1.45 % | +1.98 % | **3.4 %p** | −1.0 % |
| NCM111 4.3 V + 1 h(인쇄 끝값) | −1.48 % | +1.84 % | **3.3 %p** | −1.16 % |
| NCM811 `c` 최대(x 0.465, 4.03 V) | −1.70 % | +1.92 % | **3.6 %p** | −1.5 % |
| NCM811 4.3 V + 1 h(인쇄 끝값) | −2.00 % | −1.16 % | **0.8 %p** | −5.0 % |

- ⇒ 입계 불일치를 몰아가는 **축 간 변형 차(ε_c − ε_a)의 최대는 두 조성이 같다(3.4 ↔ 3.6 %p)** — 4.3 V 에서는 오히려 NCM811 이 작다(두 축이 같이 준다). 4.3 V 에서 두 조성을 가르는 것은
  **부피(−1.2 ↔ −5.0 %)와 `c` 의 되돌림 폭**(NCM811 `c` +1.9 → −1.2 %, Δx 0.21 사이 — 한 충전 안에서 ≈3 %p 를 되짚는다)이다. 제목 · 결론의 "anisotropic lattice strain" 은 이 편 수치로 조성
  차의 원인이 되지 않는다(`[해석]` — 이방 불일치가 파괴를 모는지는 이 편이 재지 않았다).
- 슬랩 높이(`[재현]` 그림 3 `a` · `c` + S7 `z_O`; `h_TM-O = 2c(z − 1/6)` · `h_Li-O = 2c(1/3 − z)`): NCM811 원형 2.099 · 2.633 Å → `c` 최대(x 0.465) 2.008 · 2.814 → x 0.35(4.19 V) 1.961 · 2.833 →
  4.3 V 끝 1.957 · 2.719 ⇒ **`c` 최대 → 4.3 V 수축의 ≈2/3 가 Li 슬랩 · ≈1/3 이 TM 슬랩**(4.19 V → 4.3 V 마지막 구간은 Li 슬랩 −0.114 · TM −0.004) — 이 편 본문 "predominantly in the lithium
  slabs" 와 방향이 같다; 67호 "simultaneous decrease in both slab heights … (x 0.5 → 0.25 `c` 감소의 절반은 TM–O 층)" 은 4.6 V 까지의 다른 축 · 다른 셀이다. ⚠ `z_O` 판독 ±0.0005 ↔ 슬랩 ±0.014 Å.

# ★ (b) Q1 · 곱 축퇴 — 해당 없음과 이유

- **Q1 — 없다(0/69).** 사이클 축 자료는 C/2 방전 용량 · CE(S4) · 평균 방전 전압뿐 — 활성 질량 · 고립 분율 · LAM · 균열 분율 측정 0. 광학 자료 안에 **균열이 입자 크기에 준 연속 기여**가 있었다고
  저자가 인쇄했지만(SI) 그 양을 "linear background subtraction" 으로 지웠다 — `[해석]` 이 편에서 사이클 축 기계 손상에 가장 가까운 신호가 양으로 남지 않았다.
- 층 하나: `[인쇄]` "Active material fracture is inevitably accompanied by the formation of (new) reactive surfaces and detrimental side reactions with the electrolyte. In addition, it may also lead to a loss
  of electrical contact of the active electrode regions" — 고립(`θ`) · 부반응(`LLI` · 표면층) 두 경로를 이름만 붙인다(양 0).
- **곱 축퇴(`j₀` · 접촉 면적)와 63 · 64 · 65호 `R`·`C` 1단계 — 해당 없음.** EIS 0(`impedance` 3 회는 전부 추론) · 면적 채널 0(입도 분포 · BET 미인쇄) · 액체 반쪽 · 평균 방전 전압 하락은 셀 전체
  분극이고 저자가 Li 음극 몫을 인쇄했다. 억지로 채울 입력이 없다.
- 대신 처방 표 66 · 67호 경고 행에 한 줄: **첫 충전 교정을 옮길 때 사이클 번호 항(같은 셀 첫 ↔ 둘째 충전)을 따로 적는다 — NCM811 전압 +0.15 → +0.01 · 격자 −0.10 … +0.09 → 고 SOC 0**
  (§곱 축퇴).
- ASSB 로의 전이는 전부 `[해석]` 이다 — 이 편은 액체 반쪽 · LP57 · BASF 전극이다. 입자 수축이 CAM ‖ SE 틈으로 가는 경로(23호)는 무구속 액체 셀에서 잰 수축을 구속 · 소성 SE 속으로 옮기는 것이다.

# ★ (c) 셀 사양 · 회절 셀 · 중성자 · 광학 셀

| 항목 | 코인(사이클 · CE) | 파우치(in situ XRD) | 광학 셀(in situ LM) | SEM 시편 | 중성자 |
|---|---|---|---|---|---|
| 양극 | BASF NCM 전극(활물질 **93 wt%** · ≈2 mAh cm⁻² · 압연 3.2 g cm⁻³ — S1) · 지름 미기재 | 같은 전극으로 읽힌다(미기재) · **4 × 2 cm²** | 구멍 뚫린 Al 박(∅50–100 µm · 간격 ≈200 µm)에 캐스팅 — 조성 미기재 | 원형 · 50 사이클 전극 · 이온 밀링 | 원형 **분말** |
| 전해질 · 분리막 | LP57(1 M LiPF₆ EC:EMC 3:7 무게) **100 µL** · Celgard 2500 | 미기재(실험 절 LP57 문장은 일반) | 미기재 · GF/A | — | — |
| 상대극 | Li 600 µm(Rockwood) | Li 금속 | Li(99.9 %, Alfa Aesar) | — | — |
| 온도 · 율 · 창 | **45 °C** · C/2 · 3.0–4.3 V · 4.3 V 에서 1 h 또는 < C/50 | **25 °C** · C/10 · OCV → 4.3 V + 1 h(< C/200) → 3.0 V · 두 사이클 | 미기재(`[재현]` NCM811 Δx 0.063 h⁻¹ ≈XRD 와 비슷 · NCM111 0.019 h⁻¹) · 과전압 130(111) · 40(811) mV | "C/2" · 50 사이클(셀 · 온도 미기재) | — |
| 구속 · 압력 | 미기재 | 미기재 | PE 틀 · O-링 · 볼트(S3 모식) — 하중 미기재 | — | — |
| 측정 | MACCOR 4000 | Mo Kα₁,₂ 실험실 회절계([19]) · 최대 10⁸ ph s⁻¹ · **폴리이미드 창 없이** · 75 s × 2 병합(`[재현]` 151 s/scan) · CeO₂ + pyFAI · TOPAS-Academic V5 · TCH pseudo-Voigt · Chebyshev · `a,c` → `z_O` → S202 순 · R3̅m 단상 | Olympus BXFM + CCD · 명시야 · DIC([45]) · 둘째 사이클만 | Zeiss MERLIN · Hitachi IM4000 | **HRPT(SINQ, PSI)** · λ 1.1545 Å · FullProf · χ² 1.328(111) · 1.843(811) · Li/Ni 4.3 · 6.8 % |
| 1C · 셀 수 | 0 · 0 | 0 · 0 | 0 · 입자 수 0 | 0 | — |

- **67호가 이 편에 위임한 것**: ⑤ 장치 · 교정 — 기기 교정(CeO₂ · pyFAI) ✅ · 장치 상세는 **[19] de Biasi 2015 로 재위임**(⚠ 사슬: 67호 → 3286 → [19]) · 파우치 크기(4 × 2 cm²) ✅ · 파우치 전해질 ·
  분리막 · 구속 ❌ ⑥ 정련 절차 ✅ ⑧ 중성자 `z_O` 초기값 ✅(원형 분말 HRPT · S2).
- `[도표]` + `[재현]` 적재 대조: S1 코팅 ≈49–50 µm × 3.2 g cm⁻³ × 0.93 ≈14.6–14.9 mg_AM cm⁻² → NCM111(157 mAh g⁻¹) ≈2.3 · NCM811(191) ≈2.8 mAh cm⁻² ↔ 인쇄 "approximately 2 mAh/cm2" — 두께는
  사진 한 장의 판독(±2 µm)이라 참고만.
- ⚠ 온도가 섞인다 — 사이클 · CE · SEM 은 45 °C 코인, 격자는 25 °C 파우치. 첫 사이클 비가역 · 페이드를 격자와 같은 셀의 양으로 읽지 않는다.
- ⚠ 22호 교정 셀(파우치 **20 × 40 mm²** · LP57 · Celgard 2500 · 75 s 간격 · Mo Kα)과 이 편 파우치(**4 × 2 cm²** · LP57 · 75 s 노출)는 크기 · 전해질 · 노출이 같다 — `[해석]` 같은 연구망의 같은 파우치
  계열로 읽힌다(인쇄로 확인 0).

# ★ (d) Q8 — 조성별 부피 · 이방 변형 ↔ OCP 기울기 · 전위 창

| 창 (첫 충전, C/10 통전 전압) | NCM811 `ΔV/V` · Δx | NCM111 `ΔV/V` · Δx | `[재현]` 메모 |
|---|---|---|---|
| OCV → 3.90 V | −1.20 % · 0.42(지연 0.12–0.18 포함) | −0.81 % · 0.30 | NCM811 앞머리 3.77 V 평탄은 격자 무응답 |
| 3.90 → 4.04 V | −0.38 % · 0.12 | −0.07 % · 0.12 | NCM811 `c` 최대 4.03 V · NCM111 `c` 최대 4.15 V |
| 4.04 → 4.20 V | −1.07 % · 0.11 | −0.12 % · 0.07 | |
| 4.20 → 4.30 V + 1 h | **−2.43 %** · 0.10 | −0.15 % · 0.05 | NCM811 `dV/dx` ≈26 Å³ per x(OCV → 3.90 V 평균 ≈2.9 의 ×≈9) |
| 합 | **−5.08 %** · 0.75 | −1.15 % · 0.54 | |

- NCM811: **부피 변화의 ≈69 % 가 4.04 V 위**(3.5 ÷ 5.1 — 인쇄) · 그 창의 용량은 방전 쪽 47 mAh g⁻¹ ≈25 %(인쇄) — `[재현]` 충전 쪽 Δx 0.21(≈58 mAh g⁻¹). 같은 창에서 통전 전압 기울기
  `dE/dx` ≈1.3–1.4 V per x(x 0.45 → 0.27) ↔ ≈0.6–0.9 V per x(x 0.85 → 0.50; 첫 · 둘째 충전) — 부피가 크게 움직이는 창과 OCP 가 가파른 창이 겹친다(`[해석]` 두께 · 압력 채널의 양극 몫이 이 창에 몰린다 —
  [[assb-operando-pressure-signal-attribution]]).
- NCM111: 같은 4.3 V 에서 Δx 0.54 · 부피는 앞머리(≤3.9 V)에 절반 이상 · 4.0 V 위에서는 거의 평탄. **같은 컷오프가 두 조성에서 다른 x · 다른 부피 창이다** — 컷오프 대비(4.3 V 하나)로는 Ni 함량과
  충전 깊이가 교락된다(`[해석]`).
- ⚠ 이 편은 OCP(이완 전위) · dQ/dV 를 싣지 않는다 — 위 기울기는 C/10 통전 전압이다.

# 귀속 검사 — 23 · 62 · 66 · 67호와 원장 행이 이 편에 매단 것

| 인용처 | 매단 명제 | 이 편 | 판정 |
|---|---|---|---|
| **23호** ref 41 (`[인쇄]`(23호) "During delithiation, the unit cell volume of NCM shrinks (41, 48)") | NCM 충전 수축 | ✅ NCM811 101.27 → 96.19 Å³ · NCM111 100.50 → 99.33(4.3 V) | ✅ **선다** |
| **23호** G1 · 후속 표 "NCM811 부피 수축 % 의 원전 — `δ = r·ΔV/3V` 를 닫을 값" | 값이 있다 | 격자 −5.0…−5.1 %(신품 첫 충전 · 4.3 V + 1 h · 원형 기준) · 입자 −(7.8 ± 1.5) %(광학 · 둘째 사이클) | ✅ **값은 있다 · 층위 둘** — ⚠ 23호 요구 중앙(8–10 %)은 입자 값만 닿고, 23호 자기 충전량(θ = 1)으로는 −2.0…−2.4 % |
| **62호** [31] "LiNi1−x−yCoxMnyO2 … exhibit volume changes of nearly 6%" | ≈6 % | 인쇄 1.2 · 5.1 %(격자) · 3.3 · 7.8 %(입자) — 6 % 0 | ❌ **수치는 없다** · ✅ 방향(수축) · ⚠ 조성 지움(이 편에서 조성이 ×4 가른다) |
| **66호** [15] ① "Ni-rich materials suffer from larger volumetric changes with delithiation, leading to more severe degradation and mechanical failure" | 큰 부피 변화 → 열화 · 파괴 | 부피 ✅(×4.3) · 파괴 ✅(사진) · "leading to" — 두 조성 대비 · 본문 가설 | ⚠ **부분** — 부피 차 ✅ · 인과는 상관 |
| **66호** [15] ② "lattice changes with cycling are the major source of mechanical stress in the particles and cause material fracture" | 격자 변화 → 응력 → 파괴 | "The strong anisotropic lattice changes observed by XRD may be responsible for the intergranular fracture" · 응력 측정 · 계산 0 | ⚠ **서사로 선다** — 이 편도 "may be" |
| **67호** [5] ① 균열 서사 | "capacity fading is strongly related to the mechanical disintegration" | 초록 "establish" ↔ 본문 "hypothesis that requires experimental proof" | ⚠ **부분** — 초록 인쇄 ✅ · 근거는 상관 |
| **67호** [5] ② "severe nonmonotonic changes at voltages above 4.0 V" | `c` 비단조 | `c` 최대 14.467 @ 4.03 V → 14.030(4.3 V) | ✅ |
| **67호** [5] ③ · ④ 층 결정학 정보 · O 층 반발 | 이 편이 정보원 | `l_TM-O` · `l_Li-O` · `z_O`(S7) · 반발 서사("we can speculate") | ✅(③) · ⚠ 서사(④) |
| **67호** [5] ⑤ "Details on the setup as well as the description of calibration procedures can be found elsewhere" | 장치 · 교정 위임처 | 기기 교정(CeO₂ · pyFAI) ✅ · 장치 상세는 [19] 로 **재위임** · 파우치 4 × 2 cm² · 전해질 · 분리막 미기재 | ⚠ **부분** |
| **67호** [5] ⑥ "using the previously described procedure" | 정련 절차 | TOPAS · TCH · Chebyshev · `a,c` → `z_O` → S202 | ✅ |
| **67호** [5] ⑦ "first cycle irreversibilities (up to 14%), resulting in partial active lithium loss and delayed change in lattice parameters in the initial charge cycle" | 14 % · 활성 Li 손실 · 격자 지연 | 14 % ✅ 인쇄(출처 그림 모호 — D3) · **"active lithium loss" 는 인쇄 0**(이 편은 비가역을 "in the range typically observed" 로만) · 지연 ✅ 정성(크기 0 — `[재현]` §(2)) | ⚠ **부분** — "활성 Li 손실" 은 67호의 해석 |
| **67호** [5] ⑧ "initial zO value … determined by neutron diffraction on pristine NCM material" | 중성자 원형 | HRPT · λ 1.1545 Å · FullProf · 원형 분말 · S2 | ✅ |
| 원장 §1 행 | "NCM811 부피 수축 %의 원전 · … · 첫 사이클 격자 지연의 크기를 x 로 (22 ↔ 66호 NCM622 이동을 가를 열쇠)" | 부피 ✅(층위 둘) · 지연 크기 `[재현]` ✅ · 22 ↔ 66 이동의 **고 SOC 몫은 지연이 아니다** | ✅ **흡수** — 정정 제안(wiki 밖): "원전" 은 격자 · 입자 두 층위 · 4.3 V 까지 · 62호 6 % 는 이 편 값이 아니다 · "가를 열쇠" 는 반만(저 SOC 모양) |

# 인용 대조 — 우리 위키 · 원장에 원전 · 관련 digest 가 있는 것

| 이 편 인용 | 우리 호 · 원장 | 이 편이 적은 것 | 대조 · 넘길 것 |
|---|---|---|---|
| **[17] Ishidzu, Oka, Nakamura 2016 *Solid State Ionics* 288, 176** | 원장 ★(지목 23 · 66 · 67) · **3차 묶음 파일 34** | **네 번**: 균열 서사 · "volume shrinkage … agrees with data available in the literature.17" · 균열 무늬 · 가속 노화 | **지목 +1(23 · 66 · 67 · 69)** — 이 편은 자기 부피 값이 [17] 과 "맞는다" 고만 적는다(수치 대조 0) · 파일 34 에서 대조 |
| [7] Noh, Youn, Yoon, Sun 2013 *J. Power Sources* 233, 121 | 원장 행 없음(66 · 67호 언급) | "high-Ni NCM materials have lower structural and thermal stability and typically show higher capacity fading.7" · 가속 노화(7,17) | 재지목(66 · 67 · 69 — 행 없음 그대로) |
| [19] de Biasi … 2015 *CrystEngComm* 17, 6163 | 원장 0(66호 [20] · 67호 [25]) | "Details of the diffractometer setup can be found elsewhere.19" | 장치 원전 — 67호 ⑤ 위임의 끝 · 선택 후보(☆) |
| **[31] Kasnatscheew … 2016 *Phys. Chem. Chem. Phys.* 18, 3956** · [30] Kang … 2008 *Electrochim. Acta* 54, 684 | 원장 0 | 첫 사이클 비가역 "in the range typically observed for NCM materials.10,30,31" | ★★ 신규 후보 — 첫 사이클 결손이 **양극 Li 손실인가(66호 규약) · 동역학 미회복인가**를 다루는 원전(제목 기준 — 미열람) |
| **[48] Gent … 2016 *Adv. Mater.* 28, 6631** | 원장 0 | "lithium concentration profiles have irregular, nonspherical shapes.48 … bear some resemblance to the crack patterns" | ★ 신규 후보 — 2차 입자 안 SOC 불균일(TXM) — `θ` · `η` 의 공간 분포 · 광학 영상 입자의 국소 SOC 문제 |
| [18] Ghanty … Aurbach 2015 *ChemElectroChem* 2, 1479 | 원장 0 | "the lattice changes become strongly anisotropic at high states of charge (SOC).18" | ☆ — 고 Ni in situ XRD + Raman |
| [46] Kim H.-R. … 2016 *J. Electroanal. Chem.* 782, 168 | 원장 0 | 균열 무늬(17,46) | ☆ — 고 Ni 완전지 감쇠 · 균열 |
| [38] Seo, Urban, Ceder 2015 *PRB* 92, 115118 · [39] Van der Ven 1998 *PRB* 58, 2975 · [29] Croguennec 2001 | 원장 0(67호 행 없음 기록) | TM 3d–O 2p 혼성 서사 · 층간 반발 · 적층 결함 | 재지목(67 · 69 — 행 없음 그대로) |
| [21] Stephens 1999 · [45] Chu, Ranson, Sutton 1985 | 원장 0 | 미세변형 모형 · DIC | 방법 원전 — 후보 아님 |

⚠ 이 편은 22 · 23 · 62 · 66 · 67호를 인용하지 않는다(시점). 23호가 함께 인용한 ref 48 = Ishidzu 2016 은 이 편 [17] 이다.

# 곱 축퇴 처방 — 쉰두 번째 적용 (`[[assb-lampe-contact-product-degeneracy]]`)

| 단계 | 요구 | 이 편 | 판정 |
|---|---|---|---|
| **1단계** (16호) | `R` 과 `C` 를 같이 | EIS 0 | ❌ |
| **2단계** (18 · 25호) | + 면적을 아는 대조군 | 두 조성 — 입도 · BET 미인쇄(S1 사진뿐) · 면적 채널 0 | ❌ |
| **3단계-a/b** (19호) | `Ea` · `C` 상한 | 25 · 45 °C 가 다른 셀 · `C` 0 | ❌ |
| **4단계** (20호) | 시간 영역 | 0 | ❌ |
| 22호 줄 "SOC 추종 상 분율" · 66 · 67호 경고 행 | 교정 조건을 값 옆에 · 규약 항 ↔ 시편 항 | **사이클 번호 항**(같은 셀 첫 ↔ 둘째 충전): NCM811 전압 맞춤 +0.15 → +0.01 · 격자 맞춤 −0.10 … +0.09 → x ≤0.45 에서 0 · 첫 충전 앞머리 Δx 0.12–0.18 격자 무응답; NCM111 격자 +0.03…+0.05 → x ≤0.6 에서 0 | ⚠ **경고 행 보강 한 줄** |
| 52호 줄 | 누적 결손 ↔ Li 재고 | 액체 반쪽 — Li 과잉 | 해당 없음 |

⇒ **적용 불가(1단계 입력 없음).** 기록 이유: 67호 경고 행은 "두 교정이 **모두 전처리 셀**일 때만 규약 항 · 시편 항이 전압 맞춤으로 갈린다 — 첫 충전 교정에는 서지 않는다" 였다. 이 편은 **첫 충전
교정과 같은 셀의 둘째 충전을 같은 축(결손 이월)에** 그려, 첫 충전 교정에 붙는 **사이클 번호 항의 크기와 모양**을 준다 — 앞머리에서 크고(격자 무응답 · 전압 +0.1 V) 고 SOC 에서 0. 그래서 첫 충전
교정(22호)을 옮겨 쓸 때 **저 SOC(≲3.9 V · x ≳0.55) 값에는 사이클 항을, 고 SOC 값에는 규약 · 시편 항만** 붙인다(`[해석]` — NCM811 · 111 의 항을 다른 조성에 옮기는 한계는 값 옆에).

# 보류 결정 (가)–(고) — 이 편이 주는 근거 (결정 안 함)

원장 `bms-balancing/docs/ASSB_WANTED_PAPERS.md` §3-b 표와 대조. **결정은 사용자 몫이다.**

| # | 결정 | 이 편 | 근거 |
|---|---|---|---|
| 가 | 29호 Q4 +0.5 유지 | 무관 | 식별성 진단 0 |
| 나 | 38호 Q2 +0.5 유지 | **정성 메모 하나** | 38호 활성 질량 채널은 액체 기준 곡선(LEB · PC-NCM · 충전 가지 — 몇째 사이클인지 38호 G1–G2 미기재)으로 이완 전위를 x 로 바꾼다. 이 편: 같은 셀 첫 ↔ 둘째 충전의 전압 맞춤 x 차 +0.15(3.78 V) → +0.03(3.90 V) → ≤+0.013(≥4.0 V) — **기준 곡선이 첫 충전이면 3.9 V 아래 전위의 x 가 0.03–0.15 흔들린다**(통전 전압 기준 · 이완 전위는 아님). 결정 재료 아님 |
| 다 | 28호 Bizeray 를 ASSB Q4 분모에 | 무관 | — |
| 아 · 자 · 차 · 타 | 합성 쌍 특징 · ICI 면적 소거 · 면적/`j₀` 노브 · Navidi 재점검 | 무관 | 면적 · `j₀` · ML 채널 0 |
| 파 · 거 · 더 · 머 · 어 · 퍼 | 후속 요청(59 · 61 · 63 · 64 · 65 · 68호) | 무관 | — |
| 하 | 압력 되돌림 시험 설계 조건 보강 셋 | **근거 0** | 압력 · 구속 0. 양극 몫 크기 자료(격자 ↔ 입자 ×1.5)는 [[assb-operando-pressure-signal-attribution]] 69호 주석으로만 |
| 러 | 합성 truth `θ` → `LAM_PE` 결합 항 | **근거 0** | 균열 → 전기 접촉 손실은 서사 한 줄 · 광학의 균열 기여는 선형 배경으로 지웠다 — 결합 항의 크기 자료 0 |
| 버 · 서 · 처 · 커 · 고 | 표 문구 · 순서 · 바인더 짝 · M1 · DEM 해상도 | 무관 | — |
| 저 | 65호 "첫 충전 상한" 검사를 처방 표 정식 줄로 | **정성 메모 하나** | 액체 NCM811 첫 충전 앞머리 Δx ≈0.12–0.18 이 격자를 움직이지 않는다(3.77 V 평탄) — **첫 충전 ↔ 첫 방전 비대칭(상한의 분자)에 벌크 탈리튬이 아닌 전하가 섞일 수 있다**; 섞이면 상한이 **느슨해지는** 방향(65호 digest 의 단서 "충전 쪽 분극 · SE 산화 전하" 와 같은 쪽). NCM111 에는 없다. 결정 재료 아님 |
| 터 | 교정 개념 페이지 유지 여부 | **근거 도착** | 첫 충전 교정의 `x` 규약(x₀ 1.00 · 결손 이월 · 정규화 미인쇄) · 사이클 번호 항 크기(`[재현]`) — [[nmc-lattice-li-content-calibration]] 에 69호 절을 **덧붙였다(구조 변경 없음)**. 유지 여부는 결정 안 함 |
| 허 | 22호 SE 입도 찾기 | 근거 0 | SE 0 |

# 어긋남 (D) — 지면 안에서 서로 맞지 않는 것

| # | 어긋남 | 어디 | 판정 |
|---|---|---|---|
| **D1** | ★★ `V` 끝: 인쇄 "96.19(1)" ↔ 그림 최저 **96.13** ↔ (`a`, `c`) 끝값 쌍 **96.12** · 초록 "around 5.1%" 는 96.12–96.13 쪽(−5.08 %) — 인쇄 쌍은 −5.02 % | p. 3290 ↔ 그림 3 ↔ 초록 | `c` esd 의 ≈6 배 — 끝 `V` 가 다른 점(정전압 전 · 후)의 값일 수 있다 |
| **D2** | ★★ "157 and 193 mAh/g in the initial cycle and 137 and 132 mAh/g in the 80th cycle (middle panel in Figure 1)" ↔ 가운데 판 첫 마커 NCM811 **≈178** · 193 은 위 판(C/10 ≈191) 쪽 · 페이드율 0.40/0.16 % 는 C/10 첫 ↔ C/2 끝 혼합(C/2 안에서 0.33/0.14) | p. 3288 ↔ 그림 1 | 순서는 그대로 · 크기 0.07 %p/사이클 과대 |
| **D3** | ★★ 첫 사이클 비가역 "12 and 14%" ↔ S4 첫 CE ≈88 · ≈81.5 %(→ 12 · 18.5 %) ↔ 그림 1 위 C/10 ≈9.5 · 11 % ↔ 그림 3 파우치 `x` ≈11 · 14 % | p. 3288 ↔ S4 · 그림 1 · 3 | 한 출처로 두 값이 재현되지 않는다 — 67호 ⑦ "up to 14%" 가 이 값을 옮겼다 |
| **D4** | ★★ "the Coulombic efficiency (Figure S4) stabilized well above 99% after the initial cycle" ↔ S4 NCM111 ≈40 사이클부터 NCM811 아래 · 78 사이클 ≈95–96 % · NCM811 ≈99 % | p. 3288 ↔ S4 | 마커 겹침 판독(±1 %) — "well above 99%" 는 NCM111 후반에 서지 않는다 |
| **D5** | ★★★ XRD 절 "(1) the delayed change in lattice parameters observed for NCM811 during the initial charge" ↔ 광학 절 "**In XRD, the first and following cycles showed the same behavior.** From this, we conclude that effects such as surface layer (cathodic SEI) formation contribute to the data in the initial cycle in the in situ LM experiments" | p. 3288 ↔ p. 3291 | 같은 편 두 문장이 모순 — 광학 첫 사이클을 버린 근거가 뒤 문장이다 |
| **D6** | ★★ `l_TM-O`: "decreases linearly from 1.963(2) to 1.896(3) Å with charging to 4.0 V but jumps back to 1.909(2) Å at the end of the cycle" ↔ 그림 4.0 V **1.9155** · 1.896–1.897 은 **4.20 V 와 4.3 V 끝** · 1.905–1.911 봉우리는 4.25 V(충전) · 4.22 V(방전) · "refinement error (0.005 Å)" ↔ 인쇄 esd (2)–(3) | p. 3290 ↔ 그림 3 | 전압 배정이 그림과 다르다 |
| **D7** | ★ `l_Li-O` "increases from 2.114(4) to 2.162(5) Å up to 4.0 V (x(Li) = 0.5)" ↔ 그림 4.0 V **2.152** · 최대 ≈2.158 은 **4.14–4.19 V(x 0.35–0.39)** | p. 3290 ↔ 그림 3 | 최대 위치가 `c` 최대(4.03 V)보다 뒤 — `z_O` 가 계속 준 결과(`[재현]`) |
| **D8** | ★★ "4.04 V (x(Li) = 0.5)" · "4.15 V (x(Li) = 0.5)" ↔ 그림 x 0.5 = NCM811 **3.99 V** · NCM111 **4.21 V** · 4.04 V ↔ x 0.46 · 4.15 V ↔ x 0.53 · S202 "clear maximum at 4.04 V" ↔ 그림 봉우리 ≈4.10 V(4.06–4.15) | pp. 3290–3291 ↔ 그림 3 | x · 전압 짝이 ±0.04 · ±0.06 V 어긋난다 |
| **D9** | ★ "specific capacity … above 4.04 V is only around 47 mAh/g, corresponding to 25% … (3.5%, with a total volume change of 5.1%)" — `[재현]` 47 mAh g⁻¹ 은 **방전** 가지(Δx 0.171) · 3.5 % 는 **충전** 가지(4.04 V `V` 99.68 → 최저) · 충전 가지 용량은 57.6 | p. 3290 ↔ 그림 3 | 한 문장의 두 수가 다른 가지 |
| **D10** | ★★ 그림 3 Δx × 이론 용량 ↔ 인쇄 파우치 첫 방전: NCM811 0.644 × 275.5 = **177** ↔ 189 · NCM111 0.483 × 277.8 = **134** ↔ 149 mAh g⁻¹ | p. 3288 ↔ 그림 3 | `x` 정규화 미인쇄(G1) |
| **D11** | ★ "Δx(Li) ≈0.003 per pattern" ↔ `[재현]` NCM811 0.0025 · NCM111 0.0029 — 두 조성의 "C/10" 이 x 속도 ×1.16 다르다 | p. 3288 ↔ 그림 3 | 1C 정의 미인쇄 |
| **D12** | ★★ 광학 `x` 축: 그림 5 둘째 사이클 x **≈0.99** 에서 시작(재설정) ↔ 그림 3 둘째 충전 **0.894 / 0.939**(이월) | 그림 5 ↔ 그림 3 | 규약이 그림마다 다르다(인쇄 0) — Δx 는 같다 |
| **D13** | ★★ Appendix S1 `V_rel = S³ − 3S² + 3S`(= 1 − (1 − S)³, S = 수축 양수) ↔ 그림 `V_rel` 음수 — 부호 규약 미인쇄 · S 음수에 그대로 쓰면 수축 과대(−7.8 → −8.2 %) | SI ↔ 그림 5 | NCM811 에서만 그림 · 본문 차가 이 식으로 설명된다 — 확정 못 함 |
| **D14** | ★★ "direct correlation between the changes in secondary particle volume and those in the unit cell volume" ↔ 크기 ×1.5(811) · ×2.8(111) · NCM811 입자 부피가 정전압 중 회복(격자는 최저 유지) | p. 3291 ↔ 그림 3 · 5 | 크기 차 논의 0 |
| **D15** | ★★★ 초록 "the results **establish** that the accelerated aging of NCM811 is related to the disintegration of secondary particles caused by intergranular fracture" ↔ 본문 "may be caused by the volume changes … **a hypothesis that requires experimental proof**" | 초록 ↔ p. 3290 | 같은 편의 인과 강도가 초록에서 올라간다 |
| **D16** | ★ 결론 "related to the impedance buildup in the cathode" ↔ EIS 0 · 본문 "the lithium anode and other cell components also contribute to the increase in cell resistance" | p. 3292 ↔ p. 3288 | 양극 배정은 측정이 아니다 |
| **D17** | ★ "the latter material is subjected to a more severe … buildup of microstrain" ↔ 그림 S202 봉우리 두 조성 ≈0.93(축 0–1.00, 단위 · 정규화 미인쇄) | p. 3291 ↔ 그림 3 | "more severe" 는 크기로 읽히지 않는다(모양: NCM811 두 봉우리 · 4.3 V 움푹) |
| **D18** | ★ 유효 `l_TM-O` "1.959 and 1.961 Å" ↔ `[재현]` 인쇄 반경 평균 NCM111 **1.9617** · NCM811 1.9605 | p. 3289–3290 | NCM111 +0.003 Å |
| **D19** | ★ "changes in lattice parameter a during charging are rather small (0.07(1) Å)" ↔ `[재현]` NCM811 **0.0575** · NCM111 **0.0424** Å | p. 3290 | 괄호 불확도 안에서 NCM811 만 걸친다 |
| **D20** | ★ "Information on the packing density and the particle morphology and size distribution in the electrodes can be found in Figure S1" ↔ S1 = 단면 사진 둘 + "calendered to 3.2 g/cm3" — 분포 수치 0 | p. 3287 ↔ S1 | — |
| **D21** | ★ S7 `z_O` 축 단위 "Å" ↔ 분율 좌표(0.232–0.242) · 그림 5 · S7 눈금 라벨 반올림(3.5 · 3.9 · 0.5 · 0.9 · 0.235 · 0.239) | S7 · 그림 5 | 라벨로 읽으면 `x` 를 0.03 잘못 읽는다 — 자료 오류는 아니다 |
| **D22** | ★ 초록 그래픽 "Charged" 단위포(`c` 로 길다) ↔ NCM811 4.3 V `c` 14.030 < 방전 14.195 | 1 쪽 ↔ 그림 3 | 모식이 이 편의 핵심 결과(NCM811 `c` 붕괴)와 반대 모양 |
| **D23** | ★ "There are some microcracks in the cycled NCM111, which, however, cannot be distinguished from the pore structure initially present" ↔ 그림 6c 중심 → 표면 방사 균열(폭 ≈0.15–0.3 µm, NCM811 입계 균열의 ×≈10) · S1(a) 원형에도 균열 모양 입자 | p. 3291 ↔ 그림 6 · S1 | 판정 기준 미인쇄 — "more significant microcracking" 은 그물 밀도 판정이다 |
| **D24** | ★ "The authors declare no competing financial interest" ↔ 저자 둘 BASF SE · 전극 · 자금 BASF | p. 3293 | 선언과 소속의 병치 — 기록만(66 · 67호 D17 과 같다) |
| **D25** | ★ 가운데 판 점 ≈78 개 · 가로축 끝 80 ↔ 인쇄 "80th cycle" | 그림 1 | 외삽 크기 ≈1–2 mAh g⁻¹ — 무해 |

# 이 편이 우리 프로젝트에 주는 것 (정리)

1. ★★★ **"NCM811 부피 수축 원전" 은 두 층위다** — 격자 −5.0…−5.1 %(신품 첫 충전 · 4.3 V + 1 h · 원형 기준 · 25 °C · C/10)와 입자 −(7.8 ± 1.5) %(광학 · 둘째 사이클 · 선형 배경 뺌). 23호 틈
   요구치(3–20 %, 중앙 8–10 %)는 **격자 값으로는 낮은 끝, 입자 값으로는 중앙 하단**이다; 23호 자기 충전량(θ = 1)으로는 −2.0…−2.4 %. 합성 truth · 틈 채널에서 양극 수축을 쓸 때 **층위(격자 ↔
   입자) · 전압 · 기준 · 사이클 번호를 값 옆에** 적는다(결정은 사용자 — 새 판단 거리).
2. ★★★ **첫 사이클 격자 지연의 크기(NCM811)** — 첫 충전 앞머리 Δx ≈0.12–0.18 이 격자를 움직이지 않고(3.77 V 평탄), 같은 격자에서 첫 충전 x 가 앞머리 −0.07…−0.10 · 중간 +0.03…+0.09 ·
   **붕괴 구간 0 ± 0.01**. ⇒ 22 ↔ 66호 NCM622 이동 ≈0.067 의 **고 SOC 몫은 사이클 번호 항이 아니다**(전압 맞춤의 저 SOC 모양만 첫 사이클 몫). [[nmc-lattice-li-content-calibration]] 69호 절.
3. ★★ **같은 연구망 네 번째 `x` 규약** — 신품 첫 점 1.00 · 결손 이월 · 정규화 미인쇄(그림 Δx × 이론 용량 ↔ 인쇄 용량 −6 · −10 %) · 광학 그림은 재설정. `c` 최대의 x 가 결손 이월 여부로
   정렬된다(0.45 · 0.465 ↔ 0.555).
4. ★★ **균열 → 용량은 이 편에서 상관이다** — 두 조성 대비 · 사진 한 장씩 · 저자 본문 "hypothesis". 합성 truth 의 "균열 → `θ`" 결합(보류 (러))의 근거로 이 편을 쓰지 않는다. 광학 크기 신호의 균열
   기여(선형 배경)는 **사이클 축 기계 손상의 측정 후보**였는데 지워졌다 — 원자료가 있다면 요청할 가치(`[해석]`).
5. ★★ **4.3 V 에서 두 조성을 가르는 것은 이방성이 아니라 부피다** — ε_c − ε_a 최대 3.4 ↔ 3.6 %p(같다) · ε_V −1.2 ↔ −5.0 % · NCM811 부피의 69 % 가 4.04 V 위(용량 25 %). 양극 수축은 컷오프 창에
   몰린다 — 두께 · 압력 채널의 양극 몫([[assb-operando-pressure-signal-attribution]])과 23호 틈 모두 **상한 전압**에 가장 민감하다.
6. ★ **CE 는 Li 재고 대리가 아니다(액체 판)** — 45 °C Li 반쪽에서 NCM111 CE ≈95–96 %(78 사이클 `[도표]`)인데 용량 감쇠는 ≈0.14–0.16 %/사이클 — CE 결손의 대부분은 부반응 전하다(17 · 41 · 52호의
   CE 오염 계보와 같은 방향).
7. `[해석]` 우리 주 프로젝트(액체셀 PyBaMM)와의 접점: 반쪽전지 OCP 의 화학량 축도 통과 전하로 세고, 첫 충전 앞머리의 "격자 무응답 전하"(≈0.12–0.18)는 첫 사이클 결손(0.106)과 같은
   자릿수다 — 완전지 OCV 적합에서 양극 화학량 오프셋이 `LLI` 방향으로 흡수될 자리의 크기를 가늠하게 한다([[np-lip-ocv-reparametrization]] · [[fitting-degeneracy]]). 우리 쪽 수치는
   `degradation-degeneracy/docs/RESULTS*.md` 가 정본이다 — 여기서 비교하지 않는다.

# 후속 후보 (원전 우선)

참고문헌 48 편 중 우리 축(Q1 · Q2 · Q8)에 닿는 것만. **셀 열화 식별성 원전 0.**

| 서지 | ref | 왜 | 축 | 우선 |
|---|---|---|---|---|
| **Ishidzu, Oka, Nakamura 2016 *Solid State Ionics* 288, 176–179** | [17] | **파일 34** — 이 편이 네 번 인용 · 자기 부피 값이 이 편과 "맞는다" 는 대조처 · **지목 23 · 66 · 67 · 69** | Q8 · Q1 | ★(기존) |
| **Kasnatscheew, Evertz, Streipert, … 2016 *Phys. Chem. Chem. Phys.* 18, 3956–3965** | [31] | 첫 사이클 CE 결손의 정체(NCM111) — 66호 규약 "결손 = 양극 Li 손실" · 이 편 첫 충전 격자 무응답의 대조처(제목 기준) · 원장 0 | Q8 · 교정 규약 | ★★ |
| Gent, Li, Ahn, … 2016 *Adv. Mater.* 28, 6631–6638 | [48] | 2차 입자 안 SOC 불균일(TXM) — `θ`/`η` 공간 분포 · 광학 영상 입자의 국소 SOC · 원장 0 | Q1 · Q2 | ★ |
| Kang, Abraham, Yoon, Nam, Yang 2008 *Electrochim. Acta* 54, 684–689 | [30] | 첫 사이클 비가역(NCM) · 원장 0 | 교정 규약 | ☆ |
| de Biasi, Lieser, Rana, … 2015 *CrystEngComm* 17, 6163–6174 | [19] | 회절 장치 원전 — 67호 ⑤ → 이 편 → 여기로 이어진 위임의 끝 · 원장 0 | 장치 | ☆ |
| Ghanty, Markovsky, Erickson, … 2015 *ChemElectroChem* 2, 1479–1486 | [18] | 고 Ni in situ XRD + Raman · 고 SOC 이방성 · 원장 0 | Q8 | ☆ |
| Kim H.-R., Woo, Kim J.-H., Cho, Kim Y.-J. 2016 *J. Electroanal. Chem.* 782, 168–173 | [46] | 고 Ni 완전지 감쇠 · 균열 · 원장 0 | Q1 | ☆ |
| Noh, Youn, Yoon, Sun 2013 *J. Power Sources* 233, 121–130 | [7] | 조성 여섯 안정성 — 재지목(66 · 67 · 69) · 행 없음 | Q8 | ☆ |

# 이 digest 가 주장하지 않는 것

- **입계 파괴가 NCM811 의 가속 노화 원인이 아니라고 하지 않는다** — 이 편이 그것을 두 조성 대비의 상관으로 보였고 저자 스스로 본문에서 가설로 적었다는 것까지다.
- **입자 부피 7.8 % 가 틀렸다고 하지 않는다** — 격자의 ×1.5 이고 방법(2D 투영 · 선형 배경 · 식 부호 · 입자 수 미인쇄)이 그 차이를 가르지 못한다는 것까지다. "잘못된 부호의 식" 가설은 NCM811 에서만
  들어맞아 확정하지 않았다.
- **23호 틈을 이 편 값으로 닫았다고 하지 않는다** — 액체 · 무구속 · 다른 로트 · 4.3 V 이고, 23호 셀의 활성 입자 조성은 θ 에 걸린다. 값의 층위와 범위 대조까지다.
- **22 ↔ 66호 NCM622 x 이동의 원인을 정했다고 하지 않는다** — 첫 사이클 몫이 고 SOC 에서 0 이라는 것은 NCM811 · NCM111 의 같은 셀 `[재현]` 이고, NCM622 에 옮긴 것은 `[해석]` 이다. 잔차의 규약 ·
  시편 배분도 67호 틀의 근사다.
- **첫 충전 앞머리의 격자 무응답 전하가 무엇인지 안다고 하지 않는다** — 부반응 · 비활성 입자 · 표면층 · 단상 정련의 가중 중 어느 것도 이 지면으로 가를 수 없다.
- **`x` 정규화의 정답(이론 용량 · 코팅 질량)을 안다고 하지 않는다** — 그림 Δx 와 인쇄 용량이 맞지 않는다는 것까지다.
- **S4 의 NCM111 CE ≈95–96 % 를 확정값으로 쓰지 않는다** — 겹친 마커의 보이는 가장자리 + 지름 판독(±1 %)이다.
- **SI PDF 를 저자 원본과 같은 바이트로 보지 않는다** — 메타데이터가 말하는 것(Word 2010 생성 · 2017-02-03 · −05:00 · producer 문자열의 1 바이트/UTF-16 섞임 · 2026-09-28 내려받기 표지)까지다.
- 우리 파이프라인(`degradation-degeneracy/`) 수치와 비교하지 않는다 — 우리 쪽 수치는 `degradation-degeneracy/docs/RESULTS*.md` 가 정본이다.
- 인용 원전([17] · [31] · [48] · [19] · [18] · [46] · [7] · [30])은 열람하지 않았다. 22 · 23 · 62 · 66 · 67호 원문은 이 세션에 없어 digest 전사로 대조했다.
