Repository: yonghoon7153-source/Yonghoon-DEM-DFT

# wiki/raw/ — 예외적 불변 원본층

이 리포의 불변 증거층은 **이미 밖에 있다**: `docs/data/`(측정 CSV·JSON) ·
litdb 정본(friendly-meitner) · `docs/reviews/findings.json` · git 이력.
그래서 이 폴더는 킷 원형과 달리 **예외 전용**이다:

- 들어오는 것: litdb 소관(논문)도 측정 데이터도 아닌 외부 자료 — 강연 전사,
  외부 레포 감사 노트 등.  `transcripts/` 등 하위 폴더에 날짜-슬러그로 저장.
- 규칙: 한번 저장한 파일은 수정 금지 (원본이 바뀌면 새 -v2 파일).  frontmatter 에
  `source_url` / `ingested` 를 적는다.
- 논문 PDF·digest 는 여기 넣지 않는다 → wiki/SCHEMA.md 경계 규칙 1 (litdb 정본).

File: wiki/raw/papers/kwok2023_interfacial-redox-mediator-high-performance-asslsb.md (part 2 of 2)
`[도표]` Fig. 3C 는 0.2 → 3.0 mA cm⁻² 의 전압곡선 5개, Fig. 3D 는 계단형 율속.
| 전류밀도 (mA cm⁻²) | `[도표]` 방전 면적용량 (mAh cm⁻²) | `[재현]` mAh g⁻¹(Li2S)* | `[재현]` mAh g⁻¹(composite) | 이용률 (750 기준) |
| 첫 기울기 | [인쇄] "the first at **~2.3 V vs Li⁺/Li** corresponds to an areal capacity of **~0.4 mAh cm⁻²**" · `[도표]` OCV 가 ≈1.6→1.75 V vs Li/In 구간을 0→0.4 mAh cm⁻² 동안 완만히 오른다 — **평탄 plateau 가 아니라 기울기** |
| 둘째 기울기 | [인쇄] "a much longer capacity slope **above 2.5 V**" · `[도표]` 0.4 → 1.15 mAh cm⁻² 동안 OCV 1.8 → 2.17 V vs Li/In (= 2.4 → 2.77 V vs Li⁺/Li) |
| 과전압 (CCV−OCV) | [인쇄] **초기 60 mV / 후기 220 mV** — 그림 안에 η = 60 mV, η = 220 mV 로 표기 |
| 종료 | `[도표]` ≈1.15 mAh cm⁻², 마지막 펄스에서 CCV 가 2.5 V vs Li/In (=3.1 vs Li⁺/Li) 컷오프에 닿음 |

### 8.3 Fig. 6B — 첫 **방전**

| 읽은 것 | 값 |
|---|---|
| 축 | 왼쪽 0.8–2.2 V vs Li/In, 오른쪽 1.4–2.8 V vs Li/Li⁺ → **오프셋 +0.6 V** |
| OCV 시작 | `[도표]` ≈**2.15 V vs Li/In** = ≈2.75 V vs Li⁺/Li, 0.1 mAh cm⁻² 안에 급격히 1.85 로 내려옴 |
| 모양 | `[도표]` **단일 연속 기울기** 1.85 → 1.2 V vs Li/In (= 2.45 → 1.8 vs Li⁺/Li), 이후 1.05 mAh cm⁻² 부터 급락 |
| 과전압 | [인쇄] **전 구간 ~70 mV 로 일정** — 그림 안 η = 70 mV |
| 종료 | `[도표]` ≈1.2 mAh cm⁻² |
| 이중 plateau | [인쇄] "a **two-plateau-like feature is not evident**" — 충전의 2단 구조가 방전에는 없다 |

### 8.4 저자의 기전 — 세 단계 `[인쇄]` + Fig. 6C 모식도 (`[도표]`)

Fig. 6C 는 **구슬 4개의 변환 사슬**이다. `[도표]` 각 구슬은 남색(LiVS2) 또는 회색(VS2) 껍질에
주황(Li2S) 또는 노랑(S) 코어를 잘라 보여 준다.

`Li2S/LiVS2` →(**LiVS2 delithiation**)→ `Li2S/VS2` →(**Li2S (electro)chemical oxidation**)→
`Double core-shell Li2S/S/LiVS2` →(**Solid-state Li2S/LiVS2 oxidation**)→ `S/VS2`

| 단계 | 반응식 `[인쇄]` | 그림의 색 변화 |
|---|---|---|
| ① 껍질 탈리튬화 | **LiVS2 → VS2 + Li⁺ + e⁻** (식 5) | 껍질 남색 → **회색** |
| ② Li2S 의 (전기)화학적 산화 | **Li2S + 2VS2 → S + 2LiVS2** (식 6) **+** Li2S → S + 2Li⁺ + 2e⁻ (식 7) | 껍질이 **회색 → 남색 복귀**, 코어 주황과 껍질 사이에 **노랑(S) 층** 생성 |
| ③ 황층 축적 후 | Li2S → S + 2Li⁺ + 2e⁻ (식 8) **+** LiVS2 → VS2 + Li⁺ + e⁻ (식 9) 동시 진행 | 코어 전부 노랑, 껍질 회색 |

[인쇄] 핵심 논거 두 가지:
1. **"LiVS2 likely undergoes delithiation first because of its inherently ionic/electronic
   conductive nature and proximity to the argyrodite electrolyte."**
2. **"Because VS2 has a thermodynamic potential slightly higher than Li2S (2.3 vs ~2.1 V), lithium
   sulfide then can be chemically oxidized by the newly formed VS2."** (VS2 전위는 ref 51,
   Li2S 전위는 ref 33 — **둘 다 남의 값**, G13)
3. [인쇄] **"The key property of such a mediator, aside from exhibiting excellent electrochemical
   redox reversibility, is that its redox potential should be close to that of the active material
   (Li2S)."**
4. [인쇄] **TiS2 는 전위가 Li2S 보다 낮아 매개가 불가능**하고, 대신 전하이동 저항을 낮추는 방식으로만
   돕는다 (G14 — 실험 없음).
5. [인쇄] 후기 과전황의 원인: **"there will be an accumulation of sulfur that sits between the VS2
   and Li2S interface that eventually restricts VS2 from accessing the inner core Li2S materials."**

★ `[해석]` **기전 주장의 증거 사다리를 등급으로 매기면**:
- **강(직접 측정)**: 분말 수준의 Li2S + VS2 → LiVS2 반응 (Fig. 2A 와 Fig. S2 의 XRD 가 같다),
  DC 분극 전도도, GITT 전후기 과전압 비 60:220 mV.
- **중(간접)**: 충전의 2단 기울기 ↔ 방전의 1단 — "충전에만 매개 경로가 더해진다" 와 정합.
- **약(추론·인용)**: 셀 안에서 VS2 가 실제로 Li2S 를 산화한다는 것(G12 — 분광 증거 없음),
  전위 2.3 vs 2.1 V(G13 — 인용값), 황층이 쌓여 막힌다는 것(관찰 없음 — ex situ TEM/XPS 가 없다),
  2차원 반응대(이미징 없음).

`[해석]` **"황이 쌓여 막힌다" 는 후기 과전압의 유일한 설명이 아니다.** 같은 데이터를
(i) Li2S 코어가 수축하며 껍질과 접촉을 잃는 것, (ii) LiVS2 의 Li_x 가 줄며 자체 전도도가 떨어지는 것,
(iii) 단순히 활물질 잔량이 줄어 반응 면적이 감소하는 것으로도 설명할 수 있다. **원인 분리가 없다.**

---

## 9. 고로딩·문헌 비교·단위 회계

### 9.1 Fig. 7 판독 (`[도표]`, 실제로 봤다)

**Fig. 7A — 4 mg cm⁻², 1사이클→500사이클 전압곡선**: 축 왼쪽 0.9–2.7 V vs In/Li,
오른쪽 1.5–3.3 V vs Li⁺/Li (**오프셋 +0.6 V** ✓). `[도표]` 1사이클(회색)이 다른 사이클보다
충전 쪽에서 약간 위, 종료 용량 ≈1.75 mAh cm⁻². 500사이클까지 곡선 모양이 거의 변하지 않는다.
방전 ≈1.70 mAh cm⁻².

**Fig. 7B — 4 mg cm⁻², 500사이클, 1 mA cm⁻²**:
`[도표]` 충전(빨강) **1사이클 ≈1.63 → 60사이클 부근 작은 함몰 → 150사이클 이후 ≈1.78 로 상승 →
500사이클 ≈1.78 mAh cm⁻²**. CE(검정) ≈100 % 에 ±0.5 % 산점.
**용량이 떨어지지 않고 오른다** — [인쇄] 본문은 "promising areal capacity of **~1.8 mAh cm⁻²**,
corresponding to an active material utilization of **60 %**" + "Excellent capacity retention
over more than 500 cycles", **Table 2 는 90 %/500**. 세 진술이 서로 다르다 (**G7**).

**Fig. 7C — 6 mg cm⁻², 50사이클, 1 mA cm⁻²**:
`[도표]` 충전 **1사이클 ≈2.62 → 50사이클 ≈2.20 mAh cm⁻²** → `[재현]` **84 % / 50사이클
= 0.32 %/사이클** (2 mg 셀의 0.02 %/사이클보다 **16배 빠르다**). CE 는 ≈100 % 에서 시작해
50사이클에 ≈99.4 % 로 서서히 내려간다. 본문 [인쇄] 은 이를 **"a stable capacity of
2.60 mA h cm⁻² over 50 cycles"** 라고 적는다.
★ `[해석]` **"stable" 이라는 단어가 여기서 정확하지 않다.** 용량은 16 % 떨어졌고 CE 도 내려간다.
**2 mg 에서의 0.02 %/사이클은 로딩이 3배가 되면 유지되지 않는다** — 이것이 이 논문의 진짜 한계이고
본문은 이를 수치로 적지 않는다.

**첫 사이클 1 mAh cm⁻² 부근의 로딩 의존**: [인쇄] "there is **minimal gravimetric capacity
penalty** associated with the increased areal loading in both the activation cycle (Fig. S9A) and in
long-term cycling (Fig. S9B)" — **ESI 미확보**. `[재현]` 본문 숫자로만 보면 LVS 기준 비용량이
2 mg 625 → 4 mg 450 → 6 mg 433 mAh g⁻¹ 로 **28 %·31 % 떨어진다**(단 2 mg 값은 0.15 mA cm⁻²,
나머지는 1 mA cm⁻² 라 전류가 다르다 — 1 mA 끼리 비교하면 475 → 450 → 433 으로 **5 %·9 %** 감소).

**고로딩 10 mg cm⁻²** (Fig. S10, ESI 미확보, 본문 서술만):
[인쇄] 0.25 mA cm⁻², 상온 **3 mAh cm⁻²**, "moderately high overpotential", 사이클 수 미기재(G15).
같은 셀 **60 °C 에서 5.3 mAh cm⁻²** ([인쇄] "almost double"). `[재현]` 5.3/3.0 = **1.77배**.

### 9.2 Table 2 — 저자가 고른 문헌 비교 `[인쇄]` (전사)

| 양극 | SE | 음극 | 로딩 mg cm⁻² | 전류 mA cm⁻² | 유지율 %/사이클 | ref |
|---|---|---|---|---|---|---|
| Li2S/LiI : VGCF : SE (75(58:42):10:15) | Li3PS4 | Li | 2.54 | 0.6 | 63 %/100 | 11 |
| S/Nb18W16O93/CNT : Super P : SE (3(3:1:1):5:2) | Li7P3S11 | In/Li | 0.8 | 0.67 | 78 %/1000 | 23 |
| Li2S/NC : AB : SE (3(43:57):1:3) | Li7P3S11 | In/Li | 2.45 | 0.5 (60 °C) | 80 %/1000 | 30 |
| Li2S/TiS2 : SuperP : PEO : LiTFSI (60(75:25):15:10:15) | PEO/LiTFSI | Li | 1.2 | 1.1 (80 °C) | 70 %/150 | 31 |
| S/CNT : CNT : SE (30(70:30):10:40) | Li10GeP2S12 | Al/Li | 3.00 | 0.25 | 87 %/100 | 52 |
| Li2S/C : AB : SE (3(88:12):1:3) | Li7P3S11 | In/Li | 1.75 | 0.5 | 94 %/100 | 53 |
| **Li2S : LiVS2 : SE (30 : 20 : 50)** | **Li5.5PS4.5Cl1.5** | **In/Li** | **2.00** | **1** | **77 %/1000** | **본 연구** |
| | | | **4.00** | | **90 %/500** | **본 연구** |

[인쇄] Note: "Unless specified, the solid-state electrolyte used in the positive electrode is the
same as that of the separator and cells were operated at **room temperature**."

★ `[해석]` 이 표에서 세 가지가 보인다.
1. **This work 행만 탄소가 없다.** 나머지 6편은 전부 VGCF·Super P·AB·CNT 를 쓴다.
2. **This work 만 상온 + 1 mA cm⁻² + 1,000사이클** 조합이다 (ref 23·30 은 1,000사이클이지만
   0.67/0.5 mA cm⁻², ref 30 은 60 °C).
3. **저자는 자기 2 mg 셀을 77 %/1000 으로 적는다** — 본문·초록의 "nearly 80 %" 와 Fig. 3E 의
   77 % 중 Table 이 더 보수적이다. 반면 4 mg 의 90 %/500 은 Fig. 7B 와 모순(G7).

### 9.3 ★★ 매개체의 무게 대가와 자기 용량 기여 `[재현]`

> 이 위키의 4순위 질문: **매개체가 자기 용량을 분리해 냈는가? 대조셀이 무엇인가?**

**전제**: LiVS2 → VS2 는 Li 1개 탈리튬화. `[재현]` M(LiVS2) = 6.94 + 50.94 + 2×32.07 =
**122.0 g mol⁻¹** → 이론 **26,801/122.0 = 219.6 mAh g⁻¹(LiVS2)**.
복합양극 내 LiVS2 = **20 wt%**, LVS 내 **40 wt%**.

| 로딩 (LVS) | LiVS2 질량 | **LiVS2 자체 용량** | 관측 면적용량 | **LiVS2 몫의 비중** |
|---|---|---|---|---|
| 2 mg cm⁻² | 0.8 mg cm⁻² | **0.176 mAh cm⁻²** | 1.25 (0.15 mA) | **14.1 %** |
| 2 mg cm⁻² | 0.8 | 0.176 | 0.95 (1 mA) | **18.5 %** |
| 4 mg cm⁻² | 1.6 | 0.351 | 1.80 | **19.5 %** |
| 6 mg cm⁻² | 2.4 | 0.527 | 2.60 | **20.3 %** |
| 10 mg cm⁻² | 4.0 | 0.879 | 5.30 (60 °C) | **16.6 %** |

**Li2S 기준으로 환산한 매개체의 대가**: 0.176 mAh cm⁻² ÷ 1.2 mg(Li2S) cm⁻² =
**147 mAh g⁻¹(Li2S)**.

★★ `[해석]` **이 위키의 매개체 무게 대가 좌표에 네 번째 수가 들어온다**:
**Wan 109.4 · Zhang 152 · Liu ≈43–98 · Kwok 147 mAh g⁻¹(Li2S)**. 넷 다 같은 급(100–150)이다.
**그러나 Kwok 만이 이 몫을 빼고 다시 계산한다** — [인쇄] 이용률을 **83 %(LVS 기준, LiVS2 포함)와
77 %(Li2S 기준, ESI 의 "Li2S Utilization Calculation")** 두 개로 적는다.

`[재현]` **그 계산을 복원했다**: 관측 1.25 − LiVS2 몫 0.176 = **1.074 mAh cm⁻²** ÷
(1.2 mg × 1,166.5 mAh g⁻¹) = **76.7 % ≈ 77 %** ✓ — **인쇄값과 정확히 맞는다.**
즉 ESI 의 계산은 **LiVS2 를 1 Li 완전 탈리튬화로 보고 빼는 것**이다. (이 복원은 동시에 G5 를
악화시킨다 — 같은 1 Li 가정을 이론용량에 쓰면 750 이 아니라 787.8 이 나와야 한다.)

**대조셀은 무엇인가**: **Li2S + Vulcan XC-72 + SSE**(Fig. 3B·4C·4F·Table 1).
★ **"LiVS2 만 넣고 Li2S 를 뺀 셀" 은 없다.** 즉 **매개체의 자기 용량은 산술로 뺐을 뿐
실험으로 분리되지 않았다.** 이 위키의 네 편(Wan·Zhang·Liu·Kwok) **모두가 활물질 없는 대조셀을
빠뜨린 상태**이고, Kwok 은 **산술 분리까지는 간 유일한 사례**다.

### 9.4 ★ 양단위 종합표 `[재현]`

전제: Li2S 60 wt% / LiVS2 40 wt% (LVS 내부), LVS 50 wt% / SE 50 wt% (복합양극).
C_th(Li2S) = **1,166.5 mAh g⁻¹**, C_th(S) = **1,671.4**, C_th(LiVS2) = **219.6**.
환산 (S) = (Li2S) × **1.4329**.
**net** = LiVS2 자체 몫을 뺀 Li2S 순 용량 / **gross** = 안 뺀 값.

| 조건 | 면적용량 mAh cm⁻² | **(Li2S+LiVS2)** | **(composite)** | **(Li2S) gross** | **(Li2S) net** | **(S) net** | Li2S 이용률 net |
|---|---|---|---|---|---|---|---|
| 0.15 mA cm⁻², 2 mg, RT | 1.25 | **625** | **312** | 1,042 | **895** | **1,283** | **76.7 %** |
| 0.2 mA cm⁻², 2 mg (율속) | 1.12 | 560 | 280 | 933 | 787 | 1,127 | 67.5 % |
| 1 mA cm⁻², 2 mg (1사) | 0.95 | **475** | **237** | 792 | **645** | **925** | **55.3 %** |
| 1 mA cm⁻², 2 mg (1,000사) | 0.73 | 365 | 183 | 608 | 462 | 662 | 39.6 % |
| 3 mA cm⁻², 2 mg | 0.75 | 375 | 188 | 625 | 479 | 686 | 41.0 % |
| 1 mA cm⁻², 4 mg | 1.80 | **450** | **225** | 750 | **604** | **865** | **51.7 %** |
| 1 mA cm⁻², 6 mg | 2.60 | 433 | 217 | 722 | 576 | 825 | 49.4 % |
| 0.25 mA cm⁻², 10 mg, RT | 3.00 | 300 | 150 | 500 | 354 | 507 | 30.3 % |
| 10 mg, **60 °C** | 5.30 | **530** | **265** | 883 | **737** | **1,056** | **63.2 %** |
| 대조군 Li2S/VC, 0.15 mA | 0.45 | — | — | `[재현]` ≈375 | ≈375 | ≈537 | [인쇄] **~30 %** |

★ **이론 초과는 한 줄도 없다.** 이 위키의 digest 15편 중 6편이 이론 초과를 보고하는데,
이 논문은 **모든 값이 1,166.5 mAh g⁻¹(Li2S) 아래**다. 분모(LVS 750)를 저자가 명시하고
LiVS2 몫까지 빼 보였기 때문이다. `[해석]` **단위 규율 면에서 이 위키가 본 가장 깨끗한 논문**이다
(G5 의 5 % 불일치만 빼면).

---

## 10. ★★ 매개체 3분류 판정 — 이 위키 최초의 "매개체" 가 될 수 있는가

이 위키의 2026-10-06 분류:
**매개체** = 자기 산화상태가 충방전과 함께 **왕복**하고 **자기 plateau** 가 선다 /
**촉매** = 산화상태가 복귀하고 자기 용량 ≈0 /
**정적 계면층** = 산화상태 **불변**.
현재: 매개체 **0편** · 촉매 0편 · 정적 계면층 2편(Liu 2026 Li4SnS4 — Sn 3d 9지점 불변 ·
Cronk 2026 Li3PS4+n).

| 판정 기준 | Kwok 2023 의 증거 | 등급 |
|---|---|---|
| **① 산화상태가 왕복하는가** | 설계상 **LiVS2 ⇄ VS2** (V³⁺ ⇄ V⁴⁺). 식 5·6·9 가 전부 V 의 산화·환원이다. 충전 중 **두 번 왕복**한다(①탈리튬화 → ②Li2S 에 의해 재리튬화 → ③다시 탈리튬화). 방전에는 [인쇄] "VS2 and S engage in a **simultaneous conversion/lithiation** process". | **설계는 명백, 측정은 없음** — ex situ XPS/XAS/XRD 가 이 논문에 **하나도 없다** (G12). Liu 2026 이 Sn 3d 를 9지점에서 본 것과 대조적이다 |
| **② 자기 plateau 가 서는가** | [인쇄] 첫 충전의 **첫 기울기 ~2.3 V vs Li⁺/Li, ~0.4 mAh cm⁻²** 를 저자는 **"co-oxidation of LiVS2 and Li2S"** 로 귀속한다 — **LiVS2 단독 구간이 아니다**. `[재현]` LiVS2 자체 용량은 0.176 mAh cm⁻² 로 그 기울기의 **44 %** 뿐. 방전에는 [인쇄] 이중 plateau 가 **없다**. | **부분 충족** — 자기 전압 특징은 있으나 **단독 분리되지 않았고**, 활물질 없는 대조셀이 없어 확정 불가 |
| **③ 자기 용량 ≈0 인가 (촉매 조건)** | **아니다.** 219.6 mAh g⁻¹(LiVS2), 복합양극의 **20 wt%**, 관측 용량의 **14–20 %**. 저자 스스로 [인쇄] "**both Li2S and LiVS2 acting as the active materials**" 라고 **분모에 넣는다**. | 촉매가 **아님**이 확정 |
| **④ 매개 반응이 화학적으로 증명되는가** | **분말 수준에서는 증명됐다** — 상용 Li2S + 자체합성 VS2 를 섞으면 LiVS2 가 나온다(Fig. 2A ≡ Fig. S2 의 XRD). 이것이 **이 위키에서 본 매개 반응의 가장 직접적인 화학 증거**다. | **강** (단 셀 밖, 상온 THF 계 합성 조건) |
| **⑤ 전위 정렬 근거** | VS2 2.3 V > Li2S ~2.1 V vs Li⁺/Li — **둘 다 인용값**(ref 51·33), 이 논문이 잰 값이 아니다 (G13) | **약** |

### ★ 판정 `[해석]`

**"매개체" 로 분류한다. 단 조건부이며, 순수 매개체가 아니라 "매개체 겸 공활물질" 이다.**

1. **정적 계면층이 아닌 것은 확실하다.** Liu 2026(Sn 불변)·Cronk 2026 과 달리, 여기서 V 는
   산화상태가 바뀌는 것이 **설계의 전제**다 — LiVS2 가 VS2 로 안 바뀌면 매개 자체가 성립하지 않는다.
2. **촉매가 아닌 것도 확실하다.** 자기 용량이 0 이 아니라 **20 wt% 를 차지하고 관측 용량의
   1/5 를 낸다**. 저자가 직접 분모에 넣는다.
3. **그러므로 분류상 매개체다.** 그러나 **"확정"** 이라고 쓸 수 없는 이유가 둘이다 —
   (i) **셀 안에서 V 가 왕복한다는 분광 측정이 없다**(G12). 분말 반응과 전기화학 프로파일로부터의
   **추론**이다. (ii) **자기 plateau 가 독립적으로 관측되지 않았다** — 2.3 V 구간이 LiVS2 단독이
   아니라 Li2S 와의 공산화라고 저자 스스로 적는다.
4. **따라서 이 위키의 분류 장부에는 다음과 같이 적는 것이 정확하다**:
   **매개체(잠정, spectroscopy 미확인) 1편 — Kwok 2023** · 매개체 확정 0편 · 촉매 0편 ·
   정적 계면층 2편.
5. ★ **3분류에 네 번째 칸이 필요하다는 것이 이 수집의 부산물이다.** 고체계에서는 매개체가
   확산할 수 없어 활물질에 **붙어 있어야** 하고, 붙어 있으려면 상당한 질량을 차지하며,
   그만한 질량의 산화환원 활성 물질은 **필연적으로 자기 용량을 낸다**. 즉
   **"고체계의 계면 매개체는 구조적으로 공활물질일 수밖에 없다"**. 이것이 액체계 매개체
   (mM 단위, 무게 ≈0)와의 근본적 차이이고, 우리가 매개체 전략의 비용을 평가할 때
   **에너지밀도 분모에 매개체를 반드시 넣어야** 하는 이유다.

### 10.1 매개체를 판정하려면 무엇이 더 필요했나 (우리 실험 설계용) `[해석]`

| 빠진 실험 | 무엇을 가를 수 있었나 | 비용 |
|---|---|---|
| **활물질 없는 대조셀** (LiVS2 + SE, Li2S 0 wt%) | 매개체 자기 용량·자기 전위를 **실측**으로 분리. ②·③ 확정 | **매우 쌈** — 셀 1개 |
| **ex situ V 2p XPS 또는 V K-edge XAS**, 충전 0/0.4/1.15 mAh cm⁻² 와 방전 종료 | V 산화상태 왕복의 직접 증거. ① 확정 | 중 |
| **ex situ XRD** 같은 지점 (LiVS2 ↔ VS2 피크 전환) | 상 전환의 직접 증거. XRD 는 이미 그룹이 잘 쓴다 | 쌈 |
| **같은 Li2S 나노입방체 + 탄소 대조군** | 입도 효과와 껍질 효과의 분리 (G4·§16 비판 1) | 쌈 |
| **껍질 두께 스캔** (10/30/50 nm) | "전도도 ↔ 용량 trade-off" 를 주장만 하고 데이터가 없다 | 중 |

---

## 11. 활성화 전위 사다리에서의 자리

| 논문 | 활성화 특징 | 전위 | 기준전극 | 컷오프 | 온도 | 로딩 | 압력 |
|---|---|---|---|---|---|---|---|
| Cronk 2026 | **plateau** | 2.4 V | vs Li⁺/Li | — | — | — | — |
| Liu 2026 | **개시 변곡** | 2.41 V | vs Li⁺/Li | — | 상온 | 1.2 mg cm⁻² | — |
| Wan 2021 | 평탄 | ≈2.80 V | vs Li⁺/Li | — | — | — | — |
| Zhang 2026 | 평탄 | 2.87 V | vs Li⁺/Li | — | — | — | — |
| Lee 2026 | 컷오프 | 3.62 V | vs Li⁺/Li | 3.62 | — | — | — |
| Zhang J 2026 | Fe⁰ 공존 | ≈2.6–2.9 V | vs Li⁺/Li | — | 55 °C | — | 15 MPa |
| **Kwok 2023** | **기울기 2개 — plateau 아님** | **첫 기울기 ~2.3 V** (둘째 >2.5 V) | **vs Li⁺/Li** ([인쇄] 본문) | **3.1 V vs Li⁺/Li** (= 2.5 V vs In/Li) | **상온**(숫자 없음) | **2 mg cm⁻²(LVS) = 1.2 mg(Li2S) cm⁻²** | **미기재** (G2) |

★ `[해석]` **세 가지가 새롭다.**
1. **사다리의 가장 아래**다 — 2.3 V 는 Liu 2026 의 2.41 V 보다 낮고, Cronk 의 2.4 V plateau 보다도
   낮다. 그리고 **이 2.3 V 는 VS2 의 열역학 전위와 같은 값**이다(설계대로다).
2. **"plateau 인가 개시 변곡인가" 의 세 번째 답: 둘 다 아니다.** GITT OCV 가 0→0.4 mAh cm⁻²
   구간에서 **1.6 → 1.75 V vs In/Li 로 꾸준히 오른다** — 평탄하지 않다. 2상 공존(plateau)이 아니라
   **고용체형 기울기**로 보이고, 이는 LiVS2 의 **인터칼레이션**이 섞여 있다는 것과 정합한다.
3. **활성화 "스파이크" 자체가 없다** (§5.2). 이 위키의 Li2S 논문 중 **유일**하다. 다만 §16 비판 1 —
   그 공을 LiVS2 에만 돌릴 수 없다(나노 입도·낮은 Li2S 함량이 함께 걸려 있다).

**컷오프 주의**: 이 논문의 충전 컷오프 **3.1 V vs Li⁺/Li** 는 Lee 2026 의 3.62 V 보다 0.5 V 낮다.
`[해석]` 황화물 SE 의 산화 분해를 피하려는 선택으로 보이고, **3.1 V 안에서 77 % 를 뽑았다는 것이
이 논문의 실질적 성취**다.
---

## 12. ESI 미확보 — 본문이 넘긴 지점 전수 목록

본문이 ESI 를 지목한 곳은 **10개 그림 + 1개 계산**이다. 각각이 우리에게 무슨 값인지 적는다.

| ESI 항목 | 본문이 말하는 내용 | 우리에게 왜 필요한가 |
|---|---|---|
| **Fig. S1** | Li2S 나노입방체 **~60 nm** 의 근거 | **G3** — Li2S 출처·합성법·입도분포. 우리 H3(입자 제한)의 외부 눈금 |
| **Fig. S2** | 자체합성 VS2 + **상용 Li2S** 를 섞어 회수한 고체의 XRD 가 Fig. 2A 와 **같다** | **매개 반응의 핵심 대조 실험.** "상용 Li2S 로도 된다" 는 뜻이라 우리에게 직접 중요하다 |
| **Fig. S3** | Li5.5PS4.5Cl1.5 의 EIS → **6 mS cm⁻¹** 와 **벌크 저항** | DC 분극 이온 보정의 입력값. 우리 LPSCl 과 다른 조성이라 재측정 필요 |
| **Fig. S4** | 복합양극 SEM + EDX (세 성분 균일 분포, SE 퍼콜레이션 망) | 혼합 품질의 유일한 증거 |
| **Fig. S5** | 깊은 사이클에서의 분극 증가 | 1,000사이클 퇴화의 기전 |
| **Fig. S6** | **DC 분극 원데이터 — 평탄 전류 응답** | ★ **정상상태 판정의 유일한 증거.** Jeong 2026 Fig. S6·Huang 2026 G8 과 같은 자리 |
| **Fig. S7** | **음극/SSE 계면 저항** | ★ DC 분극 이온 보정의 두 번째 입력값 |
| **Fig. S8** | **LVS 활물질 단독**(SSE 없이)의 σ_e⁻·σ_Li⁺ | ★ Table 1 3행(5.5 / 1.3×10⁻⁵)의 원데이터. **껍질이 이온을 나른다는 주장의 근거** |
| **Fig. S9A·B** | 로딩이 올라가도 **중량 비용량 손실이 적다**는 활성화 사이클·장수명 데이터 | §9.1 의 `[재현]` 5–9 % 감소와 대조 |
| **Fig. S10** | **10 mg cm⁻²** 셀의 전압곡선 (상온 3 / 60 °C 5.3 mAh cm⁻²) | **G15** — 사이클 수·과전압 크기 |
| **"Li2S Utilization Calculation"** | **77 %** 의 계산식 | §9.3 에서 `[재현]` **복원 성공**(76.7 %) — ESI 없이도 확인됐다 |

★ `[해석]` **ESI 를 구하면 가장 값진 것은 Fig. S6·S7·S8 세 개**다 — 1순위인 DC 분극 레시피의
마지막 조각(정상상태 원데이터, 계면 보정, 활물질 단독 값)이 거기 있다. 그다음이 **Fig. S2**
(상용 Li2S 로도 매개 반응이 된다는 대조)다. **그러나 Experimental 절 자체가 ESI 에 있으므로,
ESI 를 구해도 혼합 장비·rpm·압력이 나온다는 보장은 없다** — 본문 어디에도 Experimental 로의
포인터가 없고 ESI 그림 목록만 인용되기 때문이다 `[해석]`.

---

## 13. 복합양극 제작 조건 전표 (이 저장소 상시 대조표의 열에 맞춘 것)

| 열 | 값 | 분류 |
|---|---|---|
| 활물질 | Li2S 나노입방체 ~60 nm 에 LiVS2 <30 nm 껍질 (core–shell, LVS) | [인쇄] |
| 전도상 | **탄소 없음.** LiVS2 껍질이 전자·이온을 동시에 나른다 | [인쇄] (Table 2 + Fig. 1B) |
| SE | Li5.5PS4.5Cl1.5, 6 mS cm⁻¹ | [인쇄] |
| 조성비 | **Li2S : LiVS2 : SE = 30 : 20 : 50 wt%** (= LVS : SE = 1 : 1) | [인쇄] |
| 바인더 | 언급 없음 | **본문에 아예 없음** |
| **혼합 장비** | — | **ESI 미확보** (본문에 ball mill 단어 자체가 없음) |
| **rpm** | — | **본문에 아예 없음** |
| **밀링 시간** | — | **본문에 아예 없음** |
| **BPR (볼:분말)** | — | **본문에 아예 없음** |
| **볼 재질 / 지름 / 개수** | — | **본문에 아예 없음** |
| **용기 재질 / 부피** | — | **본문에 아예 없음** |
| **분위기** | — | **본문에 아예 없음** (글러브박스 언급조차 없다) |
| **단계 수** | **1단계**로 읽힌다 — LVS 완제품과 SE 를 한 번 섞는다. (단 LVS 합성 자체가 별도 용액 공정이므로 **전체로는 two-step** 으로 보는 것이 맞다 `[해석]`) | [인쇄] 부분 |
| **휴지 주기** | — | **본문에 아예 없음** |
| 혼합 방식 | [인쇄] **"physical blending"** — 2회 등장. 고에너지 밀링이면 core–shell 이 깨지므로 **저에너지일 수밖에 없다** `[해석]` | [인쇄] + `[해석]` |
| **성형압** | — | **본문에 아예 없음** (G2) |
| **운전 구속압** | — | **본문에 아예 없음** (G2) — 문헌 좌표 7/15/50 MPa 중 어디인지 알 수 없다 |
| 전극 면적 | **0.785 cm²** (= 직경 10.0 mm) | [인쇄] (DC 분극 절) + `[재현]` |
| 전극 두께 | **본문에 아예 없음** (DC 분극 **시료** 두께 500–600 µm 는 전극이 아니다, G11) | — |
| 로딩 | 2 / 4 / 6 / 10 mg(LVS) cm⁻² = `[재현]` 4 / 8 / 12 / 20 mg(composite) cm⁻² | [인쇄] + `[재현]` |
| 음극 | In/Li — 조성·두께·N/P **전부 없음** | — |
| 온도 | 상온(숫자 없음) / 60 °C(고로딩) | [인쇄] |

★ `[해석]` **이 표가 15편 대조표에서 가장 비어 있는 행이 된다.** 그러나 그 공백 자체가 발견이다 —
**1,000사이클 77 % 라는, 이 위키에서 가장 긴 상온 수명 기록이 혼합·압력 조건을 전혀 모른 채
보고되어 있다.** Kim 2023 G1 과 같은 부류이고, 정도는 더 심하다(Kim 2023 은 적어도 Experimental
절이 본문에 있었다).

---

## 14. 우리 연구와의 접점

### 14.1 셀 비교

| 축 | 이 논문 | 우리 reference cell |
|---|---|---|
| 활물질 | Li2S 나노입방체 ~60 nm + LiVS2 껍질 | pristine Li2S |
| 도전재 | **없음** (껍질이 대신) | AB (탄소) |
| SE | Li5.5PS4.5Cl1.5 (Li-rich) | LPSCl |
| 조성 | 30 : 20 : 50 (Li2S:LiVS2:SE) | Li2S : LPSCl : AB |
| 음극 | In/Li | Li–In |
| 온도 | 상온 | 상온 |
| 전압창 | 1.5–3.1 V vs Li⁺/Li | — |
| 간판 수치 | **645 mAh g⁻¹(Li2S) net @1 mA cm⁻²** / 312 mAh g⁻¹(composite) @0.15 mA cm⁻² | 목표 **500–600 mAh g⁻¹** |

★ **우리 목표 구간과 정면으로 겹친다.** 1 mA cm⁻² 1사이클 **645**, 1,000사이클 **462**,
4 mg 로딩 **604**, 6 mg **576** mAh g⁻¹(Li2S, net) — 전부 500–600 의 바로 위·안·아래다.
`[해석]` **이 논문은 "500–600 이 달성 가능한 수준" 이라는 외부 눈금을 준다.** 단, 그 대가로
양극 질량의 **20 wt% 를 V 화합물**에, **50 wt% 를 SE** 에 쓴다 → 복합양극 기준으로는
**237 mAh g⁻¹(composite)** 에 불과하다. 우리가 복합양극 기준으로 재면 이 논문은 결코 높지 않다.

### 14.2 이식 가능 / 불가

| 항목 | 이식 | 이유 |
|---|---|---|
| **★ DC 분극 프로토콜** (§6.3 — 전자차단 적층 `Cu ¦ In/Li ¦ SSE ¦ 시료 ¦ SSE ¦ In/Li ¦ Cu`, ±20–40 mV 다점, 각 1 h, 평탄 전류로 정상상태 판정, SE 벌크·계면 저항 차감, σ=(d/A)(1/R)) | **◎ 즉시** | 원전이고, 우리가 검산해 Table 1 을 재현했다. **단 ion-blocking 전극 재질은 우리가 정해야 한다**(G9) — Wang Daiwei 2025 의 **Cu** 를 쓰면 두 논문과 동시에 비교 가능 |
| **★ 대칭셀 EIS (LVS¦SE¦LVS, 양극만)** | **◎ 즉시** | 음극 변동 없이 양극 저항만 본다. R_SSE 절편과 저주파 용량성 꼬리의 **개시 주파수(20 mHz)** 가 수송 품질의 지표 |
| **GITT 조건** (C/10, 30 min 펄스, **2.5 h 휴지**) | **○** | 우리 Li2S 활성화의 OCV 사다리를 재는 표준으로 쓸 수 있다. 2.5 h 는 넉넉한 편 |
| **이용률 두 번 적기** (활물질 기준 / Li2S 기준) | **◎ 규율로 채택** | §9.3 의 83 % vs 77 %. **첨가제가 산화환원 활성이면 반드시 두 수를 적는다** |
| **탄소 0 wt% 복합양극** | **△ 개념만** | LiVS2 껍질을 만들려면 THF 중 VCl4 반응이 필요하고 조건이 ESI 미확보. V 는 비싸고 무겁다 |
| **Li2S 나노입방체** | **△** | 출처·합성법이 본문에 없다(G3) |
| **Li5.5PS4.5Cl1.5** | **✕ 그대로는 불가** | 우리 LPSCl(Li6PS5Cl)과 조성·전도도가 다르다(G17). **σ 절대값·R_SSE 를 옮기면 안 된다** |
| **혼합·성형·구속압 조건** | **✕** | 전량 미기재(G2·G1) |
| **1,000사이클 77 %** | **✕ 목표로 삼지 말 것** | 단일 셀(G8), 압력 미상, 로딩 2 mg(LVS)=1.2 mg(Li2S) |
| **anode-free** | **✕** | 전망만 있고 실험 없음(G19) |
| **Fig. 3 의 vs Li⁺/Li 값** | **✕ 읽지 말 것** | 보조축 오프셋 오류(G6) |

### 14.3 가장 값싼 다음 실험 두 개 `[해석]`

1. **우리 30:50:20 펠릿의 σ_e⁻·σ_Li⁺ 를 이 레시피로 잰다** — `Cu ¦ Li–In ¦ LPSCl ¦ 시료 ¦ LPSCl ¦
   Li–In ¦ Cu`(이온)와 `Cu ¦ 시료 ¦ Cu`(전자). **±20, ±35, ±50 mV 각 1 h, 다점 직선**,
   **두 셀의 성형압과 시료 두께를 동일하게** (Jeong G22·Kwok G10 회피). 얻는 것: Jeong(0.015–0.108
   S cm⁻¹)·Kwok(0.51 / 0.011)·Huang·Yu 와 **같은 자 위에 우리 수를 놓는 것**. 셀 2개, 하루.
2. **매개체 대조셀을 우리가 먼저 만든다** — 어떤 첨가제를 쓰든 **활물질 없는 (첨가제 + SE + 탄소)
   셀 1개**를 같은 전압창에서 돌린다. 이 위키 4편(Wan·Zhang·Liu·Kwok) **전부가 빠뜨린 실험**이고
   셀 1개 값이다. 얻는 것: 매개체의 자기 용량·자기 plateau 를 **산술이 아니라 측정으로** 분리.

---

## 15. 질문 카드 라우팅 제안 (`[해석]` — 카드 수정은 코디네이터가 한다)

### [[reference-cell-500-600-mahg]]

| 가설 | 방향 | 근거 |
|---|---|---|
| **H1 (활성화 제한)** | **★ 강한 For (방향 전환형)** | 같은 조건·같은 Li2S 질량의 대조군 Li2S/VC 는 **이용률 30 %, 분극 0.8 V, 충전 곡선이 0.1 mAh cm⁻² 만에 급등**(Fig. 3B) — **첫 충전 활성화가 용량을 깎는다는 것의 직접 관측**. 그리고 **LiVS2 껍질 하나로 77 % 까지 올라간다** → 활성화 제한이 **재료 설계로 제거 가능**하다는 첫 사례. 단 입도·함량이 섞여 분리 안 됨 |
| **H2a (전자 퍼콜레이션)** | **약한 For / 혼재** | σ_e⁻ **46배**(0.51 vs 0.011 S cm⁻¹)가 이용률 30 → 77 % 와 같은 방향. **그러나** Yu(200배↓ 승)·Jeong(6배↓ 승)·Wang D(5,203배↑ 승)와 함께 놓으면 **σ_e⁻ 의 방향은 여전히 승부를 예측하지 못한다**. 이 논문에서도 σ_e⁻ 와 σ_Li⁺ 와 계면구조가 **동시에** 바뀌어 분리되지 않는다 |
| **H2b (이온 퍼콜레이션)** | **★ For** | σ_Li⁺ **21배**(1.5×10⁻⁴ vs 7.1×10⁻⁶). 특히 **Table 1 3행** — SE 가 **0 wt%** 인 LVS 분말이 이미 1.3×10⁻⁵ S cm⁻¹ 를 낸다(Li2S 자체는 10⁻⁹). **활물질 표면에 Li⁺ 경로를 깔면 SE 부피분율을 늘리지 않고도 이온망이 생긴다**는 증거 |
| **H3 (입자 제한)** | **간접 For** | 출발 Li2S 가 **~60 nm 나노입방체**다. 이 위키에서 가장 작은 Li2S 다. 단 입도 단독 효과를 가르는 대조군이 없다(G4) |
| **H4 (단위 착시)** | **★ 드문 반례 + 새 사례** | **반례**: 이 논문은 분모를 명시하고 LiVS2 몫까지 빼 **이론 초과가 한 줄도 없다**(§9.4) — 이 위키가 본 가장 깨끗한 단위 처리. **새 사례**: 그럼에도 **같은 "2 mg cm⁻²" 가 Li2S 로는 1.2, 복합양극으로는 4 mg cm⁻²** 다. "용량이 오르는 전지" 사례도 하나 추가(Fig. 7B, G7) |
| **H5 (기계적 제한)** | **For (저자 주장) + 반증 재료** | 저자는 3 mA cm⁻² 14사이클 뒤 **95 % 회복**을 "Li2S 는 수축하므로 기계적 손상이 적다" 의 근거로 쓴다. **그러나 압력이 미기재**(G2)라 기계적 논의의 토대가 없고, **6 mg 에서 50사이클 84 %** 로 급격히 나빠지는 것은 오히려 고로딩의 기계적 한계를 시사한다 |

### [[one-step-vs-two-step-mixing]]

| 가설 | 방향 | 근거 |
|---|---|---|
| **H1 (two-step 우세, 계면 이유)** | **★ 가장 극단적인 지지 — 단 주체가 바뀐다** | "활물질을 먼저 전도상으로 감싸라" 를 **화학 코팅으로 극단까지 밀었다**. 다만 감싸는 것이 **탄소가 아니라 혼합전도체**이고, 방법이 밀링이 아니라 **용액 반응**이다 |
| **H2 (SE 보호)** | 간접 For | SE 를 고에너지 밀링에 노출시키지 않는 공정(physical blending)으로 1,000사이클을 얻었다. 단 조건 미기재라 확정 불가(G1) |
| **H4 (밀링 에너지 상한)** | **★ 간접 For** | core–shell 을 깨지 않으려면 **저에너지 혼합일 수밖에 없다** `[해석]`. "에너지를 더 넣는 것이 답이 아니다" 의 극단 사례 |
| **H3 (one-step 우세)** | Against | 세 상을 동시에 섞는 설계가 아니다 |
| **H0 (차이 없음)** | Against | 같은 Li2S 질량의 물리혼합 대조군이 **30 %**, 코팅이 **77 %** |

### 새 개념 페이지 제안 `[해석]`

- **`concepts/solid-state-redox-mediator-classification.md`** (신설 권장) — 매개체/촉매/정적
  계면층 3분류 + **§10.5 의 "고체계 계면 매개체는 구조적으로 공활물질" 명제** + 무게 대가 좌표
  (Wan 109.4 · Zhang 152 · Liu 43–98 · **Kwok 147** mAh g⁻¹(Li2S)) + **활물질 없는 대조셀이
  4편 전부에서 빠졌다**는 공통 공백. sources: 이 digest + wan2021 + liu2026 + zhang2026.
- **`concepts/dc-polarization-conductivity-separation.md`** (신설 강력 권장) — 이 위키에 DC 분극
  논문이 **5편**(Kwok 원전 · Yu · Huang · Jeong · Wang D)이 모였고, §6.6 대조표가 이미 페이지
  하나 분량이다. **원전의 레시피 + 네 후속의 변형 + 우리가 고쳐야 할 3가지**(ion-blocking 전극
  재질 명시 / 두 셀의 성형압·두께 통일 / 인가전압 20–50 mV 고정).
- **[[carbon-dimensionality-electron-network]] 갱신** — "탄소를 아예 쓰지 않는 선택지"
  (혼합전도체 코팅)를 한 절 추가. sources 에 이 digest.
- **[[composite-cathode-mixing-routes]] 갱신** — 16번째 행. 거의 전부 공백인 행이지만
  **"physical blending" 이라는 표현과 용액 코팅 경로**가 새 범주다.
- **[[li2s-activation-first-charge]] 갱신** — 사다리에 2.3 V 기울기 추가 + "스파이크 없는
  유일한 사례" + 컷오프 3.1 V.
- **[[capacity-normalization-li2s-vs-sulfur]] 갱신** — "활물질 기준이 둘인 경우"(LVS vs Li2S)의
  모범 사례로 §9.3 을 인용.

---

## 16. 비판 (이 digest 의 판단)

**1. 간판 효과의 원인이 분리되지 않았다 — 가장 큰 문제.**
LVS 셀과 대조군은 **동시에 네 가지가 다르다**: (i) LiVS2 껍질의 유무, (ii) Li2S 입도(나노입방체
~60 nm vs 대조군 미상), (iii) 도전상의 종류(혼합전도체 vs 탄소), (iv) 복합양극 조성(대조군 미상,
G4). 83 % vs 30 % 를 **LiVS2 때문**이라고 읽으려면 최소한 **같은 Li2S 나노입방체 + 탄소**
대조군이 필요한데 없다. 이 논문의 모든 기전 주장이 이 한 비교 위에 서 있다.

**2. 매개 기전에 분광 증거가 하나도 없다** (G12). ex situ XPS·XAS·XRD 가 전혀 없다.
같은 그룹의 선행 S/VS2 작업(ref 25)은 ex situ XRD 를 썼는데 **이 논문은 그것조차 안 했다**.
Liu 2026 이 Sn 3d 를 9지점에서 본 것, Wang Daiwei 2025 가 Ti K-edge XAS 를 방전·충전에서 본 것과
비교하면 **기전 증명의 수준이 한 단계 낮다**. "interfacial redox mediator" 를 제목에 걸었으면
V 의 산화상태를 셀 안에서 보여야 한다.

**3. "stable"·"excellent"·"minimal penalty" 가 그림과 어긋난다.**
(i) 6 mg 셀은 50사이클에 **84 %** 인데 [인쇄] "stable capacity of 2.60 mAh cm⁻² over 50 cycles"
라고 적는다 — 2.60 은 **1사이클 값**이고 50사이클은 2.20 이다.
(ii) 4 mg 셀은 Fig. 7B 에서 **용량이 올라가는데** Table 2 는 90 %/500 이다 (G7).
(iii) [인쇄] "minimal gravimetric capacity penalty" 인데 `[재현]` 같은 1 mA cm⁻² 에서
475 → 450 → 433 mAh g⁻¹(LVS) 로 떨어진다. 근거 그림은 ESI 미확보.
(iv) 10 mg 셀은 사이클 수를 아예 안 적고 [인쇄] "limited cycle life" 로만 넘어간다 (G15).

**4. 재현 불가능한 수준의 방법 기술.** Experimental 절이 본문에 없고 ESI 로 전량 넘어간 것
자체는 저널 관행이지만, **본문이 ESI 그림만 인용하고 Experimental 로의 포인터를 한 번도 주지
않는다.** 그 결과 **압력·혼합·셀 하우징·In/Li 조성이 어디에도 확인되지 않는다**(G1·G2). 상온
1,000사이클이라는 기록적 주장의 **기계적 전제(구속압)가 비어 있는 것은 치명적**이다 —
이 위키의 문헌 좌표가 7/15/50 MPa 로 7배 흩어져 있다.

**5. 전도도 측정의 신뢰 구간이 없다.** R_e⁻ = **0.12 Ω** 는 2단자 측정에서 접촉·리드 저항과
구별되지 않는 크기다(§6.5-1). 두 시료의 **두께가 다르고**(500 vs 600 µm) **성형압이 미기재**다
(G10). 반복·오차도 없다(G8). 그럼에도 본문은 [인쇄] "its Li-ion conductivity is **comparable to
some lithium fast-ion conductors**" 까지 나아간다 — 1.5×10⁻⁴ S cm⁻¹ 는 고속이온전도체(10⁻³~10⁻²)
보다 **한두 자릿수 낮다**. 과한 표현이다.

**6. 이론용량 750 이 재현되지 않는다** (G5, 5.0 % 차). 간판 이용률 83 %·60 %·50 % 가 전부 이
분모를 쓴다. 787.8 로 고치면 79.3 %·57.1 %·47.6 % 가 된다.

**7. 그림의 전압 보조축이 틀렸다** (G6). Fig. 3 은 +0.4 V, Fig. 6·7 은 +0.6 V. 독자가 Fig. 3 에서
읽은 vs Li⁺/Li 값은 0.2 V 씩 낮다. EES 급 저널에서 **기준전극 환산이 그림마다 다른 것**은
이 위키의 단위 규율이 왜 필요한지 보여주는 사례다.

**8. 단일 셀 데이터로 "최고 기록" 을 주장한다** (G8). [인쇄] "the **lowest** reported ... to the
best of our knowledge" 가 n=1 에 걸려 있다.

**`[해석]` 그럼에도 이 논문이 중요한 이유**: 위 8개는 전부 **기전 주장과 성능 주장**에 대한
비판이고, **우리가 가져갈 것(측정 프로토콜·단위 회계·설계 개념)은 그 비판에 흔들리지 않는다.**
DC 분극 레시피는 우리가 검산해 재현했고, 83 %/77 % 두 이용률은 ESI 없이 복원됐다.

---

## 17. 이 저장소가 가져갈 것

1. **★★★ DC 분극 레시피의 원형** (§6.3) — **전자차단 셀 적층 `Cu ¦ In/Li ¦ SSE ¦ 시료 ¦ SSE ¦
   In/Li ¦ Cu`** 가 그림으로 완전히 명시된 유일한 원전 기술이고, Wang Daiwei 2025 의
   `Li ¦ LPSCl ¦ 시료 ¦ LPSCl ¦ Li` 와 **같은 계열**임이 확인됐다. **±20–40 mV 다점 1 h**,
   **평탄 전류로 정상상태 판정**, **SE 벌크·계면 저항 차감**, **σ=(d/A)(1/R)**.
   우리가 직접 검산해 Table 1 네 값을 전부 재현했다.
2. **★★ DC 분극 계보의 지도** (§6.6) — Kwok(원전) → Yu·Huang(시료 정체 소실, Huang 은 인가전압이
   20 mV → 1 V 로 50배 커짐) / Jeong·Wang D(독립적으로 명시). **이 위키의 "비교 불가" 반론은
   Yu·Huang 에만 남는다.**
3. **★★ 매개체 3분류의 첫 "매개체(잠정)"** 와 **"고체계 계면 매개체는 구조적으로 공활물질이다"**
   라는 명제 (§10).
4. **★★ 이용률을 두 분모로 적는 규율** (§9.3) — 첨가제가 산화환원 활성이면
   **활물질 기준 83 % / 순수 활물질 기준 77 %** 를 둘 다 적는다. 우리 실험 보고의 표준으로 채택.
5. **★ 대칭셀 EIS + TLM** (§7) — 음극 없이 양극 저항만 보는 진단 셀.
   R_cathode = √(R_int·(R_Li⁺+R_e⁻)) 이므로 **DC 분극과 짝을 이뤄야 세 저항이 풀린다**.
6. **★ 탄소 0 wt% 복합양극이라는 선택지** — [[carbon-dimensionality-electron-network]] 의
   네 번째 축(탄소의 차원이 아니라 탄소의 부재).
7. **★ 활성화 사다리의 최저값 2.3 V 와 "스파이크 없음" 사례** (§11).
8. **Yu 2024 G16 의 정정** — Kwok 2023 의 양극은 CNT 를 쓰지 않는다(탄소 0 wt%). Yu 의 CNT 의혹은
   이 논문으로 지지되지 않는다.
9. **공백 자체** — 이 위키에서 가장 긴 상온 수명(1,000사이클 77 %)이 **압력·혼합 조건 없이**
   보고되어 있다는 사실. [[composite-cathode-mixing-routes]] 의 "미기재" 행 중 가장 심한 사례.

---

## 18. 그림 판독 기록 — 무엇을 보고 무엇을 안 봤는가

| 그림 | 파일 | 봤나 | 무엇을 읽었나 |
|---|---|---|---|
| **Fig. 1** | `fig_1.png` | **봤다** | A: Li2S·탄소·SSE 3상 접점(0D 보라 점) / B: **탄소 구슬이 없음**, LiVS2 껍질 내면 전체가 Redox zone. 범례 5종 |
| **Fig. 2** | `fig_2.png` | **봤다** | A: XRD 4단(측정+Li2S·LiVS2·VS2 참조) — VS2 최강선 부재, Li2S 선 잔존 / B: SEM 입자 ≈100–300 nm / C: TEM 응집체 ≈250 nm / D: shell **~30 nm** 화살표 / E: EDX S·V, 1.0·1.5 keV 미귀속 peak |
| **Fig. 3** |  `fig_3.png` (+ 패널 A 를 스크래치에서 1.8배 확대해 재판독) | **봤다** | A: 1–4사이클, **스파이크 없음**, 1사이클 ≈1.22 mAh cm⁻² / B: 대조군 0.35·0.45 / C: 율속 5곡선 / D: 계단 1.12→0.72→1.06 / E: 1,000사이클 0.96→0.73, 77 % 점선, CE ±0.5 %. **★ 보조축 +0.4 V 오류 발견(G6)** |
| **Fig. 4** | `fig_4.png` | **봤다 — 이번 수집의 1순위** | A: `Specimen` + 무명 회색 띠(**재질 미표기, G9**) / B: ±150 mA, ±20 mV, R=0.12 Ω / C: ±3 mA, R=6.9 Ω / D: **`Cu¦In/Li¦SSE¦Specimen¦SSE¦In/Li¦Cu` 전층 라벨** / E: ±80 µA, ±40 mV, R=0.429 kΩ / F: ±4 µA, R=10.8 kΩ |
| **Fig. 5** | `fig_5.png` | **봤다** | A: 절편 ≈19 Ω cm², 20 mHz 에서 ≈42, 0.5 mHz 꼬리 Z″≈870 / B: **LVS¦SE¦LVS 대칭셀**, R_SSE+C_dl∥TLMx, 3레일 TLM(이온/CEI/전자), 식 R=√(R_int(R_Li+R_e)) |
| **Fig. 6** | `fig_6.png` | **봤다** | A: GITT 충전 15–16 펄스, η 60 → 220 mV, 축 **+0.6 V** / B: GITT 방전 η 70 mV 일정, 단일 기울기 / C: 구슬 4개 변환 사슬 + 반응식 4줄 |
| **Fig. 7** | `fig_7.png` | **봤다** | A: 4 mg, 1→500사이클, 축 +0.6 V / B: **용량이 1.63→1.78 로 상승(G7)**, CE≈100 % / C: 6 mg, 2.62→2.20 (84 %), CE 100→99.4 % |
| **Table 1** | `tab_1.png` | **봤다** (페이지 614 전면 크롭) | 4행 전도도 표 + 본문 우단(식 3·4, R_cath 25 Ω cm²) + Fig. 5 가 같은 이미지에 들어 있음 |
| **Table 2** | `tab_2.png` | **열지 않았다** | 표 전문을 PDF 텍스트 추출로 확보해 §9.2 에 전사했고, tab_1 과 같은 "페이지 전면 크롭" 형식임이 확인돼 추가 정보가 없다고 판단 |
| **Fig. S1–S10** | — | **없음** | ESI 미확보 (§12 에 전수 목록) |

**크로핑 품질 메모**: `tab_1.png`·`tab_2.png` 는 캡션 앵커가 표 영역을 잡지 못해 **페이지 전면
(bbox 0,6.4–557.8,760.8)** 이 크롭됐다. 다만 본문 텍스트가 함께 들어와 **판독에는 오히려
유리**했으므로 재크롭하지 않았다. `fig_1`–`fig_7` 은 전부 정상 크롭이다.

**안 본 것 / 못 본 것**:
- ESI 그림 전부 (S1–S10) — **미확보**.
- Fig. 2A XRD 의 저강도 미지 피크(≈21°, ≈58°) 는 해상도 한계로 귀속 불가.
- Fig. 2E 의 1.0·1.5 keV peak 의 정체 — 캡션의 THF 귀속에 의문만 기록했다.
- Fig. 5A 저주파 꼬리의 정확한 기울기(블로킹 여부) — 축 범위가 커서 판독 불가.
