Repository: yonghoon7153-source/Yonghoon-DEM-DFT

# wiki/raw/ — 예외적 불변 원본층

이 리포의 불변 증거층은 **이미 밖에 있다**: `docs/data/`(측정 CSV·JSON) ·
litdb 정본(friendly-meitner) · `docs/reviews/findings.json` · git 이력.
그래서 이 폴더는 킷 원형과 달리 **예외 전용**이다:

- 들어오는 것: litdb 소관(논문)도 측정 데이터도 아닌 외부 자료 — 강연 전사,
  외부 레포 감사 노트 등.  `transcripts/` 등 하위 폴더에 날짜-슬러그로 저장.
- 규칙: 한번 저장한 파일은 수정 금지 (원본이 바뀌면 새 -v2 파일).  frontmatter 에
  `source_url` / `ingested` 를 적는다.
- 논문 PDF·digest 는 여기 넣지 않는다 → wiki/SCHEMA.md 경계 규칙 1 (litdb 정본).

File: wiki/raw/papers/li2020_synchrotron-operando-depth-profiling-soc-gradients-thick-nmc811.md (part 2 of 2)
---
- S4: `[인쇄]` "the distance between the illuminated portion of the cathode and the detector will vary by almost the entire diameter of the sample (4.75 mm), a distance which is large relative to the detector distance (~950 mm). The diffraction data at each height with a cell were therefore separately calibrated using diffraction patterns collected on the pristine cathode" · "a single scale factor was applied to the entire series of data collected at each height to rescale the lattice parameters of the pristine phase so that they are identical at all heights before electrochemical cycling begins."
- S6 캡션: `[인쇄]` "In general, the intensity profile should be trapezoidal. However, the aspect ratio of the C/3 sample coincidentally was such that the width of the top line of the trapezoid was very nearly zero, resulting in a triangular shape." · 둥근 끝 = 빔 꼬리(또는 필름 비평탄).
- 표 S1 · S2: 위 §그림.

# 어휘 집계 — 텍스트 층 · 합자 복원 · 줄 끝 하이픈 복원 · 본문(초록 → 결론, 참고문헌 · 저자 · 쪽 머리 제외) | SI

| 낱말 | 본문 \| SI | 메모 |
|---|---|---|
| `identif` · `sensitiv` · `uncertain` · `uniqu` | 1 · 7 · 1 · 0 \| 0 · 0 · 0 · 0 | 식별성 0 — "identified and mitigated"(서론) · 감도는 공간 · 시간 감도와 "insensitive to the changing potential" · 불확도는 "model parameters, whose values are uncertain"(서론) |
| `error` · `±` · `standard deviation` | **0 · 0 · 0** \| 0 · 0 · 0 | 오차 막대 · 반복 서술 0 — 산포는 "point-to-point scatter of less than 1%" 하나 |
| `fit` · `Rietveld` · `model` | 3 · 3 · 10 \| 2 · 3 · 2 | 모형은 whole-cell 모형 요청 · 정련 모형(단상 · 두 상) — 전기화학 모형 적합 0 |
| `weighted average` · `two-phase` · `tilt` · `misalign` | 2 · 2 · 2 · 5 \| 0 · 0 · 6 · 7 | 가중평균 둘 다 두 상 조각 |
| `calibrat` · `occupanc` · `Vegard` · `lithium content` · `Li content` | 4 · 1 · 0 · 0 · 0 \| 2 · 0 · 0 · 0 · 0 | 교정은 거리 셋 + ASOC 하나 · Li 함량 0 |
| `SOC` · `ASOC` · `ESOC` · `state of charge` | 34 · 22 · 2 · 11 \| 3 · 1 · 0 · 2 | |
| `OCV` · `open circuit` · `relax` · 휴지 의미의 `rest` | **0 · 0 · 0 · 0** \| 0 · 0 · 0 · 0 | `rest` 3 은 "of interest" 둘 · "the rest of the cell" |
| `pressure` · `tortuos` · `porosity` · `contact` | 2 · **0** · 1 · 2 \| 0 · 0 · 0 · 2 | 압력은 C 클램프 문장 둘(값 0) · contact 는 전기 접촉 |
| `LAM` · `LLI` · `degradation` · `inactive` · `isolat` | **0 · 0 · 0 · 0 · 0** \| 0 | "no longer electrochemically active" 1 |
| `ionic` · `electronic` · `electrolyte concentration` · `diffusion` · `kinetic` · `transport` | 2 · 2 · 3 · 1 · 1 · 7 \| 0 | 기구 서술은 정성 · 전도도 값 0 |
| `irreversib` · `CEI` · `self-discharge` · `parasitic` · `excess` | 4 · 1 · 1 · 1 · 5 \| 0 | |
| `hold` · `CV` · `constant voltage` | 8 · 7 · 4 \| 16 · 0 · 0 | SI 의 hold 는 표 S1 · S2 행 |
| `front` · `back` · `separator` · `current collector` · `depth` · `inhomogene` | 19 · 22 · 4 · 8 · 15 · 12 \| 4 · 3 · 2 · 1 · 4 · 0 | |
| `cells` · `three operando cells` · `repeat` · `reproduc` | 8 · 1 · 1 · 1 \| 1 · 0 · 0 · 0 | repeat = "repeated every 6 min" · reproduc = 모형 재현(결론) |

# Q1~Q8 판정 (닻 페이지 수집 지침)

| Q | 판정 | 근거 |
|---|---|---|
| Q1 정량 | **해당 없음 — `θ(N)` 0/79.** 층 하나: 저자가 "no longer electrochemically active" 라 부른 뒤층이 전류 역전(≤2 h · `[도표]` +0.20 ASOC) · 2.8 V 유지 중 방전 · C/3 여러 주기 드리프트(+0.46)로 반응한다 — **`θ` 형으로 보이는 층이 시간 궤적에서 `η` 로 드러난 표본**(액체 · 신품 · 연결 유지) | `inactive` · `isolat` · `LAM` 0 · 사이클 축 0(C/10 한 사이클 · C/3 아홉 + 1C 셋 · 셀 1 개씩) |
| Q2 독립 관측 | **없다(접촉 ↔ LAM — 액체 · 신품) · 층 하나: operando 깊이 분해 회절** — 격자(a · c · V)는 전위차계와 독립인 구조 채널이지만 (i) 깊이 배정은 기울기 기하 모형에 걸리고 (ii) ASOC 눈금은 C/10 셀 **방전 전하**로 교정했으며 (iii) ESOC 일치는 2-매개(척도 · 오프셋) 재척도 뒤다 | `[재현]` 재척도 ≈0.77(1 ASOC ≈246 mAh g⁻¹ ↔ 189.7) · 실질 검증은 **드리프트 ↔ 진폭 비**(같은 척도에서 +0.39 ↔ 95.3 mAh g⁻¹ — §(c)) |
| Q3 라벨층위 | **measured-crystallographic(operando Rietveld · 높이별 원형 재척도) → fitted 두 상(첫 충전 끝 고정 scale 비 · 가중평균) → self-calibrated ASOC(맨 앞 층 부피 ↔ 셀 방전 전하 · 비선형 보간) + measured-electrochemical(2전극 · 셀 1) + ESOC(척도 · 오프셋 재척도)** | 오차 막대 0 · esd 인쇄 0(TXT 에만) · 지면 어긋남 23 건 |
| Q4 유일성 | **0/79 — 일흔한 번째 성질**(누적 0.5 그대로) | "깊이별 구조 SOC 를 같은 셀 맨 앞 층의 부피 ↔ 셀 방전 전하로 자기 교정해 읽되 — 그 기준 층이 셀 평균보다 앞서 방전한 구간(뒤층은 역전 뒤 계속 충전)을 교정에 쓰고, 두 상 조각은 첫 충전 끝 고정 scale 비의 가중평균이라 평균 순서(격자 ↔ ASOC)에 따라 같은 층의 SOC 가 0.2 · 알짜 흐름의 부호까지 바뀌며, 2.4–2.9° 기울기가 20 µm 빔을 중첩 깊이 평균으로 바꾼다 — 그리고 과잉 충전 전하의 '실재' 를 2-매개 재척도 뒤 ESOC ↔ ASOC 일치로 판정한다" · 식별성 · 민감도 · 유일성 서술 0 |
| Q5 Li-In | **해당 없음(Li 금속 250 µm 상대극 · 2전극)** · 층 하나: C/3 3.4 · 1C 10 mA cm⁻²(`[재현]` 50.6 mg cm⁻² × 200 mAh g⁻¹)에서 Li 분극 · 0.68 mm 유리섬유 분리막의 옴 · 농도 강하가 **셀 전압 컷오프 · 정전압에 섞인다**(`[해석]` — 저자 무언급 · 17 · 18호형 상대극 몫) | `reference electrode` 0 · 전압 분해 0 |
| Q6 압력 | **없다** — `[인쇄]` 절연 C 클램프 "constant pressure" · 값 · 구속 형식 미인쇄 | 액체 PTFE 관 셀 |
| Q7 dead Li | **해당 없음**(Li 금속 반쪽 · 재고 과잉) | — |
| Q8 화학 · OCP | **층 하나 — NMC811 구조 SOC 눈금(자기 교정 ASOC — x 아님)**: `[재현]` 원형 ASOC 0.126(인쇄 0.12) · ΔV 의 64 % 가 방전 첫 10.7 % · c 최대 ≈4.04 V(C/10 충전 · 셀 평균 Li ≈0.50) · a 비단조(4.4 V 정전압 중 증가) · `V` 만 단조 · 원형 격자는 11-BM 값으로 강제 · 창 2.8–4.4 V | OCV 곡선 · dV/dx 인쇄 0 |

# ★ (a) 24호가 매단 세 명제

## ① "두꺼운 전극 깊이 프로파일" — 선다, 단 분해능은 기하가 정한다

| 칸 | 이 편 | 출처 |
|---|---|---|
| 방법 | 고에너지 투과(λ 0.2113 Å ≈58.7 keV) · 빔 20 × 250 µm 를 필름 평면과 나란히 · 41 높이 × 20 µm 를 6 분마다(한 주사 ≈45 s) · 2D 검출기 · 높이별 순차 Rietveld | `[인쇄]` |
| 깊이 분해능 | 인쇄 "20 microns"(빔 높이) · SI 가 기울기로 넓어진다고 인정 · `[재현]` 아래 식 | `[인쇄]` · `[재현]` |
| 두께 · 적재 | 170 µm(본문) / 172 µm(SI) · 50–60 mg cm⁻² 활물질 · 공극 20 % · 3.27 g cm⁻³ · `[재현]` 8.97 mg ÷ π(0.2375 cm)² = **50.6 mg cm⁻²** · 명목 **10.1 mAh cm⁻²** · 첫 방전 9.6 mAh cm⁻² · 3.27 g cm⁻³ ↔ 50.0(170 µm) · 50.6(172 µm) mg cm⁻² 활물질 ✓ · 골격 밀도(NMC811 X선 4.77 — 이 편 원형 V · C65 1.9 · PVDF-HFP 1.78 가정)로 공극 20.4–20.5 % ✓ | `[인쇄]` · `[재현]` |
| 율 | C/10 = 0.1793 mA · 1.01 mA cm⁻²(`[재현]` ∅4.75 mm 로만 맞는다 — D2) · C/3 ≈3.4 · 1C ≈10.1 mA cm⁻² | `[인쇄]` · `[재현]` |
| 셀 | Li 금속 반쪽 · 액체 · PTFE 관 · C 클램프 · 셀 1 개씩 | `[인쇄]` |

**`[재현]` 기울기 기하** — 필름(두께 t · 반지름 R)이 빔 방향으로 α 기울면, 높이 z(중심 기준)의 빔은 앞면(또는 뒷면)에서 필름으로 들어가 가장자리까지 가며 깊이가 경로를 따라 선형으로 변한다 ⇒ 표본 깊이는
**|z| > R tanα − t/2 이면 가까운 면에서 [0, t/2 + R tanα − |z|] 를 고르게 · |z| ≤ R tanα − t/2 이면 전 깊이**(빔 반높이 10 µm 는 가장자리를 흐린다). t 172 µm · R 2375 µm(`[인쇄]` SI):

| 셀 | α(`[인쇄]` SI) | R tanα | 끝 높이 ±(t/2 + R tanα) | 전 깊이 창 ±(R tanα − t/2) | S6 모의선 `[도표]` |
|---|---|---|---|---|---|
| C/10 | 2.9° | 120.3 µm | **±206.3** | **±34.3** | 바닥 ±205–207 · 윗변 ±31–33 ✓ |
| C/3 | 2.4° | 99.5 µm | **±185.5** | **±13.5** | 바닥 ±185 · 윗변 ±12 ✓ |

- 그림에 그린 "앞 넷" (C/10 +189 · +169 · +149 · +129)은 앞면에서 **0–17 · 0–37 · 0–57 · 0–77 µm**(+≈10)를, "뒤 넷"(−191 · −171 · −151 · −131)은 뒷면에서 **0–15 · 0–35 · 0–55 · 0–75 µm** 를 본다 — **20 µm 조각이 아니라 겹친(중첩) 평균**이다. 앞 넷이 선 두께 안으로 겹친다는 것은 앞 ≈80–90 µm 가 C/10 에서 고르다는 뜻이고, 뒤 넷이 갈린다는 것은 구배가 뒤 ≈75 µm 안, 특히 뒷면 ≈15–35 µm 에 있다는 뜻이다(`[해석]`).
- 두 상 조각 경계(`[인쇄]` C/10 +89 … −171 · C/3 +106 … −114)를 깊이로 옮기면: C/10 앞면에서 0–117 µm 부터 두 상 · 0–97 µm 까지 단상 · 뒷면 0–35 µm 도 두 상 · 0–15 µm 단상 / C/3 앞면 0–80 µm 부터 두 상 · 0–60 µm 단상 · 뒷면 0–72 µm 두 상 · 0–52 µm 단상. **"뒤 넷" 중 셋(−171 · −151 · −131)은 두 상 조각**이다.
- 끝 주사가 보는 것은 앞면(또는 뒷면)의 **가장자리 ≈0.3–0.6 mm**(깊이 창 ÷ tanα)이고 위 끝과 아래 끝은 **원판의 반대쪽 가장자리**다(S5 도식이 그대로 그린다). 앞 ↔ 뒤 대조에 측면 위치가 섞이며, 측면 불균일(스택 비평행 · 불균일 압축)이 있으면 깊이 구배로 읽힌다(`[해석]` — 저자 무언급 · 가르는 입력 0).
- Fig. 4b 의 "+26"(C/3)은 앞면에서 0–159.5 µm(두께의 93 %)를 본다 — 가장 늦은 뒷면 12.5 µm 가 빠진다(G8).

## ② "전류 역전" — 인쇄로 선다

`[인쇄]` 본문 · 초록 · 결론 셋이 모두 적는다(위 절별 해체). **무엇** = 뒤(집전체 쪽) 층 · **언제** = C/10 충전(4.4 V 정전압) → 방전 전환 · **얼마나** = 인쇄는 "up to two additional hours" 와 "faster than at any point in the charge cycle" 뿐.

| 층(C/10) | 전환 직전 ASOC `[도표]` Fig. 3 | 전환 뒤 최대 · 시각 | 격자 채널 `[도표]` Fig. 2(벡터) | S8 곡선에 Fig. 2c V 를 넣으면 `[재현]` |
|---|---|---|---|---|
| −191(단상) | 0.52 | **0.72 · 13.9 h(≈1.7 h 뒤)** | V 100.65 → 100.15(14.4 h) · a 2.842 → 2.831 — 계속 탈리튬 ✓ | 0.52 → 0.70(✓ Fig. 3 와 ≤0.02) |
| −171(두 상 경계) | 0.64 | 0.84 · 13.0 h | V 100.31 → 99.60 · a 2.837 → 2.826 ✓ | 0.64 → 0.85 ✓ |
| −151(두 상) | 0.68 | 0.86 · 13.1 h | V 99.30 → 99.16(12.7 h) → 오름 · a 2.834 → 2.825 | **0.88 → 0.89 — 거의 평평** |
| −131(두 상) | 0.72 | 0.87 · 13.0 h | **V 98.74 → 99.10(오름 — 리튬화 쪽)** · a 2.831 → 2.824(탈리튬 쪽) · c 14.22 → 14.34 | **0.92 → 0.90 — 방전 쪽** |

- 역전은 **단상 −191 과 경계 −171 에서는 두 채널이 모두 말한다**(견고). −131 · −151 에서는 Fig. 3 에만 있고 가중 부피는 반대 방향이다 — 두 상의 한쪽(앞 같은 상)은 방전하고 다른 쪽(뒤 같은 상)은 계속 충전할 때, 격자를 먼저 평균하면 가파른 쪽(앞 같은 상의 V 변화)이 이기고 ASOC 를 평균하면 뒤 같은 상의 충전이 이긴다(`[해석]` — D16 · G1).
- `[재현]` 크기 비교 — 24호 40 % 셀 분리막 조각 Δ(1−x) −0.05 / 1.2 h(24호 digest `[인쇄]`) ↔ 이 편 −191 +0.20 ASOC / ≈1.7 h. ASOC 1 을 교정 정의(189.7 mAh g⁻¹ ÷ 275.5)로 x 에 옮기면 **Δx ≈0.14** — 24호의 ≈3 배(`[해석]` — 눈금이 다르고 ASOC 척도 자체가 ×0.77 흔들린다 · ASSB ↔ 액체).
- C/3 에서도 같은 모양이 작게 있다 — `[도표]` 13.6 h 주기에 주기 최대 시각이 +166 13.61 · −94 13.70 · −114 13.87 · −134 14.13 · −154 14.18 h(방전 시작 13.70 h 뒤 0–0.5 h) — 저자 서술 0.
- 반대 끝도 있다 — `[도표]` 2.8 V 유지(20.7 → 22.9 h) 중 뒤층 방전율 −0.09 … −0.15 h⁻¹ ↔ 그 앞 CC 방전(13 → 20.7 h) 뒤층 ≈−0.07 h⁻¹ · 앞층 평균 −0.11 h⁻¹ — `[인쇄]`(결론) "the fastest observed local discharge rates occurring after the end of a discharge cycle" 는 이것으로 읽힌다(결과 절 서술 0 — D15).

## ③ "가중평균 관행의 선례" — 형식은 선다, 내용은 24호와 다르다

| 칸 | 24호(digest 전사) | 22호(digest 전사) | **79호(이 편)** |
|---|---|---|---|
| 두 봉우리 · 상의 기원 | 한 20 µm 조각 안 두 (003) — 오른쪽이 pristine 근처(`θ` 형 후보) | ex situ 한쪽 면 · 두 상(활성 · 불활성) | **기울기가 한 빔에 섞은 앞 · 뒤 필름**(`[인쇄]`) |
| 분리 방법 | 이중 가우시안 봉우리 | Rietveld 두 상 | **Rietveld 두 상**(TOPAS · 상마다 a · c · 점유 · 크기 · 변형 · z(O)) |
| 무게 | **봉우리 높이**(식 S14) | **scale → 상 분율 보고** | **scale 비 — 첫 충전 끝 패턴에서 정련 후 고정**(Sup3 `!ratio 1.16576`) |
| 보고값 | 가중평균 한 `x` | 상 분율 + 상별 x | **가중평균 격자 · ASOC**(상 분율 보고 0) |
| 모집단 분율의 자리 | 그림에만(G6) | 수치로 있음 | **없다 — 고정값이라 시간 정보 0 · 값 미보고(예시 하나)** |

- ⇒ 24호 digest 의 "가중평균 관행의 선례" 는 **형식으로는 맞다**(두 상을 한 값으로 합쳐 보고). 그러나 (i) 가중이 높이가 아니라 두 상 정련의 scale(무게 분율) · (ii) 두 상의 뜻이 모집단이 아니라 기하 혼합 · (iii) 비를 시간 고정 — 22호처럼 분리하고 24호처럼 합친 **중간 처리**다.
- ⇒ **이 편의 scale 비는 `θ` 형 모집단 분율의 자리를 보여 주지 않는다.** 보여 주려면 비를 패턴마다 풀어야(`!` 없이) 하고, 그래도 이 편 기하에서는 "앞 · 뒤 깊이 무게" 와 "안 움직이는 모집단" 이 한 비에 섞인다(`[해석]`). 원형 · 방전 끝처럼 두 상이 겹칠 때 두 상 모형은 퇴화한다(상별 격자 식별 불가 — 가중평균만 정의됨).
- ⇒ **거꾸로 24호에 주는 것**(`[해석]`): 한 깊이 창 안의 이봉은 **기울기 · 깊이 혼합**으로도 생긴다 — 24호 80 % 셀 조각 6(집전체 쪽 · 절반이 전극 밖일 수 있음, 24호 G8)의 pristine 근처 봉우리를 `θ` 형 모집단으로 읽기 전에 기울기(24호 인쇄 0)와 깊이 혼합 가설을 먼저 배제해야 한다. 이 편은 이봉의 **기하 기원을 인쇄한 선례**다(24호가 이 편을 그 뜻으로 인용했는지는 24호 원문 없이 모른다).

# ★ (b) 격자 → SOC 교정 — ASOC 는 x 가 아니다

## 인쇄된 것

```
[인쇄] ASOC:  가장 큰 관측 부피 → 0 · 가장 작은 관측 부피 → 1
              "This calibration was done using the volumetric data collected on the front-most layer of this cell during the first discharge cycle"
[인쇄] S8:    "generated using the unit cell data collected for the frontmost layer … together with the overall cell state of charge (SOC)
              recorded on the potentiostat … during the first discharge cycle carried out without any previous formation cycles"
[인쇄] 원형:  "the pristine phase having an assigned ASOC of 0.12 rather than the expected value of zero"
[인쇄] 동기:  "Instead of calculating the true SOC, which would require complementary operando diffraction data for a thin-film sample
              that is confirmed to cycle in a completely homogeneous manner"
```

- **식** — 인쇄 0(보간 곡선 한 장). **원전** — 이 편 자신(C/10 셀 · z = +189 · 첫 방전). 78호 Buchberger 식 · 다른 연구실 교정 · Li 함량 인용 0. 거리 교정의 기준만 외부 — 11-BM 원형 격자(ref 25 는 빔라인 논문).
- **신품 기준** — 0 점이 원형이 아니라 **첫 방전 2.8 V 유지 끝**(원형 = 0.12). 원형 격자는 높이마다 11-BM 값으로 **강제**된다(SI 재척도) — 원형의 깊이 차는 정의상 0.
- **적용 범위** — 한 셀 한 층의 방전 가지로 만든 곡선을 **두 셀 · 모든 높이 · 충전 · 방전 가지 모두**에 썼다.
- **불확도** — "point-to-point scatter of less than 1%"(정밀도) 뿐 · 계통 오차 인쇄 0.

## `[재현]` 곡선 재구성과 비선형

Fig. 1(z = +189 벡터) V(t) 와 표 S1(방전 CC 0.1793 mA × 8.88 h · 2.8 V 유지 0.1094 mAh — 합 1.7012 mAh)로 ASOC(t) = 1 − Q_dis(t)/1.7012 를 만들어 V 에 맞추면 S8 왼쪽이 그대로 나온다:

| ASOC | 1.0 | 0.95 | 0.9 | 0.8 | 0.6 | 0.4 | 0.2 | 0.1 | 0 |
|---|---|---|---|---|---|---|---|---|---|
| V (Å³) `[재현]` | 94.52 | 97.72 | 99.05 | 99.84 | 100.45 | 100.98 | 101.43 | 101.63 | 101.84 |

- **원형 V 101.57 → ASOC 0.126**(인쇄 0.12 ✓). 원형이 0 이 아닌 이유는 첫 방전 끝(2.8 V 유지 끝) 맨 앞 층 부피가 원형보다 **+0.27 Å³ 크기** 때문이다 — 인쇄 문장("lowest volume … lower than … pristine")은 거꾸로다(D9).
- **ΔV 의 64 % 가 방전 첫 10.7 %(ASOC 1 → 0.89)** · 기울기 가파른 부분 −50 Å³ / ASOC ↔ 평탄부 −2.5 Å³ / ASOC(×20). 본문 동기 "linear change in the unit cell volume" 과 다르다(D10) — 이 편은 선형이 아니라 **곡선 보간**을 썼고, 그래서 같은 ΔASOC 가 같은 ΔV 가 아니다.
- **기준 층 = 셀 평균 가정** — 교정은 맨 앞 층의 부피를 셀 전체 전하에 짝지었는데, 같은 편이 방전 첫 1–2 h 에 뒤층이 **계속 충전**함을 보였다 — 그동안 앞층은 셀 평균보다 빨리 방전해야 한다(`[해석]` — 전하 보존). `[재현]` 교차 연구실 대조: 이 편 가파른 부분 −50 Å³ / ASOC(1 ASOC = 189.7 mAh g⁻¹ = 0.689 δ → **−73 Å³ per δ**) ↔ 66호 NCM811 최대 계단 −24 … −30 Å³ per δ(4.19–4.32 V — 66호 digest 표 S1) → **×2.4–3.0** · 셀 전압 4.04 V 를 공통 좌표로 두면 앞층 ΔV 의 **68 %** 가 4.04 V 위(69호 NCM811 첫 충전 ≈69 % — 거의 같다)인데 그 구간에 셀 전하 **25.4 mAh g⁻¹(방전의 13.4 %)** 만 썼다 ↔ 69호 ≈47 mAh g⁻¹(≈25 %) → **×≈1.9**. ⇒ 가파른 부분의 압축은 **기준 층이 셀 평균보다 앞서 방전했다**는 쪽과 맞는다(`[해석]` — 연구실 · 로트 · 사이클 · 가지 · 상한 전압 · 율 분극이 달라 크기는 정하지 않는다).
- **ESOC 척도** — `[재현]` C/3 +26 에서 1 ASOC ≈197–271(중앙 246) mAh g⁻¹ ↔ 교정 정의 189.7 — 재척도 ≈0.77. 척도 계수는 인쇄 0(G8).
- **두 상 평균 순서** — 비선형 곡선에서는 상별 ASOC 의 평균 ≠ 평균 격자의 ASOC. `[재현]` 앞 같은 상(V 94.4) 31 % + 뒤 같은 상(V 100.67) 69 % 면 평균 V → **0.92** · 평균 ASOC → **0.67** — Fig. 2c ↔ Fig. 3 의 −131 차(0.92 ↔ 0.72)와 같은 크기다(D16).

## 다른 교정과의 관계 — 일곱째, 그러나 x 가 아닌 눈금

| 교정 | 축 | 기준 셀 | 0 점 · 1 점 | 이 편과 |
|---|---|---|---|---|
| 66 · 67 · 69 · 72 · 74호 · 78호(인쇄판) | x(Li) — 통과 전하 ÷ 이론 용량 | 얇은 액체 기준 셀(θ_ref = 1 가정) | 공칭 조성 · 결손 규약(여섯) | 이 편은 **Li 함량을 세지 않는다** — 규약 칸이 아예 없다 |
| **79호** | **ASOC — 셀 방전 전하 분율(한 층 부피로 옮김)** | **같은 두꺼운 셀의 맨 앞 층**(균질 가정 · 자기 반증) | 첫 방전 끝(2.8 V 유지) = 0 · 첫 충전 끝(4.4 V 유지) = 1 · 원형 = 0.12 | 일곱째 — `[해석]` "얇은 기준 셀 없이 자기 셀로 교정" 한 첫 표본 |

- **NMC811 ↔ NMC111** — NMC111(78호): c/a 가 x 0–0.5 에서 선형(Vegard 형) · NMC811(이 편): `c` 는 ≈4.04 V 에서 꼭짓점(`[재현]` 셀 평균 Li ≈0.50 — 부반응 0 가정 · 66호 0.45 · 67호 0.555 · 69호 0.465 · 전압은 넷 다 ≈4.0 V) · `a` 는 4.4 V 정전압에서 되오른다(비단조) · **`V` 만 단조이고 강한 비선형**(c 붕괴 몫). 원형 V 101.57 Å³ 는 66호 NCM811 원형 101.12 · 69호 101.27 보다 크다(+0.30 … +0.45 — 로트 · 연구실).
- **격자 부피 변화** — `[재현]` 첫 충전 끝(4.4 V + 2.5 h) 맨 앞 층 **ΔV/V −7.1 %** ↔ 66호 NCM811 −4.86 %(4.3 V) · −7.35 %(4.6 V + 1 h) · 69호 −5.02 %(4.3 V + 1 h) — 그리고 **같은 전극 뒷면 −191 은 −0.9 %**(깊이 층위 — 보류 (노)).
- 66호 NCM811 격자 눈금으로 맨 앞 층 첫 충전 끝을 읽으면 δ ≈0.12(66호 규약) ↔ 셀 평균 전하로는 ≥0.225(부반응 0 가정) — 앞층이 ≈0.1 앞선다는 쪽이지만 연구실 간 규약 폭(0.067–0.10, 개념 67호 절)과 같은 크기라 **판정 재료가 아니다**(`[재현]` · `[해석]`).

## 옮길 조건 (`[해석]`)

ASOC 형 자기 교정을 다른 셀(ASSB 포함)로 옮기려면 값 옆에 ① 기준 층과 그 층이 셀 평균을 따른다는 근거 ② 교정 가지(방전) ↔ 읽는 가지 ③ 0 점(원형인지 첫 방전 끝인지) ④ 조성의 `V(x)` 비선형(평균 순서) ⑤ 기하(기울기 · 거리 재척도)를
적어야 한다. ASSB 에서는 가압 복합체 응력 · 구속이 더해진다(이 위키에 ASSB 교정 곡선 0 — 개념 페이지 주장하지 않는 것).

# ★ (c) θ ↔ η — 방향 · 율 · 셀 안 휴지 · "불활성" · 두 상의 조건

## 방향 — 76호 규칙의 액체판 인쇄

- `[인쇄]` "ionic transport limitations are mostly responsible for the reduced capacity of the thick films, as electronic limitations would result in the lowest local capacity instead being seen at the front of the cathode film." — 76호가 옮긴 방향 규칙(이온 한계 → 분리막 쪽 먼저 · 뒤가 늦음 / 전자 한계 → 집전체 쪽 먼저)이 **그대로 인쇄**돼 있다. 90 : 5 : 5(탄소 5 %) 액체 전극이라 σ_e ≫ σ_ion 쪽이고(`[해석]` — 전도도 값 0) 관측(뒤가 늦음)과 규칙이 맞는다.
- ⚠ 판정 기준은 **방향 하나**다 — 전도도 · 굴곡도 · 전해액 농도 값 0 · 순위 · 문턱 · 시간 기준 0 · 한 조성 · 한 두께(24호 "flip" 같은 대조 0). 원장 **(주)** 의 다섯 칸 중 ①–④ 가 비고 ⑤(동역학 손잡이)도 0 — 76 · 77 · 78호에 이은 **넷째 표본**.
- `[재현]` 규모 근거(인쇄 값만): 공극 속 Li⁺ 재고 = 0.20 × 172 µm × 1 M = **3.4 µmol cm⁻² ≈0.092 mAh cm⁻²** = C/10 전류(1.01 mA cm⁻²) **≈5.5 분** · C/3 ≈1.6 분 몫 — 두께 방향 염 농축 · 고갈이 몇 분 척도로 커질 수 있는 조건이다. 저자 기구(전해액 농도 · 1 M 부근 이동도 봉우리)의 규모와 맞는 쪽(`[해석]` — 계산 · 모형 0).
- ⚠ 원인 목록에서 빠진 셋(`[해석]`): ① 0.68 mm 유리섬유 분리막(양극 두께의 ≈4 배)의 옴 · 농도 강하 ② Li 금속 상대극 분극(C/3 3.4 · 1C 10 mA cm⁻² — 2전극 컷오프 · 정전압에 섞인다) ③ 끝 주사의 반대 가장자리 교락(§(a)①). 셋 다 "뒤가 늦음" 의 크기를 바꿀 수 있고 방향 규칙과 모순은 없다.

## 율 의존 (셀 1 개씩 · 두 율)

| | C/10(CC-CV) | C/3(CC · 9 사이클) |
|---|---|---|
| 충전 끝 앞 ASOC `[도표]` | ≈1.0(정전압 끝) | 0.81(첫) → 0.85–0.90 |
| 충전 끝 뒤 ASOC | −191 0.52 · −131 0.72 | −154 0.21(첫) → 0.59(15.5 h) |
| 앞 ↔ 뒤 최대 차 | ≈0.48(−191) | **0.6**(`[인쇄]` · 첫 충전) |
| 방전 용량 | 189.68 mAh g⁻¹(`[인쇄]` 표 S1 · 정전압 포함) | 41–54(`[인쇄]` 표 S2) — 명목의 21–27 % |

율 ×3.3 에 앞층 도달은 1.0 → 0.8, 뒤층 주기 진폭은 <0.1 로 준다. 두 율은 셀이 다르고(기울기 2.9 ↔ 2.4°) 반복이 없다 — 율 연산자로 `θ` ↔ `η` 를 가르는 극한(`i → 0`)은 이 편에 없다.

## 셀 안 휴지 — 계획 0 · 계획 밖 한 번(구배가 작을 때)

| 연산자 | 이 편 | 무엇을 가리키나 |
|---|---|---|
| 셀 안 휴지(개회로) | **계획 0** — C/10 은 시작 전 원형 0.3 h 개회로뿐 · C/3 는 정전압 6 분(사이클 5–9)뿐 · `[도표]` **Fig. 4c 7.28–7.59 h 무전류 구간 하나**(표 S2 · 본문 0 — 전압이 2.8 → ≈3.7 V 직선 · 사이클 4 방전 끝 · 5 충전 앞) | 그 ≈0.3 h 동안 ASOC 가 모든 높이에서 ±0.006 안(예: +166 0.338 → 0.337 · −154 0.323 → 0.322) — 그러나 **그 순간 깊이 구배가 작다**(앞 0.34 · 가운데 +86 0.38 · 뒤 0.32 — 폭 ≈0.05) ⇒ 이완 판정 재료가 못 된다 |
| 역방향 구동 중 지연층 계속 반응(전류 역전) | ✅ C/10 ≤2 h · +0.20(−191) · C/3 주기마다 0–0.5 h 위상 지연 | **연결 양성 서명** — 고립(`θ`)이면 역방향에서 계속 충전할 수 없다 → `η` |
| 반대 끝 정전압(2.8 V 유지 2.5 h) | ✅ 뒤층 방전 최고 속도(−0.09 … −0.15 h⁻¹) · 끝에 뒤 0.18–0.22 ↔ 앞 ≤0.05 남음 | `η`(구동력을 건 채 따라잡기 — 76호 "정전압 유지" 칸 · 휴지와 다른 칸) |
| 충전 끝 정전압(4.4 V 유지 2.5 h) | 뒤층 +0.04 … +0.05(−191 0.477 → 0.520 · −131 0.670 → 0.719) | 느린 `η` |
| 여러 주기 드리프트(C/3) | ✅ −154 +0.46 / ≈16 h · 끝 네 주기 증분 +0.05 … +0.06(포화 없음) | 확산 · 수송 시간 ≫ 주기(1.4–1.8 h) — `η`(76호 "τ_D ↔ 창" 칸의 액체 표본) |
| 다음 사이클 회복 | C/10 한 사이클 · C/3 는 드리프트가 덮는다 | — |

⇒ 원장 **(두)** 의 조건 목록에 **"역방향 구동 중 지연층의 계속 반응"**(연결의 양성 서명 — 24호 40 % 셀과 둘째 표본)과 **"여러 주기 드리프트"** 두 줄을 붙일 근거다. **셀 안 휴지 칸은 여전히 비어 있다** — 계획 밖 한 번은 구배가 작을 때라 정보가 없다(결정은 사용자).

## "불활성" → `η` — 저자 자신의 이름표가 저자 자신의 자료로 뒤집힌다

`[인쇄]` 충전 중간 뒤층 "no longer electrochemically active" → 같은 쪽 · 같은 그림에서 방전 전환 뒤 "continues to increase its state of charge … faster than at any point in the charge cycle" · C/3 뒤층 "generally insensitive to the changing potential" → 18 h(인쇄)에 +0.45.
**한 스텝 안의 "불활성" 은 판정이 아니다** — 두꺼운 전극에서 용량 채널에 안 보이는 층은 연결된 채 수송에 막힌 `η` 층일 수 있다. 22호 불활성 분율 · 24호 조각 6 · 76호 무변색 입자처럼 한 시점으로 `θ` 를 세는 모든 칸에 걸린다(`[해석]`).

## `θ` 형 층 — 0

끝까지 반응하지 않는 층 · 모집단은 이 편에 **없다** — C/10 뒤층은 역전 · 2.8 V 유지에서 움직이고, C/3 뒤층은 16 h 드리프트가 포화 없이 이어진다. 원형 근처에 머무는 상도 두 상 정련에 없다(두 상 모두 충전 격자 — §(d)).

## 두 상이 분리되는 조건

`[인쇄]` 빔이 **앞 · 뒤 필름을 함께 볼 때, 그리고 둘의 SOC 가 크게 다를 때**("while they significantly differed in their state of charge") — C/10 +89 … −171 · C/3 +106 … −114. `[재현]` 기하로는 표본 깊이 창이 앞 · 뒤 SOC 무리를 함께 담는 높이(§(a)①).
⚠ `[해석]` NMC811 은 고 SOC 에서 H2 ↔ H3 두 상 공존이 알려진 조성이다 — 한 입자 안 두 상도 두 NMC 상으로 정련될 수 있는데 이 편은 기하 기원만 적는다(`H2` · `H3` · `phase transition` 문자열 0 — "multiple subtle structural transitions"(ref 8)만). 가르는 입력(단상 끝 주사의 봉우리 모양 · 비의 시간 변화)은 비를 고정해 버려 지면에 없다.

## 첫 사이클 결손의 깊이 몫 (`[해석]` — 가르지 않는다)

`[인쇄]` 첫 충전 213.39 · 첫 방전 189.68 mAh g⁻¹(CE 88.9 % · 결손 23.7 mAh g⁻¹ ≈0.125 ASOC 상당). `[도표]` 2.8 V 유지 끝 **앞 ≤0.05 · 뒤 0.18–0.22 ↔ 원형 0.12** — 뒤층은 원형보다 덜 리튬화된 채로 끝나고 앞층은 원형을 넘는다(+0.27 Å³ — 저자 배정 "irreversible structural changes").
뒤층의 미회복 몫이 결손의 일부라는 쪽(78호 NMC111 결손 = 방전 끝 확산 지연과 같은 방향)이지만, 원형 너머의 앞층 부피가 Li 대리가 아니라서 합으로 닫을 수 없다 — 보류 **(도)** 재료.

## 쿨롱 효율 결손 ↔ 재고 저장 — 본 프로젝트 축 (`[해석]` — `degradation-degeneracy/` 코드 · 수치는 읽지 않았다; 정본은 artifact + `docs/RESULTS*.md`)

- `[재현]` 표 S2 C/3 아홉 사이클 알짜 과잉 **103.4 mAh g⁻¹**(사이클 1 35.26 · 이후 2.1–12.3 · 1C 셋 미기재) · 첫 여덟 사이클 95.3 — Fig. 4b +26 은 원형 0.12 → 14.58 h 골 0.51(+0.39) · 같은 척도(1 ASOC ≈246 mAh g⁻¹)로 95.3 → **0.39** — 드리프트 ↔ 진폭 비가 한 척도로 맞는다(1C 알짜 ≈0 이어야 한다).
- ⇒ "과잉 전하 = 부반응(CEI · 자가 방전)" 이 아니라 **뒤층 SOC 저장**이라는 저자 판정의 실질은 이 비의 일치다(절대값 일치는 재척도로 만든 것). 쿨롱 효율로 LLI 를 세는 회계(17호 경로 · 78호 정의 A/B/C)는 두꺼운 전극 · Li 금속 반쪽에서 `η` 저장을 LLI 로 잘못 넣을 수 있다 — 보류 **(브)** 재료.
- 흑연 풀셀이라면 같은 `η` 저장은 음극 재고 창을 옮긴다(`[해석]` — 이 편은 반쪽이라 재고 한계가 없다).

# ★ (d) TOPAS 두 파일 — 읽기만

## 정체

| | Sup2(3,898 B) | Sup3(5,176 B) |
|---|---|---|
| 본문 이름 | "Example refinement control files for single phase …" | "… and two-phase refinements" |
| 문법 | TOPAS `.inp` — `xdd 11IDB_XXXX.xye`(자료 파일 번호 자리표시) · `prm` · `str` · `hkl_Is` · `xo_Is` | 같다 |
| 머리(정련 출력 통계) | `r_wp 9.25219155 r_wp_dash 14.551355 r_exp 2.22347896 r_exp_dash 3.49696951 r_p 6.85340353 r_p_dash 12.7676453 weighted_Durbin_Watson 0.0641901117 gof 4.16113294` | **바이트 동일** |
| NMC 상 | `NMC` 하나 — `lp_a 2.83070` · `lp_c 14.35643` · `occLi 0.99878` · `posO_z 0.24221` · `S_L 0.51611` · `CS_G 28.86901` · `r_bragg 3.72771056` · **`MVW(291.819, 99.624, 46.010)`** | `NMC1` = Sup2 값과 **자리까지 같다** · `NMC2` `lp_a 2.83445` · `lp_c 14.44902` · `occLi 0.96345_0.09298` · `posO_z 0.23463` · `S_L 0.68765` · `CS_G 46.31835` · `r_bragg 3.02203917` · `MVW(291.084, 100.533, 53.990)` |
| 두 상 연결 | — | `prm scale_2 = scale_1 * ratio` · `prm !ratio 1.16576_0.03570 min 0.5 max 2` |

⇒ `[데이터]` **Sup2 는 Sup3 에서 둘째 상과 `ratio` 를 지운 틀**이다 — 머리 통계 · 배경 계수 · Fe · PTFE · NMC(1) 값이 모두 같고, 단상 파일의 NMC 무게 분율이 **46.010 %**(단상 `str` 하나면 100 %)이다. 단상 정련의 결과는 받은 자료에 **없다**.
⚠ 두 파일 안에서도 머리 `r_wp 9.25219155` ↔ `prm R_wp = Get(r_wp);:8.78771` 가 다르다 — 한 번의 정련 출력으로는 맞지 않는다(순차 정련 스크립트가 다른 패턴 · 다른 반복의 값을 남긴 것으로 보인다 — `[해석]` · D18).

## 무엇을 정련하나 (`!` = 고정 · `` ` `` = 정련으로 갱신된 값)

| 부분 | 정련 | 고정 | 메모 |
|---|---|---|---|
| 기기 | 배경 6 항(Chebyshev `bkg @`) | `!zero 0` · `lam lo 0.2113` · `LP_Factor( ,90)` · `Rp 50000` · `Rs 1000` · `Simple_Axial_Model( , 2)` · `start_X 2`(2θ ≥2°) · 계산 간격 0.0001° | 거리 · 파장 · 영점 정련 0 → **높이별 재척도는 TOPAS 밖**(SI) — 파일 격자는 재척도 전 값 |
| NMC(R-3mh) | a · c · 3a Li 점유 · O 의 z · 로렌츠 변형 · 가우스 결정 크기 · scale | B(Li 1 · TM 0.6 · O 1) · Ni 0.8 · Co 0.1 · Mn 0.1(3b) | **반자리(Ni on 3a) 0** · 원자 변위 고정 — 실험 절 "isotropic atomic displacement factors, site occupancies, and antisite defect concentrations" 와 다르다(D19) |
| 두 상 | 상마다 위 전부 | **`!ratio`** — 첫 충전 끝에서 정련한 값(esd 0.03570 남음)을 고정 | 본문 "then fixed at this ratio" ✓ |
| Fe(스테인리스 알약) | Pawley 5 반사 세기 · a 3.58682 ± 0.00118 Å(`Fm-3m`) · `phase_MAC` | `!Fe_S_L` | fcc — 오스테나이트 스테인리스(`[해석]`) · (111) 5.849° |
| Al(집전체) | — | **주석 처리**(`'`) — 남은 `Al_lp_a 4.06805` 는 다른 패턴의 잔재(참값 4.0495 Å 대비 +0.46 % — 긴 빔 경로 · 기울기 수차 크기의 가늠, `[해석]`) | 이 패턴에는 Al 없음 |
| PTFE(벽) | 한 봉우리(`xo_Is`) 위치 2.46893 ± 0.00065° · 세기 · 폭 | 봉우리 모양 `fp` | `[재현]` d = 0.2113/(2 sin 1.2345°) = **4.904 Å** ✓("d = 4.90 Å") · NMC (003)(2.51–2.53°) 바로 옆 |

## 지표 — `[재현]`

- `gof` = r_wp / r_exp = 9.2522 / 2.2235 = **4.161** ✓(r_wp′ / r_exp′ 도 4.161) — 통계 기대보다 4 배 · **가중 Durbin–Watson 0.064**(이상적 ≈2) — 잔차가 이웃끼리 강하게 상관된 계통 오차(흡수 · 기하 · 봉우리 모양) 지배(`[해석]`). 본문 "Due to the complex absorption behavior … the primary refined quantities of interest were the a and c lattice parameters" 와 같은 쪽.
- 격자 · 부피 · 질량 자기 정합: V = (√3/2)a²c → **99.625 · 100.533 Å³** ✓(MVW) · 단위포 질량 3 × (occLi × 6.941 + 90.3406) → **291.820 · 291.084** ✓ · 무게 분율 W₂/W₁ = ratio × (M₂V₂)/(M₁V₁) = 1.16576 × 1.00658 = 1.1734 → **46.01 : 53.99 %** ✓.
- **Li 점유는 정보가 없다** — 두 상 모두 충전 격자(ΔV/V −1.9 · −1.0 % — 재척도 전)인데 occLi **0.999 ± 0.100 · 0.963 ± 0.093**. X 선의 Li 무감도 + 세기 교락 — 이 편이 Li 함량을 격자로만 읽은(ASOC) 이유와 맞는다.
- **z(O)** 0.24221 ↔ **0.23463** — 둘째 상이 0.008 낮다(66호 NCM811 원형 0.2416) · esd ±0.0007 은 작지만 두 상 정련에서 세기 몫(흡수 · 선호 배향 · 점유)을 받아낸 값으로 읽힌다(`[해석]`).

## scale 비의 뜻

`scale_2 = 1.16576 × scale_1` 은 **두 상의 무게 비 1.17(46 : 54)** — 본문 해석으로는 "그 높이의 빔이 본 앞 같은 필름 ↔ 뒤 같은 필름의 양" 이다. 첫 충전 끝 패턴에서 한 번 정련하고 **모든 시각에 고정**했으므로 시간에 따라 움직이는 모집단(`θ` 형이든 깊이 이동이든)을 담을 수 없다.
`[재현]` 두 상 V 비 99.625 / 100.533 = 0.9910(재척도에 무관한 양) — 평탄부 기울기(2.5 Å³ / ASOC)로 ≈0.3–0.36 ASOC 차. 어느 셀 · 높이 · 시각의 패턴인지(`XXXX`)는 없다 — 파일 격자는 재척도 전이라 S8 곡선에 바로 넣을 수 없다(재척도 인자 ±0.2 % 가 평탄부 ASOC 로 ±0.2 — G4).

## 모형 선택이 SOC 해석을 바꾸는가 (Q4 형)

1. **단상 ↔ 두 상** — 이 파일로는 **판정 불가**: 단상 파일은 두 상 출력의 틀이라 단상 적합 통계 · 격자가 없다. SI 만 "typically cannot be effectively fit using a single-phase model" 이라 적는다.
2. **두 상 안의 평균 순서** — 판정 가능하고 **크다**: `[재현]` Sup3 예(두 상 모두 평탄부)에서는 격자 먼저 0.718 ↔ 상별 ASOC 먼저 0.696(차 0.02)이지만, 한 상이 가파른 부분(V < 99.2)에 있으면 차가 0.2 로 커진다 — Fig. 2c ↔ Fig. 3 의 −131 · −151(D16).
   역전 구간에서는 **알짜 흐름의 부호**가 평균 순서에 따라 바뀐다(§(a)②).
3. **고정 비 ↔ 자유 비** — 고정 비는 원형 · 방전 끝처럼 두 상이 겹칠 때 상별 격자를 퇴화시키고(가중평균만 정의), 모집단 분율을 지운다. 자유 비는 기하 무게와 모집단을 한 수에 섞는다 — 어느 쪽도 `θ` 를 따로 주지 않는다(`[해석]`).

# ★ (e) Q1 · Q2 · Q4 · Q8

- **Q1** — 해당 없음(액체 · 신품 · 사이클 축 0): `θ(N)` 0/79. 대신 "`θ` 처럼 보이는 층이 시간 궤적에서 `η` 로 드러나는" 표본 — 저자 이름표("no longer electrochemically active")가 저자 자료(역전 · 2.8 V 유지 · 드리프트)로 뒤집힌다.
- **Q2** — 층위: 격자(a · c · V)는 전위차계와 **독립**이다. 그러나 (i) 깊이 배정은 기울기 모형(G3) (ii) SOC 눈금은 같은 셀 방전 전하로 교정(자기 교정 — 22 · 24 · 78호의 "교정 축은 전하다" 와 같은 구조, 여기서는 **같은 셀**의 전하) (iii) 셀 평균 대조는 2-매개 재척도 뒤. 실질 교차는 드리프트 ↔ 진폭 비 하나.
- **Q4** — **0/79, 일흔한 번째 성질.** 역문제 · 식별성 진단 0. 대신 모형 선택(두 상 고정 비 · 평균 순서 · 자기 교정의 기준 층)이 같은 패턴을 다르게 읽는 자리가 이 편 안에서 **수치로**(0.20 · 부호) 드러난다 — 저자는 묻지 않는다.
- **Q8** — NMC811 자기 교정 눈금(ASOC — x 아님 · 방전 가지 · 한 층): `V` 만 단조 · 비선형(64 % / 10.7 %) · c 최대 ≈4.04 V · a 비단조 · 원형 격자 11-BM 강제 · OCV 표 · dV/dx 0.

# ★ (f) 잇기

| 편 · 개념 | 이 편이 주는 것 |
|---|---|
| **24호**(EDXRD 깊이 · 식 S14 · G6 · 역전) | 세 명제 ✅ · ✅ · ⚠(형식만) — 이 편의 두 상은 기하 혼합 · scale 비 고정 · 평균 순서가 값을 바꾼다. 24호 조각 6 의 이봉을 `θ` 로 읽기 전에 **기울기 · 깊이 혼합 가설**을 배제해야 한다(24호 기울기 인쇄 0 — G8). 역전 크기는 이 편이 ≈3 배(`[해석]` — 눈금 다름). 24호 "방전 끝 구배 <0.02"(인쇄) ↔ 이 편 액체 두꺼운 NMC811 은 2.5 h 유지 뒤에도 ≈0.2 ASOC |
| **22호**(두 상 scale 분리 · 불활성 분율) | 22호는 두 상을 분리해 **분율을 보고** · 이 편은 분리하되 **고정 · 평균** — 같은 정련 도구로 반대 결론 처리. 22호 ex situ 한쪽 면(집전체 쪽)은 이온 한계 전극에서 가장 늦은 층이다(이 편 뒤층 ΔV/V −0.9 % · ASOC 0.52 — `[해석]` · 24호 :457 추론과 같은 쪽) |
| **76호**(방향 규칙 · 셀 안 휴지 0 · 연산자 넷) | 방향 규칙 **인쇄 둘째 표본(액체 · 양극)** · 셀 안 휴지 계획 0(계획 밖 한 번 · 구배 작음) · 연산자 둘 추가(역방향 계속 반응 · 여러 주기 드리프트) · "τ_D ↔ 창" 의 액체 표본(뒤층 16 h 포화 없음) |
| **78호**(교정 원전 · 읽기 쪽 기준) | 이 편은 78호 식을 쓰지 않는다 — **자기 교정**(일곱째). 0 점 = 첫 방전 끝(원형 = 0.12) — "읽기 쪽 기준" 이 눈금 안에 들어 있는 형태 · 첫 사이클 결손의 깊이 몫(NMC811)은 78호 NMC111 "결손 = 방전 끝 확산 지연" 과 같은 방향 |
| **66 · 69 · 72 · 74호**(교정 규약) | Li 함량 규약 칸이 없는 교정 · NMC811 `V(x)` 비선형이 평균 순서 문제를 만든다 · 66 · 69호 NCM811 대비 가파른 부분 ×1.9–3.0(기준 층 앞섬 쪽) · c 최대 전압 ≈4.0 V 넷 다 같다 |
| [[nmc-lattice-li-content-calibration]] | 79호 절 · 표본 표 행(일곱째 — x 아닌 자기 교정 · 기준 층 = 셀 평균 가정 · 비선형 · 두 상 평균 순서) |
| [[assb-apparent-capacity-decomposition]] | 79호 절 — `θ` 판정 조건에 연산자 둘 · "불활성" 이름표의 반례 · CE 결손 ↔ `η` 저장 |
| [[assb-lampe-contact-product-degeneracy]] | 예순두 번째 적용 — 적용 불가 · 곱 밖(`η(z)`) |

# 곱 축퇴 처방 — 예순두 번째 적용 ([[assb-lampe-contact-product-degeneracy]])

| 단계 | 요구 | 이 편 | 판정 |
|---|---|---|---|
| **1단계** (16호) | `R` 과 `C` 를 같이 | EIS 0 · 계면 값 0 | ❌ |
| **2단계** (18 · 25호) | + 면적을 아는 대조군 | 면적 · BET 0 | ❌ |
| **3단계** (19호) | `Ea` · `C` 상한 | 온도 미인쇄 · 한 점 | ❌ |
| **4단계** (20 · 24호 줄) | 시간 영역 · 같은 시편 | 같은 셀 operando 깊이 · 시간 분해 — 그러나 곱의 인자(면적 · `j₀`)가 아니라 SOC | ⚠ 다른 축 |
| 17호 항(상대극 오염) | 2전극이면 상대극 몫 | Li 금속 2전극 · 10 mA cm⁻²(1C) | 해당 — 미분리 |

**곱 밖의 관찰(`[해석]`)**: 이 편의 겉보기 용량 부족(C/3 방전 = 명목의 21–27 %)은 **연결된 전극 전체의 수송 지연 `η(z)`** 이고 CV · 역방향 · 여러 주기로 돌아온다 — 곱(`A_eff · ε_p / R_s`)의 어느 인자도 아니다. 두꺼운 전극에서 용량 채널 하나로 `LAM_PE`(`ε_p`)를 읽으면 이 몫이 섞인다.
**⚠ 이것이 곱을 푼 것은 아니다** — 계면 채널 0 · 처방 표 새 줄 없음.

# ★ 셀 사양

| 칸 | 값 | 출처 |
|---|---|---|
| 양극 | 상업 NCM811(Ecopro) 90 : Super C65(TIMCAL) 5 : PVDF-HFP(Kynar Flex 2801) 5 · NMP 슬러리 · ZrO₂ 볼 밀 하룻밤 · Al 박 · 50–60 mg cm⁻² · 120 °C 진공 · ∅15 mm → 캘린더 · 공극 20 % · 170 µm(마이크로미터) / 172 µm(SI) · 3.27 g cm⁻³ · operando 원판 ∅5 mm(본문) / 4.75 mm(SI) | `[인쇄]` |
| `[재현]` | 활물질 **8.97 mg**(두 셀 같음) · ∅4.75 mm 로 **50.6 mg cm⁻²** · 명목 **10.1 mAh cm⁻²** · C/10 1.01 · C/3 3.37 · 1C 10.1 mA cm⁻² · 이론 275.5 mAh g⁻¹ · 공극 속 Li⁺ ≈0.092 mAh cm⁻² | 표 S1 · S2 · 인쇄 값 |
| 전해액 · 분리막 | 1.0 M LiPF₆ EC : DMC 1 : 1(무게, BASF) · **두 방울** · GF/B 한 장 **0.68 mm**(1 µm 기공) | `[인쇄]` |
| 상대극 | Li 금속 250 µm(MTI) · ∅5.6 mm(7/32″) | `[인쇄]` |
| 셀 | RATIX(ref 19) 착안 PTFE 봉(3/8″) · 구멍 1/4″ · 벽 10–15 mil(≈3 mm 높이) · 스테인리스 알약 1/4″ + O 링 · 절연 C 클램프 "constant pressure"(값 0) · 글러브박스 조립 · 봉지 밀봉 운송 · **세 셀 나란히**(보고 둘) | `[인쇄]` · S1 |
| 빔라인 | APS 11-ID-B · 0.2113 Å · 20 × 250 µm · 41 높이 × 20 µm · 6 분 · PerkinElmer 2048² · 1 s / 영상 · CeO₂ ≈947 mm · 높이별 원형 거리 · 재척도 · GSAS-II · TOPAS 6 | `[인쇄]` |
| 기울기 · 기하 | C/10 **2.9°** · C/3 **2.4°**(SI 글 — S6 범례는 반대, D5) · 빔 경로 ≈4.75–5 mm | `[인쇄]` |
| 전기화학 | 2.8–4.4 V vs Li · 형성 사이클 0 · C/10 CC-CV(양 끝 2.5 h) 한 사이클 · C/3 CC 둘 → 1C 셋 → C/3 일곱(마지막 다섯 6 분 정전압) · Maccor 4300 · 온도 미인쇄 | `[인쇄]` |
| 용량 | C/10 충전 187.68 + 25.71 = 213.39 · 방전 177.48 + 12.19 = 189.68 mAh g⁻¹ · C/3 충전 45.73–76.79(+정전압 3.94–4.40) · 방전 41.29–53.96(+4.49–4.78) | 표 S1 · S2 |

# 귀속 검사 — 원장 행 · 지목 digest 가 이 편에 매단 것

| 자리 | 매단 명제 | 판정 |
|---|---|---|
| 원장 §1 행(★ · 지목 24 · Q2) | "액체셀 두꺼운 전극 깊이 프로파일 · 전류 역전 · 가중평균 관행의 선례" | ✅ 깊이 프로파일(분해능 = 빔 높이 · 실효는 중첩 깊이 평균) · ✅ 전류 역전(인쇄 · 단상층에서 견고) · ⚠ 가중평균 — 형식 ✅ · 내용은 **두 상 정련 뒤 고정 비 평균**(기하 혼합 · 모집단 분율 자리 없음) |
| 24호 digest :617 후속 ★ 9 | 같은 셋 | 위와 같다 · 24호가 ref 34 를 어느 문장에 달았는지는 원문 없이 미대조 |
| 24호 :429 | "22호가 같은 이봉을 Rietveld scale 로 분리한 것과 반대 처리" | 이 편은 **분리하고 합친** 중간 처리 — "선례" 가 24호 처리(높이 가중)와 같은 것은 아니다 |
| 24호 :459 | "22호는 ex situ(휴지 후)라 η(z) 는 이완됐을 수 있다(40 % 전류 역전이 ≈1 h 규모의 내부 재분배)" | 이 편 액체 두꺼운 전극에서 재분배는 1–2 h 규모(역전) · 2.8 V 유지 2.5 h 뒤에도 ≈0.2 남음 — 휴지 없이 판정 불가(`[해석]`) |
| 원장 Q 칸 "Q2" | operando 깊이 회절 = 독립 관측 | ⚠ 격자는 독립 · 눈금은 전하 교정 · 셀 평균 일치는 재척도 뒤 — Q2 층 하나(칸 이동 없음) |

# 인용 대조 — 이 편이 인용한 우리 위키 · 원장 편

이 편 참고문헌 30 중 **우리 위키가 흡수한 편은 0**. 겹침: **[20] Liu H., Kazemiabnavi S., Grenier A., Vaughan G., Di Michiel M., Polzin B.J., Thornton K., Chapman K.W., Chupas P.J. 2019 *ACS Appl. Mater. Interfaces* 11, 18386** = 76호 [52](76호 후속 ★★★ · 원장 §3-b **(쿠)** — 이 편이 지목 +1) ·
**[13] Danner T., Singh M., Hein S., Kaiser J., Hahn H., Latz A. 2016 *J. Power Sources* 334, 191** = 58호(Asheri 2023) [63](OCP 식 출처 — 58호 digest 전사) · **[27] Märker K., Reeves P.J., Xu C., Griffith K.J., Grey C.P. 2019 *Chem. Mater.* 31, 2545** — 56호(Bielefeld 2022) ref 48 · 3호(Liu 2024) ref 18 의 "Märker 2019 *Chem. Mater.*" 와 같은 편으로 보인다(두 digest 전사에 권 · 쪽 없음 — 미대조).
24호(2023)는 이 편 뒤라 인용 관계가 한 방향이다. ⚠ 3차 묶음 파일 42(`ASSB_TRANSFER_NOTE.md` §6-3-i 행: Okasinski · Shkrob · Chuang · Rodrigues · Raj · Dees · Abraham 2020 *PCCP* 22, 21977 — 업로드 파일 이름 "In situ X-ray spatial profiling reveals uneven compression of electrode assemblies and steep lateral gradients in lithium-ion coin cells")는
이 편이 인용하지 않는다 — 제목이 이 편의 측면 교락(§(a)①)과 같은 주제로 보인다(**파일 이름 · 원장 행만 봤다 — 열지 않았다**).

# 보류 결정 (가)–(스) — 이 편이 주는 근거 (결정 안 함)

| # | 이 편의 근거 |
|---|---|
| **(두)** θ 판정의 시간 궤적 조건 | **근거(직접 쪽)** — 저자가 "no longer electrochemically active" 라 부른 뒤층이 ① 역방향 구동 중 계속 반응(C/10 ≤2 h · +0.20 — **연결의 양성 서명** · 24호 40 % 셀에 이은 둘째 표본) ② 반대 끝 정전압(2.8 V 유지 — 뒤층 방전 최고 속도) ③ 여러 주기 드리프트(C/3 +0.46 / 16 h · 포화 없음 · 주기 위상 지연 0–0.5 h)로 `η` 임이 드러난다 → 조건 목록에 "역방향 계속 반응" · "여러 주기 드리프트" 두 줄의 근거. **셀 안 휴지 칸은 여전히 빔** — 계획 0 · 계획 밖 ≈0.3 h 한 번(Fig. 4c · 구배 ≈0.05 일 때 · ASOC ±0.006) |
| **(터)** 교정 개념 유지 | **근거** — 일곱째 교정 형태: **x 가 아닌 자기 교정(ASOC)** — 같은 두꺼운 셀 맨 앞 층의 첫 방전 부피 ↔ 셀 방전 전하 · 기준 층 = 셀 평균 가정(같은 편이 반증) · 0 점 = 첫 방전 끝(원형 0.12 — `[재현]` 0.126) · NMC811 `V(x)` 비선형(64 % / 10.7 %) · 두 상 평균 순서 0.20 · 66 · 69호 대비 가파른 부분 ×1.9–3.0 — 결정 대기 |
| **(주)** "X-limited" 판정 기준 | **근거(넷째 표본)** — "ionic transport limitations are mostly responsible … as electronic limitations would result in the lowest local capacity instead being seen at the front" — 방향 하나 · 전도도 · 순위 · 문턱 · 시간 기준 0 · 분리막(0.68 mm) · 상대극(2전극) 몫 미분리 · 동역학 손잡이 0 |
| **(노)** 부피 변화 층위 | **근거** — **깊이 층위**가 셋째 축으로 선다: 같은 전극 C/10 첫 충전 끝 격자 ΔV/V 앞 **−7.1 %** ↔ 뒷면 −191 **−0.9 %**(−131 −2.8 · −151 −2.2 · −171 −1.2) — 두께 · 압력 채널이 보는 전극 평균은 입자 층위와도 격자 층위와도 다르다 · 앞층 −7.1 %(4.4 V + 2.5 h)는 66호 NCM811 −4.86 %(4.3 V) · −7.35 %(4.6 V + 1 h) · 69호 −5.02 % 사이 |
| **(러)** 합성 truth `θ` → `LAM_PE` | **약한 근거(경고 쪽)** — 용량 채널에 한 스텝 동안 안 보이는 층이 연결된 `η` 층이었다 · C/3 에서 셀 방전은 명목의 21–27 % 인데 전 전극이 연결돼 있다 — `LAM_PE` 자리에 넣기 전 시간 궤적 조건((두))이 필요하다는 쪽 |
| **(도)** Kasnatscheew 2016 요청 | **약한 근거** — NMC811 첫 사이클 결손(23.7 mAh g⁻¹ · CE 88.9 %) 중 일부가 뒤층 미회복(2.8 V 유지 끝 뒤 0.18–0.22 ↔ 원형 0.12)일 수 있다는 깊이 표본 — 앞층은 원형을 넘어 합으로 못 닫는다 · 78호(NMC111 결손 = 확산 지연)와 같은 방향 |
| **(브)** 실측 LLI 정의 표기 | **약** — 쿨롱 효율 결손(C/3 9 사이클 103 mAh g⁻¹)이 부반응이 아니라 뒤층 SOC 저장으로 읽힌 표본(드리프트 ↔ 진폭 비 일치 · 절대 척도는 재척도) — 정의 A(용량 유효) · C(재고 손실)를 가르는 채널이 구조 쪽에 있다는 예 · 설계 결정만 |
| **(므)** 읽기 쪽 기준 줄 | **약** — ASOC 0 점이 원형이 아니라 첫 방전 끝(원형 = 0.12)이다 — "읽기 쪽 기준" 이 눈금 정의 안에 박힌 형태 |
| **(쿠)** 76호 후속 요청(Liu 2019 등) | **지목 +1** — Liu 2019 = 이 편 [20](방사형 방법의 선행 — "thick pellets … 60% active") → 지목 2(요청 판단 재료는 아님) |
| 나머지 (가)(나)(다)(아)(자)(차)(카)(타)(파)(하)(거)(너)(더)(머)(버)(어)(저)(처)(커)(퍼)(허)(고)(로)(모)(보)(소)(오)(조)(초)(코)(토)(포)(호)(구)(누)(루)(무)(부)(수)(우)(추)(투)(푸)(후)(그)(느)(드)(르)(스) | 근거 0 · (라)(마)(바)(사) 는 결정 · 반영됨 · (서) 해소 |

**결정 안 함.** 판단 시점은 사용자가 정한다.

새 판단 거리(글자는 호출자가 붙인다):

1. **두 상(이봉) 조각의 평균 순서 규칙**을 교정 개념 · 곱 축퇴 처방("SOC 추종 상 분율" 줄 경고 행)에 정식 줄로 둘지 — 비선형 `V(x)` 조성(NMC811 등)에서는 상별로 먼저 SOC 로 옮기고 그다음 가중평균(무게 분율)해야 한다 · 격자 먼저 평균하면 0.2 · 흐름 부호까지 바뀐다(79호 Fig. 2c ↔ 3). 24호 식 S14(높이 가중 · 선형 c/a 교정)에도 걸린다. 개념 구조를 바꾸는 일이라 **(터)** 와 함께.
2. **24호 이봉 해석 자리 주석** — 카드 · 개념 · 원장의 24호 "`θ` 형 모집단(80 % 조각 6)" 자리에 "한 깊이 창의 이봉은 기울기 · 깊이 혼합으로도 생긴다(79호 인쇄 선례 · 24호 기울기 인쇄 0 — G8)" 를 달지 — 표시 방식만(24호 raw 불변).
3. **쿨롱 효율 결손 → LLI 배정 전 구조 채널 대조**를 실측 LLI 정의 표기((브))에 붙일지 — 두꺼운 전극 · Li 금속 반쪽에서 CE < 1 이 `η` 저장일 수 있다는 표본(79호). **설계 결정만 기록** — 코드로 옮기면 `degradation-degeneracy` RUN_SCOPE 가 움직이므로 별도 승인 · 게이트 대상.
4. **79호 후속 요청** — **Liu H., Li Z., Grenier A., Kamm G.E., Yin L., Mattei G.S., Cosby M.R., Khalifah P.G., Chupas P.J., Chapman K.W. 2020 *J. Appl. Crystallogr.* 53, 133**([24] — ★★★ 이 편이 "elsewhere" 로 넘긴 기울기 · 기하 수차 처리 — 주사를 깊이 프로파일로 바꾸는 식의 원전) · Liu H., Allan P.K., Borkiewicz O.J., Kurtz C., Grey C.P., Chapman K.W., Chupas P.J. 2016 *J. Appl. Crystallogr.* 49, 1665([19] — ★★ RATIX 방사형 셀) · Li W., Asl H.Y., Xie Q., Manthiram A. 2019 *J. Am. Chem. Soc.* 141, 5097([26] — ★★ 깊은 충전 격자 붕괴 · NMC811 `V(x)` 비선형의 문헌) · Xu K. 2014 *Chem. Rev.* 114, 11503([30] — ★ 기구의 유일한 인용) 을 받을지 — 그리고 **3차 묶음 파일 42**(측면 구배 · 불균일 압축 — 원장 행 · 파일 이름만 확인)를 이 편 측면 교락 판정 재료로 함께 볼지.

# 어긋남 (D) — 지면 안에서 서로 맞지 않는 것

| # | 어긋남 | 크기 · 근거 |
|---|---|---|
| **D1** | 양극 두께 | 본문 "170 microns as measured using a micrometer" · S1(d) "170 µm" ↔ SI 글 "172 microns"(셋) |
| **D2** | 원판 지름 | 본문 "5 mm diameter disk" · S1(c) "5 mm" ↔ SI "~4.75 mm dia." · "4750 microns wide" · "pathlength of 5 mm" — `[재현]` 인쇄 0.1793 mA ÷ 1.01 mA cm⁻² = 0.1775 cm² = **∅4.754 mm**(∅5 mm 면 0.913 mA cm⁻² · 적재 45.7 mg cm⁻² — 인쇄 범위 50–60 밖) |
| **D3** | 단위 | "a current density of 1.0 mAh/cm2" |
| **D4** | Fig. 3 캡션 색 | "four scans at the front of the cathode (purple→blue) and four scans at the back of the cathode (red→orange)" ↔ 범례(+189 … +129 빨강 → 노랑 · −131 … −191 파랑 → 보라) · Fig. 2 캡션(앞 red→orange · 뒤 purple→blue) |
| **D5** | Fig. S6 범례 | C/10 판 "Simulation, 2.4° tilt" · C/3 판 "2.9° tilt" ↔ SI 글 "2.9° for the C/10 sample and 2.4° for the C/3 sample" · 본문 C/3 "∼2.4°" — `[재현]` 모의 사다리꼴은 글의 배정과 맞는다 |
| **D6** | 표 1 사이클 1 excess | "25" ↔ 77 − 42 = **35**(표 S2 76.79 − 41.53 = 35.26) · 사이클 3 · 8 은 반올림 값의 차(6 ↔ 6.61 · 11 ↔ 10.22) |
| **D7** | C/3 용량 | "This corresponds to about a third of the nominal capacity" ↔ 방전 41–54 mAh g⁻¹ = 명목 200 의 **21–27 %**(충전 23–38 %) |
| **D8** | 드리프트 시간 | "increase by about 0.45 over 18 h of fast cycling" ↔ Fig. 4 자료 ≈16.3 h 에서 끝남(`[도표]` +0.46 은 15.5–16 h) |
| **D9** | 원형 0.12 의 설명 | "results in the **lowest** volume observed during the first discharge being **lower** than that of the pristine phase" ↔ `[도표]` 원형보다 큰 것은 첫 방전의 **가장 큰** 부피(101.84 ↔ 원형 101.57) — 그래야 원형이 0.12(`[재현]` 0.126) |
| **D10** | 부피의 선형성 | "the removal of ions … typically results in a linear change in the unit cell volume" ↔ 자기 서술 "two different slopes" · S8 곡선(ΔV 의 64 % 가 방전 첫 10.7 %) |
| **D11** | 뒤층 "<10%" | "with its ASOC changing by less than 10% in the last 6 h of charging" ↔ `[도표]` 6.0 → 11.9 h −191 +0.105 · −171 +0.10 · −151 +0.14 · −131 +0.16 |
| **D12** | Fig. 2(c) 색 | −171 곡선만 (0, 0.24, 1) — 범례 · (a)(b) 판은 (0.42, 0, 1)(벡터 색 값) |
| **D13** | Fig. 4 세 판 | 시간축 0 h = 202 · 198.5 · 231 px · 65.6 · 65.4 · 64.15 px h⁻¹ — 판 사이 세로 맞춤이 ≤0.5 h 어긋난다(판마다 자기 눈금은 옳다) |
| **D14** | Fig. 4(c) ↔ 표 S2 | 7.28 → 7.59 h 전압 직선(표 · 본문에 없는 ≈0.3 h) · 사이클 6–9 단계가 표보다 0.02–0.06 h 길고 정전압이 0.12–0.13 h(표 0.10) |
| **D15** | 결론의 둘째 현상 | "the fastest observed local discharge rates occurring after the end of a discharge cycle" — 결과 절 서술 0(Fig. 3 20.7–23 h 에만 있다) |
| **D16** | Fig. 2 ↔ Fig. 3(두 상 조각) | `[재현]` 11.9 h Fig. 3 −131 **0.72** · −151 **0.68** ↔ Fig. 2c V 를 S8 에 넣으면 **0.92 · 0.88**(단상 −191 · 경계 −171 은 ≤0.02) · 12–13 h Fig. 3 은 충전(+0.15 · +0.17) ↔ Fig. 2c 가중 부피는 −131 리튬화 · −151 평평 — 두 상 조각 ASOC 계산 절차 미인쇄(G1) |
| **D17** | Sup2 ↔ Sup3 | 머리 통계 · 배경 · NMC(1) · Fe · PTFE 값이 바이트 동일 · "단상" 파일 MVW 무게 **46.010 %** — 단상 틀은 두 상 출력에서 둘째 상을 지운 것 |
| **D18** | TXT 안 | 머리 `r_wp 9.25219155` ↔ `prm R_wp = Get(r_wp);:8.78771`(두 파일 모두) |
| **D19** | 정련 항목 | 실험 절 "isotropic atomic displacement factors, site occupancies, and antisite defect concentrations" 정련 ↔ 예시 파일 B 셋 고정 · 반자리 자리 0 · 점유는 3a Li 하나(충전 격자에서 ≈1 ± 0.1) |
| **D20** | Fig. S7 캡션 | "near the current collector (bottom plot, z = –71 microns)" ↔ 기울기 기하로 −71 은 앞면에서 37–172 µm(C/10) — 뒷면 쪽 무게가 크지만 "근처" 는 아니다(어느 셀인지도 미인쇄) |
| **D21** | PTFE 봉우리 | "near an angle of 2.48° (d = 4.90 Å)" ↔ 2.48° 면 d 4.88 Å · TXT 위치 2.46893° 면 4.904 Å(반올림 차) |
| **D22** | SI 주소 | "La Jolla, XA 92093"(CA) |
| **D23** | Fig. 3 가로축 | 틀이 ≈23.0 h 에서 끝남 ↔ Fig. 1 · 2 자료 23.4 h(마지막 ≈0.4 h 가 Fig. 3 에 없다) |

# 이 편이 우리 프로젝트에 주는 것 (정리)

1. ★★★ **24호의 세 명제는 서지만, 셋째(가중평균)는 "근거" 가 아니라 "같은 문제의 액체판" 이다.** 이 편은 두 상을 Rietveld 로 분리하고 고정 비로 합쳤다 — 두 상의 뜻은 기하 혼합이고, 평균 순서가 같은 층의 SOC 를 0.2 · 흐름 부호까지 바꾼다는 것을 자기 그림 둘이 보인다.
2. ★★★ **operando 깊이 회절의 "분해능" 은 시편 기하가 정한다** — 2.4–2.9° 기울기 × ∅4.75 mm 가 20 µm 빔을 중첩 깊이 평균으로 바꾸고, 양 끝 주사는 반대 가장자리를 본다. 이봉을 `θ` 모집단으로 읽기 전에 깊이 혼합을 배제한다(24호에 되돌아가는 조건).
3. ★★★ **`θ` 판정의 시간 궤적에 연산자 둘** — 역방향 구동 중 지연층의 계속 반응(연결의 양성 서명)과 여러 주기 드리프트. "no longer electrochemically active" 라는 저자 이름표가 저자 자료로 뒤집힌다. 셀 안 휴지 칸은 계속 빈다(계획 밖 한 번은 구배가 작을 때).
4. ★★ **자기 교정 눈금(ASOC)의 조건** — 기준 층이 셀 평균을 따른다는 가정 · 0 점이 원형이 아님 · NMC811 `V(x)` 비선형. x 가 아닌 눈금이 교정 계보에 일곱째로 들어온다.
5. ★★ **CE 결손 ≠ LLI 일 수 있다** — 두꺼운 전극 · Li 반쪽에서 과잉 충전 전하(103 mAh g⁻¹ / 9 사이클)가 뒤층 SOC 저장으로 읽힌다(드리프트 ↔ 진폭 비). 본 프로젝트 축에서는 "CE 로 LLI 를 센다" 는 회계의 반례 후보(`[해석]`).
6. ★ **깊이 층위의 부피 변화** — 같은 전극 격자 ΔV/V 앞 −7.1 % ↔ 뒤 −0.9 % — 두께 · 압력 채널의 양극 몫은 깊이 평균이다.

# 후속 후보 (원전 우선)

| 등급 | 서지(PDF 참고문헌에서 직접 확인) | 번호 | 왜 | Q |
|---|---|---|---|---|
| ★★★ | **Liu H., Li Z., Grenier A., Kamm G.E., Yin L., Mattei G.S., Cosby M.R., Khalifah P.G., Chupas P.J., Chapman K.W. 2020 *J. Appl. Crystallogr.* 53, 133–139** — "Best practices for operando depth-resolving battery experiments" | [24] | 이 편이 "discussed in more detail … elsewhere" 로 넘긴 기하 수차 · 기울기 처리의 원전 — 주사 → 깊이 프로파일 식(G3 · G4) | Q2 · Q3 |
| ★★★ | **Liu H., Kazemiabnavi S., Grenier A., Vaughan G., Di Michiel M., Polzin B.J., Thornton K., Chapman K.W., Chupas P.J. 2019 *ACS Appl. Mater. Interfaces* 11, 18386** | [20] | = 76호 [52] · 원장 (쿠) — 방사형 · XRD-CT 선행 · 방향 규칙 실측 원전 · 지목 +1(→ 2) | Q2 |
| ★★ | Liu H., Allan P.K., Borkiewicz O.J., Kurtz C., Grey C.P., Chapman K.W., Chupas P.J. 2016 *J. Appl. Crystallogr.* 49, 1665–1673 | [19] | RATIX 방사형 셀 — 이 편 셀 설계의 원전 | Q2 |
| ★★ | Li W., Asl H.Y., Xie Q., Manthiram A. 2019 *J. Am. Chem. Soc.* 141, 5097–5101 | [26] | 깊은 충전 격자 붕괴 "irrespective of nickel content" — NMC `V(x)` 비선형(평균 순서 문제)의 문헌 앵커 | Q8 |
| ★ | Märker K., Reeves P.J., Xu C., Griffith K.J., Grey C.P. 2019 *Chem. Mater.* 31, 2545–2554 | [27] | NMC811 구조 · Li 동역학(56호 ref 48 · 3호 ref 18 과 같은 편으로 보임) | Q8 |
| ★ | Xu K. 2014 *Chem. Rev.* 114, 11503–11618 | [30] | 역전 기구(1 M 부근 이동도 봉우리)의 유일한 인용 | — |
| ★ | Danner T., Singh M., Hein S., Kaiser J., Hahn H., Latz A. 2016 *J. Power Sources* 334, 191–201 · Singh M., Kaiser J., Hahn H. 2015 *J. Electrochem. Soc.* 162, A1196 · Du Z., Wood D.L., Daniel C., Kalnaus S., Li J. 2017 *J. Appl. Electrochem.* 47, 405 | [13] · [10] · [12] | 두꺼운 전극 모형 · 한계 인자(58호 [63] 과 겹침) — "whole-cell models" 요청의 상대 | Q4 |

# 이 digest 가 주장하지 않는 것

- **24호 이봉이 기울기 인공물이라고 하지 않는다** — 이 편이 한 깊이 창 안 이봉의 기하 기원을 인쇄한 선례라는 것과, 24호 지면에 기울기가 없다는 것(24호 G8 — digest 전사)까지다. 24호가 이 편을 어느 뜻으로 인용했는지도 모른다(24호 원문 없음).
- **Fig. 3 두 상 조각의 계산 절차를 확정하지 않는다** — Fig. 2c 부피를 S8 에 넣은 값과 0.20 다르고, 상별 ASOC 평균(`[재현]` 31 : 69 예시 0.67) · a 채널(`[재현]` 0.73)과는 가깝다는 것까지다(판독 폭 ±0.005–0.02).
- **기준 층이 셀 평균보다 얼마나 앞섰는지 정하지 않는다** — 66 · 69호 대조(×1.9–3.0)는 연구실 · 로트 · 사이클 · 가지 · 상한 전압 · 율 분극이 다른 교차 대조이고, 66호 눈금 δ ≈0.12 ↔ 셀 평균 ≥0.225 의 차도 연구실 간 규약 폭과 같은 크기다.
- **뒤층 지연을 이온 수송 하나에 배정하지 않는다** — 저자 판정(방향)과 공극 Li⁺ 재고 규모(`[재현]`)가 그 쪽이라는 것까지이고, 0.68 mm 분리막 · Li 상대극 · 측면(가장자리) 교락은 지면으로 못 가른다.
- **Fig. 4c 7.28–7.59 h 를 개회로 휴지라고 단정하지 않는다** — 표 · 본문에 없는 ≈0.3 h 무전류 구간(전압 직선 연결)이라는 `[도표]` 까지다. 기록 공백일 수도 있다.
- **과잉 충전 전하가 전부 뒤층 저장이라고 하지 않는다** — 드리프트 ↔ 진폭 비가 한 척도로 맞는다는 `[재현]`(1C 알짜 미기재 · 척도 ≈0.77 재척도)까지다. 부반응 몫의 상한도 정하지 않는다.
- **액체 두꺼운 전극의 역전 · 드리프트 · 구배 크기를 ASSB 명제로 옮기지 않는다** — 기구(전해액 농도 · 이동도)가 액체의 것이고 저자 설명도 정성이다. 옮길 수 있는 것은 판정 조건(시간 궤적 연산자 · 깊이 혼합 · 평균 순서 · 자기 교정의 가정)이다.
- **TOPAS 파일로 단상 ↔ 두 상의 우열을 말하지 않는다** — 단상 파일이 두 상 출력의 틀이라 비교 자료가 없다. 읽기만 했고 재정련하지 않았다.
