Repository: yonghoon7153-source/Yonghoon-DEM-DFT

# wiki/raw/ — 예외적 불변 원본층

이 리포의 불변 증거층은 **이미 밖에 있다**: `docs/data/`(측정 CSV·JSON) ·
litdb 정본(friendly-meitner) · `docs/reviews/findings.json` · git 이력.
그래서 이 폴더는 킷 원형과 달리 **예외 전용**이다:

- 들어오는 것: litdb 소관(논문)도 측정 데이터도 아닌 외부 자료 — 강연 전사,
  외부 레포 감사 노트 등.  `transcripts/` 등 하위 폴더에 날짜-슬러그로 저장.
- 규칙: 한번 저장한 파일은 수정 금지 (원본이 바뀌면 새 -v2 파일).  frontmatter 에
  `source_url` / `ingested` 를 적는다.
- 논문 PDF·digest 는 여기 넣지 않는다 → wiki/SCHEMA.md 경계 규칙 1 (litdb 정본).

File: wiki/raw/papers/li2025_si-anode-fracture-size-threshold-stack-pressure-assb.md (part 2 of 2)
---
- 전극 수준 금 `[인쇄]` "electrode-level cracks were also observed in Si-1 electrode … yet the Si-1 ASSBs did not show a decrease in coulombic efficiency … **We believe that the electrode level cracks existed in all sized Si electrode, and it caused capacity decay in all sized electrode. However, the particle fracture is certain to exacerbate the battery performance.**"
- 공극 `[인쇄]` "Under high stack pressure, Si particles can make close contact with each other, but the larger the particle size, the larger the pores among them … These larger pores can easily induce uneven lithium plating".
- 율속 `[인쇄]` "the growth of lithium dendrites is also related to the delayed lithiation reaction of Si. This is caused by the inherently low ionic diffusion coefficient of Si (between 10⁻¹¹ and 10⁻¹⁴ cm² s⁻¹)"(인용 0) · "the second step of the lithiation process becomes the rate-limiting step" · in situ FIB-SEM "The smaller 1 μm particle was fully lithiated in approximately 90 s … the larger particle (≈44 μm) was only partially lithiated even after 90 min".
- 작은 입자 논거 `[인쇄]` "With the same mass, smaller particles have more active material that larger particles … In other words, the lithiation depth is the same for both particle sizes under the same current density." — `[해석]` 같은 질량이면 활물질 양이 같다 — 뜻은 "반응 면적 · 부위" 일 것이나 문장은 그렇게 적혀 있다(D12).
- 덴드라이트 동정 `[인쇄]` "the bright material was present at the interface between Si and electrolyte, penetrating into the electrolyte … EDX mapping … revealed significant distributions of C and O elements … Based on our prior experience, this aligns with the characteristic features post-oxidation of lithium dendrites. Lithium dendrites generate Li₂O and Li₂CO₃ after oxidation and reaction with trace CO₂ in air." ↔ 방법 "During the transfer process, the samples were not exposed to air."(D4) · 반쪽 셀(그림 S18 · S19) "These results assert that these bright, nonconductive substances were indeed lithium dendrites"(금속 Li 를 "nonconductive" 로 — D13).
- ★ **압력 해제 · 정변위** `[인쇄]` "Figure S20 … was taken after the battery was disassembled in which the pressure was released. **Under a stack pressure of 460 MPa, it was impossible to have a gap as wide as that shown in Figure S20** … inside the battery, but crack generation in the electrode/electrolyte interfaces was frequently observed in ASSBs.[14] … (**Note that the distance between the top and bottom punches was fixed**, thus a larger pressure caused the structure relaxation of both the Si anode and the sulfide electrolyte, meaning that the materials were more densely packed due to higher pressures). During delithiation, Si experienced large volume shrink, which undoubtedly caused delamination or cracks in the anode/electrolyte interface … neither the Si anode nor the electrolyte could resume to their initial position, thus generating the delamination gap (Figure S21)."
- 부피 · 계면 `[인쇄]` "Si undergoes significant volume change (>300%) during cycling"(인용 0) · "The high pressure of our batteries fostered close Si-electrolyte contact, partially suppressing Si expansion and fracture." · "**The deterioration of interface contact increased the interfacial impedance. The increased interfacial resistance led to locally enhanced polarization and current focusing, which induced uneven Li plating**" — EIS · 저항 측정 0(D14).
- 나노 Si 단면(그림 S23 · S24) `[인쇄]` "batteries featuring Si particle sizes of 1 μm and below can function normally due to the well-maintained interface contact".

## §2 결과 — 상장 모형 (pp. 7–9 · 그림 4 · 5)

- `[인쇄]` "Our model involves simulations of three coupled phase fields … the Li concentration field … the displacement field … and the fracture phase for crack propagation (Supporting Information). We adopt a spherical shape for the pristine Si particles and introduce a 10 nm length pre-crack at the surface (Figure 4a)."
- `[인쇄]` "larger Si particles are more susceptible to cracking, with the driving force for cracking showing direct proportionality to the fraction of lithiation."
- ★ `[인쇄]` "we systematically vary the pressure applied Si particles of 1 μm in size … **a critical stack pressure of approximately 330 MPa** emerges from our calculations, under which the 1 μm Si particles remain intact through the entire lithiation process." · Movie S1 문장(위 "영상" 절).
- `[인쇄]` "Due to the significant volume expansion and contraction of Si, particularly in particles above the critical size, fluctuations in stack pressure occurred during cycling. McDowell et al. reported on stress evolution in ASSBs with alloy anodes, noting that **the fluctuation range of stack pressure for the Si anodes during cycling is within 2 MPa.[15]** Such a small fluctuation range does not affect the curve shift shown in Figure 4f."
- ★ `[인쇄]` "we predicted a power-law relationship between the critical size of the Si particle and the applied stack pressures. In Figure 5, **at 460 MPa, the critical size reaches approximately 2 μm**, below which the Si particle remains intact (e.g., 1 μm), and above which the Si particles suffer from fracture (e.g., 5 μm) after cycling. This prediction from simulation agrees well with our experimental results" · "the applied stack pressure makes the Si particles more compressive, therefore same sized particles are less prone to fracture under applied stack pressure."
- ★ 검증 `[인쇄]` "we carried out additional experiments using particles with size of 300 nm and 1 μm under a constant stack pressure of 200 MPa. According to the prediction (Figure 5), the 300 nm particles should not fracture but the 1 μm should. Our experiments indeed showed that the 300 nm particles were fracture-free but the 1 μm ones did fracture (Figure S25) … the ASSBs with the 300 nm particles as anode (Si-0.3) exhibited a near 100% coulombic efficiency throughout the entire cycling process, **although a rapid capacity decay was also observed** (Figure S26a). Conversely, the Si-1 ASSBs … suffered from a gradual decrease in coulombic efficiency after around 80 cycles".

## §2 끝 · §3 결론 (pp. 9–10)

- 그림 6 설명 `[인쇄]` "Larger Si particles underwent only partial lithiation during charging, limited by lithium chemical reaction and diffusion, resulting in the formation of unlithiated cores.[16] … We believe physically merging of particles is not sufficient to fully repair the cracks".
- 결론 `[인쇄]` "the externally applied stack pressure, essential for enhancing interface contact and charge transfer in ASSBs, elevates the critical size threshold of Si particles from 150 nm in LELIBs to microscale in ASSBs. This finding carries profound implications for the seamless, cost-effective integration of micron-sized Si anodes into sulfide-based ASSBs." — 요구 압력 · 저압 운전에 관한 문장 0.

## §4 실험 절 (p. 10)

- 재료 `[인쇄]` "Single crystalline LiNi₀.₈Mn₀.₁Co₀.₁O₂ (NMC811) cathode particles coated with a LiNbO₃, and LSPSCl sulfide electrolyte powder were obtained from GLESI Corp., China. Si samples with six sizes were purchased from Xin Nai Metal Materials Factory, and the Si-5 BM sample was obtained by high-energy ball milling of the 5 μm Si for 12 h."
- ★ 조립 `[인쇄]` "First, 75 mg of sulfide electrolyte powder was poured into a polyetheretherketone (PEEK) tube with a diameter of 10 mm, and then cold-pressed at a pressure of **380 MPa** to obtain an electrolyte sheet; Then, 28.6 mg of composite cathode powder was placed on the top of sulfide electrolyte sheet, and pressed at a preparation pressure of **920 MPa** … with a loading amount of cathode active material of 25 mg cm⁻²; Next, various sizes of pure Si anode powder was assembled on the other side of sulfide electrolyte sheet, and pressed at a preparation pressure of **380 MPa** …; Finally, all the components were compressed together in a mold frame at **460 MPa** to obtain a sulfide ASSBs for testing." — Si 분말 질량 · 음극 두께 · 펀치 재질 · 프레임 조임 방식 · 유지 시간 미인쇄.
- 분석: SEM Helios G4 · ETEM Titan G2 300 kV · XRD Rigaku D/MAX-2500(10–80° · 5° min⁻¹ · Cu Kα) · FIB-SEM Helios G4 CX · 단면은 글러브박스에서 수술 칼로 잘라 진공 이송("the samples were not exposed to air") · EDX.
- ★ 전기화학 `[인쇄]` "LAND CT-2001A battery testing system … at room temperature. The ASSBs were initially charged at a constant current of 1 C (**1 C = 150 mA g⁻¹**) to 4.3 V (vs Li⁺/Li) and then held at a constant voltage of 4.3 V (vs Li⁺/Li) for 15 min. During the discharge process, the ASSBs were discharged to 2.5 V (vs Li⁺/Li) at the same current of 1 C." — Si 완전지 전압을 Li 기준으로 표기(D9) · 셀 수(조건당 둘 — 그림 2 · S7) · 200 MPa 세트 · 반쪽 셀 · in situ FIB-SEM 절 0.

## SI 상장 모형 절 (SI pp. 31–35) — 식 · 파라미터 출처

- 자유 에너지 `[인쇄]` ℱ(ξ, u, d) = ∫(f_inte + f_mech + f_crack) dV(1) · f_inte = Wξ²(ξ−1)² + (κ/2)(∇ξ)²(2) — "compared to the regular solution model in our previous study,[1] the double-well function retains the same physical concept but is more robust" · 미소 변형 ε = εᵉ + εᶜ + εᵖ · f_mech = ψₑ + ψₚ(3) · ψₚ = σ_Y εᵖ + ½H(εᵖ)² · 인장만 균열 구동 — f_mech = g(d)ψₑ⁺ + ψₑ⁻ + g(d)ψₚ(4) · g(d) = (1−d)²[2] · f_crack = (g_c/2l)[d² + l²(∇d)²](5)[3] · σ_ij,j = 0(6) · ∂ξ/∂t = ∇·(M∇μ_ξ)(7) · "**the role of stress on electrochemical reactions is not considered**" · ∂d/∂t = −L_d{(g_c/l)(d − l²∇²d) − 2(1−d)[ψₑ⁺+ψₚ]_max}(8).
- 수치 구현 `[인쇄]` "the chemical strain … is assumed to be volumetric, formulated as εᶜ_ij = δ_ij ε₀, where the corresponding linear chemical expansion coefficient according to experiments is **ε₀ ≈ 0.4**.[4]" · 등방 · 보간 h(ξ) = ξ³(6ξ² − 15ξ + 10)[5] · J2 소성(σ_Y 상수) · w(d) = (1−d)² + k, k = 10⁻² · "COMSOL Multiphysics 6.0" · 경계 "Dirichlet boundary condition of lithium concentration ξ = 1 and Neumann boundary condition of crack −n·∇d = 0 are adopted along the boundaries" · "Both the radius of Si particles and applied pressure vary in our simulations." — **압력을 어느 면에 어떤 형태(균일 법선 견인?)로 주는지 · 길이 척도 l · 격자 · 2D/3D 미인쇄**(G4) · 그림 4a 는 쐐기(부채꼴) 영역.
- 표 S3 → 위 "표 S1–S3".
- `[재현]`(표 S3 산술 — 판정 입력 아님): 이중우물 계면 길이 λ = √(κ/2W) = **1.25 nm**(10–90 % 폭 ≈5.5 nm) · 계면 에너지 √(2κW)/6 = **3.0 J/m²** · 평면 변형 K_Ic = √(g_c E/(1−ν²)) Si **1.01** · LixSi **0.65 MPa m^½**(`[재현·가정]` Irwin 관계 · 평면 변형) · 화학 변형 ε₀ = 0.4 → 부피 변형 미소 3ε₀ = **120 %** · 유한 (1.4)³ − 1 = **174 %** ↔ 본문 ">300%" · 그림 4a "Li₁₅Si₄"(D15).
- SI 참고문헌 7: [1] He Y. … Xue D. … Zhang S. … Wang C. *Nat. Nanotechnol.* 2021, 16, 1113 · [2] Miehe · Welschinger · Hofacker *IJNME* 2010, 83, 1273 · [3] Miehe · Aldakheel · Raina *Int. J. Plast.* 2016, 84, 1 · [4] Yang H., Fan, Liang, Guo, Zhu, Zhang S. *JMPS* 2014, 70, 349 · [5] Chen L. … Chen L.-Q. *JPS* 2015, 300, 376 · [6a] Kushima, Huang J.Y., Li J. *ACS Nano* 2012, 6, 9425 · [6b] Pharr, Suo, Vlassak *Nano Lett.* 2013, 13, 5570.

# ★ (a) 13호 `<5 MPa` 의 마지막 확인처 — 판정

## 1. "5" 는 어디에 있나 — 전수(텍스트 층 · 그림 라벨)

| 자리 | 압력 값 | 뜻 · 층위 |
|---|---|---|
| 본문 p. 2 · p. 7 · p. 9(×2) · 그림 6 머리 | **460 MPa** "stack pressure" | 조립 압착의 명목값 · 정변위 금형(이 편의 운전 조건 — (b)) |
| 본문 p. 9 · 그림 S25 · S26 캡션 | **200 MPa** "constant stack pressure" | 검증 세트(셀 하나씩 · 제조 절 미인쇄 — G2) |
| 실험 절 | **380 · 920 · 380 · 460 MPa** | 제조(SE · 양극 · Si · 전체) |
| 그림 S13 캡션 | **764 · 1070 MPa** | Si-5 분말 전처리("intentionally create cracks") |
| 본문 p. 8 · 그림 4e 캡션 · Movie S1 | **0–400 MPa** · **≈330 MPa**(임계) · **400 MPa**(영상) | **모형**(입자 경계 압력) |
| 그림 5 축 · 식 | 0–0.7 **GPa** · `p ≈ 0.35(D−D₀)^0.4` | **모형** 점 + 그림 안 적합식 |
| 본문 p. 9 | "**within 2 MPa**"[15] | **인용** — McDowell 연구실 Han 2021 *Joule* 의 사이클 중 압력 **변동 폭**(요구치 아님) |

⇒ `[재현]` 텍스트 층에서 "5 MPa"(앞이 숫자 · 점이 아닌 5) **0 회**(본문 · SI) · `requir` **0 회** · 저압 운전 · 수동 케이스 · 모듈 어휘(`low pressure` · `passive` · `casing` · `module`) **0 회** · "pressure-free" 2 회는 둘 다 **모형 경계조건**(그림 5 캡션 D₀ · Movie S1 문장). 압력의 필요성은 `[인쇄]` "the application of stack pressure, **necessary** to enhance interface contact and charge transfer in ASSBs"(초록) · "the substantial stack pressure applied during cycling of ASSBs[11] **necessary** for enhanced interface contact and fast charge transfer"(서론) · "the externally applied stack pressure, **essential** for enhancing interface contact and charge transfer in ASSBs"(결론) 로만 적힌다 — 값 · 문턱 0.

## 2. 13호 문장과의 대조

13호 `[인쇄]`(13호 digest :168–170 전사) "this finite expansion drastically reduces the required stack pressure (**<5 MPa**), enabling simple, passive cell casing and facilitating the low-pressure module architectures [35]".

| 13호 명제의 부분 | 이 편 | 판정 |
|---|---|---|
| Si 의 "finite expansion" | ">300%"(인용 0) — 유한하다는 서술은 있으나 요구 압력과 잇는 문장 0 | 부분 어휘만 |
| "drastically reduces the required stack pressure" | **반대 방향** — 압력은 "necessary" · "essential" · "substantial"(서론 [11]) · 이 편의 주장은 "높은 압력이 Si 파괴 문턱을 올린다" | ❌ |
| "<5 MPa" | 0 회 · 요구치 · 문턱 압력 인쇄 0 · 운전 460 · 200 MPa | ❌ |
| "passive cell casing · low-pressure module architectures" | 0 회 | ❌ |

`[재현]` 이 편 자신의 식으로 5 MPa 를 넣으면: `D_c = D₀ + (p/0.35)^2.5` = **0.1500 µm**(식) · 점 선형 보간(0 MPa ↔ 150 nm · 50 MPa ↔ 0.206 µm) **0.156 µm**. `[해석]` 이 편의 모형이 저압 쪽에 말하는 것은 "5 MPa 에서는 **액체 무압 문턱 150 nm 와 사실상 같다** — µm Si 는 파괴된다" 이다. 13호의 "<5 MPa 로 충분" 과 **정반대 쪽의 함축**이고, 이 함축도 모형(단일 구 · 경계 균일 압력 · 셀 압력과의 사상 미인쇄 — G3) 위에 있다.

## 3. 판정

- **13호 ref [35] 귀속 — 불성립(❌).** 이 편은 "5" 를 주지 않는다 — 측정으로도 · 모형으로도 · 인용으로도. 13호 G3("어느 쪽도 '5' 를 준다고 적지 않는다")가 [35] 쪽에서도 확인됐다. 조건: 판정 입력은 본문 · SI 텍스트 층 전수 + 그림 라벨 판독 · 영상(Movie S1 — 모형 출력이라 지면이 적는다)은 미열람.
- **13호 `<5 MPa` 의 인용 다리 셋 모두 빈 다리** — [23] = 59호("<0.1 MPa" · 인용 0) · [45] = 60호(요구치 인쇄 0 · "5" 는 표 S2 의 5호 Doux 운전 조건) · [35] = 88호(요구치 인쇄 0 · 운전 460 MPa · 모형은 저압에서 150 nm 로 돌아감). `[해석]` 13호의 `<5 MPa` 는 13호 digest 분류 그대로 "1 차 주장" 으로 남고, 인용을 단 세 다리가 모두 비었다는 점에서 8호 "<≈1 MPa" 가닥(81호 초록 · 인용 0)과 같은 형태로 닫힌다 — **새 판단 거리 1**(종결 표기 — (디) 와 같은 형식).

## 4. 요구치 계보(81호 표 · 개념 `assb-stack-pressure-operating-window` §81호)에서의 칸

| 편 | 요구치 | 원전 상태(88호 뒤) |
|---|---|---|
| 8호 | < ≈1 MPa | → 81호의 재인용(독립 인쇄 아님) |
| 12호 | 0.4–1 MPa | Tian & Qi 2017 / Shao 2022 미열람 — **열린 다리** |
| **13호** | **< 5 MPa** | [23] = 59호 ❌ · [45] = 60호 ❌ · **[35] = 88호 ❌** — 다리 셋 모두 빔 |
| 25 · 33 · 59호 | ≤ 5 · < 2 / ≤ 2 · < 0.1 MPa | 인용 0 |
| 39호 | 1 MPa | Wang 2021 *Joule* 미열람 — **열린 다리** |
| 61호 | 1.0 MPa range · 1 MPa sufficient | Sharafi 2016 · Wang & Sakamoto 2018 미열람 — **열린 다리** |
| 81호 | < 1 MPa | 초록 · 인용 0 — 출처 없음 |

⇒ **아홉 편(독립 인쇄 여덟) · 여섯 값(0.1 · 0.4–1 · < 1 · 1 · 2 · 5) · 띠 0.1–5 MPa · 확인된 원전 0 그대로.** 끝까지 열어 보니 빈 다리 **넷**(8 → 81 · 13 → 59 · 13 → 60 · **13 → 88**) · 남은 열린 다리 **셋**(12 · 39 · 61). 88호는 **값을 더하지 않는다**(요구치 인쇄 0 — 계보의 열째 인쇄값이 아니다).
- 원장 §3-b **(리)**: 묶음 후보 중 13호 [35] 가닥이 닫힌다(이미 받았고 판정 ❌) — 남은 것은 (거)(Sharafi 2016 · Wang·Sakamoto 2018) + Tian·Qi 2017 + Wang 2021 *Joule*. **(거)**: 근거 0(이 편 참고문헌에 Sharafi · Wang·Sakamoto · Wang 2021 *Joule* · Tian·Qi 0).

# ★ (b) 압력의 정의와 측정

| 항목 | 이 편 | 층위 |
|---|---|---|
| 셀 형식 | ∅10 mm PEEK 튜브 금형("within a mold" · "in a mold frame") · 그림 1a 모식 = 나사봉 · 너트 프레임 · 그림 S21 모식 = Punch \| µSi \| LSPSCl \| NMC811 \| Punch | `[인쇄]` · 모식 |
| 성형(제조) 압력 | SE 75 mg **380 MPa**(냉간) → 양극 28.6 mg **920 MPa** → Si 분말 **380 MPa** → 전체 **460 MPa** "to obtain a sulfide ASSBs for testing" | `[인쇄]` · 유지 시간 · 순서 뒤 이완 미인쇄 |
| 운전 압력 | "under a stack pressure of **460 MPa**"(본문 3 회 · 그림 6 머리) — 조립의 마지막 압착 값과 같은 숫자 | `[인쇄]` 명목 |
| 인가 방식 | **정변위** — `[인쇄]` "Note that the distance between the top and bottom punches was fixed" · 그림 S21 "H" 고정 · 프레임 조임(모식) | 정하중 · 스프링 · 토크 · 예압 0 |
| 압력 계측 | **0** — `load cell` · `sensor` · `torque` · `spring` 0 회 | — |
| 사이클 중 변화 | 이 편 측정 0 · `[인쇄]` "fluctuations in stack pressure occurred during cycling. McDowell et al. … within 2 MPa.[15] Such a small fluctuation range does not affect the curve shift shown in Figure 4f." — 다른 셀 · 다른 조건의 값을 460 MPa 셀에 옮김 · 자기 모식 S21 은 탈리튬 때 **셀 안** Si\|SE 틈 h(국소 접촉 압력 0)를 그린다 · 해체 뒤 틈(그림 S20)은 "impossible … inside the battery" 라 인쇄 | 인용 · 모식 |
| 면적 · 힘 | `[재현]` ∅10 mm → 0.7854 cm² · 380 / 460 / 920 MPa ≙ 29.85 / **36.13** / 72.26 kN · 200 MPa ≙ 15.71 kN · 764 / 1070 MPa ≙ **60.00 / 84.04 kN** — 인쇄 압력이 둥근 힘(30 · 36 · 72 · 60 · 84 kN ÷ 면적 = 382 · 458 · 917 · 764 · 1070 MPa)과 맞는다 → **명목 힘 ÷ 면적**(`[해석]` — 전처리 다이가 같은 ∅10 mm 라는 것은 추정 · G13) | `[재현]` |
| 200 MPa 세트 | "under a **constant** stack pressure of 200 MPa" — 조립 압착 · 고정 방식 · 셀 수 미인쇄(G2) | `[인쇄]` 명목 |
| 온도 | "at room temperature" · "These batteries (like Si-0.05, Si-1, Si-5 BM) were not tested in a temperature-controlled environment" | `[인쇄]` |
| 모형의 압력 | 입자 경계의 균일 압력("imposed on the boundaries") 0–400 MPa · 그림 5 축 0–0.7 GPa | 모형(셀 압력과의 사상 미인쇄 — G3) |

`[해석]` 세 층을 가른다.
① **운전 압력 = 명목**: "460 MPa" 는 조립 프레스의 힘 ÷ 면적이고, 펀치 간 거리를 고정한 뒤의 실제 축 응력은 재지 않았다(분말 압분체의 이완 · Si 팽창 · 수축에 따라 움직인다 — 자기 모식 S21 이 탈리튬 때 틈을 그릴 정도로).
② **셀 압력 ↔ 입자 압력**: 모형은 입자 표면 전체에 같은 압력을 주고, 셀은 순수 Si 분말 압분체에 축방향 명목 압력을 준다 — 입자가 받는 응력(접촉점 집중 · 옆 방향 응력은 축 방향보다 작음)은 같은 값이 아니다. 같은 지면에서 **764 · 1070 MPa 압착이 Si-5 입자에 균열을 만든다**(그림 S13 — 압착 자체가 파괴 원인)는 것은 "압력 = 파괴 억제" 가 입자 경계 균일 압력이라는 모형 조건에서만 선다는 것을 보여 준다.
③ **셀 안 계면 압력 ≠ 스택 압력**: 정변위 셀에서 Si 가 수축하면 계면이 떨어진다(S21) — 계면 압력은 탈리튬 쪽에서 0 으로 갈 수 있다.

- **(미) "0.1 MPa" 표기 규약**: 저압 값 0 → **근거 0**(저압 칸). 다만 고압 쪽에도 같은 규약 문제가 선다 — "stack pressure" 가 **조립 명목값(정변위 · 계측 0)** 인지 **운전 계측값**인지를 값 옆에 적게 할지(새 판단 거리 2 — (미)의 고압 판 · 하위 결정으로 묶어도 된다).
- **(배) 코인셀 하중 칸**: 코인셀 아님 → **근거 0**.
- **(하) 압력 되돌림 설계**: ① D4 구속 형식 — **정변위가 인쇄된 표본**(펀치 간 거리 고정 · S21) · ③ 원시 압력 · 기저선 0 · 해체(압력 해제) 뒤 틈을 셀 안 상태로 읽지 말라는 문장이 **저자 쪽에서** 인쇄됨(S20 설명) → 근거(중).

# ★ (c) "size threshold" 의 층위 — 실험 · 모형 · 식

| 층 | 무엇 | 값 | 판정 근거 |
|---|---|---|---|
| **① 실험(460 MPa)** | 1C 500 사이클 · CE · 사후 표면 SEM · 첫 리튬화 뒤 입도(S12) · 사이클 뒤 입도(S11) · 단면(3 · S20 · S23 · S24) | Si-0.05 · 0.1 · 0.3 · 1 · 5BM(평균 0.54 µm) **무파괴 · CE ≈100 %** ↔ Si-5 · Si-44 **파괴 · CE 하락**(≈60 · ≈10 사이클부터) | 괄호 **1 < D_c < 5 µm** |
| **① 실험(200 MPa)** | Si-0.3 · Si-1 셀 하나씩 · 사후 표면(S25) · CE(S26) | Si-0.3 무파괴 · CE ≈100 % ↔ Si-1 잔균열 · CE ≈80 사이클부터 ↓ | 괄호 **0.3 < D_c < 1 µm** |
| **① 실험(무압)** | 없음 — 무압 ASSB 셀 0 · in situ FIB-SEM(S17)은 무압이지만 파괴 판정 0(G7) | — | 무압 문턱 = 액체 문헌 [8] 값 |
| **② 모형** | 상장 파괴 · COMSOL 6.0 · 단일 구(쐐기) · 표면 예균열 10 nm · 표 S3(SI [6]) · ε₀ 0.4[4] · 경계 균일 압력 0–400 MPa | 그림 4(e) 1 µm 임계 ≈330 MPa(본문) — `[재현]` J_max 보간 ≈325 · 그림 5 점 10(위 판독) | `J_c` 선이 판마다 다름(D2) |
| **③ 적합식** | `p ≈ 0.35(D−D₀)^0.4` · D₀ = 150 nm(캡션 "pressure-free condition") — 그림 안에만 | `[재현]` 460 MPa → **2.13 µm** · 330 → 1.01 · 200 → **0.397** · 100 → 0.194 · 50 → 0.158 · 5 → **0.150 µm** · 1 µm → **328 MPa** · 2 µm → 448 MPa | 본문 "≈2 μm" · "≈330 MPa" ✅ |

## `[재현]` 식 · 점 · 그린 곡선 · 실험 괄호

- **식 ↔ 본문**: 460 MPa → 2.13 µm("approximately 2 μm" ✅) · 1 µm → 328 MPa("approximately 330 MPa" ✅).
- **식 ↔ 점**(p 기준): +120 %(D 0.206) · +64 %(0.299) · +6 · +3 · +2 · −3 %(0.437–1.008) · **+9 · +9 %(2 · 3 µm)** · +6 · 0 %(4 · 5 µm) — 식은 D = 5 µm 점과 저압 몇 점을 지나지 않는다. 점 선형 보간: 460 MPa → **2.63 µm** · 330 → 0.97 · 200 → 0.438 µm.
- **그린 곡선 ↔ 식**: D 2 · 3 · 5 µm 에서 −0.7 · −1.6 · −4.5 % · 곡선 460 MPa → ≈2.18 µm — 그림의 곡선은 인쇄식 그대로가 아니다(D3).
- ⇒ **460 MPa 의 모형 문턱은 표현에 따라 2.13(식) · ≈2.18(곡선) · ≈2.63 µm(점)** — "approximately 2 μm" 은 그 아래쪽.
- **실험 괄호 ↔ 모형**: 460 MPa 괄호(1–5 µm)와 200 MPa 괄호(0.3–1 µm)는 식(2.13 · 0.397) · 점(2.63 · 0.438) **둘 다와 양립**한다. `[해석]` 괄호 폭이 ×5 · ×3.3 이라 **지수 0.4 도, 식의 계수도 이 실험으로 정해지지 않는다** — 두 압력에서 문턱이 올라간다는 방향(0.3–1 → 1–5 µm)까지가 실험이 주는 것이고, 그 방향도 200 MPa 셀이 제조 · 셀 수에서 460 MPa 셀과 같은지(G2)에 걸린다.
- **무압 끝의 정체**: D₀ = 150 nm 는 액체 · in situ 문헌값([8] — 자기 인용 · "LELIBs")이고 그림 4f 의 "Experiment"(빨간 네모)도 [8] 이다 — 모형의 0 MPa 가지는 [8] 에 맞췄고(0 MPa 삼각 ↔ 빨간 네모 `[도표]` 0.95 ↔ 0.94 · 0.63 ↔ 0.60 · 0.41 ↔ 0.44), ASSB 무압 셀로 확인된 적이 없다. `[해석]` "액체 → ASSB 로 문턱이 올라간다" 의 두 끝은 전해질(액체 ↔ 황화물 · 음극에 SE 0)과 압력(0 ↔ 460)이 **함께** 바뀐 비교다.
- **셀 이용률 ↔ 분율 1**: `[재현]` N/P 2.6 셀의 첫 충전 Si 이용률(그림 S4a 충전 끝 × 25 mg ÷ (3.8 mg × 3500)) **33–42 %** · 1C 가역 110–135 mAh g⁻¹ → **21–25 %** — 모형 문턱은 입자 완전 리튬화(분율 1)의 것이다(G5). `[해석]` 그림 4f 로는 D = 1 µm 입자가 0 MPa 에서도 분율 ≈0.41 까지는 파괴되지 않는다 — 셀 평균 이용률만으로는 파괴 여부가 정해지지 않고, **입자별 리튬화 분포**(작은 입자 · SE 근처 입자가 먼저)가 필요하다 — 지면은 그 분포를 재지 않았다("Larger Si particles underwent only partial lithiation" 은 인쇄).
- **파괴 판정량**: 표면 SEM 의 입도 분포(2D · 개수 · 크기 정의 미인쇄) · 균열 모양 · CE. S12 에서 Si-1 의 첫 리튬화 뒤 분포 중심(≈1.0 µm)이 원료와 같다 — `[해석]` 팽창이 안 보인다는 것은 "무파괴" 와 "덜 리튬화" 를 가르지 못한다.

# ★ (d) Q1 · Q6 · Q7 · Q8 — 음극 판(카드는 양극 판 — 대응만)

## Q1 — Si 파괴 · 접촉 손실 → 용량 손실의 배정

- **정량 0 — `θ(N)` 0/88.** 접촉 · 박리의 양(면적 · 분율 · 저항)을 잰 곳이 없다: `contact` 16 회 · `contact loss` / `loss of contact` **0** · `isolat` · `disconnect` **0** · `EIS` **0** · `impedance` 1(서술 — D14).
- 관측은 넷: ① 사후 표면 입도(S11 · S12 — 파쇄) ② 해체 뒤 박리 틈(S20 · S22 — **저자가 셀 안 상태가 아니라고 인쇄**) ③ 단면 EDX(그림 3 · S23 · S24 — 밀착 ↔ 틈) ④ 전극 수준 금(S9 · S14 — 모든 크기).
- **용량 배정**: `[인쇄]` "Cracks impeded the transport of lithium ions and promoted the growth of lithium dendrites, consequently, caused capacity and coulombic efficiency decay." · "We believe that the electrode level cracks existed in all sized Si electrode, and it caused capacity decay in all sized electrode."(의견).
- `[도표·화소]` **용량 유지는 크기와 무관한 띠에 있다**: 460 MPa 그림 2 — 500 사이클 50–72 %(Si-5 59 % · Si-1 59 %) · 재현 S7 42–62 %(Si-5 65 %/300) — 파괴된 Si-5 가 무파괴 Si-1 과 같은 방전 기울기 · 저자 `[인쇄]` "no specific Si particle sample consistently exhibits the best electrochemical performance in normal operating batteries". ⇒ 이 편에서 **입자 파괴는 용량이 아니라 CE(누설)로** 드러난다.
- `[해석]` 왜 용량에 안 보이나 — **Li 재고 · 음극 완충**: Li 는 전부 양극에서 오고(순수 Si · 선리튬화 0), N/P 2.6 셀의 Si 는 `[재현]` 첫 충전 33–42 % · 가역 21–25 % 만 쓴다. 조각이 **탈리튬 상태로** 고립되면(`LAM_NE` 탈리튬형) 남은 Si 가 받아 주므로 완전지 용량에 곧바로 안 나타나고, **리튬화 상태로** 고립되면 그 Li 는 재고 손실(LLI)이 된다 — 지면은 둘을 가르지 않는다. 카드의 양극 판 `θ ↔ LAM_PE` 물음에 대응시키면 "**음극 쪽 `θ_NE` 는 완충 창 안에서 보이지 않는다**" 가 이 편의 설계에서 나오는 구조적 조건이다(`[해석]` — 이 편 자료로 확인한 것 아님).
- **압력 대조(음극 판 `θ` 쪽 단서)**: `[도표·화소]` 무파괴라고 판정된 Si-0.3 이 200 MPa 에서 1C 초기 103.4 → 500 사이클 45.8 mAh g⁻¹(**44 %**) · 460 MPa 72 %(그림 2c) · 59 %(S7c) — CE 는 셋 다 ≈100 %(그림 해상도). Si-1 은 200 사이클에 50 %(200 MPa) ↔ 65 · 67 %(460). 초기 1C 용량도 200 MPa 쪽이 낮다(Si-0.3 103 ↔ 120 · 133). 저자는 `[인쇄]` "although a rapid capacity decay was also observed" 한 구절뿐. `[해석]` "파괴 없이도 저압 셀이 더 준다" 는 **접촉(음극 판 `θ` · 계면) 쪽 가설과 양립**하나, 셀 하나 · 제조 절 미인쇄(G2) · 셀 산포(Si-0.3 460 MPa 두 셀 72 ↔ 59 %) 위에 있고 LLI · 양극 쪽도 배제되지 않는다. CE 해상도: 500 사이클 44 % 는 사이클당 0.16 % 결손과 같은 크기(`[재현]` 0.443^(1/500)) — 그림의 CE ≈100 % 로는 가를 수 없다.

## Q6 — 압력

- **보고 · 계측 0** — (b) 표. 운전 460 · 200 MPa(명목 · 정변위) · 모형 0–400 MPa · 요구치 · 저압 값 0 · 13호 `<5` ❌((a)).
- 압력 창(개념 `assb-stack-pressure-operating-window`)으로: `[해석]` 460 MPa 는 계보의 요구치 띠(0.1–5 MPa) 상단의 92 배 · 13호 그림 2 황화물 칸(5–20 MPa) 상단의 23 배. 위 벽(단락)은 이 편에서 **압력 때문이 아니라 Si 파괴 · 전류 집중 → Li 석출** 로 배정된다(460 MPa 에서 Si-5 · Si-44 단락 · ≤1 µm 무단락) — 창의 위 벽 표본이 아니다. 아래 벽(접촉)은 "압력이 Si 파괴를 막는다" 는 **입자 기계** 쪽 이득으로 적힌다(계면 접촉 정량 0).
- 제조 ↔ 운전: 460 MPa 는 **조립 마지막 압착 = 운전 명목** 이 같은 숫자(6호 축의 "제작 = 운전" 형) · 성형 380 / 920 MPa 는 따로 인쇄.

## Q7 — dead Li · Li 재고 · N/P

- **Li 재고**: 양극만(순수 Si · 선리튬화 0) · N/P 2.6(3500 mAh g⁻¹ 기준 · 양극 기준 용량 미인쇄 — `[재현]` ≈200–205 mAh g⁻¹ 에서만 2.6) · 그림 S5 셀은 N/P 2.3(3.3 mg — D6).
- **첫 사이클**: CE 64.6–74.6 %(표 S1 · S2 · 표 S2 Si-0.3 "46 %" — D8) — 결손의 배정(Si SEI · Si 안 갇힌 Li · 양극 첫 사이클 비가역) 0 · `SEI` 0 회.
- **CE 하락 = 누설(단락) — LLI 게이지 아님**: `[인쇄]` 4.25 V 요동(S5b "soft short") · "micro short-circuit" · 충전 용량이 오르고 방전은 그대로 내려간다(그림 2e · S4b · S13) · 1070 MPa 전처리 셀 충전 376 · 407 mAh g⁻¹ > NCM811 이론 275.5(`[재현]` 식량 97.28 g mol⁻¹) — 충전 쪽이 누설로 부푼다. `[해석]` 41 · 52 · 60호에 이은 "CE 결손 ≠ LLI" 표본 — 이 편은 저자가 **스스로 단락으로 배정**한다(4.3 V CV 15 분 유지가 누설 전하를 충전 용량에 더하는 구조).
- **dead Li**: "lithium dendrites" 를 EDX C · O 로 동정(Li 불검출 · 공기 노출 문장 충돌 — D4 · G10) · dead Li ↔ SEI Li 구분 0.

## Q8 — Si 부피 변화 % · OCP

| 층 | 값 | 출처 |
|---|---|---|
| 본문 서술 | "Si undergoes significant volume change (**>300%**) during cycling" | 인용 0 |
| 모형 입력 | ε₀ ≈ 0.4(선형 화학 팽창 계수 · 등방 부피 변형 δ_ij ε₀) → `[재현]` 미소 변형 **120 %** · 유한 신장 **174 %** | SI [4] Yang 2014 *JMPS*(자기 인용) |
| 모형 그림 | 껍질 라벨 "**Li₁₅Si₄**"(캡션 "amorphous LixSi") | 그림 4a |
| 셀(전극 평균) | `[재현]` Si 이용률 첫 충전 33–42 % · 가역 21–25 %(3500 기준) — 전극 평균 부피 변화는 ">300%" 의 일부일 뿐(`[해석]` — 선형 비례 가정 없이는 값으로 옮기지 않는다) | 우리 산술 |
| 전극 두께(그림 안) | S10(a) 측정 표지 "**35.07 µm**"(리튬화 · Si-5 · 사이클 뒤) ↔ `[재현·외부 값]` 치밀 Si(2.33 g cm⁻³) 3.3 mg cm⁻² → 14.2 µm · 3.8 → 16.3 µm → ×2.48 · ×2.15 — 공극 · 리튬화 · 파쇄를 가르지 못한다 | 그림 라벨 · 외부 밀도 |

- OCP · 전위 곡선: Si OCP 0 · 완전지 전압을 "V vs Li⁺/Li" 로 표기(방법 · S4a · S5b — D9) · 반쪽 셀(S18) 리튬화 평탄 ≈0.12 V vs Li `[도표]`. `[해석]` 상한 4.3 V 는 **셀 전압**이고 양극 전위는 4.3 V + Si 전위다 — 17호식 "상대극 전위 표기" 문제가 Si 음극 판으로 선다(Q5 는 해당 없음).

## Q1–Q8 판정 (닻 페이지 수집 지침)

| Q | 판정 | 근거 |
|---|---|---|
| **Q1** 접촉 손실 정량 | **없다 — `θ(N)` 0/88**(음극 판도 정량 0) | 관측 넷(사후 입도 · 해체 뒤 틈 · 단면 EDX · 전극 금) · 용량 유지 크기 무관(49–74 %) — 파괴는 CE 로만 · 200 ↔ 460 MPa 무파괴 Si-0.3 용량 차(`[도표·화소]` 44 ↔ 72 · 59 % · 셀 하나 · 저자 해석 0) |
| **Q2** 독립 관측 | **없다 — 가르는 설계 0** | 층 하나: 크기 · 압력 · 전처리(764 · 1070 MPa 균열) 세 손잡이 — 그러나 판정량은 CE · 사후 SEM 뿐 · EIS · 3전극 · 휴지 · 율 되돌림 0 |
| **Q3** 라벨 층위 | 칸 없음 · **층 하나: "critical size" 가 실험 괄호 · 모형 점 · 그림 안 적합식 세 층의 한 이름**이고 식이 저압 끝에서 점을 +120 % 벗어난다 | D₀ = 액체 문헌 [8] · 판마다 다른 `J_c`(D2) · 캡션 "radius"(D1) |
| **Q4** 유일성 · 식별성 | **0/88 — ASSB 누적 0.5(29호) 유지. 여든 번째 성질 "셀의 명목 스택 압력(조립 압착 · 정변위 · 계측 0)을 입자 경계의 균일 압력과 같은 값으로 두고, 판마다 다른 파괴 저항선(`J_c` 9.41 · 10.78 · 함축 ≈11.5)과 점에서 벗어난 적합식을 한 'critical size' 로 옮기며, 괄호 폭 ×3–5 의 실험 두 점으로 거듭제곱 법칙이 '맞는다' 고 인쇄했다"** | `identif` 2(ORCID · EDX "identified") · `uniqu` 0 · `uncertain` · `error` · `sensitiv` 0 · 오차 막대 0 · 조건당 셀 둘(460) · 하나(200) |
| **Q5** Li-In 기준 | **해당 없음 — 층 하나** | In · Li–In 0 · Si 완전지 전압을 "vs Li⁺/Li" 로(D9) · 반쪽 셀은 Li 금속 |
| **Q6** 압력 | **보고 — 칸 이동 없음** | 명목 460 · 200 MPa · 정변위 · 계측 0 · 모형 0–400 MPa · 요구치 0 · 13호 `<5` ❌ |
| **Q7** dead Li | **해당 없음(무음극 아님) — 층 하나: CE 결손 = 누설(저자 배정) · Li 재고 = 양극 · N/P 2.6** | 충전 용량 부풂 · NCM811 이론 초과 충전(S13e) |
| **Q8** 화학 · OCP | **층 하나 — Si 부피 변화 세 층 · 전압 표기** | ">300%"(인용 0) ↔ 모형 120 / 174 % ↔ 이용률 21–42 % · OCP 0 |

# ★ (e) 60호 · 다음 파일 50(Zhang Z. 2024 *EES*)과의 관계

| 항목 | 88호 | 60호 · 파일 50(60호 digest 기록) |
|---|---|---|
| 연구실 | Xiangtan · Yanshan(Huang J.Y. · Tang Y.F. · Zhang L.Q.) + Penn State(Zhang S.L.) | Xiamen(Wang M.-S. · Chen S. 외) — 50 은 60호의 자기 인용(ref 22) |
| Si 음극 | 시판 결정 Si 분말 여섯 크기 · SE · 탄소 0 | 60호 Li₂₁Si₅/Si–Li₂₁Si₅ 이중층(합금) · 50 "all-electrochem-active silicon anode enabled by spontaneous Li–Si alloying" |
| 압력 | 명목 460 · 200 MPa(정변위) · 모형 0–400 | 60호 운전 외압 0(프레임 없음 · 정변위 지그 +1.51 MPa) · 50 은 50 MPa(60호 표 S2 행) |
| 서로 인용 | **0**(88호 참고문헌에 60호 · 50 없음 · 60호는 88호를 인용하지 않음 — 13호 [35] 로만 만남) | — |

- **같은 연구실 · 같은 Si 계열이 아니다.** 88호는 60호 G2("가압 ↔ 무압 한 계열 대조")를 메우지 못한다.
- 88호가 G2 에 주는 것: ① **한 계열 두 가압 수준**(200 ↔ 460 MPa · Si-0.3 · Si-1) — 무압 팔 0 · 200 MPa 셀 하나 · 제조 절 미인쇄(G2) ② 모형의 무압 가지(D₀ 150 nm)는 액체 문헌 값 — `[해석]` 이 모형대로라면 µm 결정 Si 는 무압에서 파괴돼야 하나, 60호의 무압 운전은 합금 이중층(다른 기계 · 다른 음극)이라 **대조 대상이 아니다**.
- 파일 50 은 60호와 같은 음극 계열의 50 MPa 판이다(60호 digest) — G2 의 다리는 여전히 **파일 50** 이고, 88호는 "압력 수준에 따라 Si 파괴 판정이 바뀐다" 는 **다른 계열의 방향 표본**으로만 곁에 놓인다.

# 재현 (`[재현]` — 지면 숫자 · 식으로 우리가 계산 · 외부 값 · 가정 표시)

| 무엇 | 입력(인쇄) | 결과 | 판정 |
|---|---|---|---|
| 적재 | 28.6 mg × 0.7 · ∅10 mm | 25.49 mg cm⁻² | "25" ✅ |
| C-rate ↔ 전류 밀도 | 1 C = 150 mA g⁻¹ × 25 mg cm⁻² | 3.75(25.49 면 3.82) mA cm⁻² · 0.5 C 1.875 · 셀 전류 ≈2.95 mA | "3.8" · "1.9 mA cm⁻²" ✅ |
| N/P | 3.8 mg × 3500 = 13.3 mAh cm⁻² · 2.6 | P = 5.12 mAh cm⁻² → **양극 204.6 mAh g⁻¹**(25.49 면 200.7) · S5 3.3 mg · 2.3 → 200.9 | 양극 기준 용량 미인쇄 · 150 기준이면 3.55 |
| Si 이론 용량 | Li₁₅Si₄ · x = 3.75 · M_Si 28.0855 | 3579 mAh g⁻¹ | "3579"[4] ✅ |
| NCM811 이론 용량 | LiNi₀.₈Mn₀.₁Co₀.₁O₂ 97.28 g mol⁻¹ | 275.5 mAh g⁻¹ | 비교 기준(표 S2 · S13e) |
| 첫 충전 Si 이용률 | 그림 S4a 충전 끝 × 25 ÷ (3.8 × 3500) | 33.4–42.2 % · 가역(110–135) 20.7–25.4 % | G5 |
| 표 S2 Si-0.3 | 136 mAh g⁻¹ · 46 % | 첫 충전 ≈295.7 > 275.5 | D8 |
| 압력 ↔ 힘 | ∅10 mm = 0.7854 cm² | 380 → 29.85 · **460 → 36.13** · 920 → 72.26 · 200 → 15.71 · **764 → 60.00 · 1070 → 84.04 kN** | 둥근 kN — 명목 |
| 식 `p ≈ 0.35(D−D₀)^0.4` | D₀ 0.15 µm | 460 → 2.130 · 400 → 1.546 · 330 → 1.013 · 200 → 0.397 · 100 → 0.194 · 50 → 0.158 · 5 MPa → 0.1500 µm · p(1 µm) = 328 · p(2 µm) = 448 MPa | 본문 ≈2 µm · ≈330 ✅ |
| 식 ↔ 점 | 점 10 `[도표·화소]` | +120 · +64 · +6 · +3 · +2 · −3 · +9 · +9 · +6 · 0 % | D3 |
| 점 보간 | 선형(0 ↔ 150 nm 포함) | 460 → 2.63 · 330 → 0.97 · 200 → 0.438 · 5 MPa → 0.156 µm | |
| 그림 4(e) 임계 | J_max 300 · 400 MPa 11.35 · 9.10 · `J_c` 10.78 | ≈325 MPa | "≈330" ✅ |
| 유지율 기준 | 그림 2 방전 사이클 5 → ≈498 | 50.1 · 58.2 · 72.4 · 58.5 · 59.2 · 64.9 % ↔ 표 S1 50 · 57 · 74 · 57 · 60 · 67(±2.1 %p) | 기준 = 첫 1C ✅ |
| 표 S2 ↔ 그림 S7 | 방전 사이클 5 → 끝 | 42.1 · 61.6 · 59.1 · 62.4 · 65.5(300) · 76.4(100) ↔ 41 · 61 · 58 · 61 · 65 · 76(±1.4 %p) | 표 S2 = S7 ✅(D5) |
| 모형 산술 | 표 S3 | λ 1.25 nm · 계면 에너지 3.0 J m⁻² · K_Ic 1.01 · 0.65 MPa m^½(`[재현·가정]` 평면 변형) · 부피 변형 120 / 174 % | D15 |
| 전극 두께 | "35.07 µm" · 치밀 Si 2.33 g cm⁻³(`[재현·외부 값]`) | ×2.48(3.3 mg) · ×2.15(3.8 mg) | 공극 · 리튬화 미분리 |
| CE 해상도 | 500 사이클 44.3 % | 사이클당 0.163 % 결손과 같은 크기 | 그림 CE 로 LLI 판정 불가 |
| 일정 | 2024-08-25 → 11-09 → 11-26 | 76 · 93 일 | — |

# 어휘 집계 — 텍스트 층 · NFKC · 줄 끝 하이픈 복원 · 쪽 머리 · 바닥글 · 내려받기 띠 제외 · 본문(제목 · 초록 → 자료 가용성 · 캡션 포함 · 참고문헌 제외) | SI(p. 1 표지 → p. 36 · SI 참고문헌 제외)

| 열 | 본문 | SI | 메모 |
|---|---:|---:|---|
| `contact` · `contact loss`/`loss of contact` · `interface/interfacial contact` · `deteriorat… contact` | 16 · **0** · 8 · 3 | 0 · 0 · 0 · 0 | 정의 0 |
| `delaminat` · `detach` · `gap(s)` · `isolat` · `disconnect` | 7 · 1 · 5 · **0** · **0** | 0 | |
| `fractur` · `crack` · `pulveriz` · `merge`(emerge 제외) | 53 · 38 · 19 · 5 | 8 · 21 · 0 · 0 | |
| `active material` · `LAM` · `LLI` · `OCV` · `OCP` · `SEI` · `dead Li` | 3 · **0** · **0** · **0** · **0** · **0** · **0** | 0 | |
| `impedance` · `resistan` · `EIS` · `polariz` | 1 · 3 · **0** · 1 | 0 · 1 · 0 · 0 | 저항 측정 0 |
| `pressure` · `stack pressure` · `MPa`(대소문자 구분) · `requir` · "pressure-free" | 51 · 30 · 14 · **0** · 2 | 12 · 2 · 7 · 0 · 0 | "5 MPa" 0 |
| `short circuit` · `soft short` · `dendrite` · `plating` | 16 · 0 · 30 · 3 | 2 · 0 · 3 · 0 | "soft short" 는 그림 S5b 라벨에만 |
| `coulombic efficiency` · `capacity retention` · `capacity decay` · `N/P` · `loading` · `temperature` | 24 · 2 · 3 · 1 · 4 · 3 | 2 · 2 · 0 · 0 · 0 · 0 | |
| `model`/`simulat` · `phase field` · `J-integral` · `critical` · `threshold` · `size effect` · `power law`/`sublinear` | 9 · 2 · 6 · 15 · 8 · 18 · 2 | 9 · 3 · 0 · 2 · 2 · 0 · 0 | |
| `identif` · `uniqu` · `uncertain` · `error` · `reproduc` | 2 · 0 · 0 · 0 · 2 | 0 | identif = ORCID · EDX "identified" · reproduc = 셀 반복 |
| `volume change`/`expansion` · `diffusion coefficient` · `vs Li` | 11 · 1 · 3 | 1 · 0 · 0 | vs Li 3 = 방법 절 전압(완전지) |
| `Supporting Information` · `Movie` | 64 · 1 | 1 · 2 | |

# 참고문헌 16 번호(43 항목) + SI 7 항목 — 우리 축에 닿는 것 (번호는 PDF 목록에서 직접 확인)

- **우리 위키에 원전(ingest 된 digest) 0.**
- **원장 행 있음(재지목 후보 — 후속 표에 올린 것만 +1)**: [15] Han S.Y., Lee C., Lewis J.A., Yeh D., Liu Y., Lee H.-W., McDowell M.T. *Joule* 2021, 5, 2450(★★ · 33 · 60 · 81) · [2f] = [12] Wang C., Deng T., Fan X., Zheng M., Yu R., Lu Q., Duan H., Huang H., Wang C., Sun X. *Joule* 2022, 6, 1770(★★ · 60) · [11b] Zhang F.Y., Guo Y.N., Zhang L.Q., Jia P., Liu X., Qiu P., Zhang H.B., Huang J.Y. *eTransportation* 2023, 15, 100220(★ · 60 — 이 편 저자의 자기 인용) · [3g] Tan D.H.S., … Meng Y.S. *Science* 2021, 373, 1494(★ · 85) · [2b] Ye L.H., Li X. *Nature* 2021, 593, 218(★★ · 85 — 이 편은 "enhanced safety and cycle durability"[2] 묶음으로만 인용 · 후속 표 밖).
- **앞 호 후속 절에 올랐으나 원장 행 0 — 지목 누락**: **[6c] Yamamoto M., Terauchi Y., Sakuda A., Kato A., Takahashi M. *J. Power Sources* 2020, 473, 228595**(59호 :547 후속 ★★ · 60호 :639 후속 ★★ "재지목(2 회째)" · 76호 :822 는 인용 대조 절) — 원장 §3-b **(쿠)** 가 "원장 행으로 등록할지" 를 이미 묻고 있다.
- ⚠ **이름 겹침**: [7b] Whiteley J.M., Kim J.W., Piper D.M., Lee S.H. *JES* 2016, 163, A251 ≠ 원장 Whiteley … 2015 *JES* 162, 711(62호 [19]) · [9] Trevey J.E., Rason K.W., Stoldt C.R., Lee S.H. *ESSL* 2010, 13, A154 ≠ 44호 후속 Trevey · Stoldt · Lee *JES* 158 (2011) A1282(TiS₂) · [14b] Sakka Y. … Orikasa Y. *JES* 2024, 171, 070536 ≠ 39호 Sakka 2022 *JMCA*(같은 제1저자 · 다른 편) · [16a] Ye L. … Li X. *Nat. Mater.* 2024, 23, 244 ≠ [2b] Ye & Li *Nature* 2021.
- **원장 · 위키 둘 다 없음 · 우리 축**: [11a] Piper D.M., Yersak T.A., Lee S.-H. *JES* 2013, 160, A77(압력 × Si — "substantial stack pressure applied during cycling of ASSBs[11]") · [8] Liu X.H., Zhong L., Huang S., Mao S.X., Zhu T., Huang J.Y. *ACS Nano* 2012, 6, 1522(D₀ 150 nm · 그림 4f 실험) · [14a] Huo H., Jiang M., Bai Y., Ahmed S., Volz K., Hartmann H., Henss A., Singh C.V., Raabe D., Janek J. *Nat. Mater.* 2024, 23, 543(계면 균열) · [10] Cao D.X., … Zhu H.L. *AEM* 2023, 13, 2203969(나노 Si · 음극 SE 무첨가의 근거) · [16b] Liu X.H., Fan F., Yang H., Zhang S., Huang J.Y., Zhu T. *ACS Nano* 2013, 7, 1495(비리튬화 핵) · [6a] Dunlap N.A., … Lee S.H. *SSI* 2018, 324, 207(Si–탄소 기지 · 큰 Si 부피) · [7a] Yersak T.A., … Lee S.H. *JES* 2013, 160, A1497 · [7c] Dunlap N.A., … Lee S.H. *JES* 2020, 167, 060522 · SI [4] Yang H. … Zhang S. *JMPS* 2014, 70, 349(ε₀) · SI [6] Kushima 2012 · Pharr 2013(표 S3).
- 본문 서술 · 표에만 있는 편(후속 절 아님): [5b] Cangaz … Kaskel 2020 *AEM*(85호 절별 해체 · 60호 그림 절) · [5c] Poetke 2021 · [3e] Cao D.X. 2022 *Adv. Mater.* · [5e] Yan W.L. … Wu F. 2023 *Nat. Energy* 8, 800(85호 절별 해체 · 어긋남 절).

# 귀속 검사 — 지목 digest 와 원장 행이 이 편에 매단 것

| 자리 | 매단 명제 | 이 편 지면 | 판정 |
|---|---|---|---|
| **13호** :167–170 §3 본문(ref [35]) | "this finite expansion drastically reduces the required stack pressure (<5 MPa), enabling simple, passive cell casing and facilitating the low-pressure module architectures" | "5" 0 · 요구치 0 · 압력은 "necessary" · "essential" · 운전 460 MPa · 모형 5 MPa → 150 nm | **❌ 불성립** |
| **13호** :349 후속 ★★ 3 | "`<5 MPa` 의 근거 후보 — 압력 → 파괴 문턱 사상" | 압력 → 파괴 문턱 사상은 **있다**(그림 5 — 고압 쪽 · 모형) · `<5` 의 근거는 **아니다**(저압이면 150 nm) | 사상 ✅ · `<5` ❌ |
| **60호** :629 후속 ★★★ | "13호 `<5 MPa` 의 마지막 확인처 — [23] · [45] 둘 다 비었다" | 확인 결과 셋째 다리도 빔 | 확인처 닫힘 |
| 원장 §1 행 | "★★★ · 지목 13 · 60 · Q6 · 마지막 확인처" | 같음 | 흡수 표시는 호출자 몫(보고서 §6) |
| (지목 아님) 59호 :390 · 60호 :459 · 81호 :56 · :369 | 13호 `<5` 계보 표의 "[35] 미열람 · 미수령" 칸 | "[35] = 88호 ❌" | 갱신 자리는 개념 · 카드(raw 불변) |
| (지목 아님) 81호 :630 새 판단 거리 | "(리) 묶음에 Li Menglin 2025 도" | 이미 받음 · ❌ | (리)에서 빠짐 |

# 인용 대조 — 이 편이 인용한 편 중 우리 위키가 기록을 가진 것

| 이 편 | 이 편의 쓰임 | 위키 기록(digest 전사 · 원전 미열람) | 대조 |
|---|---|---|---|
| [15] Han 2021 *Joule* | "the fluctuation range of stack pressure for the Si anodes during cycling is **within 2 MPa**" → 460 MPa 셀에 적용 | 81호 [91] 재수록: 합금 음극 응력 변동 **2.25(Sb) · 1.28(Sn) · 1.49 MPa(Si)** · 60호 SI 15 "합금 음극 응력 시계열(정변위)" | Si 1.49 MPa ↔ "within 2 MPa" ✅ 같은 쪽(둘 다 재인용 층) · `[해석]` 다른 셀 · 다른 압력의 값을 명목 460 MPa 셀로 옮김 |
| [2f] = [12] Wang C. 2022 *Joule* | "micro short-circuit"[5e,12] | 60호 "soft short 판정 · EIS 등가회로 원전" | 같은 쓰임 ✅ |
| [11b] Zhang F.Y. 2023 *eTransportation* | "the substantial stack pressure applied during cycling of ASSBs[11] necessary for enhanced interface contact and fast charge transfer" | 60호 "외압 종설 — 요구치 인쇄 확인용" | 값 인용 0 — 이 편도 요구치를 옮기지 않는다 |
| [6c] Yamamoto 2020 *JPS* | "[Si] substantial volume changes and subsequent cracking and pulverization … negatively impacts the long-term cycling stability in ASSBs.[6]" | 59호 "volume variations under different compressive pressures … 압력 × 미세구조" · 60호 표 S2 "75 MPa · Li-In/NCM" | 이 편은 압력 쪽 내용을 옮기지 않는다 |
| [3g] Tan 2021 *Science* | "impressive electrochemical performance from micro-sized Si within sulfide-based ASSBs" | 85호 "무탄소 µSi 음극" | 같은 쪽 ✅ |

# 곱 축퇴 처방 — 일흔한 번째 적용 ([[assb-lampe-contact-product-degeneracy]])

- **입력 점검**: 1단계(`R` · `C`) — EIS 0 · `impedance` 1(서술) ❌ · 2단계(면적 대조군) — 면적 값 0 · 크기 · 압력 · 전처리 손잡이는 있으나 면적을 재지 않음 ❌ · 3단계(`Ea` · `C` 상한) — 실온 한 점(일부 온도 비통제) ❌ · 4단계(시간 영역 · 같은 시편) — CE · 용량 시계열뿐 ❌. **적용 불가 — 처방 표 새 줄 없음.**
- **곱 문장(음극 판 표본)**: `[인쇄]` "The deterioration of interface contact increased the interfacial impedance. The increased interfacial resistance led to locally enhanced polarization and current focusing, which induced uneven Li plating" — 면적(접촉) → 저항 → 전류 집중을 **측정 없이** 한 사슬로(D14) · "The fracture and pulverization of Si led to deteriorated contact among Si particles and between the Si anode and the sulfide electrolyte interface. Cracks impeded the transport of lithium ions" — 면적 · 경로를 한 문장에.
- **한 손잡이 여러 노브(`[해석]`)**: 압력은 ① 입자 파괴 억제(기계 — 모형) ② 계면 · 입자 간 접촉(면적 — 서술) ③ 분말 압착 균열(764 · 1070 MPa — 그림 S13)을 함께 움직인다 · 크기는 파괴 · 공극 · 리튬화 깊이 · 반응 면적을 함께 움직인다 — 곱의 인자를 따로 흔든 대조 0.
- ⚠ **이것이 곱을 푼 것은 아니다** — 음극 판이고 저항 측정이 없다. 카드의 양극 판 `A_eff · j₀` 곱과 같은 물리도 아니다(Si \| SE 계면 · 합금 음극).

# 보류 결정 (가)–(재) — 이 편이 주는 근거 (결정 안 함)

| # | 근거 | 내용 |
|---|---|---|
| **(리)** 요구치 계보 남은 다리 묶음 | **근거(닫힘)** | 13호 [35] 가닥 ❌(이미 받음 · 요구치 인쇄 0) → 묶음에서 빠진다 · 남은 요청 후보: (거) Sharafi 2016 · Wang·Sakamoto 2018 + Tian·Qi 2017 + Wang 2021 *Joule* · 13호 다리 셋 모두 빔 |
| **(하)** 압력 되돌림 설계 보강 | **근거(중)** | ① D4 구속 형식 — **정변위가 인쇄된 표본**("the distance between the top and bottom punches was fixed" · 그림 S21 H) · 자기 모식이 탈리튬 때 셀 안 계면 틈 h 를 그림 · 해체(압력 해제) 뒤 틈을 셀 안 상태로 읽지 말라는 문장을 **저자가** 인쇄(S20) ③ 원시 압력 · 기저선 0(계측 0) · 사이클 중 변동은 [15] 인용뿐 |
| **(대)** C-rate 기준 용량 | **근거(중)** | "1 C = 150 mA g⁻¹" 인쇄 · 25 mg cm⁻² · 3.8 mA cm⁻² 삼각 ✅(`[재현]` 3.75 · 0.5 C 1.875 ↔ "1.9") — 그러나 **같은 지면 N/P 2.6 의 양극 기준 용량은 미인쇄**(≈200–205 mAh g⁻¹ 에서만 재현) — 한 지면에 기준 용량 둘 |
| **(저)** 첫 충전 상한 검사 | **근거(중 — 오염 표본)** | 표 S2 Si-0.3 CE 46 % → 첫 충전 `[재현]` ≈296 > NCM811 이론 275.5 · 1070 MPa 전처리 셀 충전 376 · 407 mAh g⁻¹ — **누설(단락)이 충전 쪽을 부풀리면 첫 충전 상한 검사의 입력이 무너진다** · 검사 전 CE · 전압 요동 확인이 필요하다는 쪽 |
| **(츠)** CE 결손 → LLI 배정 전 구조 채널 대조 | **근거(중)** | CE 하락을 저자가 단락(누설)으로 배정(4.25 V 요동 · 충전 부풂) · CE ≈100 % 셀의 500 사이클 44 % 감쇠는 사이클당 0.16 % 결손과 같은 크기 — 그림 해상도로 LLI 판정 불가 |
| **(치)** 모형 결론 옆 배제 가정 | **근거(중)** | `[인쇄]` "the role of stress on electrochemical reactions is not considered" — 배제 가정을 적은 쪽의 표본 · 그러나 **셀 ↔ 입자 압력 사상 · 단일 입자 · 예균열 10 nm · 완전 표면 리튬 공급(ξ = 1 경계)** 은 결론("at 460 MPa ≈2 μm") 옆에 없음 |
| **(이)** 모형 값 인용 규칙 | **근거(표본)** | "critical size" = 실험 괄호 · 모형 점 · 그림 안 식(점과 +120 %) — 모형 입력(경계 균일 압력)이 셀 조건과 같은지 · 식이 점과 같은지를 붙여야 옮길 수 있다 |
| **(미)** "0.1 MPa" 표기 규약 | **약** | 저압 값 0(저압 칸 근거 0) — 고압 쪽 같은 규약 문제: "stack pressure" = 조립 명목(정변위 · 계측 0) ↔ 운전 계측 — 새 판단 거리 2 |
| **(쿠)** 76호 후속 요청(Yamamoto 2020 등록) | **근거(재지목)** | [6c] 재지목 → 59 · 60 · 88 = 3 · 원장 행 0 — 등록 여부 판단의 표본 +1(이 편의 쓰임은 부피 변화 · 균열 묶음) |
| **(주)** "X-limited" 판정 기준 표기 | **약** | "the second step of the lithiation process becomes the rate-limiting step" — 기준 · 측정 0(모식 S16 · Si D̃ 인용 0) — 기준 미인쇄 쪽 표본 |
| **(차)** 면적 / `j₀` 노브 분리 | **약** | 음극 판 곱 문장(접촉 악화 → 계면 임피던스 → 분극 · 전류 집중 — 측정 0) |
| **(처)** 한 손잡이 두 노브 | **정성 메모** | 압력 = 파괴 억제 + 접촉 + 압착 균열 · 크기 = 파괴 + 공극 + 리튬화 깊이 + 반응 면적 |
| **(러)** `θ` → LAM 결합 | **약(음극 판)** | 그림 6 "Li⁺ 경로 X" — 조각의 이온 고립이 `LAM_NE` 자리로 가는 모식 · 양 0 |
| **(비)** 입도 표기 규약 | **약(Si 판)** | 공칭 이름표(50 nm …) ↔ SEM 개수 분포(Si-0.05 봉우리 ≈59 nm) · 측정 개수 · 크기 정의 미인쇄 · "D50 aligns with the specifications" |
| **(매)** 피복률 · 면적 인용 규칙 | **약** | Si D̃ "10⁻¹¹–10⁻¹⁴ cm² s⁻¹" 인용 0 · 면적 규약 0 |
| **(도)** 첫 사이클 CE 결손의 정체 | **약** | NCM811 \| Si 첫 CE 64.6–74.6 % · 배정 0 · `SEI` 0 |
| **(키)** 합성 truth R8 `θ(N)` 형태 | **약** | 상장 파괴는 한 번 리튬화(N 축 0) — 피로형 N 축 아님 |
| **(재)** 재수록 그림 인용 규칙 | **약** | 그림 4f 빨간 네모 = [8] 실험값을 옮겨 그림 — 범례 "Experiment" 는 있으나 원전 그림 번호 · 조건 미인쇄 |
| **(디)** 8호 가닥 종결 표기 | **형식 참고** | 13호 `<5` 가닥도 같은 형식으로 닫을지 — 새 판단 거리 1 |
| (라)(마)(바)(사) | 결정 · 반영됨 | — |
| (가)(나)(다)(아)(자)(카)(타)(파)(거)(너)(더)(머)(버)(서)(어)(커)(터)(퍼)(허)(고)(노)(로)(모)(보)(소)(오)(조)(초)(코)(토)(포)(호)(구)(누)(두)(루)(무)(부)(수)(우)(추)(투)(푸)(후)(그)(느)(드)(르)(므)(브)(스)(으)(즈)(크)(트)(프)(흐)(기)(니)(시)(지)(티)(피)(히)(개)(내)(래)(배)(새)(애) | **근거 0** | 양극 · 기준극 · DRT · Ea · 측면 축 · 코인셀 · vol% 0(양극 7 : 3 wt 만) · 25호 인용 자리 0 · (거) Sharafi · Wang·Sakamoto 인용 0 |

## 새 판단 거리 (셋 — 글자는 호출자가 붙인다)

1. **13호 `<5 MPa` 가닥의 종결 표기** — (디)(8호 "<≈1 MPa")와 같은 형식으로, 카드 · 개념 · 원장에서 13호 `<5` 를 "**인용 다리 셋(59 · 60 · 88호) 모두 빈 다리 — 1 차 주장으로 닫음**" 으로 적을지. 닫으면 계보 표 13호 행은 "원전 없음" 으로 확정되고 열린 다리는 셋(12 · 39 · 61)만 남는다 — (리) 묶음의 범위도 그 셋으로 준다.
2. **"stack pressure" 명목 ↔ 계측 표기(고압 판 (미))** — 계보 · 창 표에 운전 압력을 옮길 때 "**조립 압착 명목(힘 ÷ 면적) · 정변위 · 계측 여부**" 를 값 옆에 적게 할지 — 88호 460 MPa(= 36.13 kN ÷ 0.7854 cm² · 펀치 간 거리 고정 · 계측 0 · 자기 모식이 탈리튬 때 계면 틈을 그림)가 표본 · 60호 "외압 0"(정변위 지그 +1.51 MPa)이 반대쪽 끝 — (미)의 하위 결정으로 묶어도 된다.
3. **모형 경계 압력 ↔ 셀 스택 압력 사상 표기** — 단일 입자 모형의 경계 압력(균일)을 셀 압력과 같은 축에 옮길 때 사상(균질화 · 접촉 응력 · 옆 방향 응력) 유무를 값 옆에 적게 할지 — 88호 그림 5 `p` 축 ↔ 본문 "at 460 MPa, the critical size reaches approximately 2 μm" · 같은 지면에서 764 · 1070 MPa 압착은 입자를 깬다 — (치)(이)의 하위로 묶어도 된다.

# 어긋남 (D) — 지면 안에서 서로 맞지 않는 것, 그리고 인용

| # | 등급 | 내용 | 자리 |
|---|---|---|---|
| **D1** | ★★ | 그림 4 캡션 "**The radius of Si particles is fixed at 1 μm**" ↔ (e) 판 라벨 "**D = 1µm**" · 본문 "Si particles of 1 μm in size" · Movie S1 "1 μm size" — `[재현]` (e) 임계 ≈325 MPa 는 그림 5 점 D 1.008 µm(0.339 GPa)와 맞고 반경 1 µm(D 2 µm → 0.410 GPa)와는 안 맞는다 | 그림 4 |
| **D2** | ★★ | (d) `J_c` 점선 ≈9.41 ↔ (e) ≈10.78 J/m²(`[도표·화소]`) ↔ (f) 의 1 µm 점이 함축하는 ≈11.4–11.6(e 곡선 위) ↔ 표 S3 `g_c` Si 6 · LixSi 10 — 값 · 까닭 미인쇄 | 그림 4 · 표 S3 |
| **D3** | ★★ | 그림 안 식 `p ≈ 0.35(D−D₀)^0.4` ↔ 모형 점: D 0.206 · 0.299 µm 에서 +120 · +64 % · 2 · 3 µm 에서 +9 % · 그린 곡선도 식과 D 5 µm 에서 −4.5 % — 본문은 "power-law relationship" 만 · 캡션 "sublinear law" | 그림 5 |
| **D4** | ★★ | 방법 "During the transfer process, the samples were **not exposed to air**" ↔ 동정 "Lithium dendrites generate Li₂O and Li₂CO₃ after oxidation and reaction with trace CO₂ **in air**" · "Based on our prior experience" · EDX 는 Li 불검출 | p. 6–7 · p. 10 |
| **D5** | ★ | 표 S2 캡션 "Comparison of electrochemical performance of different samples in **Figure S6**" ↔ 그림 S6 = SE XRD · 값은 그림 S7(`[재현]` ±1.4 %p) | SI p. 31 |
| **D6** | ★ | 그림 S5 삽입 "**µSi: 3.3 mg cm⁻² · N/P: 2.3**" ↔ 본문 "3.8 mg cm⁻² … N/P ratio of 2.6" · "To ensure a single controlled variable, all batteries maintained identical … anode loadings" — `[해석]` 150 사이클에서 멈춘 사후 분석 Si-5 셀은 이 S5 셀일 가능성이 크다(그림 2e 셀 아님) | SI p. 8 · p. 2 |
| **D7** | ★ | 그림 S4a 여섯 곡선 ↔ "detailed values … are listed in Table S1": `[도표·화소]` Si-0.1 방전 123.2(표 S1 125 · 표 S2 151) · **Si-5 119.6(표 S1 133 · 표 S2 120)** — 한 세트가 아니다 | SI p. 7 |
| **D8** | ★ | 표 S2 Si-0.3 "136 · **46%**" → 첫 충전 `[재현]` ≈296 mAh g⁻¹ > NCM811 이론 275.5 · 그림 S7c 축(0–220) 밖 — 설명 0 | SI p. 31 |
| **D9** | ★ | Si 완전지 전압을 "4.3 V (vs Li⁺/Li)" · "2.5 V (vs Li⁺/Li)"(방법) · 그림 S4a · S5b 축 "V vs. Li⁺/Li" 로 표기 — 셀 전압이지 Li 기준 양극 전위가 아니다 | p. 10 · SI |
| **D10** | ★ | [2f] 와 [12] 가 같은 편(Wang C. … Sun X. *Joule* 2022, 6, 1770) | 참고문헌 |
| **D11** | ★ | 그림 4a 껍질 라벨 "Li₁₅Si₄"(결정상 이름) ↔ 캡션 "outer amorphous LixSi (ξ = 1)" | 그림 4 |
| **D12** | ★ | "With the same mass, smaller particles have more active material that larger particles … In other words, the lithiation depth is the same for both particle sizes under the same current density." — 같은 질량이면 활물질 양은 같다(뜻은 반응 면적일 것 — `[해석]`) · 뒷문장과 앞문장이 맞지 않는다 | p. 6 |
| **D13** | ★ | "these bright, **nonconductive** substances were indeed lithium dendrites" — 금속 Li 는 도체 · 밝은 대비는 산화 산물의 대전일 것(`[해석]`) | p. 7 |
| **D14** | ★ | "The deterioration of interface contact **increased the interfacial impedance**" — 임피던스 · 저항 측정 0(`EIS` 0) | p. 7 |
| **D15** | ★ | Si 부피 변화 세 층: 본문 ">300%"(인용 0) ↔ 모형 ε₀ ≈0.4(`[재현]` 120 / 174 %) ↔ 그림 4a "Li₁₅Si₄" — 모형 입력이 본문 값보다 작다 · 조정 0 | p. 7 · SI p. 34 · 그림 4 |
| **D16** | ★ | SI 본문 "withe particle dimensions around 5 μm (**Figure 2e**)" = 그림 S2e · 판독 긴 축 ≈3.5–4 µm | SI p. 4 |
| **D17** | ★ | "XRD characterization revealed no phase changes … indicating that **no side reactions occurred within the electrolyte**" — XRD 는 비정질 분해 산물을 보지 못한다(`[해석]` 과대 결론) | p. 3 · 그림 S6 |
| **D18** | ★ | 그림 S13 "**0 MPa**" = 전처리 없음(셀은 460 MPa 조립) — 이름표가 압력 축처럼 읽힘 · `[도표·화소]` S13a 방전(112.0 · 92.7 · 83.2)이 그림 2e(114.1 · 93.3 · 83.2)와 같다 — 대조군이 본실험 셀의 재사용으로 보인다 | SI p. 16 |

# 이 편이 우리 프로젝트에 주는 것 (정리)

1. **요구치 계보 · 13호**: 13호 `<5 MPa` 의 마지막 인용 다리가 비었다 — 세 다리([23] · [45] · [35]) 모두 "5" 를 주지 않는다. 계보는 아홉 편 · 여섯 값 · 띠 0.1–5 MPa · **확인된 원전 0 그대로**, 열린 다리는 셋(12 · 39 · 61). 이 편 모형의 저압 함축(5 MPa → 150 nm)은 13호와 **반대 방향**이다.
2. **압력 표기**: "460 MPa stack pressure" 는 조립 명목(정변위 · 계측 0) — 창의 운전 표본으로 쓰지 않는다. 같은 지면이 탈리튬 때 셀 안 계면 틈을 그리고, 해체 뒤 틈을 셀 안 상태로 읽지 말라고 적는다 — [[assb-pressure-reapplication-separation-test]] D4(구속 형식) · D1(원시 압력)의 문헌 쪽 표본.
3. **음극 판 Q1 · Q7**: 파괴는 CE(누설)로, 용량 감쇠는 크기와 무관한 띠로 — N/P 2.6 · 양극만의 Li 재고에서 `θ_NE`(탈리튬 고립)는 완충되고 리튬화 고립만 LLI 로 간다(`[해석]`). CE 결손 = 누설(저자 배정) — 41 · 52 · 60호에 이은 "CE ≠ LLI 게이지" 표본.
4. **압력 → 용량(음극 판)**: 200 ↔ 460 MPa 에서 무파괴 Si-0.3 도 저압 셀이 더 준다(`[도표·화소]` 44 ↔ 72 · 59 %) — 접촉 가설과 양립하는 약한 표본(셀 하나 · 제조 절 미인쇄).
5. **"critical size" 의 층위**: 실험 괄호(×3–5 폭) · 모형 점 · 그림 안 식 — 옮길 때는 층위와 압력 사상 조건을 붙인다(460 MPa 문턱 2.13 · ≈2.18 · ≈2.63 µm).

# 후속 후보 (원전 우선 — 지목 수는 위키 digest 의 후속 절 grep 으로 센 값)

| 서지(`[인쇄]` 참고문헌 그대로) | ref | 지목(이 편 포함) | 왜 | 축 | 우선 |
|---|---|---|---|---|---|
| **S. Y. Han, C. Lee, J. A. Lewis, D. Yeh, Y. Liu, H.-W. Lee, M. T. McDowell, *Joule* 2021, 5, 2450** | [15] | **33 · 60 · 81 · 88 = 4**(원장 ★★ — 재지목) | 이 편의 **유일한 사이클 중 압력 수치** "within 2 MPa" 의 원전 — 81호 재인용 Si 1.49 MPa · 합금 음극 응력 시계열(정변위) — 명목 460 MPa 셀에 옮긴 값의 조건 확인 | Q6 · 압력 신호 | ★★★ |
| **M. Yamamoto, Y. Terauchi, A. Sakuda, A. Kato, M. Takahashi, *J. Power Sources* 2020, 473, 228595** | [6c] | **59 · 60 · 88 = 3 — 지목 누락(59 ★★ · 60 ★★ · 원장 행 0)** | 59호 기록 "volume variations under different compressive pressures on the performance and microstructure of ASSBs" — 압력 × 부피 변화 × 미세구조 · 이 편은 Si 부피 · 균열 묶음 [6] 으로 인용 | Q6 · Q1 | ★★★ |
| **D. M. Piper, T. A. Yersak, S. H. Lee, *J. Electrochem. Soc.* 2013, 160, A77** | [11a] | 88 = 1 | "the substantial stack pressure applied during cycling of ASSBs[11]" 의 원전 — 압력 × Si 음극(제목은 참고문헌에 미인쇄 — 받아서 확인) | Q6 | ★★ |
| **X. H. Liu, L. Zhong, S. Huang, S. X. Mao, T. Zhu, J. Y. Huang, *ACS Nano* 2012, 6, 1522** | [8] | 88 = 1 | **D₀ = 150 nm 와 그림 4f "Experiment" 의 원전** — 모형 무압 가지의 유일한 맞춤 대상(자기 인용 · 액체 쪽) | (c) · Q8 | ★★ |
| **H. Huo, M. Jiang, Y. Bai, S. Ahmed, K. Volz, H. Hartmann, A. Henss, C. V. Singh, D. Raabe, J. Janek, *Nat. Mater.* 2024, 23, 543** | [14a] | 88 = 1 | "crack generation in the electrode/electrolyte interfaces was frequently observed in ASSBs" — Si 음극 · 황화물 계면(Giessen) | Q1 | ★★ |
| **C. H. Wang, T. Deng, X. L. Fan, M. Zheng, R. Z. Yu, Q. W. Lu, H. Duan, H. Huang, C. S. Wang, X. L. Sun, *Joule* 2022, 6, 1770** | [12] = [2f] | **60 · 88 = 2**(원장 ★★ — 재지목) | micro short-circuit 판정의 인용처 — CE 결손 = 누설의 방법 원전 | Q7 | ★★ |
| **F. Y. Zhang, Y. N. Guo, L. Q. Zhang, P. Jia, X. Liu, P. Qiu, H. B. Zhang, J. Y. Huang, *eTransportation* 2023, 15, 100220** | [11b] | **60 · 88 = 2**(원장 ★ — 재지목 · 이 편 저자의 자기 인용) | 같은 Huang 연구실의 외압 종설 — 요구치 인쇄 확인용(60호 기록) · 이 편의 "substantial … necessary" 인용처 | Q6 · 요구치 | ★★ |
| Y. Sakka, M. Matsumoto, H. Yamashige, A. Takeuchi, M. Uesugi, K. Uesugi, C. Zhong, K. Shimoda, K.-i. Okazaki, Y. Orikasa, *J. Electrochem. Soc.* 2024, 171, 070536 | [14b] | 88 = 1 | 계면 균열 인용 둘째 — 39호(Sakka 2022 *JMCA* · CT 접촉)와 같은 제1저자 · 다른 편 | Q1 · CT | ★ |
| D. H. S. Tan, … Y. S. Meng, *Science* 2021, 373, 1494 | [3g] | **85 · 88 = 2**(원장 ★ — 재지목) | µSi 우수 — 서론 물음의 출발점 | 음극 · Q7 | ★ |
| D. X. Cao, T. T. Ji, A. Singh, S. Bak, Y. H. Du, X. H. Xiao, H. Y. Xu, J. E. Zhu, H. L. Zhu, *Adv. Energy Mater.* 2023, 13, 2203969 | [10] | 88 = 1 | 나노 Si 구조 진화 · 음극에 SE · 탄소를 넣지 않은 설계의 근거[10] | 음극 | ★ |
| H. Yang, F. Fan, W. Liang, X. Guo, T. Zhu, S. Zhang, *J. Mech. Phys. Solids* 2014, 70, 349 | SI [4] | 88 = 1 | ε₀ ≈ 0.4("according to experiments")의 출처 — 부피 변화 층위(D15) | Q8 · 모형 | ★ |
| M. Pharr, Z. Suo, J. J. Vlassak, *Nano Lett.* 2013, 13, 5570 · A. Kushima, J. Y. Huang, J. Li, *ACS Nano* 2012, 6, 9425 | SI [6b] · [6a] | 88 = 1 | 표 S3 `g_c` 6 · 10 J/m² 의 출처 — `J_c` 선 대조(D2) | 모형 | ★ |
| J. E. Trevey, K. W. Rason, C. R. Stoldt, S. H. Lee, *Electrochem. Solid-State Lett.* 2010, 13, A154 | [9] | 88 = 1 | 황화물 반쪽에서 µm ↔ nm Si 첫 비교 · ⚠ 44호 후속의 Trevey 2011 *JES*(TiS₂)와 다른 편 | 음극 | ☆ |
| X. H. Liu, F. Fan, H. Yang, S. Zhang, J. Y. Huang, T. Zhu, *ACS Nano* 2013, 7, 1495 | [16b] | 88 = 1 | "unlithiated cores"(자기 인용) — 입자별 리튬화 분포(G5) | 모형 | ☆ |

지목 누락 검사: 이 편 참고문헌 43 항목 + SI 7 중 **앞 호 후속 절에 ★ 이상으로 올랐으나 원장 §1 행이 없는 편 1 — [6c] Yamamoto 2020 *JPS*(59 · 60호 ★★)**. 원장 행이 있는 편: [2b] Ye & Li 2021(85 ★★) · [3g] Tan 2021(85 ★) · [11b] Zhang F.Y. 2023(60 ★) · [12] Wang C. 2022(60 ★★) · [15] Han 2021(33 · 60 · 81 ★★). 등급 칸 없는 옛 후속 표에만 오른 편 0. **이 편 자체**: 원장 지목 칸 "13 · 60" = 후속 절 grep 값(누락 0).

`[해석]` 요구치 계보를 닫는 쪽으로는 이 편 인용 그물에 새 다리가 없다 — [11b](같은 연구실 종설)는 60호 기록상 요구치 인쇄 여부부터 확인 대상이다. 압력 창의 **운전 중 압력 실측** 쪽 원전은 [15] Han 2021 이 가장 가깝다.

# 이 digest 가 주장하지 않는 것

- **13호 저자가 [35] 를 잘못 붙였다고 단정하지 않는다** — 이 편 지면에 그 명제("<5 MPa" · 요구 압력 감소)가 없다는 것까지다. 13호가 다른 판본 · 다른 편을 뜻했을 가능성은 가를 수 없다.
- **"압력이 Si 파괴 문턱을 올린다" 는 결론이 틀렸다고 하지 않는다** — 방향은 두 압력의 실험 괄호(0.3–1 → 1–5 µm)와 양립한다. 걸린 것은 지수 · 계수(식 ↔ 점) · 셀 ↔ 입자 압력 사상 · 판마다 다른 `J_c` · 200 MPa 세트의 제조 조건이다.
- **460 MPa 가 셀 안 실제 압력이 아니라고 단정하지 않는다** — 계측 0 · 정변위라 모른다는 것까지다.
- **200 ↔ 460 MPa 의 용량 차를 접촉 손실로 배정하지 않는다** — 셀 하나 · 제조 절 미인쇄 · 460 MPa 두 셀 산포(72 ↔ 59 %) 위의 `[도표·화소]` 판독이다.
- **그림 S13a 가 그림 2e 와 같은 셀이라고 단정하지 않는다** — 세 점의 값이 ±2 mAh g⁻¹ 안에서 같다는 판독까지다.
- **`J_c` 차(9.41 · 10.78 · ≈11.5)의 원인을 정하지 않는다** — 반경 ↔ 지름 · 유효 `g_c` 보간 등 후보를 가를 입력이 지면에 없다.
- **덴드라이트 동정이 틀렸다고 하지 않는다** — 방법 문장과의 충돌 · EDX 의 Li 불검출 · O 지도 판독 한계까지다.
- **영상 내용에 대해 아무것도 주장하지 않는다** — 미열람(디코더 없음 · 설치 금지). 식별(Movie S1)도 개수 · 이름에 기댄 추정이다.
- `[도표]` · `[도표·화소]` 값은 판독이고, `[재현·외부 값]`(Si 밀도 2.33) · `[재현·가정]`(평면 변형 Irwin)은 크기 검사다.
- 수치는 전부 사본이다 — 정본은 원문 PDF. 우리 연구 수치(artifact + `degradation-degeneracy/docs/RESULTS*.md`)와 대조하지 않았다.
