Repository: yonghoon7153-source/Yonghoon-DEM-DFT

# wiki/raw/ — 예외적 불변 원본층

이 리포의 불변 증거층은 **이미 밖에 있다**: `docs/data/`(측정 CSV·JSON) ·
litdb 정본(friendly-meitner) · `docs/reviews/findings.json` · git 이력.
그래서 이 폴더는 킷 원형과 달리 **예외 전용**이다:

- 들어오는 것: litdb 소관(논문)도 측정 데이터도 아닌 외부 자료 — 강연 전사,
  외부 레포 감사 노트 등.  `transcripts/` 등 하위 폴더에 날짜-슬러그로 저장.
- 규칙: 한번 저장한 파일은 수정 금지 (원본이 바뀌면 새 -v2 파일).  frontmatter 에
  `source_url` / `ingested` 를 적는다.
- 논문 PDF·digest 는 여기 넣지 않는다 → wiki/SCHEMA.md 경계 규칙 1 (litdb 정본).

File: wiki/raw/papers/minnmann2021_charge-transport-bottlenecks-tlm-ncm622-lpscl.md (part 2 of 3)
---
  Information, Section 3. Data for the individual materials was obtained from impedance spectroscopy of pure samples of these materials."** · 캡션 "Volume fractions were calculated with an average porosity of 14 vol.-%".
- `[인쇄]` 추세 · 교차: "The composite cathodes exhibit effective partial conductivities between 10−6 to 10−3 S cm−1 for both charge carriers … For lower CAM volume fractions, the ionic partial conductivity exceeds the
  electronic one, while at higher volume fractions, the electronic partial conductivity exceeds the ionic one." — `[도표]` 교차 ≈Φ 33 %.
- `[인쇄]` "At approx. 42 vol.-% CAM the effective ionic conductivity of the composite is **about four times lower** than the ionic conductivity of the bulk solid electrolyte. However … still 0.17 mS cm−1. This is comparable to
  the bulk ionic conductivity of other solid electrolytes such as e.g. β-Li3PS4, which is still capable of being employed in ASSB cells with specific charges as high as 124 mAh g−1.44"(D4 — `[재현]` 1.6/0.17 = **9.4**;
  "4" 는 τ²_ion 4.3 이다) · 124 = 23호 첫 방전(23호 digest :137 ✓).
- `[인쇄]` "The ionic tortuosity factor … increases from a value of approx. 2.4 at 25 vol.-% NCM to a value of approx. 15.3 at 53 vol.-%, which is **slightly higher** than microstructural models generated by Bielefeld et al. have
  predicted.6" — `[재현]` 57호 3 µm 적합식(57호 digest :137 전사) `τ² = 0.325·ε_SE^−2.018` 에 이 편 ε_SE 0.444 · 0.331 을 넣으면 1.67 · 3.0 ↔ 측정 4.33 · 15.3 = **×2.6 · ×5.1**(적합 영역 ε 0.186–0.44 · 25 % 는
  영역 밖; 61 % ε 0.25 → 5.3 ↔ 130, ×24) — "slightly" 보다 크다(D21).
- `[인쇄]` 전자: "An increase of the volume fraction of NCM from 25 vol.-% to 33 vol.-% leads to an increase of the effective electronic partial conductivity by one order of magnitude from 2.1 ∙10−5 S cm−1 to 2.4 ∙10−4 S cm−1
  … This insufficient electronic percolation lowers the effective electronic conductivity of such composites." · "The electronic partial conductivity of the employed and fully lithiated NCM (10 mS cm−1) is one order of
  magnitude higher than the ionic conductivity of the solid electrolyte. Additionally, it has been reported, that the electronic conductivity of NCM increases upon delithiation, hinting that the electronic limitation will be
  even lower upon cell cycling.46" · "The electronic tortuosity factor decreases from a value of 120 at 25 vol.-% NCM to approx. 4.3 at 61 vol.-% NCM. This could imply that a high CAM fraction … provides sufficient electronic
  percolation … even without the use of carbon additives."
- `[인쇄]` 탄소: "as the electronic potential of the carbon additives is comparable to that of the CAM, potential-related degradation of the solid electrolyte at the surfaces of carbon additives and CAM are more likely to occur.47–50"
  · **"Typically, the reported volume fraction of CAM in thiophosphate-based ASSB is around 42 %.9,16,22,27,36,47,51–56 For this volume fraction, the electronic tortuosity factor is above eight. Hence, we assume that not all
  CAM particles are connected to the electronically conducting network.24"**(D5 — 인쇄 7.4 · `[도표]` 7.47 · ref 24 = 01호).

## 결과 3 — 사이클 성능 (pp. 6–7) · Fig. 3

- `[인쇄]` "The composite cathode mass was kept constant which in turn leads to different thicknesses and areal capacities (Table SII) … by keeping the composite mass constant, a direct comparison of the gravimetric specific
  charge, is feasible." · "If not mentioned otherwise, all specific charges refer to the discharge step." · "Both plots show an inverse U-shape" · "The decrease in specific charge for increasing C-rates is lowest for the lowest
  CAM volume fraction and highest for the highest NCM volume fraction." · 수치는 Fig. 3 절.
- `[인쇄]` **"The utilization level describes how many CAM particles are connected to the ionic and electronic percolation network.31 Both connections are necessary as isolated particles cannot be addressed electrochemically
  during charge and discharge.58 At lower CAM fractions, improvements in energy density can be achieved by increasing the CAM fraction without affecting the utilization level negatively. This changes when CAM fractions exceed
  a certain threshold, above which additional CAM particles are isolated from the ion-conducting phase and remain inactive during operation."**
- `[인쇄]` "At low CAM fractions, the electronic percolation becomes the limiting factor due to a low electronic CAM utilization. At high CAM fractions, the low effective ionic conductivity has a significant impact on the C-rate
  performance. … The ionic tortuosity factor at 61 vol.-% NCM is approx. 130, leading to large IR-drops at higher C-rates. This is also displayed by the charge-discharge curves shown Fig. S2." · "Porosity is volume that is not
  contributing to electronic or ionic transport, thus, decreasing the effective conductivity of the composite cathode."
- `[인쇄]` Asano 대조: "the cell performance at 49 vol.-% NCM (neglecting porosity) was highest for all C-rates, which is in line with our results." — `[재현]` 49 × 0.86 = **42.1** — 저자 스스로 고상 기준 ↔ 공극 포함 기준을 맞춘다.
- `[해석]` 고 CAM 쪽 손실을 한 지면이 **두 이름**으로 쓴다 — "isolated from the ion-conducting phase and remain inactive"(`θ` 형 — 용량) ↔ "low effective ionic conductivity … C-rate performance"(`η` 형 — 율). 61 % 의
  0.1 C q_mat 132.3 은 42 % 154.6 의 −14 % — 저율 결손이 있다. 이 −14 % 를 이온 쪽 고립과 0.1 C 의 잔여 `η` 로 가르는 관측은 0.

## 결과 4 — 전자 한계 · VGCF (p. 7) · Fig. 4

- `[인쇄]` "Improving the effective electronic conductivity at high CAM fractions does not necessarily lead to a higher CAM utilization and conductive additives may not be necessary at all. To demonstrate this, we added
  conductive additives (vapor grown carbon fibers, VGCF) to cathode composites with CAM fractions of 33 vol.-% and 61 vol.-% (1 mg of VGCF per 100 mg of cathode composite)."
- `[인쇄]` "For the composite cathodes with a CAM fraction of 33 vol.-%, the addition of VGCF increases the material-specific charge by 13 % at a C-rate of 0.1C. However, for … 61 vol.-% … no improvements … At higher C-rates,
  the performance … is even slightly lower … This may be caused by degradation at the carbon-solid electrolyte interface during cycling which can lead to changes in the ion transport pathways and increased ionic tortuosity."
- `[인쇄]` **"The addition of VGCF to the cathode composite with a low CAM fraction increased its material-specific charge during charging (Table SIV) and discharging by 10–20 mAh g−1 at all C-rates. This indicates that this
  improvement is mainly caused by creating additional contacts to CAM particles that would have been isolated without the use of carbon additives."** · 캡션 "The specific charge increase does only slightly depend on the
  C-rate, which indicates that the increase in specific charge mainly originates from the gain of electronically contacted, otherwise isolated, CAM."
- `[인쇄]` "The ionic limitation in composite cathodes with high CAM fractions has been found for LiNi0.33Co0.33Mn0.33O2, LiCoO2, and **Li4Ti7O11**-based composites.25,27,36"(인쇄 그대로 — D18).
- `[해석]` 저자의 고립 논증은 **65호 "첫 충전 상한" 과 같은 논리**다 — 충전 · 방전이 같이 늘면 `θ`, 율에 따라 벌어지면 `η`. 이 편에서는 충전 값이 SI(Table SIV)에만 있어 우리가 재현하지 못한다(§(c)).

## 결과 5 — 이온 한계 · 전류밀도 · SE 분쇄 (pp. 7–9) · Fig. 5 · 6

- `[인쇄]` "C-rate tests are used in ASSB research because the potential drop caused by the charge transfer resistance at the CAM-solid electrolyte-interface is kept constant, regardless of cathode mass or composition." ·
  "Higher currents influence the charge transport IR-drop and additionally the charge transfer overpotentials from the anode side, which makes it difficult to assess the influence of the current density on cathode performance
  indicators" · **"As the anode is the same in all full cell tests, differences in the kinetic limitations observed in cell tests at similar current densities must correspond to kinetic limitations originating from the
  cathode."**(Q5 층)
- `[인쇄]` 분쇄: "Using this approach, additional influence from amorphization of solid electrolyte particles typically seen in high energy ball milling steps can be minimized.34 However, a direct comparison of the impedance
  spectra of the pristine (coarse) and the ball milled (fine) LPSCl shows a reduction of the ionic conductivity from 1.6 to 1.2 mS cm−1 (Fig. S4). This can be an indication for slight decomposition reactions with the employed
  solvent, or an additional grain boundary contribution." · "The grinding procedure primarily results in a reduced number of particles with particle sizes > 10 μm (Table SV), leading to a much better distribution of the SE in
  the composite cathode."
- `[인쇄]` **"We observed that the microstructural modification, i.e. the grinding of the solid electrolyte, increases σion, eff and decreases σel, eff of composite cathodes. A decrease in electronic conductivity may indicate an
  increase in the fraction of isolated CAM particles. … However, the CAM-specific charge at low C-rates increased despite the reduced effective electronic conductivity, which indicates the opposite. Thus, an addition of VGCF
  seems not to be necessary (Fig. S3). A possible explanation for the decrease in effective electronic conductivity could be a less pronounced clustering of the CAM particles."**(D1 · D15 · D20)
- `[인쇄]` "The results of our work show the direct correlation between effective partial conductivities of composite cathodes and the electrochemical performance … Effective partial conductivities derived by impedance
  spectroscopy may thus be a suitable, easily accessible, and meaningful descriptor for the microstructural optimization of composite cathodes."

## 제안 셋 (p. 9)

- **공극 줄이기** `[인쇄]` "although the determination of exact porosity values is difficult, composite cathodes prepared by a dry mixing process with subsequent uniaxial consolidation exhibit a high porosity of **13 %–17 %
  (Table SIII)**, which is comparable to values reported in literature.43"(ref 43 = 55호 — void 13.2 %) · "warm-isostatic pressing. Lee et al. demonstrated that this approach can result in low single-digit porosity values.59"
  (ref 59 = 06호 — ⚠ 06호 digest 는 WIP 전후를 정성(Fig. S10, 06호 digest 가 안 봄) · 두께 −5.51 % 로만 적고 공극률 값 0) · 함침(액체 · 고분자 전해질).
- **SE 전도도 ↑ · 입도 ↓** `[인쇄]` "The determined ionic tortuosity factors of a composite cathode with 61 vol. % and a fine SE is around 34 (Table SII). In contrast, tortuosity factors in liquid electrolyte based cathodes …
  are approx. an order of magnitude lower.61 … For instance, for that composite cathode, which showed the best C-rate performance in our experiments, an effective ionic conductivity of **0.4 mS cm−1** was determined. To achieve
  this value in a composite cathode with 61 vol.-% and a tortuosity factor of 34, the ionic conductivity of the employed solid electrolyte has to be at least **47 mS cm−1**. This is nearly twice as large as the highest
  conductivity reported so far for a lithium solid electrolyte.8 However, if the tortuosity factor could be decreased to a value below 10, the necessary ionic conductivity would yield **16 mS cm−1**." — `[재현]` σ₀ = τ²·σ/φ_SE:
  34 × 0.4 / 0.25 = **54.4** · 10 × 0.4 / 0.25 = **16.0** ✓ ⇒ 47 은 φ_SE 0.289 또는 τ² 29.4 에서만 나온다(D6) · 0.4 mS cm⁻¹ = Fig. 2 의 **25 % 점(4.17e-4)** — 25 % 는 사이클 그림(3 · 4 · 5)에 없다(D7).
  "These results are comparable to microstructural models reported by Bielefeld et al. … conductivities of more than 10 mS cm−1 are required … Similar results have been reported by Kaiser et al.25"
- **바인더** `[인쇄]` "The slurries typically contain polymer binders … manufactured as layers of about 100 μm thickness (sheets). These binders are also blocking ionic and electronic transport" · Hippauf(바인더 감축) · Oh(이온 전도성
  바인더 + 전자 전도성 첨가제).

## 결론 (pp. 9–10)

- `[인쇄]` "Comparing effective conductivities and discharge capacities from battery cycling, two types of charge transport limitations are identified, which reduce the specific charge of ASSB cells. At a low CAM fraction,
  **electronically isolated CAM particles** cannot contribute to the charge-discharge process manifesting itself in a reduced CAM utilization. At higher CAM fractions, low effective ionic conductivity and **clustering of the
  CAM particles** reduce the C-rate capability of ASSB cells. The use of carbon additives increases the material-specific charge only at low CAM fractions, while the reduction of the solid electrolyte particle size increases the
  C-rate capability at high CAM fractions."
- `[해석]` 결론의 두 한계 중 **"electronically isolated CAM"(θ₀ 형)** 은 VGCF 쌍 하나(33 %)와 율 무관 논증 위에, **"clustering"** 은 σ_el ↓ 설명 가설 위에 선다 — 둘 다 신품 · 측정된 연결 분율 0.

## 참고문헌 64 편 — 우리 축에 닿는 것

- **흡수된 편 10**(PDF 의 DOI 링크로 대조): [4] Jung 2015 *Isr. J. Chem.* = **71호** · [6] Bielefeld 2020 *ACS AMI* = **57호**(식 4 의 출처) · [24] Bielefeld 2019 *JPCC* = **01호**("not all CAM particles are
  connected") · [36] Zhang W. 2017 *ACS AMI* 9, 17835 = **63호**(셀 설계) · [37] Santhosha 2019 *Batter. Supercaps* = **42호**(0.62 V) · [43] Hlushkou 2018 *JPS* = **55호**(공극 13–17 % "comparable") · [44] Koerver 2017
  *Chem. Mater.* = **23호**(124 mAh g⁻¹) · [51] Strauss 2018 *ACS Energy Lett.* = **22호**(42 % 묶음) · [56] Doux 2020 *AEM* = **05호**(42 % 묶음) · [59] Lee 2020 *Nat. Energy* = **06호**(WIP 공극).
- **방법의 선행 — 원장 행 있음**: [26] Siroma 2016 *JPS* 316, 215(원장 ★, 지목 55) · [25] Kaiser 2018 *JPS* 396, 175(★★, 29 · 48 · 50) · [40] Braun 2018 *JPS* 393, 119(★, 40 · 45 · 57) · **원장 0**: [32] Siroma 2015
  *Electrochim. Acta* 160, 313(**식 1 의 출처** — Table 3 "open-open") · [39] Huggins 2002 *Ionics* 8, 300 · [41] Bisquert 2000 *PCCP* 2, 4185.
- **굴곡도 · 공극**: [42] Landesfeind 2016 *JES* 163, A1373(원장 ★★, 55 · 57) · [61] Landesfeind 2018 *JES* 165, A469 · [43] 55호.
- **이용률 · 고립**: [31] Neumann 2020 *ACS AMI* 12, 9277(원장 ★★★, 27 · 53 · 56 — 이용률 정의의 인용처) · [58] Bartsch 2019 *Chem. Commun.* 55, 11223(원장 ★★★, 38 — "isolated particles cannot be addressed").
- **조성 · 입도**: [27] Asano 2017 *JES* 164, A3960(원장 0 — NCM111/Li₃PS₄ 조성 스윕 · 49 vol%) · [28] Shi · Tu · … · Ceder, 인쇄 "*Adv. Energy Mater.*, **2**, 1902881 (2019)"(원장 ★★★ Shi 2020 *AEM* **10**, 1902881, 24 · 25 · 57 — 권 · 연도
  인쇄가 다르다, D18) · [52] Noh 2017 · [54] Sakuda 2016 · [33] Kato 2018 *JPCL* 9, 607(원장 ★★, 57 — 사이클 곡선 적합 σ_eff).
- **기타**: [46] Amin · Chiang 2016 *JES* 163, A1512(NCM 전자 전도도의 SoC 의존) · [35] Wang L. 2020 *Nat. Commun.* 11, 5889(공간전하) · [47] Zhang W. 2017 *ACS AMI* 9, 35888 · [48] Strauss 2020 · [49] Walther 2020 ·
  [50] Tan 2019(탄소 · SE 분해) · [16] Koerver 2018 *EES* 11, 2142(원장 ★★★) · [38] Wenzel 2018 *SSI* 318, 102(원장 ★) · [34] Dewald 2021(DC 분극) · [45] Randau 2020 *Nat. Energy* 5, 259 · [63] Oh 2019(인쇄 "*Adv. Energy
  Mater.*, **22**, 1802927 (2019)" — D18) · [64] Hippauf 2019.
- ⚠ 이 편은 02 · 24 · 29 · 39 · 50 · 56호를 인용하지 않는다(시점).

# 어휘 집계 — NFKC · 줄 끝 하이픈 복원 · 쪽 머리 제거 · 대소문자 구분 (본문 · 캡션 | 참고문헌) — 표지 쪽 제외

| 낱말 | 본문 · 캡션 | 참고문헌 | 메모 |
|---|---:|---:|---|
| `tortuosit` | **33** | 0 | 식 3(기하 τ) · 식 4(τ² 인자) 둘 다 |
| `blocking` | 16 | 0 | |
| `transmission line` · `TLM` | 8 | 0 | |
| `fit` | 7 | 0 | "fitted using the RelaxIS 3" · "This equation was fitted" |
| `porosit` · `pore` · `void` | 13 · 3 · **0** | 0 | "void" 0 — 이 편 낱말은 porosity |
| `percolat` · `isolat` · `utiliz` · `cluster` | 8 · 6 · 8 · 3 | 0 | |
| `contact` | 6 | 0 | "electronically contacted" · "additional contacts to CAM particles" · "improved contact between the solid electrolyte and the CAM" · 강철 막대 "contacts" |
| `pressure` · `MPa` | 8 · 6 | 0 | 380 · 100 · 40 MPa |
| `interfac` · `charge transfer` · `space charge` | 14 · 4 · 2 | 0 | |
| `capacitance` · `CPE` · `constant phase` · `Warburg` | **0** · 0 · 0 · 0 | 0 | CPE 는 Fig. 1 그림 글자로만 |
| `error` · `±` · `standard deviation` · `reproduc` · `uncertain` · `sensitiv` | **0** | 0 | |
| `freely` · `fix` · `insensitiv` · `global` | **0** | 0 | "less-important resistance" 관행 문장 0 |
| `Bruggeman` | **0** | 0 | |
| `voltage` · `cut-off` | **0** · 0 | 0 | 사이클 전압 창 미인쇄 |
| `reference` | **0** | 0 | 기준극 0(In/(InLi)ₓ 는 "lithium reservoirs") |
| `LAM` · `LLI` · `degrad` | 0 · 0 · 2 | 0 | "potential-related degradation" · "degradation at the carbon-solid electrolyte interface" |
| `carbon` · `VGCF` · `binder` | 14 · 9 · 6 | 0 | |
| `temperature` · `°C` | 5 · 3 | 0 | EIS 온도 값 0("room temperature") |
| `assum` · `may` · `might` · `could` | 5 · 10 · 1 · 5 | 0 | |
| SI 항목(`Supplementary` · `Fig. S` · `Table S`) | **15**(겹침 1 제외) | 0 | §공백 머리 |

# Q1~Q8 판정 (닻 페이지 수집 지침)

| Q | 판정 | 근거 |
|---|---|---|
| **Q1 정량** | **없다 — `θ(N)` 0/73 · 층 하나(신품 `θ₀` 해석)** | 사이클 · 노화 0. `[인쇄]` "the addition of VGCF … increased its material-specific charge during charging (Table SIV) and discharging by 10–20 mAh g⁻¹ at all C-rates. This indicates that this improvement is mainly caused by creating additional contacts to CAM particles that would have been isolated" — 33 vol% 무탄소 셀의 전자 고립 몫을 **도전재 개입 쌍 + 율 무관 논증**으로 적는다(`[인쇄]` +13 % · `[도표]` +14.3 % @0.1 C) — 65호 "첫 충전 상한" 과 같은 층위(용량 차 + 논증 · 측정된 연결 분율 0) |
| **Q2 독립 관측** | **반 칸 검토 후 접음 — 신품 · 가른 것은 `θ₀`(전자 고립) ↔ `η`(이온 수송)이지 `LAM` ↔ 접촉이 아니다** | 채널 넷: 차단 셀 σ_el · σ_ion(TLM) · 율 · 전류밀도 · 도전재 개입 · SE 입도 쌍. 열화 0 · 사후 분석 0 |
| **Q3 라벨 층위** | **fitted-EIS(TLM · 회로 세부 SI · 적합 오차 0) + assumed porosity(14 % · SI Section 3) + derived label(τ² = σ₀φ/σ_eff · 정의 없는 ≈±20 % 막대) + electrochemical(셀 둘 · 산포 0 · 전압 창 미인쇄) + 래스터 그림의 표지 · 정규화 어긋남(D1 · D2 · D3 · D9 · D13)** | 어긋남 21 건(§어긋남) |
| **Q4 유일성** | **0/73 — 예순다섯 번째 성질** | "두 차단 셀로 각 운반자의 저항을 그 셀의 직류 극한에서 따로 떼는 설계를 쓰되, 다른 운반자 저항 · 분리막 · In 계면 · 공극의 처리는 SI 로 미루고, 두 셀의 교차 대입 · 전역 적합 · 적합 오차는 인쇄하지 않았으며, 굴곡도 인자에는 정의 없는 ±20 % 막대를 붙였다" |
| **Q5 Li-In** | **층 하나 — 0.62 V 인용(42호) · "같은 음극이면 같은 전류밀도의 차이는 양극" 가정 인쇄** | `[인쇄]` "a stable anode potential of 0.62 V vs Li+/Li.37" · "As the anode is the same in all full cell tests, differences in the kinetic limitations … must correspond to kinetic limitations originating from the cathode" · `[재현]` 박 치수 Li/In 0.64 ↔ "x ≈0.3" · 충전 뒤 x_Li ≤0.455(42호 평탄 창 ≈1–47 at% 윗끝 가까이) · 전위 측정 0 |
| **Q6 압력** | **보고 · 통제 — 스윕 0** | 제조 380 MPa × 3 min(EIS 이온 셀은 두 번) · 분리막 100 MPa · EIS ≈40 MPa(힘 센서 + 스프링) · 사이클 ≈40 MPa · 압력 → 전도도 · 용량 0 |
| **Q7 dead Li** | **해당 없음** | In/(InLi)ₓ 음극 |
| **Q8 화학 · OCP** | **층 하나 — NCM-622 · 이론 200 mAh g⁻¹ 가정 · 방전 비용량만** | q_mat 0.1 C 132–155 mAh g⁻¹ · 전압 창 · 곡선(Fig. S2) · OCV 0 · σ_el,0 는 0 % SoC 값(`[인쇄]` "electronic conductivity of NCM increases upon delithiation" [46]) |

# ★ (a) 방법의 정체 — 차단 셀 · TLM · 무엇을 고정 · 자유로 두나

## 두 셀 — 무엇이 단자에 붙나 (Fig. 1 · 식 1 · `[재현]` 극한)

| 셀 | 적층 · 압착 | 단자 레일 · 열린 레일 | ω → 0 | ω → ∞ | 두 호 사이 평탄 | 쓰는 값 |
|---|---|---|---|---|---|---|
| **이온 차단** | SS \| 복합체 100 mg \| SS · 380 MPa × **1** | `z_el` 단자 · `z_ion` 열림 | `R_el = L(r_el,1 + r_el,2)`(+ 강철 접촉 — 회로에 없음) | `R_el,1 ‖ R_ion` | `R_el ‖ R_ion`(`CPE_el` 가 닫힌 뒤 · `CPE_int` 가 열리기 전) | **σ_el,eff** |
| **전자 차단** | In/(InLi)ₓ \| LPSCl ≈60 mg \| 복합체 \| LPSCl ≈60 mg \| In/(InLi)ₓ · 380 MPa × **2**(같은 펠릿을 풀어 SE 를 더하고 다시) | `z_ion` 단자 · `z_el` 열림 | `2R_In + 2R_SE + R_ion` | `2R_SE + R_el,1 ‖ R_ion` | `2R_SE + 2R_In + R_el ‖ R_ion` | **σ_ion,eff** |

- 식 1 의 두 극한 `[재현]`: ω → 0 에서 계면이 비패러데이(`z_int` → ∞)면 `[cosh x − 1]/sinh x = tanh(x/2) ≈ x/2` 로 둘째 항 → `L·z_el²/(z_ion + z_el)` · 합 → `L·z_el` = 단자 레일 저항("purely resistive in both cases"
  ✓). ω → ∞ 에서 `z_int` → 0 이면 두 레일 병렬 `L·z_ion·z_el/(z_ion + z_el)`.
- 중간 대역 `[재현]`: `L√((z_ion + z_el)/z_int)` ≫ 1 이면 둘째 항 = `2·z_el²·√z_int/(z_ion + z_el)^{3/2}` ∝ `z_int^{1/2}` — 용량형 `z_int` 면 **(jω)^−1/2(45°)** 구간. ⇒ 29호 §4-4 가 "TLM 전송선의 √t 도 n ≈0.5 를
  흉내 낸다" 고 쓴 구조의 **식이 이 편에 인쇄돼 있다**(29호 SI 보강 :291 이 기대한 확인 — 식까지 ✅ · 이 편은 시간 영역 · √t 를 논하지 않는다).
- 차원 `[재현]`: 첫 항이 Ω 이려면 `z_el` · `z_ion` 은 [Ω m⁻¹], 인자 `L√(…)` 가 무차원이려면 `z_int` 는 [Ω m] — 인쇄 문장("zel and zion … [Ω m] and zint … [Ω m−1]")과 반대(**D10**). 값이 인쇄되지 않아 수치 영향은
  0 — 규약 인쇄의 문제다. 그리고 `R = z·L` · `Z_int,tot = z_int/L` 로 쓰면 L 이 약분된다 — **식 1 은 총량(`R_el` · `R_ion` · `Z_int,tot`)만 본다**(L 은 측정, 문제 없음).

## 무엇을 빼고 · 가정하고 · 고정하나 — 인쇄된 대로

| # | 항목 | 처리 | `[인쇄]` 문장 | 판정 |
|---|---|---|---|---|
| 1 | 계면 전하이동 | **0 으로 둔다**(비패러데이 — `z_int = CPE_int`) | "non-faradaic behavior is assumed for the interface, as fully lithiated NCM-622 (0 % SoC) exhibits a comparably high charge transfer resistance, which is caused by diffusion limitations inside the CAM" | 가정 + 근거 — **0 % SoC 에서만** 선다 |
| 2 | 각 상의 혼합 전도 | 무시 | "mixed-conduction in the individual materials … can therefore be neglected" | 가정 |
| 3 | 분리막(전자 차단) | 고주파 오프셋에 귀속 | "The high-frequency offset … can be attributed to the resistivity of solid electrolyte separator layers" | 귀속 — ⚠ 식 1 자신의 ω → ∞ 극한(`R_el,1 ‖ R_ion`, `[재현]` ≈24 Ω)도 오프셋에 들어간다(**D16**) |
| 4 | In/(InLi)ₓ \| LPSCl 계면 | 대칭셀 별도 측정으로 "considered" | "Impedance contributions originating from the In/(InLi)x-LPSCl interfaces are considered based on impedance measurements in symmetric cells … Fig. S3" | 방식(빼기 · 고정 · 초깃값) 미인쇄(G7) |
| 5 | 공극 | **14 % 한 값**(전 조성) | "an average porosity of 14 % is assumed" · 도출 SI Section 3 | 가정 — τ² 의 φ · 조성 Φ 가 여기에 선다 |
| 6 | 벌크 σ_i,0 | 순수 시편 EIS | "Data for the individual materials was obtained from impedance spectroscopy of pure samples of these materials" | 측정 — 공극 처리 미인쇄(D14) |
| 7 | 두께 · 면적 | 42 vol% "measured thickness of 470 μm" · "calculated area of 0.785 cm²" | — | 측정 · 계산(다른 조성 두께 0) |
| 8 | **각 셀의 다른 운반자 저항**(24호 말로 "less-important resistance") | **인쇄 0** | — | G1 — SI Section 1 |

## "less-important resistance free" — 인쇄돼 있나 (원문 전수)

- 본문 · 캡션 · 참고문헌에서 `freely` 0 · `free` 1("pore-free infiltration" — 무관) · `fix`/`fixed` 0 · `insensitiv` 0 · `global` 0 · `simultaneous` 1("simultaneously decreasing solid electrolyte particle size" — 무관) ·
  `important` 2(무관). ⇒ **24호 SI p22 의 두 문장("the less-important resistance was allowed to vary freely during the fitting procedure" · "A global model to fit both experimental setups simultaneously is beyond the scope
  of this work")은 이 편 본문에 없다.**
- 있는 것: ① Fig. 2 캡션 "Electronic conductivities were obtained using ion-blocking electrodes, and ionic conductivities were obtained using electron-blocking electrodes" ② "This equation was fitted … to obtain the
  respective electronic and ionic resistance contributions Rel and Rion" ③ "For electron-blocking electrodes, zion and zel have to be interchanged" ④ 회로 세부 · 적합 절차를 SI Section 1 로 두 번 미룸.
- ⇒ **관행의 구조**(두 셀 · 셀마다 그 셀의 직류 극한 저항 하나 · 전역 적합 없음)는 이 편에 있고 24호가 그대로 따랐다. **"덜 중요한 저항을 자유로" 라는 처리 문장**은 본문에 없다 — SI Section 1 을 받기
  전에는 "이 편이 출처다" 도 "아니다" 도 아니다(판정 보류).
- `[해석]` 그리고 §(b) 가 보이듯 그 "덜 중요한 저항" 이 **호 배정을 가르는 값**이다 — 자유로 두면(24호 관행) 버려지고, 교차 대입하면 검사가 된다.

## 굴곡도 정의 — `ε` 를 넣는 규약 (`[재현]` 확정)

- `[인쇄]` 식 3 `τ_i = l_i/l_0` 는 **기하 굴곡도**(경로 길이비), 식 4 `τ_i² = σ_i,0·φ_i/σ_i,eff` 는 **굴곡도 인자**(ref 6 = 57호) — 이 편의 τ² 는 [[assb-tortuosity-factor-effective-conductivity-split]] 의 `τ²` · 27 · 29 · 55호의
  `τ` 와 같은 양이고, 25 · 39 · 54호의 기하 `τ` 와 다른 양이다.
- `[재현]` Fig. 2(a) 판독 σ 로 (b) 를 다시 계산(σ_ion,0 1.6 · σ_el,0 10 mS cm⁻¹):

| Φ_NCM (%) | φ_SE = 1 − Φ − 0.14 | τ²_ion 재계산 / 판독 | CAM 분율로 나누면(24호 D1 규약) | φ_CAM = Φ | τ²_el 재계산 / 판독 |
|---|---:|---:|---:|---:|---:|
| 24.56 | 0.614 | **2.36 / 2.43** | 0.94 | 0.2456 | **118.8 / 121.5** |
| 32.2 | 0.538 | (σ 가려짐) | — | 0.322 | 13.56 / 13.73 |
| 41.6 | 0.444 | **4.27 / 4.33** | 4.00 | 0.416 | **7.40 / 7.47** |
| 52.9 | 0.331 | **15.30 / 15.34** | 24.5 | 0.529 | 4.67 / 4.73 |
| 61.05 | 0.2495 | **131.3 / 130.1** | 321 | 0.6105 | 4.23 / 4.34 |

  ⇒ **이온 쪽은 SE 부피분율(공극 포함 전체 부피 기준, 공극 14 %), 전자 쪽은 CAM 부피분율** — 57호(ref 6) 식 (11) `ε_SE = (1 − φ_void)·v_SE` 와 같은 규약. **24호 D1(이온 τ² 를 CAM 분율로)은 57호 · 이 편
  어느 원전의 규약도 아니다** — 24호 자신의 것이다. `[해석]` 42 vol% 에서는 두 규약이 거의 같은 값(4.00 ↔ 4.27)을 낸다 — 이 편의 42 % 예시 한 점만으로는 규약 차가 안 보이는 자리다(24호가 무엇을 보고 옮겼는지는 추정 안 함).
- 기준점 `[재현]`: 순수 LPSCl 점 τ² **1.006** ↔ σ₀ 1.6 · φ = 1 이면 0.97(φ 0.86 이면 0.84) · 순수 NCM 점 τ² **0.99** ↔ σ₀ 10 · φ = 1 이면 **1.19** · φ 0.86 이면 1.03 — 두 기준점이 **다른 공극 처리로만** τ² ≈1 에
  앉는다(D14). `[해석]` "σ_el,0 = 10 mS cm⁻¹" 은 순수 NCM 펠릿 판독값 8.37e-3 ÷ 0.86 = 9.7 — 공극 보정한 값처럼 보이고, σ_ion,0 1.6 은 순수 LPSCl 펠릿 값(1.645) 그대로다. LPSCl 에도 같은 보정을 하면 모든 τ²_ion 이
  ×1.19(판정 아님 — 기준값의 시편 조건은 SI Table S2 · 미수령).
- `[인쇄]` 이 편 스스로의 경고: 식 4 는 "current constriction, cathode-electrolyte-interphase (CEI) formation, interface polarization, and space charge layers" 를 무시하므로 "the determined tortuosity factor might
  deviate from the 'true' geometrical tortuosity factor" — `[해석]` 24호 SI 의 "point contacts" 와 같은 방향: **점 접촉 · 전류 협착(접촉 손실의 연속판)은 정의상 τ² 안**에 들어간다. 그리고 §(b) 의 교차 대입으로 보면
  42 vol% 의 `R_el` 107 Ω 중 ≈76 %(`r_el,2` ≈81.5 Ω)가 **입자 간 전자 계면**("interfacial charge transfer") 몫이다 — τ²_el 7.4 는 NCM 벌크 경로보다 **접촉 저항**을 주로 적은 수다(`[해석]`, 고주파 절편이 7 MHz 에서
  닫혔다는 가정 위).

# ★ (b) Q4 — 유일성 · 식별성 · 곱 · 합 축퇴

## 인쇄된 것 — 0

- 적합 파라미터: `[해석]` Fig. 1 회로로 세면 이온 차단 셀 `r_el,1` · `r_el,2` · `CPE_el`(Q, n) · `r_ion` · `CPE_int`(Q, n) = **7**, 전자 차단 셀은 여기에 분리막 `R_SE` · In 계면(R · Q · n) × 2 가 붙어 최대 **≈14–15**. 인쇄된
  적합값 = 두 저항(`R_el` 107 · `R_ion` 360, 42 vol% 한 쌍)뿐 · 적합 오차 · 상관 · 프로파일 · 근최적 폭 0.
- 반복: EIS 시편 수 0 · τ² 막대 ≈±20 %(정의 0 · 기준점에도 같은 크기 — 통계 산포로 읽을 수 없다) · σ 막대 0 · 사이클 "two ASSB cells" 의 산포 0.

## 합 셋 · 곱 둘 — 어디서 분리가 안 되나

| 자리 | 식 | 무엇이 합 · 곱으로 | 이 편이 가르는 법 | 판정 |
|---|---|---|---|---|
| **전자 차단 직류 끝** | `Z(0) = 2R_In + 2R_SE + R_ion` | `R_ion` 은 합에서 뺀 값 | 고주파 오프셋 귀속(3) + 대칭셀(4) | **합 — 별도 측정 · 귀속으로 뗌, 방식 미인쇄** |
| **고주파 오프셋** | `Re Z(∞) = 2R_SE + R_el,1 ‖ R_ion` | 분리막 + 복합체 고주파 극한 | 귀속 문장 | **합 — `[재현]` ≈86 Ω 중 ≈24 Ω 이 복합체 몫(D16)** |
| **이온 차단 직류 끝** | `Z(0) = L(r_el,1 + r_el,2)`(+ 강철 접촉) | 벌크 전자 + 입자 간 계면 + (접촉) | `r_el,2` 를 레일 안(입자 간 "interfacial charge transfer")으로 두고 `R_el` 에 **포함** | **합 — 배정은 가정 · `[재현]` 교차 대입으로는 선다(아래) · 50호는 같은 자리 호를 금속\|양극 계면으로 보고 뺀다** |
| **τ²** | `τ² = σ₀·φ/σ_eff` | 측정 σ_eff ÷ 가정 φ · 기준 σ₀ | 공극 14 % 가정 | **곱 — 분할은 가정이 정한다**(개념 페이지 요지) |
| **계면 호** | `Z_int,tot = 1/(Q_int(jω)^n)` · `Q_int ∝ A_int × c_spec` | 계면 면적 × 비용량 | 값 미인쇄 | **곱 — 동역학 곱의 면적 쪽(`A·C_dl`) · 1단계 `C` 없음** |

## `[재현]` 두 셀 교차 대입 — 배정을 가르는 것은 "덜 중요한 저항" 이다

- 이온 차단 스펙트럼 **하나**는 특성점 셋(`[도표]` 고주파 첫 점 a ≈23.8 · 평탄 b ≈82.4 · 직류 끝 d ≈107 Ω)을 준다. 두 모형이 셋 다 맞춘다:
  - **M1(이 편 배정)** `r_el,2` 가 전자 레일 안: `R_el` 107 · `R_ion` 360 → a = `R_el,1 ‖ R_ion`(`R_el,1` 25.5) · b = 107 ‖ 360 = **82.5** · d = **107** ✓.
  - **M2(직렬 접촉 배정 — 50호식)** 고주파 호 = 강철 \| 복합체 접촉 `R_c`(레일 밖 직렬): 풀면 `R_c` = 58.6 · `R_el′ = R_ion′` = 47.6 Ω → a = 23.8 · b = 82.4 · d = **106.2** ✓.
  ⇒ **한 셀 셋 점 = 세 미지수 — 한 스펙트럼으로는 비식별**(적합 품질이 배정을 알리지 않는다 — 48호 "호 제거 검정" 과 같은 교훈).
- **다른 셀이 가른다**: 전자 차단 저주파 호 폭 = `R_ion²/(R_el + R_ion)` — `[도표]` 평탄 ≈185–189 에서 마지막 점 455(아직 −Im 25)까지 이미 **≥266 Ω**(50 mHz 에서 안 닫힘 — 하한). M1 은 **277.5** 로 맞고
  (닫힘 예상 ≈463–467), M2 는 자기 `R_ion′` 47.6 이면 폭 **23.8 Ω** — ≥266 이려면 `R_el′` 47.6 에서 `R_ion` ≥≈**307** 이어야 해서 M2 자신과 **모순** ✗.
- 나머지 특성점도 M1 과 맞는다: 전자 차단 고주파 첫 점 ≈86 = `2R_SE` + ≈24 ⇒ **`2R_SE` ≈62 Ω** ↔ 기하 추정(60 mg LPSCl 두 장 · 1.6 mS cm⁻¹ · ∅10 mm) **65 Ω(치밀 두께) – 76 Ω(공극 14 % 두께)** ✓ · 평탄 ≈185 = 62 +
  82.5 + `2R_In` ⇒ **`2R_In` ≈40 Ω**(Fig. S3 미수령 — 우리 역산).
- ⇒ **인쇄 쌍(107, 360)은 두 스펙트럼의 특성점을 함께 재현한다 — 이 편의 배정(고주파 호 = 전자 레일 안 입자 간 계면)은 교차 검사를 통과한다. 이 편은 이 검사를 인쇄하지 않았고, 검사에 필요한 값은 정확히 각 셀의
  "덜 중요한 저항"(이온 차단 셀의 `R_ion` · 전자 차단 셀의 `R_el`)이다.** 판독 한계: 특성점 ±1–5 Ω · 전자 차단 호는 50 mHz 에서 안 닫혔다 · 고주파 절편은 7 MHz 에서 끝까지 닫혔다는 가정.

## 조성별 민감도 — 뺀 합이 `R_ion` 의 몇 %인가 (`[재현]`)

| Φ_NCM (%) | 두께 L(µm, 100 mg · 공극 14 %) | `R_ion`(Ω) | `R_el`(Ω) | (`2R_SE + 2R_In` ≈100 Ω) / `R_ion` |
|---|---:|---:|---:|---:|
| 24.56 | 556 | ≈170 | ≈3420 | **0.59** |
| 32.2 | 509 | ≈246 | ≈273 | **0.41** |
| 41.6 | 461(인쇄 470) | ≈352(인쇄 360) | ≈104(인쇄 107) | 0.28 |
| 52.9 | 414 | ≈1520 | ≈46 | 0.07 |
| 61.05 | 385 | ≈16100 | ≈34 | 0.01 |

- 전제: 모든 전자 차단 셀이 같은 분리막(≈60 mg × 2) · 같은 In/(InLi)ₓ · 42 vol% 에서 역산한 합 ≈100 Ω · 두께는 질량 + 14 % 로(42 % 만 인쇄).
- ⇒ `[해석]` **저 CAM(25 · 33 %) 의 σ_ion,eff · τ²_ion(2.4 · 3.3)은 분리막 · In 계면 합을 어떻게 뺐느냐에 수십 % 로 걸린다**(합을 10 % 틀리면 25 % 의 `R_ion` 은 ≈6 % 움직인다). 반대 끝에서는 고 CAM 의 `R_el`(≈34–46 Ω)이 회로에
  없는 강철 접촉 몇 Ω 에 ≈10 % 로 걸린다. 두 끝이 각각 **그 셀의 "덜 중요한 항" 의 처리**에 민감하다 — Fig. 2(b) 의 일정한 ±20 % 막대는 이 비대칭을 담지 않는다.

## Q4 판정

**0/73 — 예순다섯 번째 성질**: "두 차단 셀로 각 운반자의 저항을 그 셀의 직류 극한에서 따로 떼는 설계를 쓰되, 다른 운반자 저항 · 분리막 · In 계면 · 공극의 처리는 SI 로 미루고, 두 셀의 교차 대입 · 전역 적합 ·
적합 오차는 인쇄하지 않았으며, 굴곡도 인자에는 정의 없는 ±20 % 막대를 붙였다". 누적 Q4 0.5(29호) 그대로 — 위 교차 대입은 **우리 `[재현]`** 이고 저자 진단이 아니다(카드 규칙: 반 칸은 논문 명제 + 저자가 돌린 진단).

# ★ (c) Q1 · Q3 — 조성 · 공극 · 입도 · 부분 전도도 · 굴곡도

## 값 한눈에

| 축 | 이 편 | 층위 |
|---|---|---|
| 조성(EIS) | Φ 24.6 · 32.2 · 41.6 · 52.9 · 61.1 %(+ 순수 둘) = `[재현]` **50 · 60 · 70 · 80 · 86 wt%** | `[인쇄]` "between 25 % and 61 %" · 중간값은 그림만 |
| 조성(사이클) | Φ 32.2 · 41.6 · 46.9 · 57.5 · 61.0 % = `[재현]` **60 · 70 · 75 · ≈83.5 · 86 wt%** | 공통 셋(D3) |
| 공극 | **"an average porosity of 14 % is assumed"**(인쇄) · 13–17 %(Table SIII) · `[재현]` 42 vol% 시편 470 µm ⇒ **15.8 %** | 가정 · 도출 SI |
| 입도 | NCM-622 "typical particle size of 3 μm" · SE coarse ↔ fine "reduced number of particles with particle sizes > 10 μm (Table SV)" | 분포 SI · BET 0 |
| 압력별 | **0** — 제조 380 MPa 한 값 · 측정 40 MPa 한 값 | |
| σ_el,eff | 2.07e-5 · 2.37e-4 · 5.62e-4 · 1.13e-3 · 1.44e-3 · (순수 8.37e-3) S cm⁻¹ | `[도표]` |
| σ_ion,eff | (순수 1.645e-3) · 4.17e-4 · ≈2.6–2.9e-4 · 1.67e-4 · 3.46e-5 · 3.04e-6 S cm⁻¹ | `[도표]` |
| τ²_ion · τ²_el | 2.43 · 3.27 · 4.33 · 15.3 · 130 · 121.5 · 13.7 · 7.47 · 4.73 · 4.34 | `[도표]` · ≈±20 % 막대 |
| fine SE 61 % | σ_el 8.1e-4 · σ_ion 1.3e-5 · `[인쇄]` τ² "around 34" · `[재현]` 23–31 | `[도표]` · Table SII |

## 공극 14 % — 인쇄의 정체와 계보

- `[인쇄]` 가정("is assumed") · 평균("average") · 도출은 SI Section 3 · 측정 범위는 9 쪽에 따로 "13 %–17 % (Table SIII), which is comparable to values reported in literature.43"(ref 43 = 55호 — void 13.2 %, 수지 포함).
  `[재현]` 이 편이 두께를 인쇄한 유일한 시편(42 vol% · 100 mg · 470 µm)은 인쇄 밀도로 **15.8 %** — 13–17 % 안.
- 계보 `[해석]`: **24호 "assuming 14% of the cathode is void (refs 7, 41, 42, 48, 49)"** 의 인쇄 자리는 ref 42 = **이 편**이다(57호 digest :328 이 열어 둔 물음을 닫는다 — 57호 = ref 41 은 15 %) · **56호** "압착 셀 ≈14 %(refs
  10, 27)" ✅ · 56호 SI "70/30 wt% + void 14 % = CAM 42 vol%"(퍼콜레이션 개념 56호 절)는 이 편의 `[재현]` 42 vol% ↔ 70 wt% 와 같다. 29호 SI 는 15 %, 57호는 15 %(Kato 대조) — 같은 연구망 안에서도 14 · 15 %가 섞인다.
  ⚠ 이 편에서도 14 % 는 **측정이 아니라 가정 평균**이고, 조성마다 같은 값이다.

## 02호 Fig. 3 은 무엇을 옮겼나 (`[재현]` · 02호 그림을 열어 대조)

| 이 편 점 | 이온: SE 분율(1 − Φ − 0.14) · σ/1.6e-3 | 02호 실험 점(판독) | 전자: Φ · σ/1e-2 ↔ σ/8.37e-3 | 02호 실험 점(판독) |
|---|---|---|---|---|
| Φ 24.56 | 61.4 % · 0.26 | ≈60 % · ≈0.23–0.24 | 24.6 · 2.07e-3 ↔ **2.47e-3** | ≈26 · ≈2.6–2.7e-3 |
| Φ 32.2 | 53.8 % · 0.16–0.18 | **없음** | 32.2 · 2.37e-2 ↔ **2.84e-2** | ≈33.5 · ≈3.0–3.1e-2 |
| Φ 41.6 | 44.4 % · 0.104 | ≈44 % · ≈0.10–0.11 | 41.6 · 5.62e-2 ↔ **6.72e-2** | ≈43 · ≈6.5–6.7e-2 |
| Φ 52.9 | 33.1 % · 2.16e-2 | ≈32.5 % · ≈2.2–2.3e-2 | 52.9 · 0.113 ↔ **0.135** | ≈54.5 · ≈0.14 |
| Φ 61.05 | 24.95 % · 1.9e-3 | ≈25 % · ≈2.0e-3 | 61.05 · 0.144 ↔ **0.172** | ≈63 · ≈0.17 |
| 순수 | 86 % · 1.03 | ≈85 % · ≈0.9 | 100 · 0.837 ↔ **1.00** | 100 · ≈0.9–0.95 |

- ⇒ **02호 Fig. 3 의 실험 점 = 이 편 Fig. 2(a) 의 σ 를 벌크로 나눈 값** — 이온 **5/6**(Fig. 2(a) 에서 전자 표지에 가려진 Φ 32.2 점이 없다 — `[해석]` 그림 판독으로 옮겼다는 쪽의 정황, 확인 아님) · 전자 6/6 · 전자
  정규화는 인쇄 10 mS cm⁻¹ 보다 **순수 NCM 점 8.37e-3 기준**과 맞는다(×1.2).
- ⚠ **기준이 섞였다**: 02호는 실험 점을 이 편의 **공극 포함 기준**(SE = 1 − Φ − 0.14 · 순수 SE 가 ≈85 %)에, 모의 점을 **고상 기준**(`SE = 100 − SVF_LCO` · 02호 소결 밀도 93.1 %)에 놓았다. `[재현]`(02호 digest 의 모의 판독
  40 % 7.0e-2 · 50 % 0.16 · 60 % 0.26 을 로그 보간) Φ 41.6 점: 그림대로(실험 44.4 %) 모의 ≈0.10 ↔ 실험 0.104(**≈1.0**) · 둘 다 전체 부피 기준이면(모의 SE × 0.931) ≈0.13(**×1.3**) · 둘 다 고상 기준이면(실험
  51.6 %) ≈0.17(**×1.7**). ⇒ 02호 "The good agreement … indicates a small GB resistance in Li₆PS₅Cl" 의 "좋은 일치" 중 일부는 **기준 선택이 만든 것**이다(재료계도 다르다 — 02호 G10).

## 01호 `p_c` · 68호 식과 만나는 자리

- **01호** `[재현]` 식 (8) `p_c(d) = 7.83·ln(d/µm) + 36.67` vol%(전체 부피 — 01호 절) · d = 3 µm(이 편 "typical") ⇒ **45.3 vol%**. 이 편: 전자 σ 가 24.6 → 32.2 vol% 에서 ×**11.5**(2.07e-5 → 2.37e-4) · 41.6 vol%
  (01호 문턱 아래)에서 5.62e-4(τ² 7.5) · 무탄소 32.2 vol% 셀의 q_mat 0.1 C 137.3 = VGCF 넣은 같은 조성 157.0 의 **0.87** · 41.6 vol% 무탄소 154.6(VGCF 33 % 의 0.98). ⇒ 1호대로면 32 vol% 는 문턱 13 %p 아래(`θ` 가
  40 % 문턱보다 한참 작음)인데 이 편은 전자 경로가 이미 이어져 있고 용량으로 본 전자 고립 몫은 ≲13 %(`[해석]` VGCF 쌍 상한 — 방전 쪽 `η` 차가 섞이면 더 작다). **22 · 56 · 63호에 이은 같은 방향(1호 과대 비연결) 네 번째
  실측 표본** — 이번엔 1호와 같은 연구실(Janek)이고 이 편 자신이 ref 24(= 01호)를 인용하며 "not all CAM particles are connected" 를 **τ²_el > 8**(실제 7.4) 한 수로 추론한다.
- **68호** 해석식 `θ₀ = P^e(Z_NN)`, `Z_NN = 6ψρ/(ψρ + 1 − ψ)`, 문턱 `ρ_c = 1.764(1 − ψ)/(4.236ψ)` — `[재현]` 이 편 조성의 고상 ψ(Φ/0.86) 0.286 · 0.374 · 0.484 · 0.615 · 0.710 에서 ρ_c **1.04 · 0.70 · 0.44 · 0.26 ·
  0.17** · 포화 `ρ_1` 6.0 · 4.0 · 2.6 · 1.5 · 0.98. ⇒ 25 vol% 에서 CAM(3 µm)이 이어지려면 SE Sauter 지름 ≳3.1 µm — coarse SE 는 ">10 μm" 입자를 품는다고만 인쇄(분포 SI) — **크기 대조 불가**(보류 (허) 와 같은
  공백 — 이번엔 이 편의 SE). 방향만: SE 가 작아지면(ρ ↓) `Z_NN` ↓ → CAM 연결 ↓ — Fig. 6 의 fine SE σ_el ×0.49 와 **같은 방향**(저자 설명 "less pronounced clustering" 과 같은 말의 다른 쪽 — `[해석]`).

## VGCF 개입 — `θ₀` 의 신품 표본 (Q1 층)

- `[도표]` 33 vol%: VGCF 이득 +19.7 · +22.4 · +17.0 · +10.8 mAh g⁻¹(0.1 · 0.25 · 0.5 · 1 C) — 절대량이 율에 따라 **≈2 배 폭**(10.8–22.4)이고 상대량 +13–19 %. 저자는 "only slightly depend on the C-rate" → 고립 CAM 의 연결로 배정.
  `[해석]` 65호 줄(첫 충전 상한)의 논리 — 충전 · 방전 둘 다 늘면 `θ`. 충전 값은 SI Table SIV(미수령)라 그 상한을 재현할 수 없다. 율 무관이 완전하지 않아(10.8 ↔ 22.4) **`θ₀` 몫 ≤ 0.1 C 이득(≈13 %)** 을 상한으로만 쓴다.
- 61 vol%: VGCF 가 **깎는다**(0.25 C 이상 −8.4…−10.1 mAh g⁻¹) — 저자 "degradation at the carbon-solid electrolyte interface during cycling which can lead to changes in the ion transport pathways" — 측정 0(가설).

# ★ (d) Q6 — 압력

| 단계 | 압력 · 시간 | `[인쇄]` |
|---|---|---|
| EIS 복합체 펠릿(전자 셀) | **380 MPa · 3 min · 실온** | "compacted with an uniaxial pressure of 380 MPa for 3 min at room temperature" |
| EIS 이온 셀 | 같은 펠릿을 풀어 SE ≈60 mg 씩 더하고 **다시 380 MPa · 3 min** | "the electronically contacted cells were disassembled … The whole setup was again compacted with a uniaxial pressure of 380 MPa for 3 min" |
| EIS 측정 | **≈40 MPa 일정** — 힘 센서 + 스프링(탄성 이완 보상) | "A constant pressure of approx. 40 MPa was applied … comprising a force sensor … and a spring to compensate for pressure relaxation" |
| 반쪽 셀 분리막 | **100 MPa**(≈200–300 µm 인쇄 — D8) | |
| 반쪽 셀 이층 | **380 MPa · 3 min** | "the resulting bilayer pellet was consolidated with a uniaxial pressure of 380 MPa for 3 min" |
| 사이클 | **≈40 MPa**(구속 형식 미인쇄) | "During cycling, a pressure of about 40 MPa was applied." |

- 스윕 0 · 압력 → σ · τ² · 용량 0. `[해석]` ① **이온 셀은 두 번 압착**된 펠릿이다 — 전자 셀(한 번)과 같은 L(470 µm) · 같은 공극 14 % 를 두 측정에 쓴다(G2). ② 24호 EIS 셀(50 · 150 MPa)과 제조 압력이 다르다 —
  24호가 "이 편 방법" 을 따랐어도 시편 조건은 다르다(개념 페이지 처방 2 "같은 제조 압력").
- `[해석]` EIS 셀의 "힘 센서 + 스프링" 은 **정하중 쪽**(이완 보상) 구속이다 — 63호 digest 가 적은 셀 틀(나사 10 N m 토크 · 운전 MPa 인쇄 0)과 다른 장치 서술이고, 이 편은 그 장치의 원전을 달지 않는다(ref 36 = 63호는
  PEEK ∅10 mm 셀 케이스에 붙는다). 사이클 셀의 40 MPa 가 어떤 구속인지는 미인쇄.

# ★ (e) 셀 사양

| 항목 | EIS 차단 셀 | 반쪽 셀(사이클) |
|---|---|---|
| 양극 | NCM-622(BASF · "typical particle size of 3 μm" · 200 °C 진공 건조) : Li₆PS₅Cl(NEI · 1.6 mS cm⁻¹ @25 °C · e⁻ < 10⁻⁶ S cm⁻¹) · 무탄소 · 무바인더 · 마노 유발 15 min · Φ 25–61 vol% · 100 mg | 같은 분말 12 mg(≈15.3 mg cm⁻²) · 33 · 61 vol% 에 VGCF 1 mg / 100 mg 쌍 · 61 vol% 에 fine SE 쌍 |
| 셀 | PEEK 내경 10 mm(0.785 cm² — "calculated") · 셀 설계 ref 36(= 63호) · 강철 막대 | 같은 지름(`[재현]` 12/15.3 = 0.784 cm²) |
| 두께 | 42 vol% **470 µm**(측정) · 나머지 0 — `[재현]` 385–556 µm(14 %) | 미인쇄(Table SII) — `[재현]` 70 wt% ≈55 µm(14–16 %) |
| 적재 | — | "CAM loading of 214 mAh cm−2"(D11) — `[재현]` 조성별 1C 면적 전류 1.83 · 2.14 · 2.29 · 2.63 mA cm⁻²(Fig. 5 와 일치) |
| 차단 · 상대극 | 이온 차단 = 강철 · 전자 차단 = LPSCl ≈60 mg × 2 + In/(InLi)ₓ(In 100 µm ∅9 mm + Li 120 µm ∅6 mm, "x ≈0.3") | LPSCl 60 mg(100 MPa) \| 복합체 · In/(InLi)ₓ "0.62 V vs Li⁺/Li"(ref 37 = 42호) — `[재현]` Li/In 0.64 |
| 측정 | Biologic VMP 300 · 10 mV · 7 MHz–50 mHz("typically" — KK 검사로 대역 조정) · 실온 · ≈40 MPa · RelaxIS 3 · T형 TLM(식 1) | MACCOR · CC · **25 °C** · ≈40 MPa · 0.1 · 0.25 · 0.5 · 1 C(200 mAh g⁻¹ 가정) · 셀 둘 |
| 미인쇄 | 시편 수 · 적합 오차 · 회로 요소 값 · 온도 값 · 분리막 · In 계면 값 | 전압 창 · 율 순서 · 율당 사이클 수 · 휴지 · 셀 산포 · 첫 충전 · 곡선 |

- ⚠ **SoC**: EIS 는 **완전 리튬화(0 % SoC)** 시편에서만 — σ_el,0 · σ_el,eff 는 사이클 중 커진다는 것을 저자가 인쇄한다(ref 46). 비패러데이 가정도 0 % SoC 에서만 선다.
- ⚠ **상대극**: 반쪽 셀의 과전압 · 저항에 음극 몫이 들어간다 — 저자는 "같은 음극" 이라 같은 전류밀도에서 상쇄된다고 가정한다(Q5 층) · `[재현]` 충전 뒤 In/(InLi)ₓ 의 x_Li 는 조성마다 0.437(60 wt%) · 0.444(70) ·
  0.455(86) — 음극 조성이 조성마다 조금씩 다르다(평탄 창 안).

# 귀속 검사 — 02 · 24 · 29 · 29 SI · 39 · 50 · 56호와 원장 행이 이 편에 매단 것

| 인용처 | 매단 명제 | 이 편 | 판정 |
|---|---|---|---|
| **24호** 후속 표(:610) · ref 42 | "차단 셀 + TLM 방법 원전(이 편이 그대로 따른다)" | 차단 셀 두 종 · T형 TLM(식 1) · 식 2 `σ = L/(RA)` · 식 4 `τ² = σ₀φ/σ_eff` ✅ — 24호 식 (2)(3) 과 같은 꼴. ⚠ 그러나 식 1 은 이 편이 **Siroma 2015(ref 32)** 에서 가져왔고, "복합양극 EIS → σ_eff · 굴곡도" 의 선행은 이 편이 **Siroma · Kaiser(refs 25 · 26 · 32)** 로 인쇄한다 · 24호 D1(이온 τ² 를 CAM 분율로)은 이 편 규약이 아니다(`[재현]` 4/4 φ_SE) · 24호 EIS 셀 50 · 150 MPa ↔ 이 편 380 MPa | ✅ **방법의 직계** · ⚠ "원전" 은 과장(이 편 스스로 선행을 단다) · ⚠ 규약은 따르지 않았다 |
| **24호** 후속 표 | "'less-important resistance free' 관행의 출처인지" | 본문 · 캡션 0 회(`freely` · `fix` · `insensitiv` · `global`) — 관행의 **구조**(두 셀 · 셀마다 한 저항 · 전역 적합 없음)는 Fig. 2 캡션에 있고 처리 문장은 없다 · SI Section 1 미수령 | ⚠ **판정 보류 — 본문 기준으로는 출처 아님(문장 0)** |
| **24호** G3 · D13(ref 42) | "assuming 14% of the cathode is void" 의 출처 | "an average porosity of 14 % is assumed" ✅ · 도출 SI Section 3 · 13–17 %(Table SIII) · `[재현]` 42 vol% 시편 15.8 % | ✅ **인쇄 자리 = 이 편** — 57호 digest :328 의 열린 물음을 닫는다 · 단 이 편에서도 **가정 평균** |
| **50호** SI 4(:221 · :420) | "원장 'TLM 원전' · 차단셀 부분 전도도 방법" · `σ_eon = d/((R_ω→0 − R_int)·A)` "(Minnmann 2021 방법)" | 차단 셀 부분 전도도 ✅ · 그러나 **금속\|양극 계면 호를 빼는 처리는 이 편 회로에 없다** — 이 편은 같은 자리(1 kHz 표지보다 높은 주파수 — `[도표]`)의 호를 전자 레일 안 `r_el,2`(입자 간 "interfacial charge transfer")로 두고 `R_el` 에 **넣는다** · `[재현]` 42 vol% 에서 그 호 ≈59 Ω(`R_el` 의 ≈76 %가 `r_el,2`) · 교차 대입은 이 편 배정 쪽(§(b)) | ✅ 방법 · ⚠ **계면 호 처리는 반대** — 50호가 인용한 것은 이 편의 절차가 아니라 차단 셀 발상이다 |
| **56호** ref 27(:125 · :165 · :301) | 압착 셀 void ≈14 % · SE 입자 1–10 µm · 굴곡도 병목 | void 14 % ✅(가정 · 13–17 %) · **SE 입자 1–10 µm ✗ 본문 0** — 인쇄는 "reduced number of particles with particle sizes > 10 μm (Table SV)" 뿐(coarse SE 에 >10 µm 입자가 있다는 뜻) · 굴곡도 병목 ✅(τ²_ion 130 @61 %) | ✅ · ⚠(입도는 SI — 1–10 µm 는 이 편 본문에 없다) · ✅ |
| **02호** ref 22(G10 · :646 · :666 · :1284 · :1467) | Fig. 3 의 유일한 실험 대조(NMC622/Li₆PS₅Cl) · 부분 전도도 방법(Q2 의 실체) · "good agreement → small GB resistance in Li₆PS₅Cl" | 재료계 ✅ · `[재현]` 02호 실험 점 = 이 편 Fig. 2(a) ÷ 벌크 — 이온 **5/6**(가려진 Φ 32.2 점 없음) · 전자 6/6 · 전자 정규화 ≈8.37e-3 기준 · ⚠ 실험은 공극 포함 기준 · 모의는 고상 기준 — 기준을 맞추면 44 % 점 모의/실험 ≈1.0 → ×1.3–1.7 | ✅ 옮김 · ⚠ **"good agreement" 의 일부는 기준 선택** · 이 편의 방법 자체는 Q2(LAM ↔ 접촉)가 아니라 신품 수송 |
| **39호** ref 40(:388) | "2호가 기댄 편 — 굴곡도 문헌값" | τ²_ion 2.4–130 · τ²_el 121–4.3 ✅ — 39호 굴곡도는 **기하 경로비**(`τ`, 제곱 아님 — 39호 digest :176), 이 편은 전도도 역산 `τ²` | ✅ 값 · ⚠ **양이 다르다**(대조 시 식 3 ↔ 식 4) |
| **29호** ref 9(:97) | TLM 적합(RelaxIS) | RelaxIS 3 ✅ · 이 편 회로(전자 레일 `r_el,1 + r_el,2‖CPE_el`) ↔ 29호 SI Fig. S1(전자 레일 저항 0 · 계면 CPE 만 — 29호 SI digest :190) | ✅ 도구 · ⚠ **회로는 축약판** |
| **29호 SI** ref 1(:169 · :291) | TLM 모형 · LPSCl 밀도 1.86 의 출처 · §4-4 TLM √t 대안 확인 | TLM ✅ · LPSCl 밀도 **1.87 g cm⁻³**(가정 "have been assumed") — **1.86 아님** · 식 1 인쇄 — 용량형 `z_int` 에서 둘째 항 ∝ (jω)^−1/2(`[재현]` 극한) ✅ · 시간 영역 · √t 논의 0 | ✅ · ⚠ **1.86 ↔ 1.87**(0.5 %) · ✅(식 근거 — 해석은 29호 쪽) |
| **원장 §1 행** | "차단 셀 + TLM 방법의 원전 — '덜 중요한 저항은 자유롭게 둔다' 관행의 출처인지 · NCM-622+Li6PS5Cl = 우리 계" | 위 | ✅ **흡수** — 정정 제안(wiki 밖): ① "원전" → "Giessen 계보의 차단 셀 두 종 · 조성 스윕 첫 편(식 1 원전 = Siroma 2015 · 선행 Siroma 2016 · Kaiser 2018 — 이 편 인쇄)" ② 관행 문장 **본문 0 · SI Section 1 미수령** ③ **14 % void 의 인쇄 자리**(가정 평균 · 도출 SI) ④ 인용 편 일곱(02 · 24 · 29 · 29 SI · 39 · 50 · 56) |

⚠ 27호 Sinzig 는 이 편을 인용하지 않는다(27호 digest :394 가 적은 대로). 11 · 25호가 단 "Minnmann" 은 2022 종설이다.

# 인용 대조 — 이 편이 인용한 우리 위키 · 원장 편

| 이 편 인용 | 우리 호 · 원장 | 이 편이 적은 것 | 대조 |
|---|---|---|---|
| [6] Bielefeld · Weber · Janek 2020 *ACS AMI* 12, 12821 | **57호** | 식 4 `τ²` 정의의 출처 · "slightly higher than microstructural models … predicted" · ">10 mS cm⁻¹ required" | 규약 같음(`[재현]`) · "slightly" ↔ `[재현]` 57호 3 µm 적합식 대비 ×2.6(41.6 %) · ×5.1(52.9 %) — D21 |
| [24] Bielefeld · Weber · Janek 2019 *JPCC* 123, 1626 | **01호** | "we assume that not all CAM particles are connected to the electronically conducting network" | 근거가 τ²_el "above eight"(D5 — 실제 7.4) · 01호 `p_c(3 µm)` 45.3 ↔ 이 편 전자 무릎 25–33 vol% (§(c)) |
