Repository: yonghoon7153-source/Yonghoon-DEM-DFT

# wiki/raw/ — 예외적 불변 원본층

이 리포의 불변 증거층은 **이미 밖에 있다**: `docs/data/`(측정 CSV·JSON) ·
litdb 정본(friendly-meitner) · `docs/reviews/findings.json` · git 이력.
그래서 이 폴더는 킷 원형과 달리 **예외 전용**이다:

- 들어오는 것: litdb 소관(논문)도 측정 데이터도 아닌 외부 자료 — 강연 전사,
  외부 레포 감사 노트 등.  `transcripts/` 등 하위 폴더에 날짜-슬러그로 저장.
- 규칙: 한번 저장한 파일은 수정 금지 (원본이 바뀌면 새 -v2 파일).  frontmatter 에
  `source_url` / `ingested` 를 적는다.
- 논문 PDF·digest 는 여기 넣지 않는다 → wiki/SCHEMA.md 경계 규칙 1 (litdb 정본).

File: wiki/raw/papers/minnmann2022_designing-cathodes-cam-ssb-perspective.md (part 2 of 2)
---
| R21 | 입자 §3.2 | 스피넬 D_ion > 층상 NCM | — | 인용 | [70] | — |
| R22 | 입자 §3.2 | 너무 작은 입자 → 이온 부분 전도도 · 퍼콜 ↓(최적 크기 존재) | — | 인용 | [30,37,72] | 77호 Fig. 5c · d(NMC 12 → 5 µm · 80 wt%: 128 → 78 mAh g⁻¹ — 4호 ref 26 문장과 같은 명제) ✅ |
| R23 | 입자 §3.2 | 작은 입자 → 큰 접촉 면적 → CAM\|SE 계면 열화가 더 해롭다 | — | 인용 | [37,49] | 곱 축퇴 — 면적 × 계면층 결합(§(d)) |
| R24 | 입자 §3.2 | 변환형 이론 팽창 S 78 % · FeS₂ 65 % | "78% and 65%" | **계산**(인용 0) | — | `[재현·외부 밀도]` 78 ✅ · 65 ✗(완전 변환 +161–164 % · p. 12 "163 %" — D4) |
| R25 | 입자 §3.2 | 상대 부피 변화는 크기 무관 · 작은 입자는 절대 반경 변화가 작아 SE 변형으로 수용 쉬움 · 어디까지 수용되는지 불명 | 그림 5a | 계산(+의견 · 공백 인쇄) | [14,73–75] | 그림 5 ↔ 66호 — NCM811 −6.5 ↔ −5 %(D1) |
| R26 | 입자 §3.2 | 농도 구배 · 이방성 → 응력 → 입계 · 결정 내 균열 → 전자 굴곡도 ↑ · 집전체 근처 균열은 집전체 접촉 손실 | — | 의견(인용 0) | — | — |
| R27 | 입자 §3.2 | SC 는 입계 균열 완화 · 그러나 c 축 ≈4 V 까지 팽창 후 붕괴 → 특정 면 접촉 손실이 총 부피보다 클 수 있다 · 모양 제어 없이는 이상적 해법 아님 | "around 4 V" | 인용(+의견) | [77] · [76] · [78] | 66호(= [76]) NCM811 c 최대 δ 0.45 · 3.99 V ✅ |
| R28 | 입자 §3.2 | 영 · 저변형 NCM → 셀 압력 전개 거의 0 · 미시 분리는 여전히 | — | 인용 | [79] | — |
| R29 | 입자 §3.2 | 수축 · 팽창 CAM 혼합(NCM811 + LCO) · 음극–양극 짝 — Ni ↓ 로 용량 대가 | — | 인용(+의견) | [14] · [80] | — |
| R30 | 입자 §3.2 | FCG NCM → 압력 변화 · 2차 입자 파괴 완화 | — | 인용 | [81] | — |
| R31 | 입자 §3.2 | 고분자 바인더 · 고분자 SE 로 압력 변화 완충 | — | 의견(인용 0) | — | — |
| R32 | 계면 §2.3 | SE 산화 → 저전도 상 → 경로 좁힘 · 계면 저항 ↑ · 전하이동 방해 | — | 인용 | [12,49,61] | 64호(= [12]) ✅ 방향 |
| R33 | 계면 §2.3 | 코팅 = 전자 차단 · 이온 전도 · 입자 간 전자 수송 확보 · 취성 코팅은 접촉 상실 · 새 계면 둘 | — | 의견(인용 0) | — | — |
| R34 | 계면 §2.3 | 산화물 SE 는 소결 필요 · 할라이드는 산화 안정 + 기계 유리 · 희소 원소 · 소량 코팅이면 비용 작음 | — | 인용(+의견) | [23] · [22] | — |
| R35 | 계면 §3.3 · §4.1 | LiNbO₃ · LiTaO₃ · Li₂ZrO₃ 등 코팅이 SE 열화 억제 | — | 인용 | [64,82–84] · [25,64,83,92–97] | — |
| R36 | 계면 §3.3 · §4.1 | 잔류 Li₂CO₃ · LiOH 가 코팅에 편입 · 안정화 · 이원 산화물 · 후처리 · 코팅 미세구조 | — | 인용 | [85] · [84,98–102] · [82,84,85,98,101] · [103] · [104] · [105] · [106] | — |
| R37 | 계면 §3.3 | 부피 변화가 CAM\|코팅 접촉 훼손 → 보호 기능 소실(의견) · 계면 반응의 부피 변화도 CAM\|SE 접촉 손실 | — | 의견(+인용) | [86] | — |
| R38 | 계면 §4.1 | 티오인산염은 산화물(코팅 포함)과 반응 — 완전히 막지 못함 · 전자 차단 코팅이 낮은 Li 화학 퍼텐셜을 가린다 | — | 인용 | [93] | — |
| R39 | 계면 §4.1 | 전자 퍼콜 유지 = 코팅의 소성 변형 또는 불완전 피복 + 작은 CAM + 탄소 | — | 인용 | [58] | — |
| R40 | 계면 §4.1 | 졸-겔 피복 불량 · ALD 균일(고가) · 액상 ALD 유사 Al₂O₃ · 전구체 반응성 조절 제안 | — | 의견(+인용) | [107,108] | — |
| R41 | 계면 §4.1 | 고 SOC 상전이(층상 → 암염) · O₂ 방출 → SE 와 반응 → 저항 계면 · 과전압 ↑ · 도핑 · NCA | — | 인용 | [85,109,110] · [111,112] · [113,114] | — |
| R42 | 계면 §5.3 | 안정 계면 = 코팅 · 자연 CEI · 둘 다 · 부피 변화 중 접촉 유지(유연성) · 공정 중 바인더 · 용매 상호작용 | — | 의견 | — | — |
| R43 | 모형 §5.4 · §6 | 모형은 CAM 개선 제안이 적다 · 모양 · 크기 · 탄성 · SC · 변환형으로 넓히고 역학–전기화학–열 결합 · 기계 보조 스크리닝 | — | 의견("In our opinion" · "we believe") | — | — |
| R44 | 종류 §4.1 | SC NCM Ni 88 % · 200 사이클 96.8 % · 210 mAh g⁻¹ · 면 공학 · 작은 SC 불균일 분포 → 서로 변형 · 크기 제어 | "88%" · "96.8 %" · "210 mAh g⁻¹" | 인용 | [86] · [117] · [118,119] · [86] · [121] | — |
| R45 | 종류 §4.1 | 작은 PC ≈ SC at 4.15 V · 균열을 부르는 4.35 V 에서만 SC 우위 | "4.15 V" · "4.35 V" | 인용 | [120] | — |
| R46 | 종류 §4.1 | 첫 사이클 손실 = 방전 끝 CAM 동역학 한계(LIB 에서 SEI 형성에 쓰임) · SSB Li 과잉은 음극 설계 의존 · 표면 도핑은 PC 에만 성공 | — | 의견(인용 0) | — | — |
| R47 | 종류 §4.2 | LFP 전자 10⁻⁹ S cm⁻¹ · 탄소 추가가 티오인산염 사이클 악화 · 도핑 10⁻³ · LNMO 보호에도 ≈80 mAh g⁻¹(이론 147) | "10⁻⁹" · "10⁻³" · "≈80" · "147" | 인용 | [58,122–124] · [125] · [126–130] | `[재현]` LNMO 146.7 ✅ · [124] = 원장 ★★★ Zhang W. 2017 *ACS AMI* 35888(탄소 → 분해) 방향 ✅ |
| R48 | 종류 §4.3 | FeS₂ 894 mAh g⁻¹ · 1.84 V · Mohs 6.0–6.5 · 초기 팽창 163 % · CuS 870 S cm⁻¹ · S 1672 mAh g⁻¹ · 팽창 ≈80 % · 대개 충전 상태 조립 | 여럿 | 인용(+일반) | [141] · [133] · [145] · [146] | `[재현]` 894 · 1672 ✅ |

**합계** — 인용 27(R1 · 2 · 3 · 9 · 11 · 12 · 14 · 16 · 18 · 21 · 22 · 23 · 27 · 28 · 29 · 30 · 32 · 34 · 35 · 36 · 38 · 39 · 41 · 44 · 45 · 47 · 48) · 모형 4(R4 · 6 · 7 · 13) · 계산 4(R19 · 20 · 24 · 25) · 의견 13(R5 · 8 · 10 · 15 · 17 · 26 · 31 · 33 · 37 · 40 · 42 · 43 · 46) · **측정 0**. 의견 13 중 수치를 단 것은 R5 하나.

`[해석]` **원전 대조의 결론** — 방향은 전부 선다(작은 SE · 고 CAM · 공극 ↓ · SC · 코팅 · 작은 입자의 이중 효과). 수치를 단 모형 · 인용 규칙 여섯(R3 · R4 · R7 · R13 · R14 · 그림 5)에서 **원전 조건이 떨어졌다**: 기준(공극 포함 ↔ 고상 · AM:SE 비) 셋 · 조건(SE 입도 고정 · 율) 둘 · 전압 하나. 우리 쪽으로 옮길 때는 이 편이 아니라 **원전 digest 의 값 · 조건**(1 · 56 · 63 · 66 · 73호)을 쓴다.

# 참고문헌 158 편 — 우리 축에 닿는 것 (번호는 PDF 목록에서 직접 확인)

- **우리 위키에 원전(12)**: [12] Koerver, Walther, Aygün, Sann, Dietrich, Zeier, Janek *J. Mater. Chem. A* 2017, 5, 22750 = **64호** · [30] Shi, Tu, Tian, Xiao, Miara, Kononova, Ceder *Adv. Energy Mater.* 2020, 10, 1902881 = **77호** · [31] Minnmann, Quillman, Burkhardt, Richter, Janek *J. Electrochem. Soc.* 2021, 168, 040537 = **73호** · [33] Zhang W., Weber, Weigand, Arlt, Manke, Schröder, Koerver, Leichtweiss, Hartmann, Zeier, Janek *ACS AMI* 2017, 9, 17835 = **63호** · [35] Nam, Oh, Jung, Jung *J. Power Sources* 2018, 375, 93 = **65호** · [36] Bielefeld, Weber, Janek *J. Phys. Chem. C* 2019, 123, 1626 = **1호** · [37] Bielefeld, Weber, Janek *ACS AMI* 2020, 12, 12821 = **57호** · [39] Hlushkou … Roling, Tallarek *J. Power Sources* 2018, 396, 363 = **55호** · [40] Bielefeld, Weber, Rueß, Glavas, Janek *J. Electrochem. Soc.* 2022, 169, 020539 = **56호** · [43] Strauss, Bartsch, de Biasi, Kim, Janek, Hartmann, Brezesinski *ACS Energy Lett.* 2018, 3, 992 = **22호** · [76] de Biasi, Kondrakov, Geßwein, Brezesinski, Hartmann, Janek *J. Phys. Chem. C* 2017, 121, 26163 = **66호** · [91] Conforto, Ruess, Schröder, Trevisanello, Fantin, Richter, Janek *J. Electrochem. Soc.* 2021, 168, 070546 = **38호**.
- ⚠ **이름 겹침 셋**: [60] J.-M. Doux, Y. Yang, D. H. S. Tan … Y. S. Meng *J. Mater. Chem. A* 2020, 8, 5049 = 원장 ★ "Doux 2020 *JMCA*" — **우리 5호(Doux 2020 *Adv. Energy Mater.* 10, 1903253)와 다른 논문** · [142] "E. Strauss, *J. Power Sources* 2003, 115, 323" 은 공저자 F. Strauss 가 아니다 · 23호 Koerver 2017 *Chem. Mater.* 29, 5574 · 62호 Zhang W. 2017 *JMCA* 5, 9929 · 69호 Kondrakov 2017 · 72호 Ishidzu 2016 · 4호 Shi 2020 *JMCA* 은 **인용 0**(목록 전수 grep).
- **원장 행 있음(재지목 후보 — 후속 표에 올린 것만 +1)**: [14] Koerver 2018 *EES* 11, 2142(★★★) · [13] Ruess 2020 *JES* 167, 100532(★★★) · [7] Trevisanello 2021 *AEM* 11, 2003400(★) · [11] Walther 2019 *Chem. Mater.* 31, 3745(★★) · [60] Doux 2020 *JMCA*(★) · 그 밖에 인용만(후속 표 밖): [29] Kaiser 2018 *JPS* 396, 175(★★) · [42] Asano 2017 *JES* 164, A3960(★) · [51] Neumann 2020 *ACS AMI* 12, 9277(★★★) · [52] Finsterbusch 2018 *ACS AMI*(★★) · [53] Bucci 2017 *JMCA*(★★) · [56] Ohashi 2020 *JPS* 470, 228437(★★) · [64] Ito 2014 *JPS* 248, 943(★) · [72] Froboese 2019 *JES* 166, A318(★★) · [104] Fantin 2021 *Chem. Mater.* 33, 2624(★★) · [124] Zhang W. 2017 *ACS AMI* 9, 35888(★★★) · [128] Oh G. … Kanno 2016 *Chem. Mater.* 28, 2634(★★★ — 이 편은 LNMO 분해로만 인용 · In/LiInₓ 서술 0).
- **앞 호 후속 절에 올랐으나 원장 행 0**: [86] Han … Jung Y.S. 2021 *AEM* 11, 2100126(38호 §14 · 9호 §13 — 두 표 모두 등급 칸 없음) · [81] Jung S.H. … Sun Y.-K. 2020 *AEM* 10, 1903360(38호 §14 — 등급 칸 없음 · 38호는 "(2019)") · **[120] Liu X. … Yang Y. 2021 *AEM* 11, 2003583(59호 후속 ★ — 지목 누락)** · **[28] Randau … Janek 2020 *Nat. Energy* 5, 259(27호 후속 ★ · 53호 후속 등급 없음 — 지목 누락)** · [93] Zhang Y.-Q. … Ceder 2020 *AEM* 10, 1903778(4호 §16 — 번호 목록 · 등급 없음) · [32] Park J. … Lee Y.M. 2020 *AEM* 10, 2001563(56호 §15 등급 없음 · 76호 ☆) · [66] Hippauf 2019 *ESM* 21, 390(57호 §14 등급 없음).
- **원장 · 위키 둘 다 없음 · 우리 축**: [69] Usiskin, Maier *PCCP* 2018, 20, 16449(식 (1) · 83 %) · [62] Usiskin, Maier *JES* 2020, 167, 080505(경사 양극 · 반응 구역) · [79] Strauss, de Biasi, Kim, Hertle, Schweidler, Janek, Hartmann, Brezesinski *ACS Mater. Lett.* 2020, 2, 84(영변형 NCM) · [49] Ohno, Rosenbach, Dewald, Janek, Zeier *Adv. Funct. Mater.* 2021, 31, 2010620(분해 ↔ 수송 · 작은 입자 × 면적) · [48] Ohno … Kwade, Janek, Zeier *Chem. Mater.* 2019, 31, 2930(공극 → 접촉 손실 · 굴곡도) · [58] Randau, Walther … Latz, Richter, Janek *Chem. Mater.* 2021, 33, 1380(탄소 미세구조 · 불완전 피복 전자 퍼콜) · [85] Walther, Strauss … Brezesinski, Janek *Chem. Mater.* 2021, 33, 2110(잔류 Li · CEI · O₂) · [61] Tan … Meng *ACS Energy Lett.* 2019, 4, 2418(86호 [45] · 73호 [50] — 참고문헌 절만) · [38] Deysher … Meng *Mater. Today Phys.* 2022, 24, 100679(적재 · 수송 한계 개관 — 84호 [29] 참고문헌 절만) · [88] Weiss … Minnmann … Janek *AEM* 2021, 11, 2101126(D̃ 의 열역학 인자).

# 어휘 집계 — 텍스트 층 · NFKC · 줄 끝 하이픈 복원 · 쪽 머리 · 발행 표식 · 내려받기 띠 · p. 1 소속 · 라이선스 블록 제외 · 본문(제목 · 초록 → 사사 · COI · 핵심어 · 캡션 포함) | 참고문헌 | 약력 (약어는 대소문자 구분)

| 열 | 본문 | 참고문헌 | 약력 | 메모 |
|---|---:|---:|---:|---|
| `contact` · `contact loss` · `loss of contact` | 29 · 9 · 2 | 0 | 0 | 정의 0 |
| `active material` · `loss of active material` · `inactive` · `isolat` · `disconnect` | 7 · 1 · 2 · **0** · **0** | 0 | 0 | active material 7 중 제목 · 초록 2 · "loss of active material" = FCG[81] 한 문장 · inactive = 암염 · 도펀트 |
| `LAM` · `LLI` · `OCV` · `OCP` · `SEI`/`CEI` | 0 · 0 · 0 · 0 · — | 0 | 0 | CEI 3 |
| `tortuos` · `apparent tortuosity` · `geometric tortuosity` · `percolat` · `partial conductiv` · `grain boundar` | 8 · 1 · 1 · 15 · 4 · 6 | 0 | 0 | |
| `pressure` · `MPa` · `stack pressure` · `external pressure` | 8 · 1 · 0 · 1 | 0 | 0 | MPa = "a few to tens of MPa" · pressure 8 = external 1 · "such high pressures" 1 · "pressure evolution/changes" 5 · "pressure and temperature effects" 1 |
| `coating` · `coverage` · `surface area` · `active surface` · `active interface` · `contact area` · `contact point` · `point contact` | 43 · 3 · 6 · 3 · 2 · 1 · 2 · 1 | 0 | 1 · 0 · … | coverage = 공극 피복[40] · 코팅 불완전 피복[58] · 졸-겔 피복 불량 |
| `charge transfer` · `exchange current` · `kinetic` · `overvoltage`/`overpotential` · `resistan` · `impedance` · `EIS` · `interphase` | 2 · **0** · 8 · 2 · 8 · 2 · **0** · 1 | 0 | 0 · 0 · 2 · … | |
| `identif` · `uniqu` · `sensitiv` · `uncertain` · `error` · `reproduc` | 6 · 2 · 0 · 0 · 0 · 3 | 0 | 0 | identif 6 = identified · identification · identifying · identify · identified · identifiers(보조금) — 식별성 뜻 0 · reproduc 3 = "Reproduced" 캡션 |
| `model` · `simulat` · `TLM` · `transmission line` · `symmetric` · `blocking` | 13 · 1 · 0 · 0 · 0 · 2 | 0 | 2 · … | blocking 2 = "electron-blocking" 코팅 |
| `single crystal` · `SC` · `polycrystal` · `PC` · `crack` · `volume change` · `ΔV` | 4 · 18 · 1 · 9 · 18 · 36 · 2 | 0 | 0 | |
| `void` · `pore`/`porosity` · `particle size` · `PSD` · `particle-size ratio` · `vol%` · `wt%` | 1 · 19 · 26 · 8 · 3 · 5 · 0 | 0 | 0 | |
| `carbon` · `binder` · `thiophosphate` · `halide` · `Li6PS5Cl`/`LPSCl` · `argyrodite` | 10 · 11 · 13 · 7 · 5 · 1 | 0 | 0 | |
| `Li–In`/`In/InLi`/`indium` · `anode-free`/`zero excess` · `dead` · `lithium inventory` · `Coulomb` · `first cycle` | **0** · 2 · 0 · 1 · 3 · 2 | 0 | 0 | |
| `C-rate` · `diffusion coefficient` · `utiliz` · `descriptor` · `%` | 6 · 6 · 5 · 1 · 15 | 0 | 0 | |
| 의견 표지(`In our opinion` · `we believe` · `we would like` · `we like to` · `We therefore anticipate` · `we finally like`) | 1 · 3 · 1 · 1 · 1 · 1 | 0 | 0 | 합 8 |
| `Supporting`/`supplement`/`SI` | 0 | 0 | 0 | 보충 자료 부름 0 |

# Q1~Q8 판정 (닻 페이지 수집 지침)

| Q | 판정 | 근거 |
|---|---|---|
| **Q1** 접촉 손실 정량 | **없다 — `θ(N)` 0/87** | 종설 · 1차 측정 0 · 층 하나: 접촉 손실(정의 0)의 결과를 ① 저항(그림 3b "increased interface resistances") ② 굴곡도(§2.2 [13,14,48]) ③ 용량(§2.2 "capacity fading due to loss of contact" — 기구 0) ④ 율 의존 용량(§4.1 식 (1) 경로[86,91])으로 배정 · 사이클 축 분해는 재수록 그림 7b(= 38호 Fig. 9 a · c)뿐이고 범례가 없다 |
| **Q2** 독립 관측 | **없다 — 가르는 방법 제안 0** | 층 하나: 가르는 도구가 인용 목록에 있다 — [43] = 22호(XRD 두 상 · 불활성 분율) · [91] = 38호(OCP 활성 질량 + L_diff) · [31] = 73호(부분 전도도) — 이 편은 [43] 을 입도비 · 이방성, [91] 을 SC 성능 · "longer transport pathways" · 그림 7b("particle cracking"), [31] 을 퍼콜 · 무탄소 인용으로만 쓴다 · "partial conductivities are suitable descriptors"(수송 · 신품) |
| **Q3** 라벨 층위 | 칸 없음 · **층 하나: 설계 수치의 층위 · 기준이 인쇄로 갈리지 않는다** | 모형 값 → "experimental results indicate"(D2) · 56호 율 조건 삭제(D5) · "≈50 vol%" · "60–70 vol%" 기준 미인쇄(G2) · 재수록 7b 범례 삭제(D3) · 규칙 48 행: 인용 27 · 모형 4 · 계산 4 · 의견 13 · 측정 0 |
| **Q4** 유일성 · 식별성 | **0/87 — ASSB 누적 0.5(29호) 유지. 일흔아홉 번째 성질 "설계 규칙을 모형 원전에서 조건(SE 입도 고정 · 율 · 부피 분율 기준)을 떼고 '실험' 이름표로 옮기고, 면적 손실 · 점접촉 · 계면층을 같은 'interface resistance · electrode kinetics' 로 부르며, 가르는 도구(22 · 38 · 73호)가 같은 연구실의 인용 목록에 있는데 그것을 가르는 설계로 묶지 않았다"** | `identif` 6 · `uniqu` 2 — 전부 다른 뜻 · `sensitiv` · `uncertain` · `error` 0 · 식 (1) 은 한 파라미터(D̃)의 설계 부등식 |
| **Q5** Li-In 기준 | **해당 없음** | Li–In · In/InLi · indium **0** · 전압은 전부 "vs Li⁺/Li"(재수록 7a 포함) · 음극 서술은 `[인쇄]` "'anode-free' cells, which are more correctly described as 'zero excess lithium metal' cells"[4] 명칭 한 줄 |
| **Q6** 압력 | **칸 이동 없음 — 층 하나** | `[인쇄]` "external pressures of a few to tens of MPa … not suitable for large-scale commercial applications"[14,60](요구치 값 0 · [60] = Doux 2020 *JMCA* ≠ 5호) · 압력 전개 억제[79,81] · §5.4 "pressure and temperature effects" 모형 요청 · `stack pressure` 0 |
| **Q7** dead Li | **해당 없음 — 층 하나** | "zero excess lithium metal" 명칭[4] · `[인쇄]` "whether or not lithium excess is needed in SSBs depends greatly on the anode design"(의견) · dead Li ↔ SEI Li 0 |
| **Q8** 화학 · OCP | **층 하나 — 부피 변화 %** | 본문 NCM811 "ΔVmax/V ≈ −5 % at 4.3 V"[76](= 66호 −4.86 % ✅) · 그림 5 함축 `[도표·화소]` NCM111 −2.10 · "NCM532" −3.25 · NCM622 −4.75 · NCM811 −6.50 · LFP −6.00 · LNMO −7.01 · LCO +2.51 %(등방 가정 · 전압 미인쇄 — D1) · c 축 "around 4 V" 붕괴[76] ✅ · CAM 네 부류(층상 · 올리빈 · 스피넬 · 변환) · OCP 0 |

# ★ (a) 25호 귀속 — ref 4 (그리고 같은 편을 지목한 11 · 29호)

| 자리 | 매단 명제 | 이 편 지면 | 판정 |
|---|---|---|---|
| **25호** :588 후속 ★(ref 4) | **없음** — "⚠ 원장의 Minnmann 2021 *JES*(TLM 원전)와 다른 논문(종설)" · 축 "—" | — | **판정 불가(명제 0)** — 25호 §2-1 전사는 refs 11–19 만 · 25호 로그 항 후속 요약에도 이 편 0 · 25호 PDF 미보유(G1) |
| 원장 §1 행 | "★ · 지목 25 · 1 · — · 종설 · ⚠ 다른 논문" | 같음 | 명제 0 · **지목 칸 누락 둘(11 · 29호)** |
| **11호** :1192 후속 ★(ref [18]) · :330 본문 | "38호의 입도 가설의 출처" · `[인쇄]`(11호) "using micro-sized SE for cathode fabrication could potentially result in an increased amount of voids between solid particles" | §3.1 `[인쇄]` "the SE and CAM PSD should be adapted to one another in order to achieve the highest possible packing density, thereby avoiding pore space and increasing energy density. It has been reported that the use of small SE particles (large CAM/SE particle-size ratio) in combination with spherical CAM particles is favorable for a high packing density.[30,55,57]" · 그림 6 Large SE 행 "− CAM distribution" | ✅ **방향 성립**(낱말은 'void' 가 아니라 'pore space · packing density') · 1차 근거는 **[30] = 77호**(λ ↑ → θ_CAM ↑ — 'packing' 0 회) · [55] Yamakawa 2020 *SSI* 344, 115079 · [57] Dixit 2021 *ESM* 40, 239(위키 0) · ⚠ `[해석]` 그림 6 은 작은 SE 의 대가(Large CAM × Small SE: "− electronic percolation (w/o carbon)" · "− grain boundary effects")도 적는다 — 11호는 한쪽만 옮겼다 |
| **29호** :367 후속(ref 15 · 등급 칸 없음) | "단결정 NCM · 도전재 없는 양극" | §3.2 SC[77] · §4.1 SC[86,91] · 응집체[104,115,116] · 4.15 ↔ 4.35 V[120] · §3.1 `[인쇄]` "CAM fractions above 60 vol% may even enable carbon-free cathode composites if the electronic conductivity of the CAM is sufficiently high.[31,36]" | ✅ **주제 성립** · 1차 근거 **[31] = 73호** · **[36] = 1호** · [86] Han 2021 · [120] Liu X. 2021 — 29호 본문 문장은 29호 digest 에 미전사 · 29호 PDF 미보유 → 문장 대조 불가 |
| (교차 참조 — 지목 아님) **84호** :325 [26] | "poor percolation within the electronconductive phase" | §2.1 퍼콜 인자 · 그림 6 "− electronic percolation (w/o carbon)" | ✅ 방향 |

- `[해석]` **25호 ref 4 의 자리 추정** — 25호 digest §2-1 에서 번호가 전사된 인용은 ref 11(Xu 2024 — "high stack pressures") · 12(Sakka) · 13–19 이고, 그 앞 서론 첫머리 문장은 번호 없이 "(1) 고체–고체 불완전 접촉 (2) SE 가 틈을 못 메움 (3) CAM 부피 변화 (4) CAM–SE 계면 박리 → 균질한 이온 퍼콜레이션 망이 안 생긴다" 로 전사돼 있다. ref 4 가 이 문장에 붙었다면 이 편은 **넷 다 서술하고 원전 번호로 간다**: (1) p. 2 "attaining and maintaining the required intimate contact"[21] · 그림 3c 캡션(인용 0) (2) "SEs are rigid and cannot do the same"[13] (3) "ΔVmax/V ≈ −5% for NCM-811 at 4.3 V"[76] = 66호(✅ −4.86 %) (4) "pore formation between the SE and CAM particles, causing contact loss and increased tortuosity"[13,14,48] · "severe contact loss between CAM and SE"[14,86,91]. **조건부 — 25호 원문 대조 전**이다(새 판단 거리 1).
- 25호와의 조건 대조는 할 것이 없다(종설 · 셀 0). 25호의 "굴곡도 · 접촉" 서술 어휘와 이 편 어휘(굴곡도 · 접촉 손실 · 퍼콜)는 같은 계열이다.

# ★ (c) 접촉 손실 ↔ `LAM_PE` — 용어 · 정의 · 가르는 방법

**① 용어와 배정.** `contact loss` 9 · `loss of contact` 2 — 정의 0. 결과 배정 넷:

| 배정 | `[인쇄]` 문장 | 곱 · 카드 번역 (`[해석]`) |
|---|---|---|
| 저항 | 그림 3b 캡션 "Large volume changes result in contact loss between CAM and SE and cause increased interface resistances." · 모식은 **부분 접촉**(아래 한 점 닿음 · 위 초승달 틈 · Li⁺ 화살 빨간 X) | `A_eff` ↓ → `R_ct` ↑ — 동역학(η) 쪽 |
| 굴곡도 | §2.2 "interparticle cracking (for PC CAM) and pore formation between the SE and CAM particles, causing contact loss and increased tortuosity.[13,14,48]" | 수송 인자(`ε/τ`) 쪽 — [[assb-tortuosity-factor-effective-conductivity-split]] 의 "접촉 손실의 연속판" |
| 용량 | §2.2 "ultimately results in poor electrochemical reversibility and capacity fading due to loss of contact to CAM upon prolonged cycling" | `θ` 쪽일 수 있으나 기구 0 — 유일한 정적 용량 배정 문장 |
| 율 의존 용량 | §4.1 "This can lead to contact loss between CAM and SE or cracking of secondary CAM particles, which ultimately results in longer transport pathways and lower capacities (see Equation (1)).[86,91]" | 식 (1) = 확산 길이 ↔ C-rate → **`η(i)`**(율을 낮추면 돌아오는 몫) — 38호 방법 B(L_diff)의 서술 |

**② `LAM_PE` 쪽 어휘.** `loss of active material` 1 — §4.1 FCG[81] `[인쇄]` "Although contact loss between CAM and SE still occurs to some extent for this example, the overall cell pressure evolution and loss of active material are strongly reduced" — **접촉 손실과 활물질 손실을 따로 나열**(정의 · 측정 0). `inactive` 2 — "(e.g., from active layered into inactive rock-salt type structure) and (chemo-)mechanical degradation, such as contact loss and cracking of secondary particles"(구조형 LAM 과 접촉 손실을 병치) · "redox-inactive elements"(도펀트). `isolat` · `disconnect` · `LAM` · `OCV` · `OCP` **0**.
⇒ `[해석]` 이 편의 어휘에서 `LAM_PE` 에 해당하는 것은 "inactive rock-salt"(구조) · "loss of active material"(FCG 한 문장) 둘이고, 접촉 손실은 **저항 · 굴곡도 · 율 의존 용량** 쪽으로 배정된다 — 카드의 물음(접촉 손실이 `θ`(통째 고립 · 정적)로 `LAM_PE` 처럼 보이는가)은 §2.2 "capacity fading due to loss of contact" 한 문장에만 닿고 기구 없이 끝난다.
**대조 — 같은 1저자의 73호**는 `[인쇄]` "isolated particles cannot be addressed electrochemically" · "additional CAM particles are isolated from the ion-conducting phase and remain inactive during operation" 로 `θ` 어휘를 가졌다. 재수록 그림 7c(원전 [81])도 "Ionically **loosened** / **isolated**" 두 낱말을 한 원 안에 둔다. **이 종설 본문은 그 구분을 옮기지 않았다**(`isolat` 0).

**③ 가르는 방법 제안 — 0.** §2.1 "partial conductivities are suitable descriptors for the charge-transport percolation"(수송 기술자 · 신품 · 조성) · §5.4 역학–전기화학–열 결합 모형 요청(모형 쪽). ★★ **도구는 인용 목록에 있다**:

| ref | 우리 쪽 | 가르는 것 (위키 판정) | 이 편이 쓴 자리 |
|---|---|---|---|
| [43] | **22호** Strauss 2018 | 충전 복합체 XRD 두 상(Rietveld · 격자 → x 교정) — 원형 격자(불활성) ↔ x ≈0.5(덜 충전) · `θ ↔ η` 분리 + `LAM_PE` 판별 서명(카드 Q2 +0.5) | 퍼콜 인자 "particle-size ratio"[30,31,43,44] · "volume changes are not necessarily isotropic"[43] |
| [91] | **38호** Conforto 2021 | 이완 OCP 활성 질량(`θ·ε_p` 합) + EIS L_diff — 용량 분해(Q2 +0.5 · 보류 (나)) | "severe contact loss"[14,86,91] · "longer transport pathways and lower capacities (see Equation (1))"[86,91] · SC(그림 7a,b)[86,91] · **그림 7b 재수록 — 범례 삭제 · 캡션 "particle cracking"** |
| [31] | **73호** Minnmann 2021 | 차단 셀 두 종 부분 전도도 · `θ` 어휘 | 퍼콜 · 무탄소 · "descriptors" |

`[해석]` 셋을 묶으면 "신품 `θ₀`(XRD 원형 격자 분율) · 사이클 중 `θ·ε_p`(OCP) · 경로(L_diff · 부분 전도도)" 의 세 채널 설계가 되는데, 이 편은 그것을 설계 지침으로 제시하지 않는다. 우리 합성 truth 요구서([[assb-synthetic-truth-contact-loss-requirements]])가 요구하는 채널 목록과 대조할 수 있는 "문헌 쪽 도구 목록" 이 **같은 연구실의 종설에서도 묶이지 않았다**는 표본이다.

**④ Q 번역.** Q1 `θ(N)` 0/87 · Q2 없다(도구는 인용 목록 · 제안 0) · Q4 0/87(일흔아홉 번째 성질) · Q6 층 하나(실험실 압력 "a few to tens of MPa" — 요구치 0).

# ★ (d) 곱 축퇴 — 면적(접촉 · 피복)과 동역학(`j₀` · 계면층)을 한 저항에

| # | `[인쇄]` | 면적 ↔ 동역학 |
|---|---|---|
| ① | 그림 3b 캡션 "contact loss between CAM and SE and cause **increased interface resistances**" | 면적 → 저항 |
| ② | §2.3 "ionically poorly conductive phases … narrow down transport pathways and cause an **increased interfacial resistance, thereby impeding charge transfer**.[12,49,61]" | 계면층(`j₀` · 층 저항) → 같은 이름의 저항 |
| ③ | 그림 3c 캡션 "Porosity and grain boundaries can affect the charge transfer and **point contacts lead to current constriction and limit electrode kinetics**." | 기하(점접촉 · 전류 수축 = 면적)를 "electrode kinetics" 로 부름 |
| ④ | §2.1 "pores prevent active interface between SE and CAM and, depending on surface coverage, pore size, and distribution models, predict a significant **increase in overvoltage**.[40]" | 면적(피복) → 과전압(56호 모형 · 0.2–0.5 C) |
| ⑤ | §4.1 상전이 · O₂ → "buildup of a **resistive SE/CAM interface** and cause an **increase in overpotential**" | 계면층 → 과전압 |
| ⑥ 결합 | §3.2 "degradation at the CAM\|SE interface is taken into account, which is more detrimental in the case of small particles **due to the larger contact area**.[37,49]" | 크기 손잡이 하나가 **면적 × 계면층 성장**을 함께 움직인다 |
| ⑦ 결합 | 코팅: 전자 차단(계면층 억제) + "if the coating itself is too brittle, it can lose contact to the CAM" + 새 계면 둘 + 불완전 피복이 전자 경로[58] | 코팅 한 손잡이 셋((처)) |

- **가르는 실험 제안 0** — `exchange current` 0 · `EIS` 0 · `impedance` 2(둘 다 "impedance increase" · "high-impedance interphases") · 온도 · 이중층 용량 · 대칭 셀 · 기준극 · 압력 되돌림 어휘 0.
- `[해석]` **씨앗은 인용 목록에 있다** — [86](SC/PC × LYC/LPSCl — 기계 ↔ 계면 화학 2 × 2) · [120](SC/PC × 4.15/4.35 V — 균열 켬/끔, 입도 고정) · [79](영변형 NCM — 부피 변화 없이 계면층만). 곱의 한 인자만 움직이는 대조군 후보들인데, 이 편은 설계 권고로만 인용한다 — (차) forward 의 "한 노브 대조군" 문헌 후보(§후속).

# ★ (e) 73호와의 관계 — 같은 1저자의 TLM 편을 어떻게 요약하나

- **[31] 괄호 7**(전부 정성): ① SE ↓ → 굴곡도 ↑[29–33] ② "≈50 vol% … ionic percolation"[14,31,33–35] ③ 퍼콜 = 전도상 함량[29–31,41,42] ④ 입도비[30,31,43,44] ⑤ "partial conductivities are suitable descriptors … several experimental setups have been developed"[29,31,41,49,50] ⑥ SE ↔ CAM 비 조절[30,31] ⑦ ">60 vol% … carbon-free"[31,36].
- **73호 수치 0** — σ_ion,eff · σ_el,eff · τ² · "14 %" · "42 %" · "61 vol%" · 교차 조성 전부 본문 0 · `TLM` · `transmission line` · 차단 셀 · `symmetric` 0 · 73호 SI 언급 0.
- **같은 정의 대조**: ⑦ ✅ — 73호 61 vol% 무탄소 ≈ VGCF(q_mat −2 … −10 mAh g⁻¹) · τ²_el 4.3(공극 14 % 포함 기준 · 한 점) · ② 기준 차 — 73호 `[인쇄]` "Typically, the reported volume fraction of CAM in thiophosphate-based ASSB is around 42 %"(공극 포함) ↔ 이 편 "≈50 vol%" · `[재현]` 42/0.86 = **48.8 %**(고상) — 원장 Asano 행이 적은 같은 환산(49 × 0.86 = 42.1)의 역방향 · ⑤ ✅ 73호 방법 그대로.
- **어휘의 이동**: 73호 `[인쇄]` "isolated … remain inactive"(θ) → 이 편 `isolat` 0 · "utilization" 은 "full active material utilization … expressed by partial effective conductivities"(§5.1)로 **수송 기술자에 흡수**된다(`[해석]`).
- **§3-b (호) Minnmann 2021 SI** — **약(위임 +1)**: 이 편은 SI 를 부르지 않는다 · "≈50 ↔ 42 %" 의 기준 차가 SI Section 3(14 % 공극 도출)에 걸린다.
- **§3-b (누) DEM 앵커 통지** — **기록만(새 값 0)**: 이 편은 73호 값을 옮기지 않는다. 알림에 붙일 새 사실은 "같은 1저자 종설이 73호 조성을 기준 미인쇄 '≈50 vol%' · '>60 vol%' 로 요약" 한 줄뿐(다른 브랜치 · 이 브랜치는 앵커를 읽지 않았다).
- 같은 연구실 계보(공저자 Bielefeld 의 모형 셋): [36] = 1호 · [37] = 57호 결과가 "experimental results indicate"(D2)로 · [40] = 56호 과전압이 율 조건 없이(D5) 옮겨졌다 — 73호(측정)와 1 · 56 · 57호(모형)가 한 문단에서 층위 표지 없이 섞인다(`[해석]`).

# 재현 (`[재현]` — 지면 숫자 · 식으로 우리가 계산 · 외부 밀도 · 가정 표시)

| 항목 | 계산 | 결과 |
|---|---|---|
| 식 (1) 선 | `L = √(3D̃/(C-rate/3600 s))` | 0.1 C: **0.329 → 32.9 µm** · 1 C: **0.104 → 10.4** · 5 C: **0.0465 → 4.65 µm**(D̃ 10⁻¹⁴ → 10⁻¹⁰ cm² s⁻¹) |
| ↔ 그림 4 선 `[도표·화소]` | x 여덟 곳(D̃ 1.2×10⁻¹⁴ … 8.7×10⁻¹¹) | 0.1 C 0.356 · 0.582 · 1.02 · 1.89 · 3.27 · 6.07 · 18.4 · 30.2 ↔ 예측 0.360 · 0.594 · 1.03 · 1.90 · 3.32 · 6.11 · 18.6 · 30.6 µm · 1 C 같은 폭 · 5 C 0.828 ↔ 0.864 · 2.60 ↔ 2.62 — **≤2 %(0.1 · 1 C) · 1–4 %(5 C) ✅** |
| 단위 | C-rate 를 h⁻¹ 그대로 | 0.1 C · 10⁻¹⁰ → 0.55 µm(선 32.9 와 ×60) — 그림은 s⁻¹ 환산을 썼다 · 식 옆 환산 미인쇄(D6) |
| 그림 4 D̃ 띠 `[도표·화소]` | 점선 x 위치(±2 px ≈ ±2 %) | **NCM 4.46×10⁻¹³ – 1.05×10⁻¹¹** · **LFP 1.28×10⁻¹³ – 1.96×10⁻¹²** cm² s⁻¹ |
| 권장 입도 | 식 (1) × 위 띠 | NCM: 0.1 C 2.2–10.6 · 1 C 0.69–3.4 · **5 C 0.31–1.5 µm** / LFP: 0.1 C 1.2–4.6 · 1 C 0.37–1.5 · 5 C 0.17–0.65 µm ↔ 점선 끝 `[도표]` 10.4 · 0.296 · 4.44 · 0.157 µm(예측보다 2–6 % 아래 — 작도 오프셋) · 본문 "should not exceed more than a few micrometers" ✅ |
| "83 %" | 구 · 정전류 · 표면이 한계 농도에 닿을 때(`[재현·가정]` — 우리 기준 · 해석해 점근식 `Δc_s = (JR/D)(3Dt/R² + 1/5)`) | L = 지름(그림 5 "r = L/2")이면 t_f = 4R²/3D → 이용률 **95 %** · L = 반지름이면 **80 %** — 83 % 는 [69] 의 기준(미열람) · **미폐합**(모순 아님 — G5) |
| 그림 5a 함축 ΔV/V | `ΔV/V = (1+k)³ − 1`, k = Δr/r₀(`[재현·가정]` 등방 · 캡션 식 0) | NCM111 −2.10 · "NCM532" −3.25 · NCM622 −4.75 · **NCM811 −6.50** · LFP −6.00 · LNMO −7.01 · LCO +2.51 %(k 점별 비의 중앙값 · 판독 폭 ΔV/V ≈ ±0.1 %p · 선형 3k 면 −2.12 · −3.29 · −4.83 · −6.65 · −6.13 · −7.18 · +2.49) |
| ↔ 66호(같은 정의 — 단위포 부피 · operando XRD · NCM811) | 66호 표 S1 | **4.3 V −4.86 %(첫 행 기준) · 원형 −4.45 %** ↔ 본문 "≈ −5 %" ✅ · 4.6 V + 1 h −7.35 · 원형 −6.95 % ↔ 그림 −6.50(사이 · D1) · 66호 `[재현]` "−6 % 는 ≈4.42 V" |
| ↔ 66호(다른 조성 · 4.6 V · 원형 기준) | `(1+ΔV_end)(1+offset) − 1` | NCM111 −2.24 ↔ 그림 −2.10 · NCM523 −3.80 ↔ "NCM532" −3.25 · NCM622 −4.80 ↔ −4.75 · NCM811 −6.95 ↔ −6.50 — **그림 5a 입력은 [14,73–75] 라 66호가 원전이 아니다** — 크기 대조까지 |
| 그림 5b 축 | `[도표·화소]` r₀ = 20 · 10 µm | a −1.79 · −1.73 · c −3.82 · −3.63 · c(4.0 V) +1.99(20 µm) · total −2.22 · −2.24 % → 축 평균 (2a + c)/3 −2.47 · −2.36 ↔ total −2.22 · −2.24(6–11 % — 축별 최대가 다른 상태 `[해석]`) · c(4.0 V) +1.99 ↔ 66호 NCM811 Δc 최대 +1.50 %(첫 행) — 원형 기준이면 더 크다(66호 원형 기준 범위 +2.00…+2.21 의 아래 끝과 자릿수 같음) |
| 변환형 팽창 | 몰부피(`[재현·외부 밀도]` S 2.07 · Li₂S 1.64–1.66 · FeS₂ 5.01 · Fe 7.874 g cm⁻³) | S → Li₂S **+78.7 … +80.9 %** ↔ "78%" ✅ · FeS₂ + 4Li → Fe + 2Li₂S **+160.8 … +163.6 %** ↔ "65%" ✗ · ↔ p. 12 "163%" ✅ · 65 % 를 내는 반응식은 우리 산술로 못 찾음(D4) |
| 이론 용량 | nF/M | LNMO 146.7 ↔ "147" ✅ · FeS₂(4e⁻) 893.5 ↔ "894" ✅ · S(2e⁻) 1671.9 ↔ "1672" ✅ |
| 기준 환산 | 73호 42 %(공극 14 % 포함) ÷ 0.86 | **48.8 %**(고상) ↔ "≈50 vol%" — 63호 70 wt% = 49 vol%(고상 AM:SE)와 같은 크기 · 원장 Asano 행 49 × 0.86 = 42.1 과 같은 환산 |
| 1호 최적 | AM:SE 비 · 총 부피 | 62/38 · 66/34 · 72/28(공극 5 · 10 · 20 %) ↔ "60 and 70 vol%" — 비 기준 ✅ · 72 > 70 · 총 부피(20 %)면 ≈57.6 vol% |
| 그림 7b ↔ 38호 | `[도표]` 판독 대조 | PC 점 174 → 84 · 굵은 147 → 70 · 가는 151 → 113 / SC 점 181 → 161 · 굵은 174 → 160 · 가는 176 → 170 ↔ 38호 digest Fig. 9(a) · (c) 판독 **같은 값** ✅ |
| 자기 인용 · 인용 | 12 저자 · 본문 괄호 | 50/158(31.6 %) · 괄호 134 · 미인용 참고문헌 0 |
| 일정 | 접수 → 온라인 · 온라인 → PDF 생성 | 93 일 · 29 일 |

# 귀속 검사 — 지목 digest 와 원장 행이 이 편에 매단 것

| 지목 | 매단 명제 | 이 편 지면 | 판정 |
|---|---|---|---|
| **25호** :588 후속 ★ ref 4 | 없음(서지 구별 메모 · 축 —) | — | **명제 0 — 판정 불가**(25호 원문 대조 전 · G1) |
| **11호** :1192 후속 ★ ref [18] · :330 본문 | "micro-sized SE → more voids" · "입도 가설의 출처" | §3.1 [30,55,57] · 그림 6 | ✅ 방향 · 1차 근거 [30] = 77호 · [55] · [57] |
| **29호** :367 후속 ref 15 | "단결정 NCM · 도전재 없는 양극" | §3.2 · §4.1 SC · §3.1 무탄소[31,36] | ✅ 주제 · 1차 근거 [31] = 73호 · [36] = 1호 · [86] · [120] |
| 원장 §1 행 | "★ · 지목 25 · 1 · — · 종설 · ⚠ 다른 논문" | 같음 | 명제 0 · **지목 칸 11 · 29 누락**(정정은 호출자) |
| (교차 참조) 84호 :325 [26] | "poor percolation within the electronconductive phase" | §2.1 · 그림 6 | ✅ 방향(지목 아님) |

# 인용 대조 — 이 편이 인용한 편 중 우리 위키에 원전이 있는 것 (12)

| ref | 우리 쪽 | 이 편이 옮긴 것 | 판정 (같은 정의일 때만 값) |
|---|---|---|---|
| [12] | **64호** Koerver 2017 *JMCA* | 산화 계면층 → 계면 저항 ↑ · 전하이동 방해[12,49,61] · 계면 반응[6,9,11,12] | ✅ 방향 |
| [30] | **77호** Shi 2020 *AEM* | 퍼콜 인자 · SE ↓ 굴곡도 · 충전 밀도[30,55,57] · 너무 작은 입자[30,37,72] · 모형 방법 | ✅ 방향 · "packing" 은 77호 digest 어휘 0 |
| [31] | **73호** Minnmann 2021 *JES* | 7 괄호 — 수치 0 | ⑦ 무탄소 ✅ · ② "≈50" ↔ 42 % 기준 차 · ⑤ 방법 ✅ |
| [33] | **63호** Zhang W. 2017 *ACS AMI* | SE ↓ 굴곡도[29–33] · ≈50 vol%[14,31,33–35] | ✅ 49 vol%(고상) · 63호 굴곡도 값 0 |
| [35] | **65호** Nam 2018 *JPS* | ≈50 vol% · 바인더가 활성 표면 막음[35,63–65] | ✅ 방향 |
| [36] | **1호** Bielefeld 2019 *JPCC* | 60–70 vol%[36,37] · 3–5 µm[36,37] · 무탄소[31,36] · SC 는 작은 입자로 설명[36] · 모형 방법 | 60–70 ✅(비 기준) · **3–5 µm 는 SE 3 µm 고정 모형 — "experimental" 이름표 ✗**(D2) |
| [37] | **57호** Bielefeld 2020 *ACS AMI* | 같은 괄호 + 바인더[37,46] · 너무 작은 입자 · 작은 입자 계면 열화[37,49] | ✅ 방향 · 모형 |
| [39] | **55호** Hlushkou 2018 *JPS* | 공극 = 비전도[39] | ✅ |
| [40] | **56호** Bielefeld 2022 *JES* | 공극 → 과전압[40] · 경사 양극[40,62] | ⚠ 율 조건 삭제(D5) |
| [43] | **22호** Strauss 2018 *ACS Energy Lett.* | 입도비[30,31,43,44] · 이방성[43] | ✅ 방향 · **22호의 불활성 분율(θ ↔ LAM 판별 서명)은 쓰지 않음** |
| [76] | **66호** de Biasi 2017 *JPCC* | NCM811 −5 % @4.3 V · c 축 ≈4 V · 그림 5b | ✅ −4.86 %(같은 정의) · 그림 5 −6.5 %(D1) |
| [91] | **38호** Conforto 2021 *JES* | contact loss[14,86,91] · 경로 → 용량(식 (1))[86,91] · SC · 그림 7b | 그림 7b = 38호 Fig. 9(a)(c) ✅ 값 · **범례 삭제 · 캡션 "particle cracking"**(D3) · 38호 활성 질량(OCP) 채널은 본문 0 |

# 곱 축퇴 처방 — 일흔 번째 적용 ([[assb-lampe-contact-product-degeneracy]])

- **입력 점검**: 1단계(`R` · `C`) · 2단계(면적 대조군) · 3단계(Ea · `C` 상한) · 4단계(시간 영역) **전부 0 — 1차 자료 0**. 재수록 그림 7 은 판독만 했고 판정 입력으로 쓰지 않는다(81호 절과 같은 규칙).
- **곱 문장(문헌 쪽 표본)**: §(d) ① ② ③ — 면적 손실(접촉) · 점접촉(전류 수축) · 계면층(산화 상)이 **같은 "interface/interfacial resistance · electrode kinetics"** 로 불린다 · ⑥ 크기 손잡이 하나가 면적 × 계면층 성장을 함께([37,49]) · ⑦ 코팅 손잡이 셋.
- **처방 표 새 줄 없음** — 후보 메모: "설계 종설의 'interface resistance' 는 곱의 어느 인자인지 문장별로 가른다(면적 · 점접촉 · 계면층)" 는 새 제약 2 로 카드에 두고 처방 표로 올리지 않는다((차) 근거 — 결정 안 함).
- ⚠ **이것이 곱을 푼 것은 아니다** — 이 편은 어느 데이터에도 두 노브를 따로 대지 않았다. 대조군 후보([86] · [120] · [79])는 원전을 받아야 입력이 된다(§후속).

# 보류 결정 (가)–(배) — 이 편이 주는 근거 (결정 안 함)

| # | 근거 | 내용 |
|---|---|---|
| **(차)** 면적 / `j₀` 노브 분리 forward | **근거(중)** | 같은 연구실 설계 종설이 면적 손실(접촉) · 점접촉(전류 수축) · 계면층(산화 상)을 **같은 "interface/interfacial resistance · electrode kinetics"** 로 부르고(그림 3b · §2.3 · 그림 3c), 크기 손잡이 하나가 면적 × 계면층 성장을 함께 움직인다고 인쇄([37,49]) — forward 에서 두 노브를 따로 흔들지 않으면 문헌 어휘로도 갈리지 않는다는 표본 · 대조군 씨앗 셋([86] · [120] · [79])은 인용 목록에만 |
| **(주)** "X-limited" 판정 기준 표기 | **근거(열두째 표본 — 기준을 인쇄한 쪽)** | "the slowest process, either electronic or ionic transport, limits how much of the CAM is electrochemically addressed at a certain C-rate" + 식 (1) · 기준 "at least 83% of the theoretical specific capacity of a spherical CAM particle" — ① 무엇: 입도 상한 ② 시간 기준: C-rate ③ 조건: 구형 · D̃ ④ 저항 정의 0 ⑤ 손잡이: D̃(열역학 인자 포함) — **기준은 인쇄됐으나 [69] 위임 · 우리 산술로 80 / 95 %**(재현 안 되는 기준) |
| **(이)** 모형 값 인용 규칙 | **근거(종설판)** | 1호 · 57호 모형 값(3–5 µm · 60–70 vol%)이 "experimental results indicate" 이름표로 설계 규칙이 됨(D2) · 1호 입력(SE 3 µm 고정)이 떨어짐 — "모형 입력이 측정과 같은가" 이전에 "모형인가" 가 지워지는 표본 |
| **(치)** 결론 옆 배제 가정 표기 | **근거(종설판)** | 56호 과전압 명제가 율 조건(0.02 C 무영향)을 떼고 "significant" 로 옮겨짐(D5) · 1호 입도 효과가 크기비 교락(1호 G3)을 떼고 옮겨짐 |
| **(비)** SE 입도 표기 규약 | **근거(표본)** | `particle size` 26 · `PSD` 8 — 가중(부피 · 개수) · 대표값 · 분포 인쇄 0 · "3–5 µm" 는 단분산 모형 입력 · 식 (1) 의 L 은 지름(그림 5 "r = L/2")이라는 것만 인쇄 |
| **(노)** 양극 부피 변화의 층위 | **근거(표본 — 한 지면 두 값)** | 본문 격자 −5 %(4.3 V · [76] = 66호 ✅) ↔ 그림 5 −6.5 %(전압 미인쇄 · 입력 [14,73–75]) · 그림 5a 가 **격자 ΔV → 입자 반경**을 등방으로 환산한다(식 미인쇄) — 입자 층위(69호 −7.8 %)는 인용 0 |
| **(호)** Minnmann 2021 SI | **약(위임 +1)** | "≈50 vol%"(이 편) ↔ "around 42 %"(73호 · 공극 14 % 포함)의 기준 차가 SI Section 3(14 % 공극 도출)에 걸린다 · 이 편은 SI 를 부르지 않는다 |
| **(매)** GITT 피복률 · 접촉 면적 인용 규칙 | **약(D 쪽 표본)** | 그림 4 의 NCM D̃ 띠는 [7](56호 기록 "BET 0.2 · 균열 → 겉보기 D̃")에서 — `D·S²` 곱의 D 쪽이 면적 규약 없이 설계식으로 들어간다(86호의 반대 방향) |
| **(두)** `θ` 판정의 시간 궤적 조건 | **약** | 식 (1) 이 접촉 손실 · 균열 → "longer transport pathways and lower capacities" 를 **율 의존**(η) 경로로 적는다 — 율을 낮추면 돌아오는 몫과 `θ` 를 가르는 조건의 문헌 쪽 문장 · 재수록 7a 율 되돌림(P/LPSX −13 % 미회복)은 판정 입력 아님 |
| **(러)** `θ` → `LAM_PE` 결합 항 | **약(정성)** | "capacity fading due to loss of contact to CAM"(§2.2) · FCG "contact loss … and loss of active material" 을 따로 나열(§4.1) — 결합 형태 0 |
| **(수)** 무탄소 복합체 전자 경로 | **약** | 균열 → "increase the electronic tortuosity … contact loss between CAM and current collector"(인용 0) · 코팅 불완전 피복이 전자 경로[58] · ">60 vol% 무탄소"[31,36] |
| **(도)** 첫 사이클 CE 결손의 정체 | **약** | `[인쇄]` "In LIBs, the capacity lost in the first cycle, linked to the kinetic limitations of the CAM at the end of discharge, is effectively used for the formation of the SEI"(인용 0) — 한 문장에 두 배정(CAM 동역학 · SEI) |
| **(대)** C-rate 기준 용량 | **약** | "C-rate (in units of h⁻¹)" 단위만 인쇄 · 기준 용량 0 · 식 (1) 은 s⁻¹ 환산이 필요(D6) |
| **(저)** 첫 충전 상한 | **약(재수록 — 판정 입력 아님)** | 7a `[도표]` S/LPSX ↔ P/LPSX 충전 끝 ≈246 ↔ 226 · 방전 끝 ≈190 ↔ 164 — 원전([86]) 확인 전 |
| **(나)** 38호 Q2 +0.5 | **약(수용 방식 표본 — 결정 재료 아님)** | 38호 Fig. 9 분해가 같은 연구실 종설에서 범례 없이 "Influence of particle cracking" 으로 재수록됨 |
| **(포)** 균열 → 고립 주석 | **약** | 이 편도 균열을 고립이 아니라 "electronic tortuosity" · "longer transport pathways" 로 서술 — 72호 원전의 읽기(균열 ≠ 전기 고립)와 같은 방향(Ishidzu 2016 인용 0) |
| **(처)** 한 손잡이 두 노브 | **정성 메모** | 코팅 = 전자 차단(계면층 억제) + 취성 접촉 상실 + 새 계면 둘 + 불완전 피복 전자 경로 · 입자 크기 = 확산 길이 + 면적 + 계면 열화 |
| **(누)** DEM 앵커 통지 | **기록만** | 73호 값 전달 0 — 새 사실은 "같은 1저자 종설이 73호 조성을 기준 미인쇄 '≈50' · '>60 vol%' 로 요약" 한 줄 |
| **(느)(시)(지)(티)(개)(래)** 25호 인용 자리 주석 | 형식 참고 | 25호 ref 4 는 매단 명제가 0 이라 같은 형식의 주석 대상이 없다 — 새 판단 거리 1(원문 재업로드)이 먼저 |
| (라)(마)(바)(사) | 결정 · 반영됨 | — |
| (가)(다)(아)(자)(카)(타)(파)(하)(거)(너)(더)(머)(버)(서)(어)(커)(터)(퍼)(허)(고)(로)(모)(보)(소)(오)(조)(초)(코)(토)(구)(루)(무)(부)(우)(추)(쿠)(투)(푸)(후)(그)(드)(르)(므)(브)(스)(으)(즈)(츠)(크)(트)(프)(흐)(기)(니)(디)(리)(미)(키)(피)(히)(내)(배) | **근거 0** | 종설 · 1차 자료 0 · 저압 값 · 요구치 0(압력은 실험실 "a few to tens of MPa" 범위뿐[14,60]) · Ea 0 · 기준극 0 · DRT 0 · 측면 축 0 · 코인셀 0 · (머) [128] Oh G. 2016 은 LNMO 분해로만 인용(In/LiInₓ 0) |

## 새 판단 거리 (셋 — 글자는 호출자가 붙인다)

1. **25호 원문(본문 + SI) 재업로드 요청** — 25호가 후속 지목한 편들의 인용 문장이 25호 digest 에 전사되지 않아 **귀속 판정이 넷째로 "원문 대조 전" 에서 멈췄다**(83호 SI ref 3 · 84호 ref 23 · 86호 refs 18–19 · 87호 ref 4). 25호 PDF 는 이 세션 업로드에 없다(83–86호 기록). 받으면 한 번에 닫힌다 — 25호 raw 는 불변이므로 결과는 각 호 digest 가 아니라 원장 · 카드 주석으로만 간다((느)(시)(지)(티)(개)(래) 형식).
2. **CAM 부피 분율의 기준 표기** — 카드 · 개념 · 합성 truth 에 vol% 를 옮길 때 **공극 포함 Φ(73호식) ↔ 고상 AM:SE 비(63호 · 1호식)** 를 값 옆에 적게 할지 — 같은 크기가 기준에 따라 ×1.16(73호 42 % ↔ 48.8 %) · 1호 최적 72/28 ↔ 총 57.6 vol% · 이 편은 "≈50" · "60–70" · ">60" · "≥≈70" 넷 다 기준 미인쇄 · 원장 Asano 행은 이미 한 번 환산했다(49 × 0.86 = 42.1) — 자리 후보: 카드 수집 지침(Q1 · Q3) 또는 [[composite-cathode-percolation-utilization]] 인터페이스 사양.
3. **종설 재수록 그림 인용 규칙** — 종설의 재수록 그림을 카드 · 개념에 옮길 때 **원전 그림 번호 · 범례 유무 · 캡션 변경**을 적고, 판정 입력은 원전 digest 의 판독으로만 할지 — 87호 그림 7b(= 38호 Fig. 9(a)(c) · 측정 / 활성 질량 / L_diff 모형 범례 삭제 · "particle cracking" 캡션) · 81호(재인용 출처 번호가 캡션 ↔ 본문 ↔ 표에서 갈림)가 두 표본.

# 어긋남 (D) — 지면 안에서 서로 맞지 않는 것, 그리고 인용

| # | 등급 | 내용 | 자리 |
|---|---|---|---|
| **D1** | ★★ | 본문 "ΔVmax/V ≈ −5% for NCM-811 at 4.3 V vs Li⁺/Li"[76] ↔ 그림 5a · 5b NCM811 `[도표·화소]` 기울기 −0.0222 → 등방 −6.50 %(선형 −6.65) — 캡션 전압 · 입력값 미인쇄 · 66호 표 S1 에서 −6.5 % 는 4.3 V(−4.86) ↔ 4.6 V(−7.35 · 원형 −6.95) 사이 | §4.1 · 그림 5 |
| **D2** | ★★ | "for percolation modeling, **experimental results indicate** that NCM secondary particles with a diameter of 3–5 µm are beneficial …[36,37]" ↔ [36] = 1호 · [37] = 57호 **둘 다 모형** · 1호 입도 효과는 SE 3 µm 고정(크기비 교락) | §3.1 |
| **D3** | ★★ | 그림 7b 캡션 "Influence of particle cracking on the cycling stability of SC and PC NCMs"[91] ↔ 원전 38호 Fig. 9 = 용량 분해(굵은 선 측정 · 가는 선 활성 질량(OCP) · 점 L_diff 계산) — 재수록 범례 0 · 측정 ↔ 모형 구분 불가 | 그림 7b |
| **D4** | ★ | 변환형 이론 팽창 "78% and 65% … sulfur and iron disulfide"(p. 6) ↔ FeS₂ "large electrode expansion during initial lithiation (163%)"(p. 12) — `[재현·외부 밀도]` 완전 변환 +161–164 % · 65 % 반응식 미인쇄 | §3.2 · §4.3 |
| **D5** | ★ | "pores prevent active interface … predict a significant increase in overvoltage"[40] ↔ 56호 `[인쇄]` 0.02 C "does not noticeably affect the voltage profile" · 0.2–0.5 C "up to 50 mV for 52% remaining interface area" — 율 조건 삭제 | §2.1 |
| **D6** | ★ | 식 (1) C-rate "in units of h⁻¹" · D̃ cm² s⁻¹ — 그림 4 선은 C-rate ÷ 3600 s 로만 재현(환산 미인쇄) | §3.2 · 그림 4 |
| **D7** | ★ | 그림 4 캡션 "for LFP and conversion-type materials, the diffusion coefficient for electrons was considered" ↔ 그림에 변환형 띠 0(LFP · NCM 둘) | 그림 4 |
| **D8** | ★ | "Aggunda et al. found a network of µm-sized Cu crystals"[146] ↔ [146] 제1저자 "A. L. Santhosha"(이름을 성으로 — 25호 D19 "Tan et al." 과 같은 형태) | §4.3 |
| **D9** | ★ | 그림 5 가로축 "inital radius"(두 판) · 5a 범례 "NCM532"(본문 조성 표기 111 · 622 · 811 · "NCM-811" — 532 ↔ 523 불명 · 86호 D8 과 같은 표기) | 그림 5 |
| **D10** | ★ | 그림 7c 캡션 "Copyright 2019" ↔ [81] "Adv. Energy Mater. 2020, 10, 1903360"(온라인 선공개 연도일 수 있다 `[해석]` · 38호 digest 는 "(2019)") | 그림 7c |
| **D11** | ★ | 그림 1 머리 "Cell level"(항목 0) ↔ 본문 · 초록 "cathode-, particle-, and interface-level" 셋 — 기록만 | 그림 1 |

# 이 편이 우리 프로젝트에 주는 것 (정리)

1. **곱 축퇴 · (차)**: 이 분야의 핵심 연구실이 쓴 설계 지침이 면적 손실 · 점접촉 · 계면층을 한 저항 이름("interface resistance · electrode kinetics")에 담는다 — "문헌이 두 노브를 가르지 않는다" 가 실험 편만이 아니라 **설계 어휘 수준**에서도 선다는 표본. 크기 · 코팅 손잡이가 곱의 두 인자를 함께 움직인다는 인쇄는 forward 설계에서 "한 노브 대조군" 이 필요하다는 근거.
2. **Q2 · 도구 목록**: 가르는 도구(22호 XRD 불활성 분율 · 38호 OCP 활성 질량 · 73호 부분 전도도)가 이 종설의 인용 목록에 다 있는데 묶이지 않았다 — 우리 합성 truth 요구서의 채널 목록과 대조할 "문헌 쪽 도구" 는 이 편이 아니라 원전 digest 에서 가져온다.
3. **수치 규율**: 설계 수치(3–5 µm · ≈50 · 60–70 · >60 vol% · −5 %)는 원전(1 · 63 · 73 · 66호)의 조건 · 기준과 함께만 옮긴다 — 이 편을 인용하면 조건이 떨어진다(새 판단 거리 2).
4. **η 경로의 설계식**: 식 (1)(`L ≤ √(3D̃/C-rate)` · C-rate ÷ 3600 s)은 [[assb-apparent-capacity-decomposition]] 의 `η(i)` 항에 "율을 낮추면 돌아오는 몫" 의 크기 창을 준다 — NCM 5 C 에서 0.3–1.5 µm · 0.1 C 에서 2–11 µm(D̃ 띠 `[도표·화소]`). 이 편은 접촉 손실 · 균열을 이 경로로 적어 `θ`(정적)와 구별되는 쪽을 가리킨다.
5. **부피 변화 크기표**: 그림 5 함축 ΔV/V(NCM111 −2.1 → NCM811 −6.5 · LFP −6.0 · LNMO −7.0 · LCO +2.5 %)와 격자 → 반경 환산 — (노) 층위 선택의 한 표본(층위 · 전압 미인쇄라는 것까지).

# 후속 후보 (원전 우선 — 지목 수는 위키 digest 의 후속 절 grep 으로 센 값)

| 서지(`[인쇄]` 참고문헌 그대로) | ref | 지목(이 편 포함) | 왜 | 축 | 우선 |
|---|---|---|---|---|---|
| **R. Koerver, W. Zhang, L. de Biasi, S. Schweidler, A. O. Kondrakov, S. Kolling, T. Brezesinski, P. Hartmann, W. G. Zeier, J. Janek, *Energy Environ. Sci.* 2018, 11, 2142** | [14] | **4 · 27 · 33 · 37 · 41 · 53 · 59 · 73 · 75 · 81 · 82 · 87 = 12**(원장 ★★★ — 재지목 · 62호 :657 은 "(이 편 이후)" 교차 참조라 제외) | 이 편 일곱 괄호의 원전 — 부피 변화 측정 · 실험실 압력 "a few to tens of MPa" · 공극 → 접촉 손실 · ≈50 vol% · NCM811 + LCO 혼합 · 그림 5a 입력 | Q1 · Q6 · Q8 | ★★★ |
| **R. Ruess, S. Schweidler, H. Hemmelmann, G. Conforto, A. Bielefeld, D. A. Weber, J. Sann, M. T. Elm, J. Janek, *J. Electrochem. Soc.* 2020, 167, 100532** | [13] | **18 · 29 · 38 · 56 · 82 · 87 = 6**(원장 ★★★ — 재지목) | "SEs are rigid and cannot do the same" · 공극 → 접촉 손실 · 굴곡도 · 큰 2차 입자 저용량 — 균열 ↔ D̃ ↔ 면적 규약(56호 "모든 입력의 원전") | Q1 · Q8 · (매) | ★★★ |
| **Y. Han, S. H. Jung, H. Kwak, S. Jun, H. H. Kwak, J. H. Lee, S.-T. Hong, Y. S. Jung, *Adv. Energy Mater.* 2021, 11, 2100126** | [86] | **9 · 38 · 87 = 3**(원장 행 0 — 앞 두 표는 등급 칸 없음) | SC/PC × LYC/LPSCl **2 × 2** — 기계 ↔ 계면 화학을 가르는 설계 · 재수록 7a `[도표]` P/LPSX 율 되돌림 −13 % 미회복 · "interfacial reactions … volume changes … contact loss" · 88 % Ni 96.8 %/200 사이클 | Q1 · Q2 · (차) | ★★★ |
| **S. H. Jung, U.-H. Kim, J.-H. Kim, S. Jun, C. S. Yoon, Y. S. Jung, Y.-K. Sun, *Adv. Energy Mater.* 2020, 10, 1903360** | [81] | **38 · 87 = 2**(원장 행 0 — 38호 표 등급 칸 없음 · 38호는 "(2019)") | FCG ↔ NCA80 in Li₆PS₅Cl — 원전 모식이 **"loosened / isolated"** 두 낱말 · "contact loss … and loss of active material" 을 따로 · 셀 압력 전개 억제 | Q1 · Q2 · Q6 | ★★★ |
| **E. Trevisanello, R. Ruess, G. Conforto, F. H. Richter, J. Janek, *Adv. Energy Mater.* 2021, 11, 2003400** | [7] | **56 · 87 = 2**(원장 ★ — 재지목) | 그림 4 의 NCM 이온 D̃ 띠 원전 · 56호 기록 "BET 0.2 · 균열 → 겉보기 D̃" — `D·S²` 곱의 D 쪽 면적 규약 | Q1 · (매) · 방법 | ★★ |
| **X. Liu, B. Zheng, J. Zhao, W. Zhao, Z. Liang, Y. Su, C. Xie, K. Zhou, Y. Xiang, J. Zhu, H. Wang, G. Zhong, Z. Gong, J. Huang, Y. Yang, *Adv. Energy Mater.* 2021, 11, 2003583** | [120] | **59 · 87 = 2 — 지목 누락(59호 ★ · 원장 행 0)** | 작은 PC ≈ SC at 4.15 V · SC 우위 at 4.35 V — **입도 고정 · 컷오프로 균열만 켜고 끄는 조작** | Q1 · Q2 | ★★ |
| **S. Ohno, C. Rosenbach, G. F. Dewald, J. Janek, W. G. Zeier, *Adv. Funct. Mater.* 2021, 31, 2010620** | [49] | 87 = 1 | 분해 계면층 ↔ 부분 전도도(수송) 연결 · "small particles … larger contact area" 계면 열화 결합 — 곱의 두 인자를 한 편에서 | 곱 · Q2 | ★★ |
| **F. Strauss, L. de Biasi, A.-Y. Kim, J. Hertle, S. Schweidler, J. Janek, P. Hartmann, T. Brezesinski, *ACS Mater. Lett.* 2020, 2, 84** | [79] | 87 = 1 | 영변형 NCM — 부피 변화 없이 계면층만 남기는 대조군 후보 · "almost no pressure evolution" · 미시 분리는 여전 | Q1 · Q6 · (차) | ★★ |
| **F. Walther, R. Koerver, T. Fuchs, S. Ohno, J. Sann, M. Rohnke, W. G. Zeier, J. Janek, *Chem. Mater.* 2019, 31, 3745** | [11] | **82 · 86 · 87 = 3**(원장 ★★ — 재지목) | 계면층 배정 원전(XPS · ToF-SIMS) — 이 편 "electrolyte–CAM interface" 반응[6,9,11,12] | Q2 · Q8 | ★★ |
| S. Randau, F. Walther, A. Neumann, Y. Schneider, R. S. Negi, B. Mogwitz, J. Sann, K. Becker-Steinberger, T. Danner, S. Hein, A. Latz, F. H. Richter, J. Janek, *Chem. Mater.* 2021, 33, 1380 | [58] | 87 = 1 | 탄소 미세구조 · 불완전 피복 코팅의 전자 퍼콜 · 탄소 → 분해 — 전자 경로 ↔ 계면층 | Q2 · (수) | ★ |
| R. E. Usiskin, J. Maier, *Phys. Chem. Chem. Phys.* 2018, 20, 16449 | [69] | 87 = 1 | 식 (1) · "83 %" 기준의 원전 — (주) 기준 인쇄 표본의 도출 | 방법 · (주) | ★ |
| S. Randau, D. A. Weber, O. Kötz, R. Koerver, P. Braun, A. Weber, E. Ivers-Tiffée, T. Adermann, J. Kulisch, W. G. Zeier, F. H. Richter, J. Janek, *Nat. Energy* 2020, 5, 259 | [28] | **27 · 53 · 87 = 3 — 지목 누락(27호 ★ · 원장 행 0)** | "several tens of Ω cm²" 내부 저항 목표(53호 전사 "30 Ω cm²") · LPS κ(27호) | 요구치 | ★ |
| S. Ohno, R. Koerver, G. Dewald, C. Rosenbach, P. Titscher, D. Steckermeier, A. Kwade, J. Janek, W. G. Zeier, *Chem. Mater.* 2019, 31, 2930 | [48] | 87 = 1 | "pore formation … contact loss and increased tortuosity"[13,14,48] 의 원전 하나(Li–S · 컷오프) | Q1 | ★ |
| Y.-Q. Zhang, Y. Tian, Y. Xiao, L. J. Miara, Y. Aihara, T. Tsujimura, T. Shi, M. C. Scott, G. Ceder, *Adv. Energy Mater.* 2020, 10, 1903778 | [93] | **4 · 87 = 2**(원장 행 0 — 4호 목록 등급 없음) | 티오인산염 ↔ 산화물 코팅 반응 — 코팅(계면층 노브)의 한계 | Q8 · (처) | ★ |
| J.-M. Doux, Y. Yang, D. H. S. Tan, H. Nguyen, E. A. Wu, X. Wang, A. Banerjee, Y. S. Meng, *J. Mater. Chem. A* 2020, 8, 5049 | [60] | **10 · 39 · 81 · 87 = 4**(원장 ★ — 재지목) | "external pressures of a few to tens of MPa … such high pressures are not suitable for large-scale commercial applications"[14,60] 의 인용 둘 중 하나(괄호는 둘째 문장 끝) · ⚠ 5호(*AEM*)와 다른 편 | Q6 | ★ |
| R. Usiskin, J. Maier, *J. Electrochem. Soc.* 2020, 167, 080505 | [62] | 87 = 1 | 경사 양극 · 반응 구역 모형 | 방법 | ☆ |
| G. Deysher, P. Ridley, S.-Y. Ham, J.-M. Doux, Y.-T. Chen, E. A. Wu, D. H. Tan, A. Cronk, J. Jang, Y. S. Meng, *Mater. Today Phys.* 2022, 24, 100679 | [38] | 87 = 1 | 적재 · 수송 한계 실험 개관 — 조성 · 적재 값 모음 | Q3 | ☆ |

지목 누락 검사: 이 편 참고문헌 158 중 **앞 호 후속 절에 ★ 이상으로 올랐으나 원장 §1 행이 없는 편 2 — [120] Liu X. 2021 *AEM*(59호 ★) · [28] Randau 2020 *Nat. Energy*(27호 ★)**. 등급 칸이 없는 표에만 오른 편 셋 — [86] Han 2021(38 · 9호) · [81] Jung S.H. 2020(38호) · [93] Zhang Y.-Q. 2020(4호) — ☆ 도 ★ 도 아니라 "누락" 으로 단정하지 않는다(같은 38호 표의 Fantin 2021 · Ruess 2020 은 원장 행이 있다). **이 편 자체**: 원장 행 지목 칸 "25" 에 11 · 29호 누락.

`[해석]` Q1(`θ(N)`)을 채울 원전은 이 편 인용 그물에서 둘이 가장 가깝다 — **[86] Han 2021**(2 × 2 설계 · 율 되돌림)과 **[81] Jung S.H. 2020**("loosened / isolated" · 압력 전개). 둘 다 원장 행이 없다.

# 이 digest 가 주장하지 않는 것

- **이 종설의 설계 지침이 틀렸다고 하지 않는다** — 방향(작은 SE · 고 CAM 분율 · 공극 ↓ · SC · 코팅 · 작은 입자의 이중 효과)은 원전들과 맞는다. 걸린 것은 수치를 옮길 때 원전의 층위(모형 ↔ 실험) · 조건(SE 입도 고정 · 율) · 기준(공극 포함 ↔ 고상)이 떨어졌다는 점이다.
- **25호가 ref 4 를 잘못 붙였다고 하지 않는다** — 25호 원문 문장을 보지 못했고, 25호 digest 가 명제를 적지 않았다는 것까지다. ref 4 자리 추정은 `[해석]` 이다.
- **그림 5 의 −6.5 % 가 틀렸다고 하지 않는다** — 전압 · 입력 · 환산 규약이 미인쇄라 본문 −5 %(4.3 V)와 같은 조건인지 가를 수 없다는 것까지이고, 함축 값은 우리 등방 가정(세제곱근) 위의 화소 판독이다.
- **식 (1) 의 83 % 가 틀렸다고 하지 않는다** — [69] 의 기준을 보지 못했다. 80 / 95 % 는 우리가 고른 기준(정전류 · 표면 포화)의 값이다.
- **FeS₂ "65 %" 가 오류라고 단정하지 않는다** — 다른 반응 단계 · 기준일 수 있다; 완전 변환 산술(+161–164 %)과 같은 지면 "163 %" 에 맞지 않는다는 것까지다(외부 밀도).
- **그림 7b 의 캡션 변경이 의도적 왜곡이라고 하지 않는다** — 범례가 빠져 측정 ↔ 모형이 구분되지 않는다는 것까지이고, 판정 입력은 38호 digest 의 판독이다.
- **"≈50 vol%" 가 73호와 모순이라고 하지 않는다** — 기준(공극 포함 ↔ 고상)에 따라 같은 크기라는 산술(42/0.86 = 48.8)까지다.
- 재수록 그림 7a · 7b · 7c 의 `[도표]` 값은 판독이고 판정 입력이 아니다. 외부 밀도 · 가정을 쓴 `[재현·외부 밀도]` · `[재현·가정]` 은 크기 검사다.
- 수치는 전부 사본이다 — 정본은 원문 PDF. 우리 연구 수치(artifact + `degradation-degeneracy/docs/RESULTS*.md`)와 대조하지 않았다.
