Repository: yonghoon7153-source/Yonghoon-DEM-DFT

# wiki/raw/ — 예외적 불변 원본층

이 리포의 불변 증거층은 **이미 밖에 있다**: `docs/data/`(측정 CSV·JSON) ·
litdb 정본(friendly-meitner) · `docs/reviews/findings.json` · git 이력.
그래서 이 폴더는 킷 원형과 달리 **예외 전용**이다:

- 들어오는 것: litdb 소관(논문)도 측정 데이터도 아닌 외부 자료 — 강연 전사,
  외부 레포 감사 노트 등.  `transcripts/` 등 하위 폴더에 날짜-슬러그로 저장.
- 규칙: 한번 저장한 파일은 수정 금지 (원본이 바뀌면 새 -v2 파일).  frontmatter 에
  `source_url` / `ingested` 를 적는다.
- 논문 PDF·digest 는 여기 넣지 않는다 → wiki/SCHEMA.md 경계 규칙 1 (litdb 정본).

File: wiki/raw/papers/naik2022_kinetics-vs-transport-ssb-cathode-mesoscale-regime-map.md (part 2 of 2)
## SI Fig. S1 — 유효 이온 전도도 κ_eff (S m⁻¹) vs AM · CBD (봤다) ★★ 굴곡도 역산의 입력
- 표지 20(AM 40–80 × CBD 0 · 2 · 4 · 6) 판독 — 눈금 검산 0.020 → 행 130 · 0.015 → 217 · 50/60/70 wt% → 열 268.5/408/547.5(원본 759 × 586 px):
  surface, and AM-AM contact further preventing the AM-SE contact".
- 전자: "an increase in CBD content from 0 to 6 wt % leads to significant enhancement in electronic conductivity at all regimes of AM loading" · 결론 "CBD content of the electrode presents a major
  trade-off between effective ionic conductivity and active area versus effective electronic conductivity".
- **"kinetically limiting" 이름표의 근거 문장**: "The kinetically limiting scenario arises due to insufficient availability of the active area, which leads to increased overpotentials at the AM-SE
  interface … Limited connectivity among these contact sites (see Figure 2d) further increases the overpotential and exacerbates the kinetic limitation" — ⚠ **"connectivity among contact sites" 는
  균질 모형에 들어갈 자리가 없다**(식 10 은 `a_s` 하나) — 이 문장은 그림 해석이고 계산 결과가 아니다(`[해석]`).

## 결과 — 조성 · 전류 · 세 저항 (pp. 29758–29760) · Fig. 3 · 표 S3 · S4 · 식 11–16

- 비단조: "Discharge capacities steadily increase, reach a maximum value, and then decrease with a further increase in the AM content. A quantitative comparison of the modeling results with a recent
  experimental report57 has been provided in section S5 … showing very good agreement"(§Fig. S5 — D1).
- **식 11–16**(판정 도구): `R_kin = η_kin/I_app` · `η_kin = (1/L_c)∫₀^{L_c} η dx`(**두께 단순 평균** — 전류 가중 아님) · `R_elec = η_elec/I_app` · `η_elec = Δφ_AM-CBD|₀^{L_c}` · `R_ionic = η_ionic/I_app` ·
  `η_ionic = Δφ_SE|₀^{L_c}`. **어느 시점의 값인지 미인쇄(G4).**
- 판정 문장: `[인쇄]` "While the unavailability of active interfacial area makes kinetic overpotential as the chief resistance mode at a low AM loading, ohmic drop in the SE domain is found to govern the
  performance of cathodes with high AM loading." · "Capacity decay at 80 wt % AM can be attributed to the ionic transport limitation due to increased tortuosity in the SE phase." · "At low AM loading
  (40 wt % AM), insufficient active area results in higher kinetic resistance limiting the cell performance."
- ⚠ 같은 절의 반대 방향 인쇄: "For both 40 and 60 wt % AM compositions, the effect of applied current on the final discharge capacity is observed to be negligibly small" · Fig. 3e 설명 "high θ levels
  (or complete AM utilization) are reached over the entire cathode thickness by the end of discharge" — **40 wt% 는 끝까지 다 쓰인다**. `[해석]` "limiting the cell performance" 의 performance 가 용량이면
  40 wt% 의 용량 결손은 AM 이 적어서(희석)이지 동역학이 아니다(§(b')) — 이 편은 이 구분을 인쇄하지 않았다.
- 국소화: "maximum AM utilization is observed near the separator due to localized electrochemical reactions, the utilization is substantially lowered at regions near the current collector" · "The
  intermediate range of AM content (60−70 wt %) is identified to be the most appropriate choice at a wider range of applied current densities for the considered cathode thickness (70 μm)."

## 결과 — 두께 (pp. 29760–29761) · Fig. 4

- "Resistance values show a clear shift from the kinetically limiting regime to the transport-limited regime as we move toward thicker cathodes" · "Kinetic resistance for both the thicknesses are almost
  identical as the same composition leads to similar availability of the active area, this leaves ionic transport resistance as the differential factor"(D7) · "for the thicker cathodes, the ionic
  current is majorly localized near the separator indicating under-utilization of the cathode near the current collector".

## 결과 — 설계 지도 (p. 29761) · Fig. 5

- "the preferred regime is demarcated at 65−75 wt % AM and 1−4 wt % CBD. Due to the insufficient active area available in low AM content compositions (40−50 wt % AM) and increased tortuosity
  (decreased ionic conductivity) in very high AM content compositions (80 wt % AM), reduced discharge capacities are obtained in both cases" · "as the cathode thickness increases above 60 μm, achieving
  higher capacities mandates the application of lower current densities" · "moving toward high-energy-density cathodes that can sustain faster current rates would require targeted improvement in ion
  percolation pathways, while not compromising on the active area and electronic conductivity".

## 결과 — 무탄소 · σ_AM 민감도 (pp. 29761–29762) · Fig. 6

- 동기: "in a previous study,64 it has been observed that the incorporation of carbon additives in the composite cathode can lead to decomposition of the SE, resulting in interfacial resistance build up
  and capacity fade"([64] Zhang W. 2017 *ACS AMI* 35888 — 원장 행).
- "the ohmic drop within the AM-CBD phase is found to be the chief mode of internal resistance for both 40 and 80 wt % AM" · 민감도: "we conduct a performance sensitivity analysis … While maintaining
  other electrode properties (i.e., tortuosity, ionic conductivity, and active area) constant, only the intrinsic electronic conductivity of the AM is increased" · "Beyond a certain limit of electronic
  conductivity (approximately 0.01 S/m), improvement in discharge capacity saturates … It is inferred that this limit signifies a fundamental transition from an electron transport-limited to an ion
  transport-limited regime"(§Fig. 6 — 40 · 60 wt% 포화는 AM 을 다 쓴 값).
- 한정 문장(**Q 판정에 중요**): `[인쇄]` "while the focus of this work is to understand the underlying role of reaction kinetics and ionic/electronic transport based on the geometric arrangement of the
  constituent phases, the potential effect of intrinsic material interfaces (e.g., role of carbon additive on interphase formation/SE decomposition) has not been considered and will be included in a
  future study." — **이 편의 "kinetic" 은 기하(면적)뿐이다 — 계면 화학(`k` · `i₀` 변화)은 선언적으로 뺐다.** · 공극: "minimizing the void space … bimodal or trimodal particle size distribution can
  potentially improve the performance of SSBs.41"([41] = **57호**).

## 결과 — 영역 지도 (pp. 29762–29763) · Fig. 7

- `[인쇄]` "Cathode composition regimes in Figure 7 are demarcated based on whether the microstructure is (I) kinetically limited, (II) ion transport-limited, or (III) electron transport-limited" — **기준 ·
  조건 미인쇄(G3)**. I: "low AM content (≈40 wt %) results in an insufficient active area … Also, at low AM content, there is a higher possibility for the presence of isolated AM-CBD clusters (see Figure 7).
  Such isolated AM-CBD clusters do not contribute to the electronic percolation pathways and thus remain unutilized during cell operation. At compositions with a higher CBD content, kinetic limitations arise
  as the CBD phase covers a significant amount of AM surface" · II: "ion transport limitation occurs at high AM content due to increased tortuosity … (≈ 67 wt %) … Lower fraction of the SE results in
  isolated SE clusters that further exacerbate the ionic transport resistance" · III: "electron transport limitation is observed at very low fractions of the CBD phase … shift toward lower CBD content …
  at high AM loadings due to improved connectivity between AM particles" · 겹침 "With high AM and high CBD content, the electrode is both kinetically and ion transport-limited; at low AM and very low CBD
  content, kinetic and electron transport limitations are the most dominant, whereas at high AM and low CBD content, both electron and ion transport limitations simultaneously occur. Cathode
  compositions marked in green denote minimal contribution from all three modes".
- ⚠ **"isolated AM-CBD clusters … remain unutilized" 는 이 편에서 정량 0** — 균질 모형에 연결 분율 · 고립 분율 자리가 없고, 계산된 "unutilized" 는 전부 두께 방향 율 의존 `η`(Fig. 3g · 4e · S4)다
  (`[해석]` — `θ` 이름을 붙인 도식과 `η` 인 계산이 한 그림에 있다 — 보류 (러) 정성 메모).

## 결론 (p. 29763)

- "We highlight the critical role played by the distribution of point contacts or singularities within the microstructure in regulating the kinetic limitations" · "Electrodes with high theoretical
  energy density (via increased thickness/AM loading) and/or faster operating rates results in a significant nonhomogeneity in reaction kinetics, current focusing, and limited electrochemical utilization
  of the electrode, primarily attributed to inefficient ionic transport pathways" · "We construct a comprehensive design map".
- ⚠ "distribution of point contacts" — 이 편이 분포를 계산에 넣은 자리는 0(`a_s` 평균 하나). 분포가 동역학 한계를 조절한다는 명제는 **그림 해석**이다.

## SI 절 (S1–S7) — 한 줄씩

| 절 | 내용 | 비고 |
|---|---|---|
| 표 S1 · S2 | 구성 물성 · 모형 파라미터(§표) | 출처: S1 refs 1–3 묶음 · S2 `U₀` ref 4 뿐 |
| 표 S3 · S4 | 저항 표 여섯 · 셋 | 시간 기준 0(G4) |
| S1 | 굴곡도 → κ_eff("Eq. 3 of manuscript" — 본문 식 4, D14) · Fig. S1 | "ionic conductivity is the strong function of the tortuosity" |
| S2 | 비단조 용량 · Fig. S2 | "At lower AM content, electrochemical performance is kinetically limited, whereas, at very high AM content, it is transport limited" |
| S3 | 저항 시간 궤적 · Fig. S3 | "a steep rise in ionic transport resistance is observed over the cell operation for compositions with higher AM loading" |
| S4 | ΔSOC · Fig. S4 | "greater the ∆SOC value, poor is the cathode utilization" · "High AM content leas to"(D17) |
| S5 | 검증 · 표 S5 · Fig. S5 | Minnmann 2021 Fig. 3 추출 — 이름표 이동(D1) · 캡션 표 번호(D2) · "It was showed"(D17) |
| S6 | 활성 면적 분석 · Fig. S6 | AM · SE 분율 · AM–AM 접촉 |
| S7 | 2D 단면 · 계면 지도 · Fig. S7 | "Unlike with liquid electrolytes, where the liquid electrolyte fully wets the AM surface … a clear reduction in the active area is seen" |
| SI 참고문헌 | 1 Chen 2017 *JES*(액체 LIB 열) · 2 Vishnugopi 2020 *JES*(액체 급속충전) · 3 Garcia-Mendez 2020 *AEM*(유리 LPS 탄성 · 이온) · 4 Kremer 2020 *Energy Technol.*(액체 초후막 양극) · 5 Minnmann 2021(= 73호) | **표 S1 · S2 파라미터의 뿌리는 액체 LIB 편 셋 + LPS 편 하나** |

# 어휘 집계 — 텍스트 층 · 줄 끝 하이픈 복원 · 본문 + 캡션(참고문헌 제외) | SI(SI 참고문헌 제외)

| 어휘 | 본문 \| SI | 비고 |
|---|---|---|
| `kinetic` | 50 \| 8 | |
| `transport` | 76 \| 10 | |
| `limit`(limited · limitation · limiting) | 53 \| 4 | |
| `regime` | 18 \| 1 | |
| **`sensitiv`** | **2 \| 0** | 전부 Fig. 6c("Performance sensitivity test" · "performance sensitivity analysis") |
| **`identif`** | **4 \| 0** | 전부 "identify/identified" — 식별성 뜻 0 |
| `uniqu` · `uncertain` · `±` · `threshold` · `\bfit` · `LAM` · `LLI` | **0 \| 0** | 적합 · 역문제 · 불확도 어휘 0 |
| `error` | 1 \| 0 | "negligible errors arising due to the microstructural stochasticity" |
| `pressur` · `MPa` | 0 \| 0 | Q6 |
| `contact` | 23 \| 11 | `point contact` 7 · `singularit` 3 |
| `isolat` | 5 \| 0 | 전부 Fig. 7 서술(AM-CBD · SE 클러스터) |
| `percolat` | 22 \| 4 | |
| `tortuos` | 25 \| 3 | `Bruggeman` 0 |
| `active area` | 31 \| 23 | |
| `void` | 7 \| 1 | "5% of the total volume" 한 번만 값 |
| `exchange current` | 2 \| 0 | 식 5 · 6 정의뿐 · `rate constant` 0 \| 1(표 S2) |
| `diffusi` | 2 \| 1 | 식 7 · 표 S2 |
| `utiliz` | 18 \| 10 | |
| `cutoff` | 0 \| 0 | G6 |
| `anode` | 2 \| 0 | 서론(Li 금속) |
| `separator` | 8 \| 3 | |
| `Minnmann` | 1 \| 2 | |
| `design map` · `dimensionless` | 3 · 3 \| 0 | |

# Q1~Q8 판정 (닻 페이지 수집 지침)

| Q | 판정 | 근거 |
|---|---|---|
| **Q1** 접촉 손실 정량 | **없다 — `θ(N)` 0/75 · 층 하나(신품 접촉 면적 `a_s` 의 DNS 계산 — 손실 아님)** | `[재현]` SE 피복률 φ 0.046–0.480 · 서론의 "depleting the electrical contact" 는 인용뿐 · 모형에 부피 변화 · 접촉 진화 0 · "isolated AM-CBD clusters" 는 도식뿐 |
| **Q2** 독립 관측 | **없다 — 모형 편 · 실험 0** | 검증 = 남의 실험 네 점(73호) · 이름표 이동(D1) |
| **Q3** 라벨 층위 | **computed-DNS(τ · `a_s` · σ_eff — 산포 0) + computed-electrochemical(`R_kin` · `R_SE` · `R_AM-CBD` — 시간 기준 0) + 미인쇄 기준 이름표(Fig. 7) + 빌린 검증(73호 네 점 · 조성 이동) + 출처 없는 파라미터(`k` · `c_s,max` · `D_s`) · `c_e` 미인쇄** | 지면 안 어긋남 17 건(D1–D17) |
| **Q4** 유일성 · 식별성 | **0/75 — 예순일곱 번째 성질**(판정 먼저 표) | 세 줄 표 첫 줄(설계 OAT — σ_AM 한 칸) · 곱 `a_s·k·√c_e` 의 한쪽만 · 역문제 0 |
| **Q5** Li-In | **해당 없음** — 음극 모형 0(서론 Li 금속 한 문장 · 분리막 40 µm) · 컷오프 미인쇄 | |
| **Q6** 압력 | **없다** — `pressur` 0 · 기계 모형 0 | 서론의 부피 변화 기구(refs 43 · 45–48)도 모형 밖 |
| **Q7** dead Li | **해당 없음** | |
| **Q8** 화학 · OCP | **층 하나 — NMC622 · β-Li₃PS₄ · `U₀(θ)`(ref 4 Kremer 2020 — 액체 LIB 편의 적합식)** | `[재현]` `U₀` 4.338(θ 0.35) · 4.010(0.5) · 3.753(0.7) · 3.677(0.9) · 3.682(0.95) · 3.360(0.99) · 2.502 V(1.0) — 평균 기울기 −2.19(0.35–0.5) · −1.29(0.5–0.7) · −0.38(0.7–0.9) V/θ · **θ 0.89–0.95 에서 +4.8 mV 비단조**(적합식 흔적) · 0.95 → 1 급락 · **27호 Sinzig 도 같은 OCV 원전(Kremer)** — 27호 `[재현]` 평탄 3.67–3.69 V @ χ 0.81–0.97 과 같은 모양 |

# ★ (a) 판정 기준 — "kinetics ↔ transport" 를 무엇으로 가르나

## 인쇄된 기준 — 세 저항의 순위(식 11–16) 하나

- 이 편이 쓴 도구는 **세 과전압 ÷ 인가 전류**뿐이다: `R_kin` = 두께 평균 BV 과전압 ÷ `I_app` · `R_SE` = SE 상 전위 강하(0 → `L_c`) ÷ `I_app` · `R_AM-CBD` = AM-CBD 상 전위 강하 ÷ `I_app`.
  **무차원수(Newman–Tobias `ν²` · Damköhler · Wagner 수) 0 · 용량 손실 분해 0 · 전압 손실 분해의 시간 적분 0.** "limited" 는 "그 저항이 크다" 의 이름이다.
- 판정이 인쇄된 자리는 넷: Fig. 3b · 3d(두 조성 막대) · Fig. 4f(두 두께 막대) · Fig. 6b(무탄소 두 조성) · Fig. 7(지도 — 기준 미인쇄). 표 S3 · S4 는 값만.

## `[재현]` 지도 이름표 ↔ 표 S3 — "큰 쪽" 이 아니라 절댓값 문턱

| 조성(AM/SE/CBD) | `R_kin` | `R_SE` | 큰 쪽 | Fig. 7 이름표(`[도표]`) | 맞나 |
|---|---:|---:|---|---|---|
| 40/57/3 | 79 | 37 | kin | I | ✓ |
| 40/54/6 | 87 | 45 | kin | I | ✓ |
| 60/37/3 | 26 | 53 | SE | I/초록 경계 | ✗(큰 쪽이면 II) |
| **60/34/6** | **38** | **62** | **SE** | **I** | **✗** |
| 80/17/3 | 16 | 94 | SE | II | ✓ |
| 80/14/6 | 50 | 149 | SE | I + II | ✗(큰 쪽이면 II) |

⇒ 여섯 점 모두를 맞추는 규칙은 **절댓값 문턱** — `R_kin` ≳26–38 Ω cm² 이면 I(60/37/3 의 26 이 경계에 앉는다), `R_SE` ≳62–94 이면 II(둘 다면 I + II, 둘 다 아니면 초록). 문턱 값 · 조건(두께 · 전류)은 인쇄되지 않았다(G3 · D6). 지도가
7 mA · 70 µm 에서 그려졌다고 가정한 대조다(캡션 미인쇄).

## `[재현]` 판정 도구의 성질 셋 — 저항 순위가 무엇을 재는가

1. **식 12 는 두께 단순 평균이다 — 반응이 몰리면 `R_kin` 이 희석된다.** 반응이 분리막 쪽 얇은 띠에 몰리면(80 wt% · 두꺼운 전극) 나머지 두께의 작은 `η` 가 평균을 끌어내린다. 표 S3 · S4 아홉 값을 한
   θ 의 균질 BV 로 되돌리면 함축 `i₀` 가 **7.6×10⁻⁴(40/6 · 7 mA) … 3.2 A m⁻²(60/6 · 4 mA) — ×4,200** 흩어진다(한 `k` · 한 `c_e` 모형인데). 반대로 `R_kin·a_s·L` 은 **38.6–74.9**(×1.9)로 좁다 —
   표 `R_kin` 이 대략 1/(`a_s·L`)(선형 극한 모양)을 따르는데, 그 크기의 `η`(0.11–0.61 V)는 Tafel 영역이다. `[해석]` **국소화(= 큰 `R_SE`)가 정의상 `R_kin` 을 줄이는 방향으로 묶여 있어, 두 저항은 독립
   측정량이 아니다** — Fig. 4f 의 100 µm < 40 µm(−21 %)도 같은 방향이다. "80 wt% 는 동역학 한계가 아니다" 의 일부는 도구의 성질이다.
2. **BV 에서 `η/I` 는 전류가 줄수록 커진다(선형 극한에서 최대 `RT/(F·i₀·a_s·L)`).** 그런데 표 S4(4 mA)의 `R_kin` 은 표 S3(7 mA)보다 **작다** — 87 → 82 · 38 → 29 · 50 → 36(D4). 같은 θ · 균일 반응이면 반대여야
   한다. 시간 기준(G4) · 국소화 희석(1) 중 무엇인지 지면으로 못 가른다.
3. **`R_SE` 의 상한은 `L/κ_eff`(반응이 전부 집전체 쪽) · 균일 반응이면 `L/2κ_eff`.** 표 값과 대면:

| 조성 @ 전류 | `κ_eff`(S1 `[도표]`, CBD 3 은 2 · 4 평균) | `L/κ_eff` | `L/2κ_eff` | 표 `R_SE` | 표 ÷ `L/κ_eff` |
|---|---:|---:|---:|---:|---:|
| 40/57/3 @ 7 | 0.02159 | 32.4 | 16.2 | 37 | **1.14** |
| 40/54/6 @ 7 | 0.01840 | 38.0 | 19.0 | 45 | **1.18** |
| 60/37/3 @ 7 | 0.01329 | 52.7 | 26.3 | 53 | 1.01 |
| 60/34/6 @ 7 | 0.01043 | 67.1 | 33.6 | 62 | 0.92 |
| 80/17/3 @ 7 | 0.00357 | 196.4 | 98.2 | 94 | 0.48 |
| 80/14/6 @ 7 | 0.00180 | 388.9 | 194.4 | 149 | 0.38 |
| 40/54/6 @ 4 | 0.01840 | 38.0 | 19.0 | 30 | 0.79 |
| 60/34/6 @ 4 | 0.01043 | 67.1 | 33.6 | 41 | 0.61 |
| 80/14/6 @ 4 | 0.00180 | 388.9 | 194.4 | 71 | 0.18 |

   - 40 wt% 두 값은 상한을 14–18 % 넘는다(D5 — S1 판독 폭 · 분리막 포함 여부로 설명될 수 있는 크기, 약한 어긋남). S3 궤적의 40/3 시작 ≈17 = `L/2κ_eff`(균일) → 끝 ≈35 ≈ `L/κ_eff` — `[해석]` **40 wt% 는 방전 끝에
     반응 전선이 집전체 쪽으로 옮겨 가며 상한에 닿는다**(분리막 쪽 입자가 θ → 1 로 차고 `i₀` → 0). 80 wt% 는 표 값이 상한의 0.18–0.48 — 반응이 분리막 쪽에 머문다(국소화).
   - `[해석]` 저항 순위에서 40 wt% 의 "`R_kin` > `R_SE`" 는 **방전 끝 값**에서 성립하는데, 그 시점의 `R_kin` 도 θ → 1 의 `i₀` 소멸(√(c_max − c_s) → 0)을 담는다 — "면적 부족" 과 "가득 찬 입자" 가 한 숫자에 있다.

## 바꾼 변수 · 범위 · 출력 — OAT 인가 전역인가

| 변수 | 범위 | 방식 | 출력 |
|---|---|---|---|
| 조성 AM × CBD | 40–80 wt% × 0–6 wt%(물성 표지 5 × 4 = 20 · 지도 격자 미인쇄) | 두 요인 격자(SE = 나머지 · 공극 5 % 고정) | τ · `a_s` · σ · 끝 용량 · `C/C₀` 지도 · 영역 지도 |
| 두께 | 40 · 70 · 100 µm(Fig. 4) · 지도 40–100 | 격자(조성 70/6/24 고정) | 곡선 · 저항 막대 · `C/C₀` 지도 |
| 전류밀도 | 4 · 7 mA cm⁻²(+ S4 의 5 · 6) · 지도 4–7 | 격자 | 곡선 · 저항 표 · ΔSOC |
| σ_AM | 1.06×10⁻³ → ≈0.025 S m⁻¹(무탄소 · 40 · 60 · 80 wt%) | **OAT**("While maintaining other electrode properties … constant") | 끝 용량 |
| `k` · `c_e` · `D_s` · 입도 · 공극 · 온도 · α · OCP | — | **스윕 0** | — |

- **전역 민감도(분산 분해 · 상호작용 지표) 0 · 역문제 0 · 적합 0 · 불확도 전파 0.** 두 요인 지도는 격자 스윕이지 전역 민감도가 아니다(27호 Sinzig 의 Sobol 과 다른 층 — §(f)).
- 동역학 쪽 손잡이는 **미세구조가 정하는 `a_s` 하나** — "kinetics" 는 이 편에서 **기하학적 동역학**이다(`[인쇄]` "based on the geometric arrangement of the constituent phases").

# ★ (b) Q4 — 민감도인가 식별성인가

## 세 줄 표에 놓으면 ([[assb-sensitivity-sweep-vs-identifiability]])

| 줄(개념 표) | 요구 | 이 편 |
|---|---|---|
| **첫째 — 설계 민감도** | 물질 파라미터 한 개를 대역으로 흔들어 방전곡선 · KPI 를 본다 | ✅ **σ_AM OAT 한 칸**(Fig. 6c · 세 조성 · 출력 = 끝 용량) + 조성 · 두께 · 전류 격자 |
| ↳ 첫 줄의 전역판(27호) | 사전 상자 전체 · 분산 분해 | ❌ 0 — 두 요인 격자는 지도이지 분산 분해가 아니다 |
| **둘째 — 추정 민감도** | 추정 데이터 위 적합점 근방 야코비안 | ❌ 0 — 적합 대상 자료 · 적합점 없음(모형 편) |
| **셋째 — 식별성** | FIM · 조건수 · 프로파일 · 근최적 폭 | ❌ 0 — `identif` 4 회 전부 "identify" |
| 모델 불일치 민감도(27호) | 두 모형의 차이 | ❌ 0 — 검증은 남의 실험 네 점(이름표 이동 · D1) |

## 평탄을 "한계 아님/전이" 로 읽었나 — 한 번, 검사 없이

- **Fig. 6c 포화 → "a fundamental transition from an electron transport-limited to an ion transport-limited regime"** — `[재현]` 40 · 60 wt% 포화값은 AM 기준 **209.5 · 210.5 mAh g⁻¹** = 탄소 있는 셀의
  40–60 wt% 값(≈207–209)과 같은 자리 — **AM 을 다 쓴 값**이다. 포화(σ_AM 방향 평탄)는 "다음 한계가 이온 수송" 이 아니라 "더 쓸 AM 이 없음" 이다. 이온 수송이 남는 것은 80 wt%(181.4 · ≈14 % 결손)뿐.
  평탄의 원인을 가르는 검사(`R_SE` 막대 · θ 지도 · ΔSOC)를 포화 점에서 인쇄하지 않았다.
- 반대 방향의 평탄은 판정에 쓰지 않았다: Fig. 3c "the effect of applied current on the final discharge capacity is observed to be negligibly small"(40 · 60 wt%) — 이 편은 40 wt% 를 그래도 "kinetically
  limited" 라 부른다(저항 순위로). **24호 식 논리("`i₀` 를 흔들어 출력이 평평 → 동역학 한계 아님")와 반대 방향의 판정 규칙**이다.

## 곱 `a_s·k·√c_e` — 접촉 면적과 `i₀` 를 따로 바꿨나: 아니다

- `[재현]` 식 5 · 6 · 10: 이 모형 안에서 **`a_s` ×2 ≡ `k` ×2 ≡ `c_e` ×4** — 셋은 출력(전압 · 용량 · 세 저항)에서 정확히 구별되지 않는다(G9 의 확산 경계조건이 `a_s` 를 따로 쓰지 않는 한). 이 편은 곱의
  **`a_s` 쪽만** 미세구조로 흔들고(`k` · `c_e` 고정 · `c_e` 미인쇄) 그 효과에 "point contacts or singularities" 라는 이름을 붙였다. 같은 모형으로 "`k` 가 작아서" 를 넣어도 같은 출력이 나온다 — **이름은 모형
  출력이 아니라 입력 쪽 배정**이다.
- 37호 줄(`A_eff ↔ k` 항등)의 **균질판**: 37호는 입자 해상 모형에서 면적 ↔ 속도상수 항등을 보였고, 이 편은 균질 모형이라 항등이 식 수준에서 정확하다. 이 편 서론이 "contact loss(부피 변화)" 를 기구로 들면서
  모형에서는 `a_s` 만 움직이니, **접촉 손실을 넣으면 그것은 `k` 저하(계면층)와 구별되지 않는 입력**이 된다(`[해석]` — 이 편은 두 기구를 비교하지 않았다).
- "서로 다른 변수 조합이 같은 출력을 낸다" 는 명제 — **인쇄 0**. 이 편 안의 표본(`[재현]`): 40 → 60 wt% 에서 `a_s` ×2.0–2.5(CBD 6 · 3) · ×3.4(무탄소)가 바뀌어도 **AM 기준 끝 용량은 ±1 %**(207–210).
  용량은 이 범위에서 `a_s` 에 평평하고, `a_s` 는 과전압(곡선 높이)에만 찍힌다.

## `[재현]` 용량 축의 정규화 — "저 AM = 동역학 한계 → 용량 감소" 가 희석으로 읽히는 이유

| 지도 | 조성 · 전류 | 용량 q 에서 두께 평균 θ̄ → `q/(θ̄ − 0.35)` (mAh g⁻¹ per θ) | ÷ AM 무게 분율 | ÷ AM/(AM + SE) |
|---|---|---|---:|---:|
| Fig. 3e | 40/54/6 · 4 mA | 130.3–132.3(q 4.3–80.9) | **≈330** | ≈310 |
| Fig. 4d · 4e | 70/24/6 · 7 mA | ≈231–239 | **≈331** | ≈311 |
| Fig. 3f · 3g | 80/14/6 · 4 · 7 mA | ≈246–255 | **≈313** | ≈294 |

- 비가 AM 무게 분율에 비례한다 ⇒ **"Capacity [mAh/g]" 는 복합체(전 고상) 질량 기준**으로 읽힌다. 그러면 AM 기준 용량은 40 → 60 wt% 에서 평평하고(위), 40 wt% 의 "낮은 용량"(≈83)은 **AM 이 적어서**다.
- 잔차: 인쇄 파라미터의 `c_s,max·F/ρ` = **299.4 mAh g⁻¹ per θ** 인데 ÷w 는 +5…+11 %(÷AM/(AM + SE) 면 −2…+4 %) — **정규화 분모를 확정하지 못한다(G5 · D13)**. `C₀` 역산 ≈271–276(Fig. 5b ↔ 4a)도 299.4 · 194.6
  어느 것과도 다르다.
- `[해석]` 어느 분모든 **비례 관계(∝ w)** 는 선다 — "희석" 결론은 분모 선택에 무관하다.

## Q4 분모 · 채움 제안

- **0/75 — 분모 +1, 채움 0**(+0.5 아님). 29호(+0.5)는 **자기 적합의 공분산 진단**을 인쇄했다 — 이 편은 적합 자체가 없다. 27호(Sinzig — 전역 민감도 · 모형 적합성)는 0 이었다. 26호 세 줄 표 기준으로
  이 편은 **첫 줄 한 칸**이다.
- **예순일곱 번째 성질**: "'kinetics ↔ transport' 를 세 저항의 순위로 가르되 영역 지도의 기준 · 조건과 저항 값의 시간 기준은 인쇄하지 않았고, 동역학 상수(`k` · `c_e`)는 한 번도 흔들지 않은 채 미세구조 활성 면적만
  바꿨으며 — 모형에서 둘은 곱 `a_s·k·√c_e` 로만 들어간다 — 유일한 민감도 분석(σ_AM OAT)의 포화를 검사 없이 '이온 수송 한계로의 전이' 로 읽었다".

# ★ (c) 24호가 매단 명제 — "not under kinetic limitation (Naik 2022 ref 54 와 일치)"

## 24호 쪽(24호 digest 전사 — 원문 PDF 는 이 환경에 없다)

- `[인쇄]`(24호) p6 "To assess the contribution of kinetics, i₀ was varied widely … producing only small changes … This confirmed the system was **not under kinetic limitation**" — 24호 COMSOL 역적합(70 · 80 wt%
  "70−80 flip" · 입자 24 개 2열 · OCP 없음 · 충전 10 h 강제) 안의 시험이다. 24호 digest G10 "`i₀` 를 'varied widely' — 범위 · 결과 수치 0".
- 24호 digest 의 괄호 "(Naik 2022 ref 54 와 일치)" 는 문장 뒤에 붙어 **결론**을 가리키는 것으로 읽힌다. 아래는 결론 · 값 두 읽기를 다 검사한다.

## 판정 기준 · 조건 대조

| 항목 | 24호(digest 전사) | 이 편 | 같은가 |
|---|---|---|---|
| 판정 방법 | `i₀` 를 넓게 흔들어 출력 변화가 작음 → "not under kinetic limitation" | 세 저항 순위(기준 미인쇄) · `i₀`(`k` · `c_e`) 스윕 **0** | ❌ **다른 시험** — 이 편에는 24호 시험의 짝이 없다 |
| 모형 | 입자 해상 2D(24 입자 · 연속 NMC 상) · OCP 없음 | 균질 1D + DNS 유효 물성 · `U₀(θ)` 있음 | ❌ |
| 양극 · SE | NMC111 9.3 µm · Li₆PS₅Cl κ₀ ≈0.19–0.2 S m⁻¹ | NMC622 10 µm · β-Li₃PS₄ **0.039** S m⁻¹(×1/4.9–1/5.1) · SE 3 µm | ❌ |
| 조성 · 탄소 | 40 · 70 · 80 wt% · **무탄소** | 40–80 wt% · CBD 0–6(주 결론은 CBD 3 · 6) | 부분(무탄소 줄 = Fig. 6 · 7 아래 띠) |
| 두께 · 공극 | ≈110 µm(70 · 80) · ≈155 µm(40) · 14 %(가정) | 70 µm(40–100) · 5 % | ❌ |
| 전류 · 방향 | **C/10 충전** → ≈0.15 · 0.27 · 0.30 mA cm⁻²(40 · 70 · 80) | **4 · 7 mA cm⁻² 방전** | ❌ ×1/13–1/26 · 방향 반대 |
| `κ_eff/κ₀` | 70 wt% 8.68×10⁻³ S m⁻¹ → **0.046** · 80 wt% 6.76×10⁻³ → **0.036** | DNS(CBD 0) **0.282 · 0.142** | ❌ 24호 표 S8(차단 셀 TLM 적합값)이 ×4–6 낮다 |
| `i₀` 식 · 값 | `i₀(x)` 두 토막 식(Park 2021 기반 — 74호) | √ 꼴 `F·k·√c_e·√(c_s(c_max − c_s))` · `k` 2.57×10⁻¹¹(출처 0) | ❌ |

## 24호 셀을 이 편 지도에 놓으면

- 무탄소 아래 띠(`[도표]` Fig. 7): **40 wt% → I + III(동역학 + 전자)** · **70 wt% → III** · **80 wt% → II + III**. 24호 `i₀` 시험의 대상인 70 · 80 wt% 는 이 편 지도에서 **"I 아님"** 이다 — 결론 방향은 겹친다.
  단 이 지도는 이 편의 7 mA · 70 µm(추정) 조건 · 이 편 물성의 결과이고, 24호 조건(×1/13–1/26 전류 · κ₀ ×5 · 24호 자기 전도도)으로 옮긴 계산은 없다. 24호 자기 측정(표 S8 — 24호 digest 전사)
  σ_el,eff 는 40 · 70 · 80 wt% 에서 6.11×10⁻⁷ · 2.45×10⁻⁵ · 8.16×10⁻⁵ S cm⁻¹ — 40 wt% 의 전자 수송이 두 자릿수 나쁘다(이 편 지도 40 wt% 의 III 성분과 같은 방향).
- `[재현]` **전류가 작아지면 동역학 몫이 커진다** — BV 의 `η/I` 는 전류가 줄수록 커지고(선형 극한 최대), 옴 강하는 `I` 에 비례해 줄어든다. 이 편의 "고전류에서 동역학 몫 작음(80 wt%)" 은 C/10 으로 옮겨지지
  않는다. 24호 쪽 이온 옴 강하 상한(`[재현]` 24호 표 S8 값: `L/κ_eff` = 110 µm ÷ 8.68×10⁻⁵ · 6.76×10⁻⁵ S cm⁻¹ ≈127 · 163 Ω cm² × 0.27 · 0.30 mA cm⁻² ≈ **34 · 49 mV**)은 작다 — 동역학 쪽 크기는 24호 `a_s` 미상으로 계산 불가.
- ⇒ **"(Naik 2022 와 일치)" 는 결론 방향(80 wt% 대 · 수송 쪽)만 겹치고, 판정 기준 · 조건 · 시험이 다르다.** 이 편은 24호 판정의 **근거가 되지 못한다** — 24호 판정의 근거는 24호 자신의 `i₀` 스윕(범위 · 수치 미인쇄)이다.

## `i₀` 값 · 단위 · 출처 · SOC 의존

- 식 6 · 표 S2: `k` = **2.57×10⁻¹¹ m^2.5 mol^−0.5 s⁻¹**("Reaction rate constant for NMC622" · **출처 0**) · `c_s,max` 52,500 mol m⁻³(출처 0) · `c_e` **미인쇄** · 단위 A m⁻²(AM–SE 계면 면적 기준).
- `[재현]` `i₀` = 0.0621 · 0.0651 · 0.0284 A m⁻²(θ 0.35 · 0.5 · 0.95, `c_e` = 1 mol m⁻³) · 1.96 · 2.06 · 0.90 A m⁻²(`c_e` = 1000). `c_e` 선택이 √ 로 ×31.6.
- 24호 SI 표 S3 의 일곱 식(24호 digest 전사) 어디에도 2.57×10⁻¹¹ · 52,500 행 없음 — 가장 가까운 것은 ref 11 NMC622 2×10⁻¹¹ · 49,000. **"`i₀` 값 일치" 는 추적되지 않는다.**
- **SOC 의존**: √ 꼴이라 θ 0.65 → 0.95 비 **×2.19** — 74호 원전 NMC111 액체 `j₀(x)` 의 **×97–100** 과 두 자릿수 다르다. θ → 1 에서 0(방전 끝 `R_kin` 봉우리의 자리 — §(a) 3). 74호가 말한 "`j₀(x)` 모양이
  노브" 가 이 편에서는 √ 기본값으로 고정돼 있다.
- `[재현]` 선형 전하이동 대 이온 저항 **`ν²` = `R_SE,max`/`R_ct,lin`**: `c_e` = 1 이면 **0.006–0.18**(전 조성 ≪ 1 — 동역학 지배 쪽) · `c_e` = 1000 이면 **0.19–0.24(40 wt%) · 0.68–0.96(60) · 3.35–5.7(80)** — 이 편의
  영역 이름표와 방향이 맞는 것은 `c_e` ≈1000 쪽이다(`[해석]` — `c_e` 는 미인쇄라 이 대응은 추정). `c_e` 한 값이 지도의 I ↔ II 경계를 통째로 옮긴다.

# ★ (d) 모형 명세 · 파라미터 출처 · 검증 · 모사 셀

## 모형 명세

| 층 | 내용 | 미인쇄 · 없음 |
|---|---|---|
| 미세구조 | GeoDict 확률 생성 · 구 AM 10 µm · SE 3 µm · CBD · 공극 5 % · 200 µm 입방 | 복셀 · 격자 · 실현 수 · CBD 형태 · 산포 |
| 유효 물성 | DNS Laplace → τ(x · y · z 산술 평균) · Minkowski `a_s` · 전자 σ_eff("similar procedure") | 전자 식 · 수렴 |
| 전기화학 | 두께 1D 균질 · 식 8 · 9 옴 · 대칭 BV(α 0.5) · √ 꼴 `i₀` · 구 Fick · 일정 `c_e` | `c_e` 값 · 확산 BC · 컷오프 · 음극 · 분리막 모형 · 격자 |
| 빠진 물리 | 기계 · 압력 · 접촉 진화 · 계면층("will be included in a future study") · 이중층 · 열 · 열화 · 사이클 | — |

## 파라미터 출처 — 한 줄씩

| 파라미터 | 값 | 출처(인쇄) | 판정 |
|---|---|---|---|
| NMC622 ρ · σ · d | 4.7 · 1.06×10⁻³ S m⁻¹ · 10 µm | 표 S1 refs 1–3 묶음(행 배정 0) | refs 1 · 2 는 **액체 LIB 편**(열 · 급속충전) — 어느 값이 어디서 왔는지 모름 |
| PVDF/C ρ · σ | 1.78 · 760 S m⁻¹ | 같음 | 액체 LIB 전극 CBD 값 |
| β-Li₃PS₄ ρ · κ · d | 1.87 · 0.039 S m⁻¹ · 3 µm | 같음(ref 3 Garcia-Mendez 2020 — 유리 LPS) | κ 는 LPS 쪽으로 읽히나 배정 0 · 입도 측정 출처 0 |
| `k` | 2.57×10⁻¹¹ | 0 | G2 |
| `c_s,max` · `x_in` · `D_s` | 52,500 · 0.35 · 3×10⁻¹⁴ | 0 | G2 |
| `L_s` · `a₀` | 40 µm · 0.02 m² | 0 | `a₀` 의 쓰임 미인쇄(D16) |
| `U₀(θ)` | 식(5 항) | ref 4 Kremer 2020 *Energy Technol.* — **액체 초후막 양극 편** | θ 0.89–0.95 비단조 +4.8 mV(Q8) · 27호 Sinzig 도 같은 원전(평탄 3.67–3.69 V) |
| `F` · `R` · `T` · `N_a` · `k_b` | 96,487 · 8.314 · 298.15 · … | — | `F` 96,487(관용 96,485 — D16) · `N_a` · `k_b` 는 식에 안 쓰임 |
| `c_e` · α · 컷오프 | — | **행 없음** | G1 · 식 5 에 α = 0.5 박힘 · G6 |
| 검증(표 S5) | ρ 4.65 · LPSCl 1.87 · 공극 14 % · AM 3 µm · SE 1.5 µm · 1.6 · 10 mS cm⁻¹ · 분리막 200 µm · 1C | 73호(Minnmann) 인쇄값과 같음(1.5 µm 는 73호 본문 0 — SI Table SV 로 추정 `[해석]`) | 주 모형과 **다른 계**(NMC622 3 µm · LPSCl) — 검증은 주 결론의 물성으로 한 것이 아니다 |

## `[재현]` 부피 분율 · 굴곡도 · Bruggeman (표 S1 밀도 + 공극 5 %)

| AM/CBD | ε_AM | ε_SE | κ_eff(S1) | `τ = κε/κ_eff` | Bruggeman `ε^−0.5` | `κ_eff/κ_Brugg` |
|---|---:|---:|---:|---:|---:|---:|
| 40/0 | 0.199 | 0.751 | 0.02448 | 1.20 | 1.15 | 0.96 |
| 60/0 | 0.355 | 0.595 | 0.01589 | 1.46 | 1.30 | 0.89 |
| 80/0 | 0.583 | 0.367 | 0.00552 | 2.59 | 1.65 | 0.64 |
| 40/4 | 0.199 | 0.699 | 0.02059 | **1.32** | 1.20 | 0.90 |
| 60/4 | 0.354 | 0.534 | 0.01230 | **1.69** | 1.37 | 0.81 |
| 80/4 | 0.581 | 0.292 | 0.00301 | **3.79** | 1.85 | 0.49 |
| 40/6 | 0.198 | 0.673 | 0.01840 | 1.43 | 1.22 | 0.85 |
| 80/6 | 0.580 | 0.255 | 0.00180 | **5.53** | 1.98 | **0.36** |

- 본문 1.3 · 1.5 · "up to 4"(CBD 4) ↔ 1.32 · 1.69 · 3.79(D12 — 60 wt%). DNS τ 는 40/0 에서 Bruggeman 과 ≈4 % · 80/6 에서 ×2.8. 규약 `κ_eff = κ·ε/τ`(τ = 굴곡도 인자) — §(f).

## `[재현]` 면적 용량 · C-rate · 고체 확산 (창 θ 0.35 → 1 = 194.6 mAh g⁻¹_AM)

| 조성 · 70 µm | 창 용량(mAh cm⁻²) | 4 mA cm⁻² | 7 mA cm⁻² |
|---|---:|---:|---:|
| 40 wt% | 1.27 | 3.1C | 5.5C |
| 60 wt% | 2.27 | 1.8C | 3.1C |
| 70/6 | 2.91 | 1.4C | 2.4C |
| 80 wt% | 3.72 | 1.1C | 1.9C |

- 이 편의 전류는 **1.1–5.5C** — 24호 C/10 과 한 자릿수 이상 다르다. `τ_D = R²/D_s` = 833 s · 표면 ↔ 평균 θ 차 ≈`(R²/15D_s)·dθ/dt` ≤ **0.055**(40 wt% · 7 mA) — 고체 확산은 이 편 조건에서 제한이 아니다(모형 θ̄
  ≈0.96 까지 도달과 맞다).

## 검증 — 남의 실험 네 점 (SI S5 · Fig. S5)

| Fig. S5 이름표 | 모형 | "Experimental" | 73호 Fig. 3 1C q_com(digest) | 73호 조성(`[재현]`) |
|---|---:|---:|---:|---|
| 50 wt% | 44.3 | 49.5 | 48.8 | **60 wt%**(Φ 32.2) |
| 60 wt% | 53.7 | 63.9 | 63.1 | **70 wt%**(41.6) |
| 70 wt% | 46.5 | 54.2 | 53.2 | **75 wt%**(46.9) |
| 80 wt% | 21.1 | 15.9 | 14.6 | **≈83.5 wt%**(57.5) |

- 차 +0.7 · +0.8 · +1.0 · +1.3 — 판독 오프셋 수준으로 같은 점이다. 73호 사이클 계열에 **50 wt% 점은 없다**(D1). 같은 조성으로 다시 짝지으면 모형은 60 wt% 봉우리 · 실험은 70 wt% 봉우리 — "very good
  agreement" 는 이름표 이동 위에 선다. 오차 지표(RMSE 등) 인쇄 0.
- `[재현]` 이름표가 어디서 왔나: 73호 Fig. 3 **윗축**("Mass Fraction w_NCM / %" 눈금 47 · 73 · 89 @Φ 25 · 50 · 75 — 73호 D13 이 인쇄 밀도와 안 맞는다고 판정한 축) 사이를 선형으로 읽으면 네 점은 w ≈**54.5 ·
  64.3 · 69.8 · 77.8** → 10 단위 반올림 **50 · 60 · 70 · 80 = 이 편 이름표**. 73호 `[재현]` 조성(60 · 70 · 75 · ≈83.5)을 반올림하면 60 · 70 · 80 · 80 — 이름표는 **윗축 판독 경로와만 맞는다**(`[해석]` 착오 경로
  후보 — 윗축 눈금 배치는 73호 digest 전사).

## 모사 셀 — 이 편이 실제로 돌린 것(인쇄 · 그림 기준)

- 물성: 20 조성(5 AM × 4 CBD 표지 — 지도는 보간). 전기화학: 70 µm · 7 mA 에서 AM 40–80 × CBD 2–6 곡선(S2) · Fig. 3 의 여섯 조성 · 4 mA 셋 · 두께 셋(70/6/24) · 지도 둘(Fig. 5 — 격자 미인쇄) · 무탄소 셋(Fig. 6a) ·
  σ_AM 계열 셋(각 ≈7–9 점) · ΔSOC 여덟(S4) · 검증 넷(S5). **방전만 · 298.15 K · 한 사이클.**

# ★ (e) Q1 · Q2 — 모형 결론을 측정 명제로 바꾸지 않는다

- **Q1 없다(`θ(N)` 0/75).** 이 편의 `a_s` 는 **신품 미세구조의 AM–SE 계면 면적**(DNS)이고 손실이 아니다. `[재현]` 피복률 φ(구 표면 대비)는 CBD 0 에서 0.22 → 0.48, CBD 6 에서 0.05–0.09 — **모형
  미세구조 값**이다(측정 아님). "isolated AM-CBD clusters … remain unutilized"(Fig. 7) 는 도식 · 서술뿐이고 계산된 미이용은 전부 율 의존 `η`(ΔSOC ≤0.40 · 집전체 쪽)다.
- **Q2 없다.** 실험 0 · 검증 네 점은 73호 끝 용량(이름표 이동).
- **옮기지 않는 것**: "저 AM(≈40 wt%) 복합체는 동역학 한계" 를 실측 명제로 쓰지 않는다 — 이 편 모형 안에서도 용량 기준으로는 희석이고(§(b)), 동역학 크기는 `c_e`(미인쇄) · `k`(출처 0)에 걸려 있다.
  "80 wt% 는 이온 수송 한계" 도 이 편 물성(β-Li₃PS₄ 0.039 S m⁻¹ · 5 % 공극 · 4–7 mA cm⁻²)의 결과다.

# ★ (f) 잇기

## 73호 Minnmann 2021 — 검증 원자료 · 굴곡도 대조

| AM wt% | 73호 측정 τ²_ion(73호 digest · 규약 `τ² = σ₀·φ_SE/σ_eff`, `φ_SE = 1 − Φ − 0.14`) | 이 편 DNS τ(CBD 0 · 공극 5 %) | 비 | 73호 κ_eff/κ₀ | 이 편 κ_eff/κ₀ |
|---|---:|---:|---:|---:|---:|
| 50 | 2.43 | 1.29 | ×1.9 | 0.261 | 0.528 |
| 60 | 3.27 | 1.46 | ×2.2 | 0.164 | 0.407 |
| 70 | 4.33 | 1.75 | ×2.5 | 0.104 | 0.282 |
| 80 | 15.3 | 2.59 | **×5.9** | 0.0216 | 0.142 |

- 입도(73호 NCM 3 µm · SE 미인쇄 ↔ 이 편 10 · 3 µm) · 공극(14 ↔ 5 %) · SE(LPSCl ↔ β-Li₃PS₄)가 다르니 **방향 대조**다: **DNS 확률 구조는 실측 굴곡도를 ×2–6 과소평가하고, 차이는 고 AM 에서 커진다.** 이 편이 검증에 73호
  κ(1.6 mS cm⁻¹) · σ_AM(10 mS cm⁻¹)을 쓰면서 τ 는 자기 DNS 를 쓴 것인지 미인쇄.
- 24호 "14 % void" 의 인쇄 자리가 73호였다(73호 digest) — 이 편 표 S5 도 14 % 를 옮겼다(검증 계산만).

## 굴곡도 개념 — 아홉 번째 표본 ([[assb-tortuosity-factor-effective-conductivity-split]])

- 규약 `κ_eff = κ·ε/τ`(τ = 굴곡도 **인자** — 이름표 "τ [m/m]" 은 기하 굴곡도의 단위지만 식 3 의 정의는 인자) · DNS · x · y · z 산술 평균 · 공극 5 % 고정. `[재현]` Bruggeman 대비 0.96(40/0) → **0.36(80/6)**.
  ⚠ "τ" 만 옮기면 규약이 섞인다(`τ` ↔ `τ²` · 인자 ↔ 기하).

## 68호 퍼콜레이션-이용률 ([[composite-cathode-percolation-utilization]])

- 이 편의 전자 수송은 **DNS σ_eff 한 숫자**(연결 확률 · 고립 분율 0)다 — 68호의 `Pᵉ`(ASSB 로 옮기면 `ε_p` · LAM_PE 자리)에 해당하는 양이 모형에 없다. 무탄소 셀은 **전자 수송 한계**(`R_AM` 219–239 Ω cm²)로
  계산되지만, 그것은 연결 분율이 아니라 σ_AM 1.06×10⁻³ S m⁻¹(SOC 불변)의 옴 강하다.
- "Isolated AM-CBD clusters"(Fig. 7) — 68호 명제(고립 → 이용률)의 **이름만** 있다. 이용률 척도는 ΔSOC(두 끝 θ 차 — `η` 형).

## 65 · 29호 — 피복률 φ

- 65호 GITT φ **5.8–25.2 %** · 29호 **3.1–85.2 %** ↔ 이 편 모형 φ **4.6–48.0 %**(CBD 6 ≤9 % · CBD 0 ≤48 %). 같은 크기대이나 **측정 ↔ 모형 미세구조**다. 65호가 GITT `D` 에 쓴 면적 문제(면적을 입력으로 받는다)와
  이 편의 `a_s`(DNS 입력)는 같은 자리 — 면적을 **계산으로 고정**하면 곱의 나머지(`k` · `c_e`)가 그 오차를 흡수한다.

## 63 · 64 · 74호 — SOC 축 · `j₀(x)`

- 이 편 모형에는 이중층 `C` 가 없고 `R_kin(θ)` 는 √ 꼴 `i₀(θ)`(×2.19 · θ 0.65 → 0.95)와 면적 `a_s`(상수)에서만 온다 — 63호 SOC 축 1단계(`R` · `C` 같이)의 입력이 없다. 74호 신품 기준선(×97–100) 대비 √ 기본값은
  두 자릿수 작다(보류 (루)(무) 약).

## 26 · 27 · 29 · 37 · 56 · 57호 — Q4 틀 ([[assb-sensitivity-sweep-vs-identifiability]])

- **26호**(세 줄 표) — 첫 줄 한 칸. **27호**(Sinzig — 전역 민감도 + 모형 적합성) — 27호 digest 가 "이 편이 인용하지 않는 것: Naik 2022" 로 적었다; 층이 다르다(격자 · OAT ↔ Sobol). **29호**(Yanev — 공분산
  진단 +0.5) — 이 편은 적합 0. **37호**(`A_eff ↔ k` 항등) — 이 편이 균질판. **56호**(φ 고정 분포 스윕 — 분포는 해상 모형에서만) — 이 편 결론 "distribution of point contacts" 는 균질 모형에서 정의되지
  않는다. **57호**(한 손잡이 두 곱 — 바인더) — 이 편의 CBD 가 모형 표본: 한 손잡이가 `a_s` ↓ · τ ↑ · σ ↑ 를 같이 움직인다(`j₀` 쪽은 선언적 제외).

# 귀속 검사 — 24호와 원장 행이 이 편에 매단 것

| 인용처 | 매단 명제 | 이 편 | 판정 |
|---|---|---|---|
| **24호** ① :193–194 | `[인쇄]`(24호) "i₀ was varied widely … producing only small changes … This confirmed the system was not under kinetic limitation" + digest 괄호 "(Naik 2022 ref 54 와 일치)" | `i₀`(`k` · `c_e`) 스윕 **0** · 판정 = 세 저항 순위(기준 미인쇄) · 4–7 mA cm⁻² 방전 · 무탄소 70 · 80 wt% 는 지도에서 III · II + III | ⚠ **결론 방향만 겹친다** — 시험 · 기준 · 조건이 다르다(§(c)). 이 편은 24호 판정의 근거가 되지 못한다 |
| **24호** ② :85 G10 | "`i₀` 를 'varied widely' — 범위 · 결과 수치 0" | 이 편도 `i₀` 값을 흔들지 않았다 · `c_e` 미인쇄 · `k` 출처 0 | ✅ 공백은 24호 쪽 그대로 — 이 편이 메우지 않는다 |
| **24호** ③ :497 Q4 열일곱 번째 성질 | "평탄 방향 → 기구 부재" | 이 편은 반대 규칙(저항 크기 → 한계) · 유일한 평탄(σ_AM 포화)은 "전이" 로 읽었다 | ✅ 24호 성질은 선다 · 이 편은 **예순일곱 번째 성질**로 따로 |
| **24호** ④ :613 후속 표 ★★★ 5 | "'kinetics or transport' — i₀ 평탄 → '수송 한계' 판정의 근거 편. Q4 형 민감도 분석이 있는지" | 민감도 분석 = σ_AM OAT 하나(첫 줄) · 식별성 0 | ❌ Q4 형 분석 없음 · "i₀ 평탄" 의 근거 편 아님 |
| 27호 :394(인용 아님) | "이 편이 인용하지 않는 것: … Naik 2022" | — | 기록 그대로 · 27호와 같은 OCV 원전(Kremer 2020)을 쓴다 |
| **원장 §1 행**(:103) | "★★ … \| 24 \| 1 \| **Q4** \| 24호 'not kinetically limited' 판정의 근거 — 민감도 분석이 있는지 확인 대상 (Q4 입구 후보)" | 위 | ✅ **흡수** — 정정 제안(wiki 밖): ① "판정의 근거" → "**판정 방향만 겹침**(시험 · 기준 · 조건 다름 — `i₀` 스윕 0 · 세 저항 순위 · 4–7 mA cm⁻² 방전)" ② Q4 → **Q4 0/75(설계 OAT 한 칸 · 식별성 0) · Q3 층** ③ 지목 24 하나 그대로 |
| **원장 §2 행**(:246) | 역문제 · 식별성 후보 목록 "… Deng 2021 · Naik 2022 · Forman 2012" | 역문제 0 · 식별성 0 | ❌ 후보에서 뺄 근거(wiki 밖 제안) |

# 인용 대조 — 이 편이 인용한 우리 위키 · 원장 편

| 이 편 인용 | 우리 호 · 원장 | 이 편이 적은 것 | 대조 |
|---|---|---|---|
| [57] · SI [5] Minnmann 2021 *JES* | **73호** | 서론 "high AM loading can eliminate the necessity for carbon additives" · 검증 원자료(Fig. 3 → Fig. S5) · 표 S5 값 | ✅ 값(1.6 · 10 mS cm⁻¹ · 14 % · 3 µm)은 73호 인쇄와 같다 · ⚠⚠ **조성 이름표 이동(D1)** · SE 1.5 µm 는 73호 본문 0(SI 추정) |
| [41] Bielefeld 2020 *ACS AMI* | **57호** | 굴곡도 · 활성 면적 연구 묶음 · 바인더가 경로를 막음 · "bimodal or trimodal particle size distribution can potentially improve" | ✅ 묶음 인용 수준 — 57호 결론(공극 · 바인더 → σ_eff)과 방향 같음 · 입도 분포 명제는 57호 digest 대조 안 함 |
| [42] Bielefeld 2019 *JPCC* | **1호** | 굴곡도 · 활성 면적 연구 묶음 · "GeoDict,42,59−61" | ⚠ GeoDict 인용 자리에 1호 — 1호의 미세구조 생성법 대조는 안 함(`[해석]` 묶음 인용) |
| [46] Koerver 2017 *Chem. Mater.* | **23호** | "Large volume fluctuations … further depleting the electrical contact"(43 · 45–48 묶음) | ✅ 23호 = "접촉 손실 → 용량 손실 은 처음부터 서술" 의 원전(카드 Evidence 열아홉 번째) — 이 편도 **서술**로만 옮긴다(모형 0) |
| [47] Zhang W. 2017 *JMCA* | **62호** | 같은 묶음 | ⚠ 62호 판정 "충전 수축 → 접촉 감소 ❌(LCO · In 둘 다 충전 팽창)" — 묶음 인용이 편마다 명제를 지지하지 않는다 |
| [51] Nam 2018 *JPS* · [52] Zhang W. 2017 *ACS AMI* 17835 | **65호** · **63호** | "revealed a decline in cell capacity and rate performance at such high cathode loadings(∼80 wt %)" | 방향 ✅(63 · 65호 digest 대조는 방향만) |
| [53] Hlushkou 2018 *JPS* | **55호** | "residual voids" | ✅ |
| [55] Strauss 2018 *ACS Energy Lett.* | **22호** | 입도 조절 → 경로(51 · 54–56 묶음) | ✅ 묶음 |
| [23] Lee 2020 *Nat. Energy* | **6호** | "900 W h L−1 over a life of 1000 cycles at a 0.5 C-rate at the pouch cell level" | 성능 보고 인용 |
| [54] Shi 2020 *AEM* | 원장 ★★★(105 — 24 · 25 · 57 · 73) | "the requisite fraction (∼30 wt %) of SE particles" | **지목 +1(75) → 5** |
| [45] Koerver 2018 *EES* | 원장 ★★★(129 — 27 · 33 · 73) | 부피 변화 → 접촉 묶음 | **지목 +1(75) → 4** |
| [48] Barai 2021 *Chem. Mater.* | 원장 ★★★★(17 — 53) | 같은 묶음 | **지목 +1(75) → 2** |
| [56] Davis 2021 *ACS Energy Lett.* | 원장 ★★(104 — 24) | 입도 · 경로 묶음 | **지목 +1(75) → 2** |
| [64] Zhang W. 2017 *ACS AMI* 35888 | 원장 ★★★(64 — 64 · 48) | "carbon additives … can lead to decomposition of the SE" | **지목 +1(75) → 3** — 이 편은 이 기구를 모형에서 뺐다 |
| SI [4] Kremer 2020 *Energy Technol.* | 원장 ★(135 — 27) | `U₀(θ)` | **지목 +1(75) → 2** — 27호와 같은 OCV |
| [26] Kasemchainan 2019 *Nat. Mater.* | 원장 ★★★(204 — 46 · 48) | 음극 형태 안정성 묶음(24–33) | **지목 +1(75) → 3** |
| [25] Krauskopf 2019 *ACS AMI* 14463 | 원장 ★★(205 — 46) | 같은 묶음 | **지목 +1(75) → 2** |
| [21] Bucci 2017 *JMCA* 19422 | 원장 ★★ 묶음 행(218 — 58) | 계면 복합화 묶음(17–22) | **지목 +1(75) → 2** |
| [43] Hao · Mukherjee 2018 *JES* 165, A1857 | 원장 0 | 부피 변화 → 접촉 묶음 · 같은 연구실의 ASSB 계면 메조 모형 | **신규 후보 ★★** — 이 편이 모형에서 뺀 "접촉 진화" 를 같은 연구실이 다룬 자리(`[해석]` — 미열람) |
| [62] Mistry · Smith · Mukherjee 2018 *ACS AMI* 10, 6317 | 원장 0 | 식 1 Minkowski 활성 면적 · DNS | 신규 ★ — `a_s` 계산법 원전 |
| [60] · SI [2] Vishnugopi 2020 *JES* 167, 090508 | 원장 0 | GeoDict · DNS · 표 S1 묶음 | 신규 ★ — 표 S1 값의 액체 LIB 원전 후보 |
| [58] Li M. 2021 *Adv. Mater.* 33, 2008723 | 원장 0 | 혼합 전도체로 탄소 · 전해질 대체 | 신규 ★ — Fig. 6(무탄소 · σ_AM)의 실험 쪽 |
| [61] · SI [1] Chen 2017 *JES* · SI [3] Garcia-Mendez 2020 *AEM* · [63] Parmananda 2022 *ACS AMI* · [44] Wan 2018 *ACS AMI*(Na) | 원장 0 | 표 S1 묶음 · 대표 체적 · "inadequate contact area" | ☆ — [44] 는 Na₃PS₄ 편(ASSB 양극 접촉 면적의 원전 아님) |

# 곱 축퇴 처방 — 쉰여덟 번째 적용 (`[[assb-lampe-contact-product-degeneracy]]`)

| 단계 | 요구 | 이 편 | 판정 |
|---|---|---|---|
| **1단계** (16호) | `R` 과 `C` 를 같이 | 모형에 이중층 0 · `R` 은 계산값(측정 0) | ❌ |
| **2단계** (18 · 25호) | + 면적을 아는 대조군 | `a_s` 를 DNS 로 **계산해서 고정** — 대조군이 아니라 입력 | ❌(입력) |
| **3단계** (19호) | `Ea` · `C` 상한 | 298.15 K 한 점 | ❌ |
| **4단계** (20 · 24호 줄) | 시간 영역 · 같은 시편 조건 | 모형 시간 궤적(S3)뿐 | ❌ |
| 37호 줄(`A_eff ↔ k` 항등) | 면적 손잡이의 짝을 흔들었나 | **`a_s·k·√c_e` 정확한 곱 · `a_s` 만** | 해당 — 균질판 표본 |
| 57호 줄(한 손잡이 두 곱) | 한 손잡이가 몇 인자에 들어가나 | CBD 한 손잡이 → `a_s` ↓ · τ ↑ · σ_eff ↑(그리고 선언적으로 뺀 `j₀` 쪽) | 해당 — 모형 표본 |
| 63호 SOC 축 · 74호 신품 `j₀(x)` 기준선(후보 줄) | SOC 점마다 `R` · `C` · 신품 기준선 | √ 꼴 `i₀(θ)` ×2.19(θ 0.65 → 0.95) · `C` 0 | 입력 0 — 모형 기본값 표본(74호 ×100 과 두 자릿수 차) |

⇒ **적용 불가(`R` · `C` 측정 0 — 모형 편) · 처방 표 새 줄 없음 · 곱 안의 관찰 둘**(`[해석]`): ① 균질 모형에서 접촉 면적과 계면 속도상수는 **정확히 한 곱**이다 — 이 편이 "point contacts" 로 부른 모든 효과는
같은 모형에서 "`k` 가 작다" 로도 나온다. 서론의 접촉 손실(부피 변화)을 이 부류 모형에 넣으면 계면층(`k` ↓)과 **입력 단계에서 이미 합쳐진다** — 가르려면 모형 밖 채널(1단계 `C`)이 필요하다. ② 판정 도구(식 12
단순 평균)가 국소화와 `R_kin` 을 음으로 묶어, "동역학 ↔ 수송" 분할 자체가 곱의 다른 얼굴(반응 분포)에 기댄다.

# 보류 결정 (가)–(수) — 이 편이 주는 근거 (결정 안 함)

원장 `bms-balancing/docs/ASSB_WANTED_PAPERS.md` §3-b 표와 대조. **결정은 사용자 몫이다.**

| # | 결정 | 이 편 | 근거 |
|---|---|---|---|
| 차 | PyBaMM 면적 노브 / `j₀` 노브 분리 forward | **근거** | ASSB 메조 모형이 면적(`a_s` — DNS)과 `j₀`(`k` · `√c_e` · √ 꼴 `θ` 의존)를 **한 곱**에 넣고 면적만 흔들어 "동역학 한계" 를 면적에 배정한 표본 — 두 노브를 forward 에서 따로 흔들지 않으면 이름은 입력 배정일 뿐이다 · `[재현]` 표 `R_kin` 을 한 θ 균질 BV 로 되돌리면 함축 `i₀` 가 ×4,200 흩어진다(θ · 반응 분포가 섞임) |
| 처 | 바인더를 면적 + `j₀` 두 노브 짝으로 | **약** | 이 편의 CBD 는 면적 차단 + 수송(τ · σ)만 — "carbon additive … interphase formation/SE decomposition" 을 `[인쇄]` "has not been considered and will be included in a future study" 로 **선언적으로 뺐다**(ref 64 를 인용하면서). 한 손잡이의 `j₀` 쪽 몫이 있다는 것을 저자가 인정한 자리 · 수치 0 |
| 러 | 합성 truth `θ` → `LAM_PE` 결합 항 | **정성 메모** | Fig. 7 "isolated AM-CBD clusters … remain unutilized" 는 `θ` 이름인데 균질 모형에 자리가 없고, 계산된 미이용은 율 의존 `η`(ΔSOC · 집전체 쪽) — 한 그림에 `θ` 도식과 `η` 계산이 섞인 표본(경고 쪽) |
| 루 | 처방 표 후보 줄 "SOC 축 신품 `j₀(x)` 기준선" | **약** | 모형 기본값(√ 꼴)은 θ 0.65 → 0.95 에서 ×2.19 — 74호 실측 ×97–100 과 두 자릿수 차 · 기준선은 모형 기본값이 아니라 측정 `j₀(x)` 로 세워야 한다는 쪽 |
| 무 | `j₀(x)` 모양 선택지(설계 결정만) | **약** | √ 꼴의 θ → 1 소멸이 방전 끝 `R_kin` 봉우리를 만든다(S3 · 표 40 wt% = 끝값) — "동역학 한계" 이름표의 크기가 모양 선택에 걸린 ASSB 모형 표본 |
| 수 | 무탄소 복합체 "전자 접촉 옴 자촉매" 넷째 후보 | **약** | 무탄소 셀은 모형에서 **전자 수송 한계**(`R_AM` 219–239 Ω cm²)지만 σ_AM 은 SOC 상수(1.06×10⁻³ S m⁻¹) — 자촉매가 생길 `σ(x)` 자리가 없다. 24호 자기 σ_el,eff(40 wt% 6.11×10⁻⁷ S cm⁻¹)가 두 자릿수 낮다는 것과 같은 방향의 모형 표본일 뿐 |
| 호 | Minnmann 2021 SI 를 받을지 | **약** | 이 편 표 S5 의 "SE particle diameter 1.5 µm" 는 73호 본문에 없는 값 — SI(Table SV)에서 온 것으로 읽힌다(`[해석]`) · 68호 식 대입의 SE 입도가 그 SI 에 있다는 간접 표시 |
| 누 | DEM 앵커 소유 브랜치에 73호 결과 알림(기록만) | **표본(약)** | 73호 값이 남의 모형 입력 · 검증으로 옮겨질 때 **조성 이름표가 바뀐** 표본(D1 — 윗축 판독 경로 `[재현]`) — 알림 내용에 "조성은 Φ(부피) 기준 · 윗축 오기" 를 붙일 근거 |
| 가 | 29호 Q4 +0.5 유지 | 근거 0 | 이 편에는 적합 · 진단이 없다 — 29호 반 칸의 무게와 무관 |
| 다 | Bizeray(액체 도구)를 ASSB Q4 분모에 | 근거 0 | 이 편은 ASSB 모형 편(분모 +1) — 액체 도구 편의 분모 문제와 다른 부류 |
| 나 · 아 · 자 · 카 · 타 · 파 · 하 · 거 · 너 · 더 · 머 · 버 · 서 · 어 · 저 · 커 · 터 · 퍼 · 허 · 고 · 노 · 도 · 로 · 모 · 보 · 소 · 오 · 조 · 초 · 코 · 토 · 포 · 구 · 두 · 부 | — | 근거 0 | 모형 편 · 실험 0 · 압력 0 · 음극 0 · 격자 0 · 방전만(라 · 마 · 바 · 사 는 결정 · 반영 끝 · 서 는 해소) |

**새 판단 거리(원장 §3-b 에 올릴지 — 결정 안 함):**

1. **24호 인용 자리 주석** — 카드 · 원장에서 24호 "not under kinetic limitation (Naik 2022 와 일치)" 옆에 "**판정 기준 다름(`i₀` 스윕 ↔ 저항 순위) · 조건 밖(C/10 충전 ↔ 4–7 mA cm⁻² 방전) · 이 편 `i₀` 스윕 0**" 주석을 달지 — 표시
   방식만 정하는 결정(24호 raw 는 불변).
2. **"limitation" 명제의 판정 기준 표기를 카드 수집 지침으로 격상할지** — 논문이 "X-limited" 를 인쇄하면 ① 무엇의 순위 · 문턱인지 ② 값의 시간 기준 ③ 조건(두께 · 전류 · 방향) ④ 저항 정의의 가중(전류 가중 ↔
   단순 평균) ⑤ 동역학 손잡이가 곱의 어느 쪽인지를 적게 한다. 개념 [[assb-sensitivity-sweep-vs-identifiability]] 에는 이 편에서 처방 15 로 붙였다 — 카드 지침(Q1–Q8) 격상 여부가 판단 거리.
3. **후속 요청** — Hao · Mukherjee 2018 *JES* 165, A1857(★★ — 같은 연구실의 ASSB 계면 메조 모형 · 이 편이 "depleting the electrical contact" 에 단 인용)을 받을지. 선택: Mistry 2018 *ACS AMI*(★ — `a_s` 방법 원전).

# 어긋남 (D) — 지면 안에서 서로 맞지 않는 것

| # | 어긋남 | 어디 | 판정 |
|---|---|---|---|
| **D1** | ★★★ Fig. S5 이름표 50 · 60 · 70 · 80 wt% ↔ 원자료(73호 Fig. 3 1C q_com — 차 +0.7…+1.3)의 조성 60 · 70 · 75 · ≈83.5 wt% · 73호에 50 wt% 사이클 점 없음 · `[재현]` 73호 윗축(오기)을 선형으로 읽고 10 단위 반올림하면 이름표가 나온다 | SI S5 ↔ 73호 | 검증 "very good agreement" 가 이름표 이동 위에 선다 — 같은 조성끼리 대면 봉우리 60 ↔ 70 wt% |
| **D2** | ★ Fig. S5 캡션 "tabulated in Table S3" ↔ 파라미터는 표 S5 | SI | 번호 오기 |
| **D3** | ★★ 표 S3 80/14/6 `R_kin` 50 < S3 곡선 전 구간 ≈58–73 · `R_SE` 149 = 시작 67 과 끝 207 사이 ↔ 40 wt% 표 값 = 방전 끝 값 | 표 S3 ↔ Fig. S3 | 표 값의 시간 기준을 하나로 정할 수 없다(G4) |
| **D4** | ★★ 표 S4(4 mA) `R_kin` 82 · 29 · 36 < 표 S3(7 mA) 87 · 38 · 50 ↔ BV `η/I` 는 전류가 줄면 커진다 | 표 S3 ↔ S4 | 시간 기준 · 국소화 희석 중 무엇인지 지면으로 못 가른다 |
| **D5** | ★ 40 wt% 7 mA `R_SE` 37 · 45 > `L/κ_eff` 32.4 · 38.0(×1.14 · ×1.18) | 표 S3 ↔ Fig. S1 · 식 16 | 약함 — S1 판독 폭 · 분리막 포함 여부로 설명될 수 있는 크기 |
| **D6** | ★★★ Fig. 7 이름표 ↔ 표 S3 저항 순위 — 60/34/6 = I 인데 `R_SE` 62 > `R_kin` 38 · 80/14/6 = I + II · 60/37/3 = I/초록 | Fig. 7 ↔ 표 S3 | 여섯 점은 절댓값 문턱과만 맞는다 · 기준 미인쇄(G3) |
| **D7** | ★★ Fig. 4f `R_kin` 40 µm 150.7 ↔ 100 µm 118.5(−21 %) ↔ `[인쇄]` "almost identical" · 40 µm 값이 표 S3 최대 87 보다 크다 | Fig. 4f ↔ 본문 · 표 S3 | 정성 서술 · 시간 기준 미인쇄 · 단순 평균 희석과 같은 방향(`[해석]`) |
| **D8** | ★ `[인쇄]` "from 115 to 50 mAh/g"(80 wt% CBD 3 → 6) ↔ `[도표]` ≈109.7 → ≈57.6 | 본문 ↔ Fig. 3a | 판독 폭(±1) 밖 |
| **D9** | ★★ Fig. 6: "60−70 wt % AM"(6a 에 70 점 없음) · "(20 mAh/g)"(40 wt% 14.4) · "300 % · 150 % · 650 %" ↔ +447 · +139 · +588 %(0.01 S m⁻¹ 에서) | 본문 ↔ Fig. 6a · 6c | 어림 서술 — 방향은 맞다 |
| **D10** | ★ Fig. 6c 60 wt% 첫 점 σ ≈0.0019 ↔ `[인쇄]` "the first data point … corresponds to the actual electronic conductivity"(1.06×10⁻³) | Fig. 6c ↔ 본문 · 표 S1 | 40 · 80 wt% 첫 점은 ≈0.00099 |
| **D11** | ★ "roughly a 4-fold enhancement in the active area"(CBD 0–2) ↔ `[도표]` ×6.1 · ×5.1 | 본문 ↔ Fig. S6(a) | 어림 |
| **D12** | ★ "tortuosity … 1.5 at 60 wt % AM"(CBD 4) ↔ `[재현]` 1.69 | 본문 ↔ Fig. S1 + 표 S1 | 1.3 · "up to 4" 는 맞다(1.32 · 3.79) |
| **D13** | ★★ 용량 정규화 미인쇄 — `[재현]` 복합체 기준(∝ AM 분율) · AM 당 창 용량이 인쇄 파라미터(299.4 mAh g⁻¹ per θ)보다 +5…+11 % · `C₀`("theoretical capacity of the AM") 역산 ≈271–276 | Fig. 3 · 4 · 5 ↔ 표 S1 · S2 | 분모 미정(G5) · 비례는 선다 |
| **D14** | ★ 기호 · 교차 참조 — 식 4 뒤 "where k is the intrinsic ionic conductivity"(κ) · 식 6 뒤 "Cs,max" · Fig. 2a "τ [m/m]"(식 3 은 굴곡도 인자) · SI S1 "Eq. 3 of manuscript"(본문 식 4) | 본문 · SI | 뜻 불변 — 기록 |
| **D15** | ★★ Fig. 3h `φ_e` 단면의 시각 미인쇄 · `φ_e(1)/I` 170 · 107 · 23 · 17.5 Ω cm² ↔ 표 `R_SE` 71 · 149 · 37–45 · 30 | Fig. 3h ↔ 표 S3 · S4 | 한 시점 기준으로 맞지 않는다 |
| **D16** | ★ NMC622 밀도 4.7(표 S1) ↔ 4.65(표 S5) · `F` 96,487 · `a₀` "Cross-sectional area" 0.02 m² 의 쓰임 미인쇄 · `N_a` · `k_b` 는 식에 안 쓰임 | SI | 기록 |
| **D17** | ★ 오탈자 — "Ficksian" · "High AM content leas" · "It was showed" · "results … agrees" · ref 59 "Graingeo Handbook"(GeoDict) · ref 25 "Solid- State Batteriesan" · ref 57 "Editors' ChoiceQuantifying" · 참고문헌 화학식 소문자("Na3ps4" · "Li10gep2s12" · "Llzo" · "Li2s-P2s5") | 곳곳 | 뜻 불변 |

# 이 편이 우리 프로젝트에 주는 것 (정리)

1. ★★★ **24호의 "not under kinetic limitation (Naik 2022 와 일치)" 는 이 편에서 근거를 얻지 못한다.** 이 편은 `i₀` 를 흔들지 않았고(`k` 출처 0 · `c_e` 미인쇄), "kinetic ↔ transport" 를 세 저항 순위로 갈랐으며, 조건
   (4–7 mA cm⁻² 방전 · β-Li₃PS₄ 0.039 S m⁻¹ · CBD 3–6 %)이 24호(C/10 충전 · Li₆PS₅Cl · 무탄소)와 다르다. 겹치는 것은 결론 방향(고 AM = 수송 쪽)뿐이다. 24호 판정의 근거는 24호 자신의 `i₀` 스윕(범위 · 수치
   미인쇄)으로 남는다 — 24호 Q4 열일곱 번째 성질은 그대로다.
2. ★★★ **이 편의 "kinetic limitation" 은 기하학적 면적(`a_s`) 하나이고, 모형에서 면적과 속도상수는 정확한 곱이다.** "point contacts or singularities" 는 모형 출력이 아니라 입력 배정이다. 이 카드 물음(접촉 ↔
   `LAM_PE`)의 옆 칸 — 접촉 면적 ↔ 계면 `j₀` — 은 이 부류(균질 · DNS 면적) 모형으로 가를 수 없고, 모형 밖 채널(곱 축퇴 1단계 `C`)이 필요하다.
3. ★★ **판정 도구가 두 저항을 묶는다.** 식 12(두께 단순 평균)는 반응이 몰리면 `R_kin` 을 희석한다 — `R_SE` 가 큰 셀일수록 `R_kin` 이 작게 나오는 방향이 도구 안에 있다(`[재현]` 함축 `i₀` ×4,200 · `R_kin·a_s·L`
   ×1.9). "X-limited" 명제는 가중 · 시간 기준 · 조건과 함께 읽는다(개념 처방 15).
4. ★★ **"저 AM = 동역학 한계 → 용량 감소" 는 이 편 모형 안에서도 희석이다.** 용량 축은 복합체 기준이고 AM 기준 용량은 40 → 60 wt% 에서 평평하다(±1 %) — 40 wt% AM 은 방전 끝까지 다 쓰인다(`[인쇄]` "complete AM
   utilization"). 동역학(`a_s`)은 전압에만 찍힌다. 무탄소 σ_AM 포화도 40 · 60 wt% 는 "AM 을 다 씀" 이지 이온 수송 한계가 아니다.
5. ★★ **유일한 실험 대조(73호)가 조성 이름표를 옮겨 달았다(D1).** 73호 값이 남의 모형 검증으로 옮겨질 때 조성 기준(Φ ↔ wt% · 윗축 오기)이 사고 자리다 — "validated model" 인용을 볼 때 검증 점의 조성 대응을
   먼저 확인한다.
6. ★ **굴곡도: DNS 확률 구조는 실측(73호)을 ×2–6 과소평가하고 차이는 고 AM 에서 커진다**(방향 대조) · `κ_eff/κ_Brugg` 0.96 → 0.36 · 이름표 "τ [m/m]" 은 인자 정의와 어긋난다 — 굴곡도 개념 아홉 번째 표본.
7. ★ **√ 꼴 `i₀(θ)` 는 ASSB 모형에서도 기본값이다** — θ 0.65 → 0.95 ×2.19(74호 실측 ×100), θ → 1 에서 0 이 방전 끝 `R_kin` 봉우리를 만든다. `[해석]` 우리 주 프로젝트의 파라미터 셋
   (`degradation-degeneracy/configs/base.yaml:19` `Chen2020_composite` — 74호 digest 대조대로 √ 꼴)과 같은 부류다 — 열역학(OCV) degeneracy 에는 거의 무관하고, 율 · 펄스 특징을 쓸 때 숨은 노브가 된다(보류 (차)(무)). 지금 바꿀 것은 없다 —
   RUN_SCOPE 밖에서 읽기만 했고, 우리 쪽 수치는 `degradation-degeneracy/docs/RESULTS*.md` 가 정본이다(여기서 비교하지 않는다).

# 후속 후보 (원전 우선)

참고문헌 64 + SI 5 중 우리 축(접촉 모형 · `a_s` · `j₀` · Q4)에 닿는 것만. **셀 열화 식별성 원전 0.**

| 서지 | ref | 왜 | 축 | 우선 |
|---|---|---|---|---|
| **Hao F. · Mukherjee P.P. 2018 *J. Electrochem. Soc.* 165, A1857** | [43] | 같은 연구실의 ASSB 전극–전해질 계면 메조 모형 — 이 편이 뺀 "접촉 진화"(부피 변화)의 자리 후보 | Q1 · 곱 | ★★ |
| Mistry A.N. · Smith K. · Mukherjee P.P. 2018 *ACS AMI* 10, 6317 | [62] | Minkowski 활성 면적 · 2차상 확률 — 식 1 원전 | `a_s` | ★ |
| Vishnugopi B.S. · Verma A. · Mukherjee P.P. 2020 *JES* 167, 090508 | [60] · SI [2] | 표 S1 · DNS 방법의 액체 LIB 원전 후보 | 파라미터 출처 | ★ |
| Li M. … Chen L. 2021 *Adv. Mater.* 33, 2008723 | [58] | 혼합 전도체로 탄소 · SE 대체 — Fig. 6 방향의 실험 | Q1(무탄소) | ★ |
| Chen C.-F. 2017 *JES* 164, E3146 · Garcia-Mendez 2020 *AEM* 10, 2000335 · Parmananda 2022 *ACS AMI* 14, 18335 · Wan 2018 *ACS AMI* 10, 12300 | [61] · SI [1] · SI [3] · [63] · [44] | 표 S1 묶음 · 대표 체적 · "inadequate contact area"(Na) | — | ☆ |
| 지목 +1(75) — Shi 2020 *AEM* · Koerver 2018 *EES* · Barai 2021 · Davis 2021 · Zhang W. 2017 *ACS AMI* 35888 · Kremer 2020 · Kasemchainan 2019 · Krauskopf 2019 *ACS AMI* · Bucci 2017 *JMCA* | [54] · [45] · [48] · [56] · [64] · SI [4] · [26] · [25] · [21] | 원장 행 있음 | — | 원장 |

# 이 digest 가 주장하지 않는 것

- **이 편의 모형 결론(저 AM 동역학 한계 · 고 AM 이온 수송 한계)이 틀렸다고 하지 않는다** — 판정 기준 · 시간 기준이 미인쇄이고, 저항 정의가 국소화에 희석되며, 용량 기준으로는 저 AM 결손이 희석이라는 것까지다.
- **24호 판정이 틀렸다고 하지 않는다** — 24호 판정의 근거가 이 편이 아니라 24호 자신의 `i₀` 스윕이라는 것(그 범위 · 수치는 24호 digest G10 대로 미인쇄)까지다. 24호 원문 PDF 는 이 환경에 없어 digest 전사로 대조했다.
- **`c_e` ≈1000 mol m⁻³ 이라고 하지 않는다** — `ν²` 와 지도 이름표의 방향 대응은 `c_e` 미인쇄 위의 추정이다.
- **함축 `i₀` 흩어짐(×4,200)을 이 편의 계산 오류라고 하지 않는다** — 한 θ 의 균질 BV 로 재현되지 않는다는 것, 그리고 단순 평균 희석 · θ → 1 소멸과 양립한다는 것(`[해석]`)까지다.
- **용량 정규화를 확정하지 않는다** — ∝ AM 분율(복합체 기준)은 지도 판독 위에서 서고, 분모(전 고상 ↔ AM + SE)와 +5…+11 % 잔차는 미해결이다.
- **D1 이 의도적이라고 하지 않는다** — 윗축 판독 경로는 `[재현]` 이 맞춘 후보 하나이고, 73호 윗축 눈금은 73호 digest 전사다.
- **DNS τ ↔ 73호 τ² 비(×1.9–5.9)를 같은 계의 차이로 쓰지 않는다** — 입도 · 공극 · SE 가 다르다(방향 대조).
- **SE 1.5 µm 가 Minnmann SI 에서 왔다고 확정하지 않는다** — 73호 본문에 없다는 것까지(`[해석]`).
- **그림 판독값을 벡터 좌표 수준으로 쓰지 않는다** — 이 편의 그림은 전부 래스터이고 판독 폭은 §판독 표대로다.
- 우리 파이프라인(`degradation-degeneracy/`) 수치와 비교하지 않는다 — 파라미터 셋 **이름**(`base.yaml:19`)만 읽기 전용으로 확인했고, 우리 결과 수치는 `degradation-degeneracy/docs/RESULTS*.md` 가 정본이다.
- 인용 원전(Hao 2018 · Mistry 2018 · Vishnugopi 2020 · Li M. 2021 · Kremer 2020 · Shi 2020 등)은 열람하지 않았다. 24 · 27 · 57 · 62 · 63 · 65 · 73 · 74호는 digest 전사로 대조했다.
