Repository: yonghoon7153-source/Yonghoon-DEM-DFT

# wiki/raw/ — 예외적 불변 원본층

이 리포의 불변 증거층은 **이미 밖에 있다**: `docs/data/`(측정 CSV·JSON) ·
litdb 정본(friendly-meitner) · `docs/reviews/findings.json` · git 이력.
그래서 이 폴더는 킷 원형과 달리 **예외 전용**이다:

- 들어오는 것: litdb 소관(논문)도 측정 데이터도 아닌 외부 자료 — 강연 전사,
  외부 레포 감사 노트 등.  `transcripts/` 등 하위 폴더에 날짜-슬러그로 저장.
- 규칙: 한번 저장한 파일은 수정 금지 (원본이 바뀌면 새 -v2 파일).  frontmatter 에
  `source_url` / `ingested` 를 적는다.
- 논문 PDF·digest 는 여기 넣지 않는다 → wiki/SCHEMA.md 경계 규칙 1 (litdb 정본).

File: wiki/raw/papers/nam2018_dry-vs-slurry-mixed-electrodes-binder-gitt-coverage.md (part 2 of 2)
---
| **Q4** 유일성·식별성 | **0/65 — 쉰일곱 번째 성질** "'면적' 을 가져온 상수로 척도하고 그 불확실성을 한 구('inaccurate factors used for the governing equation')로 닫으며, 같은 전극의 두 면적 채널이 슬러리/건식 배율에서 ×1.10 ↔ ×4.26 어긋나는 것을 'perfectly agree' 로 읽었다" | `identifiab` · `error` · `±` 0. 원인 서술 18 곳이 would · could · might |
| **Q5** Li-In 기준 | **층 하나 — 스물여덟 번째 형태 "환산 오프셋 값이 지면에 없다 — 전압 · 컷오프 · EIS 상태 · 흑연 반쪽 0 V 까지 전부 'vs Li/Li⁺' 이고, Li₀.₅In 분말의 근거 번호는 같은 편이 산화물 SE 하이브리드로 인용한 번호다"** | `0.62` · `0.6 V` 0 회 · [12] = Han … Hu 2017 *Nat. Mater.* 16, 572(서론 "[12,31–34]" 산화물 SE 하이브리드) · `[재현]` In 면 0.1 C 0.24–0.49 · GITT 펄스 1.4–2.9 mA cm⁻²(조건 (6) ×2–30) · 재고 0 · 기준극 0. 같은 연구실 41호(2018-04 접수)는 0.62 V 를 Jung 2008 *AFM* 에 달았다 |
| **Q6** 압력 | **칸 이동 없음 — 층 셋** | ① 제조 370(반쪽 · 펠릿) · 492 MPa(파우치) · 운전 **0**(`pressure` 0 회) ② 파우치 사진(Fig. 8c · 초록 그래픽)에 **바인더 클립 둘** — 가압 정량 0, 안전 시험(절단 · 111 °C)이 압력 조건 없이 인쇄 ③ 스윕 0 |
| **Q7** dead Li · Li 재고 | **해당 없음(Li-In · 흑연) · 층 하나** | 완전지 N/P 미인쇄 — `[재현]` 파우치 첫 충전 기준 ≈0.96 · 가역 ≈1.07 · 펠릿 ≈1.03 · ≈1.16(흑연 반쪽 18 mg cm⁻² 값을 옮김) · CE₁ 파우치 85 % · 펠릿 83.5 % · 사이클별 CE 0 |
| **Q8** 화학·OCP | **층 하나** | NCM622(LiNbO₃ 1.4 wt%) · 3.0–4.3 V vs Li/Li⁺ · 첫 충전 `[도표]` 158–188 mAh g⁻¹ · 1 C `[재현]` ≈175 mA g⁻¹ · GITT QOCV(2 h 휴지) 봉우리가 복합체 안 준 OCV 재료(수치 인쇄 0) · OCV 곡선 0 |

# ★ (a) 건식 ↔ 슬러리가 미세구조를 어떻게 바꾸나 — 측정인가

| 미세구조 양 | 이 편의 자료 | 층위 | 건식 → 슬러리 |
|---|---|---|---|
| **AM–SE 접촉 면적** | GITT 피복률(식 (1) ÷ BET) — 조성당 한 값 | **가져온 상수로 척도한 펄스 비**(§(c)) — 측정 아님 | 70 wt% ×0.69 · 80 wt% ×0.91 · 85 wt% ×0.45 |
| 계면 저항(접촉 · `j₀` · 전자 합) | EIS `R2`(반원, Ω g) — 한 상태 | fitted-ECM(± 0) | L ×1.61 · ×4.26 · ×3.54 / H ×2.17 · ×4.36 · ×3.34 |
| 총 분극(60 s, 0.6 C) | GITT ΔV = QOCV − CCV 평탄 | `[도표]` | ×2.20 · ×1.74 · ×2.44(85 wt% 는 첫 10–20 mAh g⁻¹) |
| **공극 · 밀도** | 반쪽전지 0 · 완전지 두께(표 2) | `[재현]` 가정 밀도 | 대조 불가 — 두 완전지 양극은 조성 · 공정이 둘 다 다르다(펠릿 = 건식 D80 조성 33.6 % · 파우치 = 슬러리 W70 조성 23.4 %) |
| **입자 분포 · 분리** | EDXS S 지도 — 윗면(Fig. 4) · 단면(S5 · Fig. 7c) | 정성, 시야 하나 | "more segregated"(서술) — 단면 S5 는 D85 · W85 둘 다 ≈10 µm S 덩어리 |
| **바인더 피복** | EDXS N 지도(S5) — Ni 영역과 겹침 | 정성 µm 동시 위치 | `[재현]` N ≈0.07–0.18 wt% — 검출 한계 근처 · nm 막의 영상이 아니다 |
| 이온 전도(복합체) | **0** — SE 펠릿만 3.2 → 2.8 mS cm⁻¹(자일렌) · 0.32 eV | measured(분말 펠릿) | 복합체 유효 전도도 · 굴곡도 0 |
| 전자 전도(복합체) | **0** — `R2` 가 "electronic contributions" 를 품는다는 서술뿐([53]) | — | — |
| 용량 | 표 1 · Fig. 2 · 3 · S6 | measured(셀 수 미인쇄) | 0.1 C 첫 방전 −18 … −35 mAh g⁻¹ · 1 C 는 70 wt% L 에서 115 → 56 |

⇒ `[해석]` **이 편의 "미세구조" 는 전부 전기화학 채널의 이름표이고, 기하 측정은 정성 지도뿐이다.** 원장 행의 "미세구조·분리" 는 "EDXS 정성 지도 + 전기화학 대리량" 으로 읽어야 한다.
공극은 두 편에 걸친 우리 계산에서만 나오고(표 2 · 가정 밀도), 건식 ↔ 슬러리를 같은 조성으로 비교한 공극 · 굴곡도 · 부분 전도도는 없다.

# ★ (b) 카드 Q1 — 사이클 축 측정이 있나

**접촉 · 저항 · 피복률의 사이클 축은 0 이다.** 사이클 축에 있는 것은 **용량 셋**이다(`[도표]`).

| 자료 | 조건 | 값 | 기구 판정 |
|---|---|---|---|
| **S6** 율 시험 복귀 구간 | 0.1 C, c19 → c30(11 사이클) · 반쪽 12 전극 | D70L ≈154 → ≈154 · D70H 153.8 → 154.1 · D80L 149.7 → 146.8(−1.9 %) · D80H 143.2 → 141.2(−1.4 %) · D85L 126.5 → 122.9(−2.8 %) · D85H 88.5 → 84.7(−4.3 %) · W70L ≈131 → ≈128 · W70H 127.6 → 124.1(−2.7 %) · W80L 118.8 → 115.3(−2.9 %) · W80H 109.1 → 103.8(**−4.9 %**) · W85L 97.9 → 95.3(−2.7 %) · W85H 89.1 → 89.4(0) | 0 — 원문 서술 0 |
| S6 율 전 · 후 | c1–2 ↔ c18–19(0.1 C) | H 전극은 율 시험 뒤가 첫 사이클보다 **크다**: D85H 85 → 88.5 · W85H 78 → 89.1 · D70H 149 → 153.8 | `[해석]` 첫 사이클 방전이 동역학으로 잘린 몫(η 형)이 뒤에 돌아온다 — 64호 "첫 결손의 η 형 회복" 과 같은 방향 |
| **S8** 예비혼합 | 같은 율 시험 | 무 c1 94.7 · c2 97.2 · c19 98.0 → c30 **95.2(−2.9 %)** / 예비혼합 c1 127.6 · c2 124.1 · c19 123.4 → c30 **117.8(−4.5 %)** — 0.1 C 이득 +32.9(c1) → +22.6(c30) · 1 C 둘 다 ≈12 | 0 — 예비혼합의 빠른 감쇠는 서술 0 |
| **Fig. 8b 인셋** 완전지 | 0.025 C | 파우치 109.9 → 102.3(12 사이클 **−6.9 %**, ≈0.58 %/사이클) · 펠릿 128.0(c5, 4.3 V) → 123.5(c19, −3.5 %) | `[인쇄]` "stable cycling performance" 한 구 — CE · EIS 0 |

- `[해석]` 셋 다 **`θ(N)` 이 아니다** — 용량 감소를 접촉 · 계면층 · Li 재고 · 상대극 중 어디에도 배정하지 않았고 배정할 관측도 없다. **Q1 0/65.**
- ★ `[해석]` 그러나 **예비혼합(접촉을 먼저 만든 전극)이 더 빨리 준다**는 것은 카드의 합성 truth 요구와 닿는다 — "초기 접촉(`θ₀`)이 큰 전극이 `dθ/dN` 도 크다" 와 "예비혼합이 SE 를 손상했다(원문 추측)" 와 "접촉 면적이 넓어 계면 분해가 크다" 가 같은 한 곡선에 겹친다(셀 하나 · 11 사이클 · 판독 ±0.6). 결정 재료가 아니라 **후보 짝**이다.
- ★ 이 편이 Q1 에 주는 것은 **신품의 `θ₀` 쪽 두 층**이다: ① 공정 손잡이별 GITT 피복률(곱 — §(c)) ② **첫 충전 상한** — 공정이 바꾼 용량 중 통째 고립으로 설명될 수 있는 몫의 상한(§(c)).

# ★ (c) 곱 축퇴(`j₀` · 접촉 면적)와 `R`·`C` 1단계 틀 — 이 편의 자료로 무엇이 서나

## 1단계(`R`·`C`) — 입력 없음

EIS 는 둘째 사이클 방전 3.7 V(vs Li/Li⁺) · CV · 3 h 휴지 **한 상태**에서 한 번이고, 적합 결과는 `R2` 하나만 인쇄된다(S7a 회로 R1–(R2‖CPE1)–Wo, CPE 값 0). 주파수 표지가 없어 꼭짓점 τ 도 못 읽는다.
⇒ 63호(SOC 축) · 64호(사이클 축)의 1단계 분류를 **걸 수 없다**. 대신 이 편에는 **같은 전극 위의 두 "면적" 채널과 첫 충방전**이 있다 — 아래 셋이 선다.

## ★★★ GITT 피복률의 정체 (`[재현]`)

식 (1) 을 `S` 로 풀면 `S = (m·V_m/M)·(2/√(π·τ·D))·(ΔE_s/ΔE_t)`, 피복률 = `S / (m·BET)` 이므로

> **피복률 = K · (ΔE_s/ΔE_t),  K = [(V_m/M)/BET] · [2/√(π·τ·D)] = (20.29/90.13)/6400 cm² g⁻¹ × 2/√(π · 60 s · 1.72 × 10⁻¹¹ cm² s⁻¹) = 1.2355**

| 전극 | 피복률 `[인쇄]` | ΔE_s/ΔE_t `[재현]` |
|---|---:|---:|
| D70 | 25.2 % | 0.204 |
| D80 | 15.4 % | 0.125 |
| D85 | 12.9 % | 0.104 |
| W70 | 17.5 % | 0.142 |
| W80 | 14.0 % | 0.113 |
| W85 | 5.8 % | 0.047 |
| 예비혼합 W85L | 9.4 % | 0.076 |

⇒ 네 가지가 따라 나온다(`[해석]`, 식의 대수):

1. **질량이 약분된다** — 적재(L · H)와 무관한 한 값이다. 표 1 이 피복률을 조성당 한 칸에만 적고 본문이 "D70L or D70H" 라고 쓴 것과 맞는다.
2. **통째 고립이 약분된다** — 연결 분율이 `θ` 이면 참여 질량은 `θ·m`, 펄스당 ΔE_s 는 `1/θ` 배가 되고 식은 `m`(전체)을 쓰므로 계산된 `S` 는 `S_참/θ`, 피복률은 `S_참/(θ·m·BET)` = **연결된 입자 표면의 피복률**이다. ⇒ 이 편의 피복률은 **`θ` 가 아니라 `φ`(연결 입자 위의 부분 피복)** 이고, 44호가 적은 "GITT 는 `√D·S/θ`" 의 BET 판이다.
3. **절대값은 세 상수가 정한다** — `∝ 1/√D_LE`(액체셀 `D` 가 4 배면 피복률 ½) · `∝ 1/BET`(분말 내면 포함) · `∝ V_m`(NCM111 값 차용). 원문 스스로 "inaccurate factors used for the governing equation" 를 한 구로 적는다.
   `[재현]` BET 0.64 m² g⁻¹ 의 등가 구 지름 = 6/(ρ·SSA) = **1.97 µm**(ρ 4.75) ↔ S1 의 2차 입자 **≈8 µm**(`[도표]`, 한 입자) — 8 µm 구의 외면은 0.158 m² g⁻¹ = **BET 의 24.7 %**(7 µm 면 28.2 %). ⇒ 최고 피복률 25.2 % 는 **2차 입자 외면을 다 덮은 값과 같은 자릿수**다(자릿수 대조 — 주장 아님; 입도 분포 · 형상 미인쇄). 원문의 둘째 설명("micro-voids in the inner regions of NCM622 particles, which could not be accessed by the SEs")이 이 크기로 설 수 있다.
4. **전극 사이 비는 ΔE_s/ΔE_t 비다** — `D` · BET · `V_m` 이 약분되므로 비는 상수에 둔감하다. 대신 (i) **같은 SOC 의 펄스**(G2 — 도달 용량이 45.7 ↔ 149.6 으로 다르다) (ii) ΔE_t 에 **상대극 분극이 같은 크기로** 들어갈 것(2전극 · 0.6 C 펄스의 In 면 전류 `[재현]` 1.4–2.9 mA cm⁻² — 17호가 Li-In 지배를 본 ≥2.8 mA cm⁻² 와 같은 자릿수)을 요구한다. 상대극 몫이 전극과 무관한 상수면 ΔE_t 가 작은 건식 쪽이 더 오염되어 **슬러리/건식 비가 1 쪽으로 눌린다**(`[해석]` 가설 — 3전극 0).

## ★★★ 두 면적 채널의 곱 검사 — 39호 `R·φ` 줄의 GITT 판 (`[재현]`)

면적만 바뀌면 `R2 ∝ 1/(j₀·S)` 와 `φ ∝ S`(연결 입자 기준)의 **곱 `R2·φ` 는 일정**해야 한다(`j₀` · 반원의 다른 몫 불변 전제).

| 전극(L) | `R2` (Ω g) | `φ` (%) | `R2·φ` (Ω g %) |
|---|---:|---:|---:|
| D70L | 0.18 | 25.2 | 4.54 |
| D80L | 0.19 | 15.4 | 2.93 |
| D85L | 0.26 | 12.9 | 3.35 |
| W70L | 0.29 | 17.5 | 5.08 |
| W80L | 0.81 | 14.0 | **11.34** |
| W85L | 0.92 | 5.8 | 5.34 |
| 예비혼합 W85L | 0.44 | 9.4 | 4.14 |

| 슬러리/건식 배율 | 70 wt% | 80 wt% | 85 wt% | 예비혼합/W85L |
|---|---:|---:|---:|---:|
| EIS `R2` | ×1.61 | **×4.26** | ×3.54 | ×0.48 |
| 1/피복률 (= ΔE_t 비) | ×1.44 | **×1.10** | ×2.22 | ×0.62 |
| GITT 분극 ΔV(평탄) | ×2.20 | ×1.74 | ×2.44 | ≈×0.6–0.8 |
| 첫 방전 결손 | −14 % | −20 % | −27 % | +34 % |

⇒ `[해석]` **`R2·φ` 가 ×3.9 퍼진다**(2.93–11.34; 건식 평균 3.6 ↔ 슬러리 평균 7.3). 두 채널 중 적어도 하나는 면적이 아닌 항을 품는다: `R2` 는 `j₀`(NBR 이 계면 화학을 바꾸나) · 전자 기여(`[인쇄]` "electronic resistance") · 두께 따라 크는 수송(Ω g 정규화 뒤에도 `R2(H)/R2(L)` 1.28–1.72), `φ` 는 가져온 `D` · 펄스 SOC · 상대극.
**80 wt% 가 가장 크게 어긋난다** — 피복률은 바인더가 거의 아무것도 안 했다고(×0.91), `R2` 는 가장 크게 망쳤다고(×4.26), 용량은 20 % 를 잃었다고 말한다. 57호가 모델과 비교하며 "intermediate … better contact than predicted" 라고 한 점이 바로 이 **피복률 채널 단독의 이상치**다.
⇒ **바인더 손잡이는 곱의 면적 인자 하나만 움직이지 않는다** — 57호 모델 명제("바인더는 면적과 경로를 한 손잡이로 같이 깎는다")와 같은 방향이고, 이 편은 그 실험판의 **첫 표본**이다(두 채널 모두 곱이라 어느 인자인지는 이 표로 안 정해진다).

## ★★★ 첫 충전 상한 — 공정이 바꾼 용량의 통째 고립 몫 (`[도표]` + `[재현]`)

통째 고립(`θ`)은 신품 첫 충전(완전 리튬화 상태에서 탈리튬)과 첫 방전을 **같은 비율로** 깎는다. 방전 쪽 동역학(재리튬화 말단 · 계면 · 수송 — `η`)은 방전만 깎는다.
⇒ 첫 충전의 상대 차 `ΔQ_ch/Q_ch` 는 공정 사이 `θ` 변화의 **상한**(충전 쪽 분극도 섞이면 더 과대)이고, 첫 방전 결손 중 `θ` 몫 ≤ `Q_dis·(ΔQ_ch/Q_ch)/ΔQ_dis`.

| 쌍 | 첫 충전 `[도표]` | 첫 방전 `[인쇄]` | 충전 차 | 방전 차 | `θ` 몫 상한 | CE(건식 → 슬러리) |
|---|---|---|---:|---:|---:|---|
| D70L → W70L | 187.8 → ≈182.7 | 155 → 133 | −2.7 % | −14.2 % | **≤19 %** | 82.5 → 72.8 % |
| D80L → W80L | 185.1 → 177.3 | 152 → 122 | −4.2 % | −19.7 % | **≤21 %** | 82.1 → 68.8 % |
| D85L → W85L | 179.2 → 158.7 | 130 → 95 | −11.4 % | −26.9 % | **≤42 %** | 72.5 → 59.9 % |
| D70H → W70H | 182.0 → ≈182 | 149 → 131 | ≈0 | −12.1 % | **≈0 %**(곡선 겹침) | 81.9 → 72.0 % |
| D80H → W80H | 179.3 → 173.1 | 146 → 114 | −3.5 % | −21.9 % | **≤16 %** | 81.4 → 65.9 % |
| W85L → 예비혼합(Fig. 7d) | 158.3 → 173.7 | 94.8 → 126.9 | +9.7 % | +33.9 % | **≤29 %** | 59.9 → 73.0 % |

⇒ `[해석]` **바인더가 깎은 첫 방전의 ≥58–100 % 는 방전 쪽에만 있는 `η` 형**이다(85 wt% L 만 `θ` 가 절반 가까이일 수 있다). 원문의 "poorer ionic contacts" 는 이 판에서 **부분 피복 · 수송(`η`)** 쪽으로 읽히고, 통째 고립은 작다 — GITT 피복률이 `θ` 에 눈먼 채널이라는 것(위 2)과 모순되지 않는다.
- 조건: 같은 충전 컷오프(4.3 V) · 같은 율(0.1 C) · 첫 충전에 SE 산화 전하(64호 덧셈 항)가 두 전극에 다르게 섞이지 않을 것 · 판독 ±1 mAh g⁻¹ · 셀 하나씩(G1).
- 29호 SI 보강이 신품 한 편(sc90: 첫 충전 ≈103 ↔ `Q_M` 60)으로 적은 **방향 비대칭** 후보의 **두 번째 표본 · 첫 공정 대조판**이다. 25호(Zhou 2025 — "충전 쪽은 같고 방전 쪽이 다르다", 압력)까지 세면 세 번째 같은 모양.

# ★ (d) 셀 사양 · Q5

| 항목 | 반쪽전지(Fig. 2–7) | 펠릿 완전지 | 파우치 완전지 |
|---|---|---|---|
| 양극 | NCM622(LiNbO₃ 1.4 wt%) : Li₆PS₅Cl : C65 (: NBR) — 표 1 조성 · 적재 20 / 28 mg cm⁻²(기준 미인쇄) | 79.2/19.5/1.3/0(건식 조성) 37 mg cm⁻² · 155 µm | 68.1/29.2/1.3/1.4 · 21 mg cm⁻² · 88 µm · 80 × 60 mm² |
| 분리막 | Li₆PS₅Cl **150 mg** 선압 펠릿(두께 미인쇄 · `[재현]` 밀도 1.60–1.86 이면 610–710 µm) | SE 층 0/98.5/0/1.5 · 7.5 mg cm⁻² · 45 µm | SE 층 4.9 mg cm⁻² · **30 µm** |
| 음극 · 기준 | **Li₀.₅In 분말(공칭)** · 질량 · 두께 0 · 기준극 0 | 흑연 58.6/39.1/0/2.3 · 27 mg cm⁻² · 138 µm | 같은 조성 13 mg cm⁻² · 65 µm · 83 × 63 mm² |
| 면적 | PEEK ∅13 mm — `[재현]` 1.327 cm² | 같음 | 양극 48 cm² |
| 압력 | 조립 **370 MPa**(동시 압착) · **운전 0** | 370 MPa · 운전 0 | **492 MPa**(봉입 뒤) · 운전 0 · 사진에 바인더 클립 둘 |
| 온도 · 창 · 율 | 30 °C · 3.0–4.3 V vs Li/Li⁺ · 0.1 C("0.17 mA g⁻¹" — D1) | 30 °C · 2.5–4.2/4.25/4.3 V · 0.025 C | 25 °C · 2.5–4.2 V · 0.025 C(D5 · D6) |

**Q5 — 스물여덟 번째 형태** (`[인쇄]` · `[재현]` · `[해석]`):

- **① 환산 오프셋이 지면에 없다.** 반쪽전지 전압 · 컷오프 · EIS 상태 · 흑연 반쪽 창(0–2 V)이 전부 "vs Li/Li⁺" 이고 `0.62` · `0.6 V` · `indium` 은 **0 회**다. 같은 연구실 41호(2018-04 접수)는 같은 종류의 분말을 "0.62 V (vs. Li/Li+)" 로 적고 Jung 2008 *AFM* 에 달았다 — 이 편(2017-09 접수)은 그 값을 싣지 않는다.
- **② 분말의 근거 번호가 다른 주제를 가리킨다.** `[인쇄]` "The negative electrodes of Li0·5In (nominal composition) powders for the half-cells [12]" — [12] = Han, Gong, Fu, … Wachsman, Hu 2017 *Nat. Mater.* 16, 572(제목 미인쇄 · 미열람). 같은 편 서론은 [12] 를 "[6,11–15]"(ASLB 일반) · "[12,31–34]"(**산화물 SE 에 고분자 · 액체를 더한 하이브리드 전지**)로 쓴다 ⇒ `[해석]` Li₀.₅In 분말 제조의 근거로는 번호 오류 가능성(D11).
- **③ 조성 창 · 재고.** 공칭 x 0.5 = Li **33 at%** — 42호 평탄 창(≈1–47 at%) 안에서 시작한다(조건 (1) 시작점 ✓). 충전 중 Li 가 In 쪽으로 들어가 얼마나 창 끝에 가까워지는지는 **분말 질량이 없어 계산 불가**(조건 (5) 판정 불가 · M2 0).
- **④ In 면 전류.** `[재현]`(1 C ≈175 mA g⁻¹): 0.1 C 에서 전극 기준 L 0.24–0.30 · H 0.33–0.41 mA cm⁻²(NCM 기준이면 0.35 · 0.49) — 조건 (6)(≲0.1)의 **×2.4–4.9**. GITT 0.6 C 펄스는 **1.4–2.9 mA cm⁻²** — 17호가 Li-In 음극 지배를 본 ≥2.8 mA cm⁻²(1 C)와 같은 자릿수 ⇒ 60 s 펄스의 ΔE_t 에 상대극 분극이 들어갈 수 있다(피복률 오염 — 위 §(c) 4).
- **⑤ 흑연 반쪽의 0 V.** S9 흑연 리튬화는 "0.0 V vs Li/Li⁺" 까지 — Li-In 상대극이면 가정 오프셋 위의 **−0.62 V vs Li-In** 이다(상대극 미기재 · 오프셋 미인쇄).
- ⇒ 계보: … → 영점 0.6 V 의 인용이 LTO 논문(64호, 2017-10) · **오프셋 값 자체가 없고 분말 근거 번호가 어긋난다(65호, 2017-11)** → 같은 연구실이 0.62 V 를 인쇄하고 Li 금속 기준으로 대조(41호, 2018-07). 칸 이동 없음(Q5): 전위 측정 0 · 기준극 0.

# ★ (e) 조립 방향 메타데이터 M1–M3 (`ASSB_TRANSFER_NOTE.md` §2-1)

| ID | 요구 | 이 편 | 판정 |
|---|---|---|---|
| **M1** | 조립 방향 · 압착 압력 · 시간 | `[인쇄]` SE **150 mg 선압 펠릿**(선압 압력 미인쇄) → 한 면에 양극(건식 분말 또는 슬러리 전극) · 다른 면에 **Li₀.₅In 분말** → "all the assembled components were pressed at **370 MPa**"(시간 미인쇄). 분말 제조는 [12] 위임 | **부분** — 순서 · 최종 압력은 있고 시간 · 선압 · 분말 제조가 없다. **박이 아니라 분말**이라 21호의 "InLi-(In) ↔ InLi-(Li) — 박의 어느 면이 분리막에 닿나" 는 이 셀에 성립하지 않는다(분말 균질도가 대신 문제 — 41호가 같은 연구실 분말 CE 를 "Li 금속 + In 분말 Thinky 혼합" 으로 적었다) |
| **M2** | 상대극 Li 재고 · 공칭 조성 · 질량 · 재고비 | 공칭 조성 **Li₀.₅In** 만 | **0** — 질량 · 두께 · 재고비 없음 |
| **M3** | 원천 역할 검사(탈리튬 펄스 · 저주파 `C`) | 없음 — 2전극 · EIS 한 상태 | **0** |

⇒ `[해석]` 이 편의 모든 반쪽전지 판정(피복률 · `R2` · 첫 충방전)은 **"상대극 원천 미검사"** 조건 아래 있다(§2-1 규칙). 특히 GITT 0.6 C 펄스는 In 면 1.4–2.9 mA cm⁻² 라 M3 이 가장 필요한 자리다.

# 귀속 검사 — 지목 셋 · 지목 밖 둘 · 원장 행이 이 편에 매단 것

| 인용처 | 매단 명제 | 이 편 | 판정 |
|---|---|---|---|
| **22호** ref 17(후속 표 :573) | "건식 ↔ 슬러리 혼합 복합전극 — 분리(segregation)·미세구조" | 건식 ↔ 슬러리 비교 ✅ · 분리는 윗면(Fig. 4) · 단면(S5) EDXS **정성** 지도 · `[인쇄]` "more segregated SEs … for the slurry-mixed electrodes … than for the dry-mixed electrodes" · 입도 하나 | ⚠ **부분** — 22호가 걱정한 **건식 혼합의 크기 의존 분리**는 다루지 않고(NCM622 한 입도), 분리 방향은 "슬러리 > 건식" 이며 지수 0. 22호 본문 인용 문장은 전사 0 이라 그 문장 자체는 판정 불가 |
| **39호** ref 13(후속 표 :386) | "원장 ★★ 에 이미 있음 — 지목 +1" | — | **판정 불가**(명제 전사 0 · Sakka 원문 이 세션 없음) |
| **57호** ref 25 — Fig. 5d 실험 점 | "NCM622:LPSCl:C65:NBR, 슬러리 ↔ 건식의 GITT 유래 '접촉 면적' 비" | 표 1 피복률 · `[재현]` 비 69.4 · 90.9 · 45.0 % | ✅ |
| 57호 — 삼각형 4 개(G8) | 정체 불명(본문은 조성 셋) | `[재현]` 넷째 = **예비혼합 W85L ÷ D85L = 72.9 %** — 57호 판독 ≈73 과 0.1 %p | ✅ **풀림** — 57호가 말하지 않은 점은 **바인더 함량이 아니라 다른 공정(예비혼합)** 의 점이다 |
| 57호 — "70 wt % ≃ 48 vol % · 85 wt % ≃ 69 vol %" | 부피 환산 | 이 편에 밀도 · vol% 0 — `[재현]` 건식 조성(고체 기준, NCM 4.75)에서 48 · 69 vol% 는 `ρ_SE` ≈**1.97** 을 요구(1.86 이면 46.8 · 67.9 · 1.64 면 43.8 · 65.3) — 57호 G5 추정과 같다. 57호 그림의 x 위치 ≈41 · 52 · 59 는 고체 기준(48.1 · 61.3 · 69.0) × **0.85**(57호 기본 void 15 %)와 1 vol% 안에서 맞는다 | ⚠ 환산은 57호의 것 · `[재현]` 가설(57호 원문 미열람) |
| 57호 — "GITT … subject to large errors" | 오차 | 이 편은 오차를 **인쇄하지 않는다**(`error` · `±` 0) — 다만 "inaccurate factors used for the governing equation" · "micro-voids" 두 단서를 적는다 | ✅(뜻) — 57호의 "large errors" 는 57호의 표현 |
| 57호 — "intermediate … better contact than predicted" | 80 wt% 점이 모델 위 | 피복률 비 90.9 % 는 이 편 **한 채널의 값** — 같은 쌍 `R2` ×4.26 · 첫 방전 −20 % | ⚠ 모델 쪽이 아니라 **실험 쪽 채널의 이상치**일 수 있다(§(c)) |
| 57호 후속 표 — "N₂ 흡착 상관" | GITT 면적과 N₂ 흡착의 상관 | N₂ 흡탈착 BET 0.64 m² g⁻¹ 는 **분모**(정규화) · 상관 0 | ⚠ **정정** — 57호 digest 의 요약어("상관")가 57호 원문 낱말인지는 판정 불가 |
| 57호 — "`D` 불변 가정의 실제 형태" | — | 액체셀 NCM622/Li GITT 한 값(1.72 × 10⁻¹¹)을 모든 전극에 고정 · 피복률 = 1.2355 × ΔE_s/ΔE_t | ✅ 답이 있다 — 액체셀에서 쓴 면적은 미인쇄(G2) |
| 57호 — "Nam 바인더 ≈10 vol% → 0.10 곡선" | 바인더 부피비 | `[재현]` `V(NBR):V(NCM)` = **0.098**(W70) · 0.085(W80) · **0.080**(W85)(ρ NBR 1.0 · NCM 4.75) — 고체 중 NBR 4.1–5.2 vol% | ✅ 0.10 곡선 대응은 선다(0.08–0.10) |
| (밖) **01호** ref 11 | "5 성분(AM, SE, 도전재, 바인더, 공극)" | 고체 넷 인쇄 · 공극은 Fig. 1d · e 의 흰 틈 · `porosity` 0 | ✅(공극은 모식도) |
| (밖) **41호** ref 39 | "슬러리 복합전극" — 41호 완전지 조성 · SE 층 절차 | 파우치 양극 68.1/29.2/1.3/1.4 · 음극 58.6/39.1/0/2.3 · 자일렌–NBR SE 층 닥터블레이드 — 41호 :115 와 같다 | ✅ |
| 원장 §1 행 | "건식↔슬러리 혼합 복합전극 미세구조·분리 · Q1" | 위 넷 | ⚠ — 정정 제안(wiki 밖): "건식 ↔ 슬러리 × 조성 셋 × 적재 둘 + 예비혼합 공정 대조 — GITT 피복률(액체 `D` · BET 척도 = 57호 Fig. 5d 원전) · EIS `R2` · 정성 EDXS · 첫 충방전; 공극 · 부분 전도도 0 · 사이클 축은 용량뿐 · 운전 압력 0 · Li-In 오프셋 미인쇄" |

# 인용 대조 — 우리 위키 · 원장에 원전 · 관련 digest 가 있는 것

| 이 편 인용 | 우리 호 · 원장 | 이 편이 적은 것 | 대조 |
|---|---|---|---|
| **[39] Zhang W. … Janek 2017 *ACS AMI* 9, 17835** | **63호** | "longer percolation pathways of Li+ ions in the SE regions [38,39]" | ✅ 63호 조성 스윕 · `[인쇄]`(63호) "a sufficient electrolyte fraction must be provided" 와 같은 방향 |
| **[54] Koerver … Janek 2017 *Chem. Mater.* 29, 5574** | **23호** | "micro-voids in the inner regions of NCM622 particles, which could not be accessed by the SEs outside [54,55]" | ⚠ 23호 digest 의 void 는 **충전 수축으로 생기는 입자–SE 틈**("no additional solid electrolytes can fill the emerging voids")이고 **2차 입자 내부 공극 명제는 확인 0** — 내부 공극은 [55] Sun 2012 쪽(미열람) |
| [53] Gaberscek, Moskon, Erjavec, Dominko, Jamnik 2008 *ESL* 11, A170 | 원장 ★★(51호 지목) | 반원의 "electronic contributions of the composite electrodes [16,38,53]" | **지목 +1**(같은 명제 — 반원이 전자 접촉을 품는다) |
| [38] Shin, Nam, Oh, Kim, Kim, Jung 2014 *Electrochim. Acta* 146, 395 | 63호 [52](TiS₂/Li-In) · 원장 0 | 절편 = SE 층 · "longer percolation pathways" · 두께 → SE 수송 | 지목 2(63 · 65호) — 원장 신규 후보 |
| [6] Jung, Oh, Nam, Park 2015 *Isr. J. Chem.* 55, 472 | **3차 묶음 파일 33** · 23 · 41 · 42 · 62 · 63호 인용 | 서론 여러 곳 | 기록 |
| [43] Nam, Jo, Oh, … Jung 2015 *Nano Lett.* 15, 3317 | 41호 후속 표(ref 38) | 펠릿 전극 기계 불안정 · 시트형 전극 선례 | 지목 +1(41호에 이어) |
| [48] Ito, Fujiki, Yamada, Aihara, … Machida 2014 *JPS* 248, 943 | 원장 0 | 선행 파우치(표 2 — 89 W h kg⁻¹ · 125 mAh) | `[재현]` 단층으로 맞는다(D8 의 대조군) |
| [12] Han … Hu 2017 *Nat. Mater.* 16, 572 | — | Li₀.₅In 분말의 근거 | ⚠ D11 |
| [16] · [21] · [22] Park 2016 · Kim 2017 · Choi 2017 | 원장 0 | GITT 접촉 면적 식의 근거(셋 다 자기 인용) | 신규 후보 — **피복률 방법의 원전 셋** |

⚠ 이 편(2017-11)은 22호(2018) · 39호(2022) · 57호(2020) · 01호(2019) · 41호(2018-07)를 인용할 수 없다 — 시점. 63호(2017-05) · 23호(2017-06)는 이 편 **앞**이다.

# 곱 축퇴 처방 — 마흔여덟 번째 적용 (`[[assb-lampe-contact-product-degeneracy]]`)

| 단계 | 요구 | 이 편 | 판정 |
|---|---|---|---|
| **1단계** (16호) | `R` 과 `C` 를 같이 | `R2` 만 · CPE 값 0 · 한 상태 · 주파수 표지 0 | ❌ |
| **2단계** (18 · 25호) | + 면적을 아는 대조군 | 공정 대조 셋(바인더 유무 · 조성 · 예비혼합) — 그러나 "면적" 쪽이 **GITT 곱**(가져온 `D` · BET 척도, 연결 입자 기준) | ⚠ **형식만** — 57호 줄 (iii) 의 실험판 |
| **3단계-a** (19호) | `Ea` | 30 °C 한 온도(SE 펠릿만 0.32 eV) | ❌ |
| **3단계-b** (19 · 20호) | `C` 상한 | `C` 0 | ❌ |
| **4단계** (20호) | 시간 영역 동일 검사 | GITT ΔV(60 s · 0.6 C) ↔ EIS `R1+R2` — `[재현]` ΔV/`I`(`I` ≈105 mA g⁻¹) = 0.63(D70) · 1.38(W70) · 1.10(D80) · 1.90(W80) · 1.52(D85) · 3.7(W85) Ω g ↔ 절편 + `R2` ≈0.5–1.2 Ω g | ⚠ **판정 불가** — SOC 가 다르고(EIS 3.7 V 한 점 ↔ GITT 평탄 구간) 60 s 창은 확산 · 수송을 품는다. 자릿수만: 60 s 창이 반원 합의 ×1.2–3 |
| (새) **두 면적 채널 곱** | 같은 전극의 EIS `R`(∝ 1/(`j₀`·S)) × GITT `φ`(∝ S) 일정? | `R2·φ` 2.93–11.34 Ω g %(×3.9) | ❌ — 손잡이가 면적 밖 인자를 같이 움직인다 |
| (새) **첫 충전 상한** | 공정 대조군 용량 차의 `θ` 몫 상한 | 바인더 ≤21 %(70 · 80 wt%) · ≤42 %(85 wt% L) · 예비혼합 ≤29 % | ✅ — 나머지는 방전 쪽 `η` |
| 52호 줄 | 누적 결손 ↔ Li 재고 | 반쪽: Li-In 재고 0 · 완전지: N/P `[재현]` ≈0.96–1.16(미인쇄) | ⚠ 검사력 0 |

⇒ **부분 적용 — 1단계 입력이 없는 편에서 두 검사가 새로 선다.** 기록 이유 셋: (i) GITT 피복률은 **펄스 비 × 가져온 상수**이고 질량 · 통째 고립이 약분된다 — 29호 "외부 액체 기준 수입" 줄의 BET 판이자 계보상 더 이른 표본 (ii) 같은 전극에 두 면적 채널이 있으면 **곱이 일정한지**가 곧 "면적만 바뀌었나" 의 검사다 — 이 편에서 ×3.9 로 실패 (iii) **첫 충전 상한**은 `R`·`C` 없이도 신품 공정 대조군에서 `θ` ↔ `η` 의 몫에 상한을 둔다 — 처방 표 새 줄 후보(29호 SI 방향 비대칭의 공정 대조판).

# 보류 결정 (가)(나)(다)(아)(자)(차)(타) — 이 편이 주는 근거 (결정 안 함)

원장 `bms-balancing/docs/ASSB_WANTED_PAPERS.md` §3-b 와 대조. **결정은 사용자 몫이다.**

| # | 결정 | 이 편 | 근거 |
|---|---|---|---|
| 가 | 29호 Q4 +0.5 유지 | 무관 | 적합 · 식별성 진단 0 |
| 나 | 38호 Q2 +0.5 유지 | 무관 | 활성 질량 채널 0 |
| 다 | 28호 Bizeray 를 ASSB Q4 분모에 | 무관 | 식별성 방법 0 |
| 아 | 35호 합성 쌍 → Roman 특징 재계산 | 무관 | ML 0 |
| 자 | 31호 ICI zenodo `R/k` 면적 소거 | **정성 메모 하나** | GITT 식에서 `D` 를 고정하고 `S` 를 뽑는 판(피복률 = 1.2355 × ΔE_s/ΔE_t)이 한 펄스의 **√t 기울기 쪽**만 쓴다 — ICI `R/k` 가 면적을 소거하는 조합이라면, 이 편 자료로는 절편 `R`(IR 계단) 값이 없어 대조 불가. 결정 재료 아님 |
| 차 | 23호 PyBaMM 면적 노브 / `j₀` 노브 분리 | **정성 메모 하나** | 바인더 손잡이를 면적 노브 하나로 두면 이 편의 두 채널(`R2` ×1.6–4.3 ↔ `1/φ` ×1.1–2.2)이 같이 맞지 않는다 — forward 를 한다면 바인더를 **면적 + `j₀`(또는 수송) 두 노브**로 켜야 관측 쌍이 재현되는지 보는 짝이 생긴다는 메모; 결정 재료 아님 |
| 타 | Navidi 2024 digest 재점검 | 무관 | — |

# 어긋남 (D) — 지면 안에서 서로 맞지 않는 것

| # | 어긋남 | 어디 | 판정 |
|---|---|---|---|
| **D1** | ★★ 0.1 C "(**0.17 mA gNCM622−1**)" ↔ `[재현]` GITT 계단 1.75 mAh g⁻¹(0.6 C × 60 s) ⇒ 1 C ≈175 · 0.1 C ≈17 mA g⁻¹ | p. 95 ↔ Fig. 6a 인셋 | 단위 · 자릿수 오기(×1/100)로 읽힌다 |
| **D2** | ★★★ 예비혼합 첫 방전 "from **92** to **129**" ↔ 표 1 95 → 127 · `[도표]` Fig. 7d 94.8 → 126.9 · S8 c1 94.7 → 127.6 | p. 97 ↔ 표 1 · Fig. 7d | 본문 수가 다른 셀이거나 오기 |
| **D3** | ★★ "Premixed **W85L**"(L = 20 mg cm⁻²) ↔ Fig. 7d 범례 "With pre-mixing **22 mg/cm²**" | 표 1 ↔ Fig. 7d | 대조 쌍의 적재가 다르다(예비혼합이 더 두껍다 — 결과에는 불리한 쪽) |
| **D4** | ★★ "fabricated using the **slurry-mixed** electrodes" ↔ 표 2 펠릿 양극 79.2/19.5/1.3/**0**(NBR 0 = D80 조성) | p. 99 ↔ 표 2 | 펠릿 셀 양극은 건식 조성으로 읽힌다 |
| **D5** | ★★ 본문 "at 0.025C at **25 °C and 30 °C**, respectively"(펠릿 · 파우치) ↔ 실험 절 · Fig. 8 캡션 "pelletized … **30 °C** … pouch … **25 °C**" | p. 99 ↔ p. 95 · Fig. 8 | 본문 순서 뒤바뀜 |
| **D6** | ★★ 파우치 운전 "between 2.5 and **4.2** V" ↔ 절단 시험 "fully charged to **4.3** V" | p. 95 ↔ p. 99 | 안전 시험 셀의 이력 미기재 |
| **D7** | ★ 초록 "heating at **110** °C" ↔ 본문 · Fig. 8d "**111** °C" | 초록 ↔ p. 99 | |
| **D8** | ★★★ 표 2 "**(405 mA h)**" ↔ `[재현]` 단층 21 mg cm⁻² × 48 cm² × 112 mAh g⁻¹ = **112.9 mAh**(×3.59 — 정수 층 수와 안 맞음) · 에너지 밀도 184 · 432 는 **단위 셀 하나**(평균 3.67 V · 집전체 ≈8 mg cm⁻² · ≈17 µm)로 재현 · 선행 [48] 행은 단층으로 맞는다 | 표 2 ↔ Fig. 8b | 층 수 미인쇄(G11) — 405 가 오기인지 적층인지 지면으로 못 가른다 |
| **D9** | ★★ 하이라이트 "184 W h kg_**cell**−1" ↔ 각주 b "Based on total weights of the electrodes, SE layers, and current collectors" | 하이라이트 ↔ 표 2 | 파우치 · 탭 제외 = 적층 기준 |
| **D10** | ★ Fig. 1 캡션 모식도 "a) … b)" ↔ 패널 d · e · "super P"(캡션 · 표 각주) ↔ "Super C65"(본문) · "a-solid-state" | Fig. 1 · 표 1 · 2 | |
| **D11** | ★★ Li₀.₅In 분말 근거 [12] ↔ 같은 편 서론의 [12] 사용("[6,11–15]" · "[12,31–34]" 산화물 SE 하이브리드) | p. 95 ↔ p. 94 | `[해석]` 번호 오류 가능성 — [12] 미열람 |
| **D12** | ★ `M_NCM` "90.13 g mol−1" ↔ `[재현]` Ni₀.₆Co₀.₂Mn₀.₂O₂ 89.99 · `V_m` 은 NCM111 값 차용(인쇄된 가정) | p. 95 | 무시할 크기(0.16 %) |
| **D13** | ★★ Fig. 3 0.1 C 점 ↔ 표 1 첫 사이클(W85H ≈87 ↔ 78 · D85H ≈89 ↔ 85 · D70H ≈153 ↔ 149) — S6 둘째 사이클과 맞는다 | Fig. 3 ↔ 표 1 · S6 | 어느 사이클인지 미기재 |
| **D14** | ★ Fig. 8b 인셋 파우치 c1 `[도표]` ≈109.9 ↔ 주 패널 112.1 · 본문 112 | Fig. 8b | ≈3 화소 — 판독 한계 근처 |
| **D15** | ★★ 피복률이 L 행에만 · 본문 "D70L or D70H" · Fig. 6 범례 L/H 없음 ↔ `[도표]` Fig. 6c W85 = Fig. 7f "No pre-mixing 20 mg/cm²" | 표 1 · Fig. 6 · 7f | GITT 는 L 전극으로 읽힌다 — 피복률이 조성의 성질인 것처럼 적혔다 |
| **D16** | ★★★ GITT 분극이 용량 · 율 · EIS 와 "**perfectly agree**" ↔ `[재현]` 슬러리/건식 배율 `R2` ×1.61 · ×4.26 · ×3.54 ↔ ΔV ×2.20 · ×1.74 · ×2.44 ↔ 1/피복률 ×1.44 · ×1.10 · ×2.22 | p. 96 ↔ 표 1 · Fig. 5 · 6 | 조성 안 순위(건식 < 슬러리)만 일치 — 크기는 채널마다 다르다 |
| **D17** | ★★ "the resistance is inversely proportional to the surface area of active materials, and thus the mass loading"(Ω g 정규화 근거) ↔ `[도표]` 고주파 절편 H/L ≈1.4 · `[재현]` `R2(H)/R2(L)` 1.28–1.72 | p. 96 ↔ Fig. 5 · 표 1 | 정규화가 분리막까지 질량배 하고, 반원도 적재에 불변이 아니다 |
| **D18** | ★ "the **dramatic** increase of surface coverage … (from 5.8% to 9.4%)" ↔ 예비혼합 뒤에도 D85L 12.9 % 아래 · 0.5 · 1 C 이득 "marginal" · `[도표]` S8 예비혼합이 c19 → c30 에서 −4.5 %(무 −2.9 %) | p. 99 ↔ 표 1 · S8 | 예비혼합의 빠른 감쇠 서술 0 |
| **D19** | ★ "stable cycling performance at 0.025C (the inset in Fig. 8b)" ↔ `[도표]` 파우치 109.9 → 102.3(12 사이클 −6.9 %) · 펠릿은 상한 계단(4.2 → 4.25 → 4.3 V)이 추이를 가린다 | p. 99 ↔ Fig. 8b 인셋 | 수 없이 "stable" |
| **D20** | ★ 결론 "This was evidenced by complementary analysis using EIS, GITT, and FESEM" ↔ 본문의 원인 서술은 would · could · might(본문 18 회) · FESEM 은 정성 지도 | 결론 ↔ p. 95–97 | 증명의 강도 표현 |
| **D21** | ★ 고주파 절편(Fig. 7e) 예비혼합 ≈0.35 ↔ 무 ≈0.27 Ω g — 적재비 22/20 = 1.1 로 설명되지 않는 ≈×1.3 | Fig. 7e | 서술 0(SE 손상 후보 — `[해석]`) |

# 이 편이 우리 프로젝트에 주는 것 (정리)

1. ★★★ **GITT "피복률" = 펄스 비 × 가져온 상수** — `φ = 1.2355 × ΔE_s/ΔE_t`(액체 `D` 1.72 × 10⁻¹¹ · BET 0.64 · NCM111 `V_m`). 질량과 **통째 고립이 약분**되어 `φ` 는 **연결 입자의 부분 피복**이지 `θ` 가 아니다 — 57호 Fig. 5d · 29호 · 44호가 선 줄의 계보상 이른 실험 원전이고, 57호 G8(삼각형 넷)은 표 1 비로 전부 재현된다(넷째 = 예비혼합).
2. ★★★ **같은 전극의 두 면적 채널이 서로를 지지하지 않는다** — `R2·φ` ×3.9 퍼짐, 80 wt% 에서 `R2` ×4.26 ↔ `1/φ` ×1.10. **바인더는 곱의 면적 인자 하나만 움직이는 손잡이가 아니다** — 합성 truth 에서 공정(바인더) 대조를 흉내 낼 때 면적 노브 하나로는 관측 쌍이 안 맞는다(보류 (차) 메모).
3. ★★★ **첫 충전 상한** — 신품 공정 대조군의 첫 방전 결손 중 통째 고립 몫은 첫 충전 차로 위에서 막힌다: 바인더 ≤21 %(70 · 80 wt% — 70H 는 ≈0) · ≤42 %(85 wt% L) · 예비혼합 ≤29 %. 첫 충방전 곡선의 두 끝점만으로 `θ` ↔ `η` 에 **상한**을 두는 싼 채널 — 29호 SI 후보의 공정 대조판.
4. ★★ **Q1 사이클 축은 용량뿐** — S6 · S8 · 파우치 인셋. 예비혼합(접촉을 먼저 만든) 전극이 더 빨리 준다는 한 곡선은 `θ₀` ↔ `dθ/dN` 짝의 **후보**다(기구 측정 0).
5. ★★ **셀 사양의 공백이 판정을 막는다** — 적재 기준 · 운전 압력 · Li-In 질량 · 오프셋 · 층 수가 없다. 이 편을 "무가압 파우치" · "Li-In 0.62 V 셀" 로 인용할 수 없다.
6. ★ **질량 정규화("Ω g")는 분리막까지 질량배 한다** — 적재가 다른 셀의 저항 비교 전에 절편을 따로 뺀다.
7. ★ **인용 계보** — 01호 "5 성분" ✅ · 41호 "슬러리 복합전극" ✅ · 22호 "분리" ⚠ 부분(크기 의존 분리 없음) · 57호 "N₂ 흡착 상관" ⚠(분모) · 이 편이 23호에 매단 "입자 내부 미세 공극" ⚠(23호는 수축 틈).

# 후속 후보 (원전 우선)

참고문헌 58 편 중 우리 축(Q1 · Q2 · Q5)에 닿는 것만. **셀 열화 식별성 원전 0.**

| 서지 | ref | 왜 | 축 | 우선 |
|---|---|---|---|---|
| **Park, Oh, Choi, Nam, Han, Kim, Xin, Lin, Oh, Jung 2016 *Adv. Mater.* 28, 1874–1883** | [16] | **GITT 접촉 면적 식의 첫 근거** · LiNbO₃ 습식 코팅 · EIS 배정([16,38]) — 피복률 방법의 원전 후보(액체셀 `D` 에 쓴 면적이 여기 있을 수 있다 — G2) · 원장 0 | Q1 · Q2 | ★★★ |
| **Kim, Oh, Park, Choi, Nam, Lee, Lee, Jung 2017 *Nano Lett.* 17, 3013–3020** | [21] | GITT 면적 식 · "insulating polymeric binders … block contacts" · 펠릿 기계 불안정 · 세 성분 균질화 — 이 편 바인더 명제의 선행 · 원장 0 | Q1 · Q2 | ★★★ |
| Choi, Park, Kim, Oh, Kwak, Lee, Jung 2017 *ChemSusChem* 10, 2605–2611 | [22] | GITT 면적 식의 셋째 근거 · 서론 전도도 문턱 · 원장 0 | Q1 | ★★ |
| Gaberscek, Moskon, Erjavec, Dominko, Jamnik 2008 *Electrochem. Solid-State Lett.* 11, A170 | [53] | 원장 ★★(51호) — **지목 +1**: 반원의 "electronic contributions" — `R2` 가 전자 접촉을 품는다는 이 편 서술의 근거 | Q2 · 1단계 전제 | ★★(기존) |
| Shin, Nam, Oh, Kim, Kim, Jung 2014 *Electrochim. Acta* 146, 395–402 | [38] | 절편 = SE 층 · "longer percolation pathways" · 두께 → SE 수송 — 63호 [52] 와 같은 편(지목 2) · 원장 0 | Q2 | ★★ |
| Sun, Chen, Noh, Lee, Jung, Ren, Wang, Yoon, Myung, Amine 2012 *Nat. Mater.* 11, 942–947 | [55] | "micro-voids in the inner regions of NCM particles" 의 근거 — 피복률 분모(BET 내면)의 크기 판단 | Q1 | ★ |
| Ito, Fujiki, Yamada, Aihara, Park, Kim, Baek, Lee, Doo, Machida 2014 *J. Power Sources* 248, 943–950 | [48] | 선행 황화물 파우치(표 2 대조 · Samsung) — 운전 압력 · 층 수가 인쇄돼 있는지 | Q6 | ★ |
| Han … Hu 2017 *Nat. Mater.* 16, 572–579 | [12] | Li₀.₅In 분말 근거로 인용된 편 — 번호 확인용(D11) | Q5 | ☆ |
| Shaju, Rao, Chowdari 2004 *J. Electrochem. Soc.* 151, A1324 | [50] | 식 (1) 의 `V_m` 출처 | Q1 | ☆ |

# 이 digest 가 주장하지 않는 것

- **GITT 피복률이 틀렸다고 하지 않는다** — 식 (1) 의 대수로 그것이 **무엇의 이름표인가**(연결 입자 위 펄스 비 × 가져온 상수)를 보인 것까지다. 상수 셋의 참값은 모른다.
- **"25.2 % = 2차 입자 외면을 다 덮었다" 고 주장하지 않는다** — 8 µm 한 입자 판독 · 구 가정 · BET 등가 구 위의 자릿수 대조다.
- **첫 충전 상한을 `θ` 의 측정으로 쓰지 않는다** — 상한이다(충전 쪽 분극 · SE 산화 전하가 섞이면 더 느슨해진다). 판독 ±1 mAh g⁻¹ · 셀 하나씩 · D85H 는 곡선이 덮여 판정 밖.
- **`R2·φ` 퍼짐을 "`j₀` 가 바뀌었다" 로 옮기지 않는다** — 두 채널 모두 곱이고(`R2` 는 `j₀` · 전자 · 수송, `φ` 는 `D_LE` · 펄스 SOC · 상대극), 어느 인자가 움직였는지는 이 표로 안 정해진다.
- **적재 기준을 전극 질량으로 확정하지 않는다** — 고주파 절편 ↔ 분리막 옴 대조는 가정 셋(σ 3.2 mS cm⁻¹ · 밀도 · 절편 판독) 위의 약한 단서다.
- **405 mAh 를 오기로 확정하지 않는다** — 단층 계산과 안 맞고 층 수가 인쇄되지 않았다는 것까지다.
- **공극률 · N/P 를 원문 값처럼 쓰지 않는다** — 표 2 두께 · 적재와 가정 밀도 · 다른 적재의 흑연 반쪽 값으로 만든 `[재현]` 이다.
- **예비혼합의 빠른 감쇠를 접촉 손실로 읽지 않는다** — 셀 하나 · 11 사이클 · 저해상 판독(±0.6)이고 기구 측정 0 이다.
- **[12] 가 Li-In 과 무관하다고 단정하지 않는다** — 제목이 인쇄되지 않았고 미열람이다. 같은 편 안에서 같은 번호가 다른 주제로 쓰인다는 것까지다.
- **SI PDF 를 출판사 파일과 같은 바이트로 보지 않는다** — Word 변환 메타데이터(2026-09-28)가 있다.
- 우리 파이프라인(`degradation-degeneracy/`) 수치와 비교하지 않는다 — 우리 쪽 수치는 `degradation-degeneracy/docs/RESULTS*.md` 가 정본이다.
- 인용한 원전([16] · [21] · [22] · [53] · [55] · [12] · [48])은 열람하지 않았다.
