Repository: yonghoon7153-source/Yonghoon-DEM-DFT

# wiki/raw/ — 예외적 불변 원본층

이 리포의 불변 증거층은 **이미 밖에 있다**: `docs/data/`(측정 CSV·JSON) ·
litdb 정본(friendly-meitner) · `docs/reviews/findings.json` · git 이력.
그래서 이 폴더는 킷 원형과 달리 **예외 전용**이다:

- 들어오는 것: litdb 소관(논문)도 측정 데이터도 아닌 외부 자료 — 강연 전사,
  외부 레포 감사 노트 등.  `transcripts/` 등 하위 폴더에 날짜-슬러그로 저장.
- 규칙: 한번 저장한 파일은 수정 금지 (원본이 바뀌면 새 -v2 파일).  frontmatter 에
  `source_url` / `ingested` 를 적는다.
- 논문 PDF·digest 는 여기 넣지 않는다 → wiki/SCHEMA.md 경계 규칙 1 (litdb 정본).

File: wiki/raw/papers/neumann2020_interfacial-effects-thiophosphate-assb-model.md (part 2 of 2)
---
- **3.2.2 Electrochemical reactions** `[인쇄]`: "the formation of side products and the loss of contact area due to swelling and shrinking of the active material introduces **significant uncertainties in the kinetic parameters**. Therefore, we extract parameters from different experiments in the pristine state." · 음극: 대칭 셀 EIS(그림 S3) · 양극: "The deconvolution of the cathode interface reactions based on half-cell measurements is not as straightforward as in the symmetrical Li cells. Therefore, we **manually tune** the initial charge transfer rate and corresponding differential capacities in order to reproduce half-cell measurements as accurately as possible." · "**Since we parametrize the cathode interface reaction based on the impedance measurements after the first cycle, effects like the initial solid electrolyte decomposition are inherently included.**" · "All thermodynamic parameters, especially, the open-circuit potential (OCP) of the NMC622, are measured with respect to a lithium metal electrode. Therefore, we set the OCP of the Li metal electrode in our simulations as a reference, U0 Li = 0 V."
- **3.3 Domain** `[인쇄]`: GeoDict 수동 문턱 · "the theoretical active material solid volume fraction (AMSVF) of the cathode is in the range of 46 vol %. The manual threshold in the binarization step is set accordingly to get the same AMSVF in the virtual sample." · 총 재구성 "(1011 × 984 × 50 μm³) with a resolution of 1 μm"(D13) · 가상 전극 150 × 150 × 40 µm³("trade-off between the simulation accuracy and running time") · 영역 둘 46 · 38 vol% · "the virtual electrodes are trimmed by a few voxels at the interface to the current collector to provide a sufficient electrical contact" · 고에너지 = 표준 복제.
- **3.3.2 Microstructure modification** `[인쇄]`: "we do not track the evolution of the electrode microstructure due to mechanochemical processes … by virtually introducing microstructural modifications" · (I) 집전체 접촉 — "We perform a parameter study for different contact areas between cathode active material and current collector to quantify the effect of the contact resistance at this external interface … by cropping … voxel by voxel" · (II) 박리 — Koerver [48](97호) "partial delamination … during cycling" · "anisotropic volume change of NMC622 of up to 5%" · "β-LPS is unable to reoccupy the emerging void space after stress release" · 구현 문장(판정 2) · "**We assume that the volume change and the induced local stresses lead to a densification in this interparticle region and prevent full contact loss of the active material. Therefore, the conductive network for lithium ion transport stays intact.**"
  `[해석]` 박리 틈은 공극이 아니라 **전도하는 SE 층**으로 그려진다 — "the transport across and through the passivating solid electrolyte is kept unchanged" — 합성 truth R3('죽은 부피가 전해질이 되지 않는다')와 반대 구성 · 통째 고립(R1 · R2 · R7 의 `u`)은 가정으로 제외.

## 4 Results and Discussion (p. 9281–9288)

- **4.1 구조** — 그림 3 · 4 · S4 · S5: 두 봉우리 → 큰 입자 집전체 쪽 · 작은 입자 분리막 쪽 · "Although the discussed processing effects cannot be fully discriminated, they both result in a low AMSVF at the current collector interface" · 4.1.1 A_C/A_CC 정의 · σ_x,eff 감소 · 4.1.2 "τx = 1.340 stays unchanged" · "**This particle delamination resembles the experimental conditions of a plain contact loss between NMC622 and β-LPS without material degradation.**" · 분리막 압축 인공물(G 11.3 ↔ 78 GPa) · CT 1 µm 해상 한계 · "we assume ideally contacted interfaces in a first step. Therefore, we expect a better performance of our virtual cells compared to their counterparts characterized in the experiments."
- **4.2 실험** — 첫 충전 SEI("acts as a protecting layer and minimizes the cell degradation.28,51") · CE · 율 값(서지) · 4.2.1 "This first capacity loss indicates a **stabilization** at the electrode/solid electrolyte and active material/solid electrolyte interfaces"(D2) · "The constant capacity loss during prolonged cycling is attributed to interfacial reactions at the cathode active material with the solid electrolyte and at the contact area of lithium metal and the solid electrolyte" · "the 5% anisotropic particle reduction of NMC622 … enhances the delamination of active particles28 and amplifies the degradation through contact loss of some particles" · 4.2.2 "Thus, we focus on the first couple of cycles, during which such long-term degradation mechanisms can be neglected."
- **4.3 검증** — 4.3.1 "As expected, our discharge simulation with identical internal and external interfaces overestimates the experimental discharge capacity of 128 mAh/g by ∼20%, but it shows a generally good agreement with the cell voltage in the first half of the discharge." · 저 AMSVF "better qualitative agreement (deviation ∼8.5%)" · "These two scenarios can be seen as limiting cases" · 4.3.2 샌드위치(판정 5) · "In our simulations, the decreasing electronic conductivity close to the current collector is the major source of the capacity loss." · 고에너지: "the cell voltage is generally lowered, and we observe a capacity loss of 15%" · "Conductive additives could establish a better network for electronic conduction" · 4.3.3 EIS — 분리막 361 Ω cm²(`[재현]` 425 µm ÷ 1.2×10⁻⁴ = 354.2 · +2 %) · "we can assign the semicircle around 31 kHz to the Li electrode and the semicircle around 2.5 kHz respectively to the intercalation reaction at the cathode. This interpretation is in line with the impedance measurements on the symmetric Li cells." · 4.3.4 "The simulations overestimate the discharge capacity … Moreover, the overpotentials in the simulations are significantly lower … Since our simulations are able to reproduce the impedance spectra at the beginning of discharge, we conclude that there need to be additional processes, which become apparent only during the dynamic discharge." · 후보 셋 — (I) 계면 SCL (II) 다결정 SE 안 (III) 수축 · 팽창에 따른 접촉 손실 · 박리 — "(I) and (II) are … not in the focus of this work".
- **4.4 수정** — 4.4.1 집전체(판정 8 · 그림 8 · 9) · "Since we distinguish only between “no contact” and “perfect contact” (no additional contact resistance), the reality is expected to exhibit additional resistances due to imperfect contact." · "**Although our simulations provide evidence that imperfect contact between the current collector and the electrode layer reduces the capacity of the cell, we do not observe a reduction of cell voltage, which is very prominent in the experimental data.**" · 4.4.2 박리 — 27 % 배정(판정 4) · "The linear capacity fade during cycling (cf. Figure S2) **suggests** that the contact loss of NMC622 particles due to volume changes does not stop after the initial charge process." · 4.4.2.1 "Longer transport pathways due to the reduced active surface area start to have a visible effect on the cell voltage at 0.25C" · "This confirms that the network for Li transport is not destroyed but rather that the electrolyte transport is significantly influenced by the microstructure modifications." · 4.4.2.2 "This stalling effect enables a higher cathode utilization since an early reach of the cutoff voltage through the electronic degradation of the active material is delayed." · 4.4.2.4 임피던스 문단(판정 2 · R_Elyte 361 → 400 "an additional degradation mechanism such as electrolyte decomposition or secondary phase formation, which we do not take into account in our model") · 처방 "typically an external pressure is applied …48,57,58" · 하이브리드 전해질[59–62] · "Our results show that delamination is a major interface parameter influencing the overpotential and cathode utilization."

## 5 Conclusion (p. 9288)

`[인쇄]` "The cell computational results are validated by experimental data using both discharge measurements and electrochemical impedance spectra." · 두 경쟁 기구(전자 σ 감소 · SE 이온 전도도) → "an interesting sandwichlike lithiation … especially pronounced in thicker electrodes" · (I) 집전체 접촉 "destroys the conductive network through the particles … coated current collectors as well as additional conductive additives … might provide ways" · (II) 박리 "large overpotentials at high discharge rates might be coupled to the reduced active surface … **Still, this effect does not seem to provide an explanation for the loss in specific capacity at high currents.** However, in combination with other phenomena such as the formation of space charge layers in the solid electrolyte, further studies are needed" · "Additional methodological developments, both theoretical and experimental, are needed to get a clear picture of the contribution of different processes at the interface". `[해석]` 결론의 'validated' 는 판정 7 의 정성 일치 · 맞춘 자료(EIS) 포함이다.

## SI (S1–S9)

S1: 고에너지 "thicker composite cathodes with 80 µm … 17.8 mg/cm²" · "separator thickness is reduced to 210 µm" · "The 0.1C rate corresponds to 375 µA/cm²"(D11) · 표 S1 · 그림 S2 / S2: 대칭 셀 60 mg SE · "four initial stripping and platting cycles at 0.140 mA/cm²" · "In contrast to the full cell, the semi-circle of the Li electrodes does not overlap with the cathode interface reaction and enables an accurate determination of the charge transfer resistance." · "**R_An = 16 Ωcm² at 31 kHz** … For the cathode interface reaction the estimated value for the charge transfer resistance is **R_Ca = 66 Ωcm² at a characteristic frequency of 2.5 kHz**. These values are used to estimate the corresponding transport parameters e.g. exchange current density i00, the Butler-Volmer rate constant k_BV and the double layer capacity C_DL." / S3: 획득 조건 · 입자 이동 · 균열 제외 / S4: "The equations are fitted curves to the data given in the corresponding references." · 식 S4.1–S4.3(판정 5 · 10).

---

# ★ (a) 27호 지목 — 재료 함수 재풀이 (`[재현]` · 스크립트 `scratchpad/assb5/p109/si_funcs.py`)

| 함수 | 인쇄 | 재풀이 | 판정 |
|---|---|---|---|
| σ(χ) 식 S4.1 | exp(−202.90x⁴ + 322.38x³ − 178.23x² + 50.06x − 13.47) · x = 1 − SOC | Li 0.35 1.99×10⁻² · **0.40 1.414×10⁻²** · 0.5 4.60×10⁻³ · 0.6 1.47×10⁻³ · 0.7 5.92×10⁻⁴ · 0.8 2.41×10⁻⁴ · 0.9 4.80×10⁻⁵ · **1.0 1.413×10⁻⁶ S cm⁻¹** · 평균(S m⁻¹): 창 0.404–1 산술 0.207 · 기하 0.045 · 조화 0.0034 · 전 구간 0–1 산술 **0.4529** | ✅ 끝값 재현(1.0 은 −12 %) · 27호 σ̄ 0.205 ✅ · 94호 0.455 = 전 구간 평균 |
| D(χ) 식 S4.2 | exp(9.3765e5x⁹ − 5.4262e6x⁸ + 1.3689e7x⁷ − 1.9734e7x⁶ + 1.7897e7x⁵ − 1.0577e7x⁴ + **4.069⁶**x³ − 9.8167e5x² + 1.3469e5x − 8.0270e3) · x = SOC | 4.069e6 로 읽으면 Li 0.3 6.5×10⁻¹⁰ · 0.4 **8.9×10⁻¹⁰**(본문 1.83×10⁻¹¹ 의 ×49) · 0.5 6.0×10⁻⁹ · 0.6 1.1×10⁻⁶ · 0.7 5.8×10² · 1.0 **e⁴⁴³** cm² s⁻¹ · 글자대로(4.069⁶ = 4539)면 0 으로 붕괴 · 계수 합 +443 ↔ 필요 ln(3.10×10⁻¹²) = −26.5 | **❌ 인쇄 계수로 사용 불가**(5 자리 계수 · ±10⁷ 교대 부호 — 반올림만으로 지수 오차 수백) |
| U0(χ) 식 S4.3 | 13.49 − 10.96x + 8.20·^1.358 − 3.107e−6·exp(114.26 + 127.12x) − 7.03x^−0.00336 · x = SOC | 글자대로면 exp 항 1.6×10⁶⁶ V(Li 0.4) · 밑 x · 지수 (−114.26 + 127.12x) 로 고치면 4.742(0.3) · **4.403(0.405)** · 4.163(0.5) · 3.970(0.6) · 3.832(0.7) · 3.743(0.8) · 3.700(0.9) · 3.693(0.95) · 3.603(0.98) · 3.363(0.99) · **2.505 V(1.0)** — 국소 최대 0 | ⚠ 오식 둘 · 고쳐도 모의 시작 4.200 V 와 0.2 V 차 · 94호 B·1(Kremer) 재현값 Φ₀(0.404) 4.2057 · (1.0) 2.502 · 국소 최대 3.6817 @ 0.949 와 다른 함수 |
| c_max | 0.0519 mol cm⁻³ '\*' | ρ/M → ρ = 0.0519 × 96.93 = **5.031 g cm⁻³**(94호 표 B·I NMC622 ρ 5.03×10³ kg m⁻³ 와 같은 값) | ✅ |
| 초기 c | 0.021 '\*' | χ = 0.021/0.0519 = **0.4046** · 창 용량 (1 − 0.4046) × 276.5 = 164.6 mAh g⁻¹ · 모의 표준 155.3 = 창의 94.3 % | ✅ · 실험 첫 충전 175.9(Li 1 → 0.364)과 다른 출발점 |
| 'SOC' | S4.1 x = 1 − SOC · S4.2 · S4.3 x = SOC | σ 끝값이 맞으려면 SOC = **Li 분율**(일반 양극 SOC 와 반대) | D17 |

⇒ **27호 행의 세 낱말**: `σ(χ)` ✅(이 지면으로 재현 · 원 측정은 [40] · [41] — 액체 · [41] 은 제목 기준 다른 조성) · `c_max` ✅(밀도 · 몰질량 계산) · `D(χ)` ❌(이 지면 숫자로 재현 불가 — 27호 그림 14a 의 D(χ) 곡선 · D̄ 2.313×10⁻¹⁴ 은 이 지면 밖에서 왔다 · 원 측정 = [43] Kremer GITT). 'sandwich 리튬화의 선행' ✅. '재료 원전' → **중계**.

---

# ★ (b) 53호 지목 — '면적 자리' 와 `j₀` (`[인쇄]` → `[도표·벡터]` → `[재현·가정]`)

## 1. 모형 구조 (`[인쇄]`)

| 요소 | 이 편 | 곱 축퇴 처방 언어로 |
|---|---|---|
| 면적 | CT 재구성의 CAM\|SE 계면 복셀 — "passivating coating layer of solid electrolyte" 위 일부 면의 "lithium transport across the interface" 를 끔 · 분율 0 · 35 · 50 · 75 % · 집전체 쪽은 별도(전자 접촉 · 잘라내기) | 표면 피복 `φ` 형 — 기하 · 공간 분포 있음(스칼라 `A_eff` 아님) |
| `j₀` | i00 4.98×10⁻⁴ "A/cm²/mol^1.5"(면적당 · 모든 활성 면 같은 값) · C_DL 8×10⁻⁷ F cm⁻² | 반응 상수 `k` · 단위 면적당 |
| 보정 | R_Ca 66 Ω cm² @ 2.5 kHz(첫 사이클 뒤 — 충전 상태 그림 7a 로 읽힘 `[해석]`)에 "manually tune" · 재구성 전 표면 활성(θ = 1) | **측정이 정한 것 = 활성 면적 × i00** |
| 박리 실행 | 면적만 줄임 · i00 고정 · `j₀` 대조 실행 0 | 한 손잡이만 흔든 쓸기 |

## 2. 3D 모형의 면적 손잡이 ↔ 균일 곱 법칙 (`[도표·벡터]` → `[재현·가정]` · 스크립트 `repro.py`)

| 박리 비 | 모의 호 폭(Ω cm²) | 증가 | 균일 R_ct ∝ 1/θ(R_Ca 66 · θ = 1 − 비) | 균일/모의 |
|---|---|---|---|---|
| 0 % | 74.1 | — | — | — |
| 35 % | 76.0 | +1.9(+2.6 %) | +35.5 | ×18.7 |
| 50 % | 83.2 | +9.1(+12 %) | +66.0 | ×7.3 |
| 75 % | 112.5 | +38.4(+52 %) | +198.0 | ×5.2 |

- 실측 1 → 11 사이클 +45 Ω cm²(76.0 → ≈121): **균일 모형**이면 θ = 66/111 = **0.595**(면적 −40.5 %) 또는 j₀ ×0.595 · **이 3D 모형**에서는 75 % 가 +38.4(실측의 85 %) — 같은 관측에 붙는 'θ 라벨' 이 모형 꼴에 따라 **≈40 % ↔ ≈80 %** 로 ×2 갈린다(`[재현·가정]` — 실측 호에 음극 · 계면층 변화도 들었을 수 있다).
- 75 % 면적 손실 = 균일 양극 호 66 → 104.4 = **균일 j₀ ×0.632** 와 같은 호 폭(`[재현·가정]` — 호 모양 · 주파수 분포까지 같은지는 모름 · G10).
- `[해석]` 3D 에서 면적 손실의 효과가 작은 까닭 후보: 끈 면이 원래 덜 일하던 면(입자 사이 · 깊은 곳)이었거나 · 이중층이 남았거나(G3) · 호가 전하이동만이 아니라 복합체 이온 수송과 섞였거나 — 지면으로 못 가른다.

## 3. 판정

- 53호 '원전' ✅(이 편 안 — 표면 비활성 박리 구성은 인용 없이 도입) · '면적과 `j₀` 를 따로 두는가' → **구조상 따로**(기하 ↔ 면적당 상수) · **보정은 곱**(θ = 1 에서 R_Ca 에 맞춘 i00) · **식별은 저자가 못 한다고 인쇄** · 3D 에서는 면적 손잡이가 균일 곱을 따르지 않는다(×5–19) — 곱 축퇴 처방의 대상: ✅(아래 처방 절).

---

# ★ (c) 94호 지목 — 입력 표 대조 (94호 digest 표 B·II · B·V 전사 ↔ 이 편 표 1 · S4)

| 94호 값(`[인쇄]` 94호) | 표기 | 이 편 | 판정 |
|---|---|---|---|
| NMC622 σ 4.55×10⁻¹ S m⁻¹ | averaged from 25 | 식 S4.1 · 끝값 1.42×10⁻² · 1.6×10⁻⁶ S cm⁻¹ | ⚠ **Li 0–1 전 구간 산술 평균 0.4529**(−0.5 % `[재현]`) — 창 평균 0.207(= 27호 σ̄ 0.205) |
| NMC622 D 2.40×10⁻¹⁴ m² s⁻¹ | averaged from 25 | 식 S4.2(발산) · 끝값 1.83×10⁻¹⁵ · 3.10×10⁻¹⁶ m² s⁻¹ | ❌ 재현 불가(끝값의 ×13–77) · 27호 D̄ 2.313×10⁻¹⁴ 와 +3.8 % |
| i₀ 4.98 A m⁻² "exchange current density factor" | adapted from 25 | i00 4.98×10⁻⁴ "A/cm²/mol^1.5" "exchange current density factor\*" | ⚠ 가수 같음 · 몰 지수 몫 탈락 · BV 꼴 지면 0(G1) |
| α_a 0.5 | [25] | 0.5(표지 없음) | ✅ |
| c_max 5.19×10⁴ mol m⁻³ | [25] | 0.0519 mol cm⁻³ '\*' | ✅ |
| χ_max 1.0 | [25] | (표 0 — c_max 로 함의) | — |
| χ0% 1.0 · χ100% 4.04×10⁻¹ | assumed | 초기 χ 0.4046 | ✅ 값 일치(94호는 'assumed') |
| β-LPS κ 1.20×10⁻² S m⁻¹ · t_el 1.0 | [25] | 1.20×10⁻⁴ S cm⁻¹(°, [39]) · t⁺ 1('\*') | ✅ |
| Li σ 1.00×10⁵ S m⁻¹ · Φ₀ 0.0 V · i₀ 8.87 A m⁻² · α 0.5 | [25] | '10 × 10²' S cm⁻¹ · 0 · 8.87×10⁻⁴ A cm⁻² · 0.5 | ✅ (Li σ 는 실제 Li(≈1×10⁵ S cm⁻¹ `[재현·외부 값]`)의 ≈1/100 — 두 편 다 결과 영향 0 수준 `[해석]`) |
| 초기 농도 양극 2.10×10⁴ · 전해질 1.03×10⁴ mol m⁻³ | [25] | 0.021 · 0.0103 mol cm⁻³ | ✅ |
| Φ₀ 식 B·1 | [61] Kremer | 식 S4.3([32]) | — (94호는 이 편을 OCV 출처로 쓰지 않음 · 두 함수 다름) |

⇒ 94호 '전기화학 입력 대부분의 원전' — **열한 줄 중 정확 환산 ✅ 여섯 · σ ⚠ · i₀ ⚠ · D ❌ · 해당 없음 둘(χ_max · Φ₀)**. 94호 판정 문장("남의 모형 편 입력의 평균 · 조정")에 붙는 사실 둘: 평균의 **창**(σ — 전 구간)과, 평균의 **대상이 이 지면에 없음**(D).

---

# ★ (d) 3D 해상 · 실험 비교 · 접촉 분율

- **3D 해상 ✅** — 복셀 3D(BEST) · CT 재구성 입력 · 굴곡도 · 입자 모양 내재("Microstructural effects, like the particle shape or the tortuosity of the electrodes, are intrinsically included").
- **실험 비교** — 무엇을: 0.1 C 방전(표준 · 고에너지) · 0.25 · 0.5 C(표준) · 충전 상태 EIS(1 사이클 · 11 사이클). 어떤 지표로: 끝 용량 편차 %(∼20 % · ∼8.5 %) · '정성 일치' · 그림 겹쳐 보기 — RMSE · 잔차 · 불확실성 0. 비교된 EIS 는 i00 · C_DL 을 맞춘 바로 그 자료다(판정 7 · (며)).
- **접촉 분율 측정 ❌** — CT 해상 밖(인쇄) · 박리 · 집전체 비는 시나리오 · `θ(N)` 0/109 그대로.

---

# (f) Q1–Q8 — 채움표 칸 (닻 카드 수집 지침)

| Q | 칸 | 이 편 |
|---|---|---|
| Q1 정량 | **해당 없음 — `θ(N)` 0/109 · 층 셋** | ① 시나리오 입력: CAM\|SE 표면 비활성 0 · 35 · 50 · 75 % · 집전체 접촉 A_C/A_CC 42 · 30 · 11 · 1 %(측정 아님) ② 서사 배정: 첫 사이클 27 %(= 첫 충전의 27.3 % · 이론의 24.0 %)를 "contact loss of active material particles (particle delamination)"[28 = 64호 · 56] — 같은 지면 4.2.1 은 같은 손실을 '계면 안정화' 로 · 100 사이클 선형 감쇠(−0.434 mAh g⁻¹/사이클 `[도표·벡터]`)를 "suggests that the contact loss … does not stop"(측정 0) ③ 11 사이클 임피던스 ↔ 75 % 시나리오 정성 일치(호 +38.4 ↔ +45 Ω cm²) — 저자 "do not allow us to distinguish … passivating phases" · CT 1 µm 로 접촉 해상 불가(인쇄) · `isolat*` 0 |
| Q2 분리 관측 | **없다** | 관측 = 율 방전 · 충전 상태 EIS 두 사이클 · 대칭 Li 셀 EIS · CT(구조 입력 — 접촉 해상 밖) · XPS · SEM · 압력 시험 0 · `[인쇄]` "Complementary measurement techniques are needed to investigate this issue." |
| Q3 라벨 층위 | **칸 없음 · 층 둘** | "3D 해상 모형 편(BEST) — 입력 = CT 재구성(문턱을 이론 AMSVF 46 vol% 에 맞춤 · 공극 0) + 액체 셀 측정의 적합 함수(σ(χ) ← [40, 41] · D(χ) ← [43] Kremer GITT · U0 ← [32]) + 자기 측정(κ — [39] · 두께) + '\* 계산' 열(그중 i00 · C_DL 은 첫 사이클 뒤 EIS 에 손 맞춤 — p. 2 'without any modification or fitting' 과 충돌) · 식 S4.2 인쇄 계수로 발산 · S4.3 오식 둘 · 검증 = 0.1 C 끝 용량 +21 %(표준) · +8 %(저 AMSVF) · 0.25 C ×1.52 · 0.5 C ×2.65 · EIS 는 맞춘 자료 자신" / "박리 시나리오의 θ 라벨은 모형 꼴 의존 — 같은 11 사이클 호에 균일 모형 ≈40 % · 이 3D 모형 ≈80 %(`[재현·가정]`)" |
| Q4 유일성 | **해당 없음 — `assb` 0/109 · 백한 번째 성질** | "3D 해상 모형 편이 '부동태 상 형성 ↔ 입자 접촉 면적 손실' 이 임피던스에서 비슷해 모의로 **못 가른다**고 인쇄하고(가를 실행 0), 박리를 `j₀` 대조 없이 면적 손잡이 하나로만 쓸었다 — 그 면적 손잡이의 호 증가(+2.6 · +12 · +52 %)는 균일 곱 법칙(×1.54 · ×2 · ×4)보다 ×5–19 작아, 같은 관측을 주는 면적 ↔ `j₀` 조합이 모형 꼴에 따라 갈린다(우리 대조)" · `identif*` 5(전부 '기구를 찾다') · `sensitiv*` 1('sensitivity analysis of multiple input parameters' — 실행 0) · `uniqu*` · `uncertain*`(1 — 동역학 매개변수의 '불확실성' 서술) 외 0 · 누적 0.5 그대로 |
| Q5 Li-In | **해당 없음** | Li 금속 음극(`indium` 0) · U0_Li = 0 V 기준 · 음극 호는 대칭 셀 이식으로 배정(기준극 0 · Li ∅9 mm ↔ 셀 ∅10 mm) |
| Q6 압력 | **층 하나** | 제조 30 kN ≈380 MPa(`[재현]` 382 ✅) · 고에너지 25 kN(318 MPa 미인쇄) · 운전 '≈50 MPa' 외부 틀(계측 0) · 모형 역학 0 · 압력 효과 = 인용 문장 하나 · `MPa` 2 · `pressur*` 4 회 |
| Q7 Li 재고 | **해당 없음 · 층 하나** | Li 금속 과잉 `[재현·외부 값]` ×11–22(박 4.08 mg — 표 S1 5 mg — 15.7–19.3 mAh ↔ 양극 이론 1.40 · 실제 0.90 mAh) → 100 사이클 −33 %(표준)는 Li 재고로 닫히지 않음 · CE 99.8 %(인쇄) ↔ 그림 S2 표지 99.59 % · dead Li 축 0 |
| Q8 OCP · 평형 곡선 | **층 하나** | U0(NMC622) = 식 S4.3('measured with respect to a lithium metal electrode' · 표 1 출처 [32] · 사사 Kremer GITT) — 인쇄 그대로 계산 불가(오식 둘) · 고쳐 읽으면 4.40 V(Li 0.405) → 2.50 V(1.0)(`[재현·가정]`) ↔ 모의 시작 4.200 V · 'OCP = 4.2V' · 'SOC' = Li 분율 · 94호 B·1(Kremer)과 다른 함수 |

**누적 ≈20.0 → ≈20.0 (새 칸 0).**

---

# 재현 (`[재현]` — 인쇄 수치 · 식 · 벡터 경로 · 래스터 화소로 우리가 계산 · 가정 표시 · 스크립트는 `scratchpad/assb5/p109/` 에만)

| # | 대상 | 방법 | 결과 |
|---|---|---|---|
| R1 | 적재 · 면적 · 전류 | 인쇄 | CAM 7.0 mg ÷ 0.7854 cm² = 8.913 mg cm⁻² ✅ · 1.783 mAh cm⁻² ✅ · 0.1 C 0.1783 ✅ · 고에너지 0.3565 mA cm⁻²(SI '375 µA' ✗) |
| R2 | 압력 | 힘 ÷ 면적 | 30 kN 382.0 MPa ✅ · 25 kN 318.3 MPa |
| R3 | 첫 사이클 | 표 S1 | 128/176 = 72.7 % ✅('73%') · 손실 48 = 첫 충전의 27.3 % · 이론의 24.0 % · 고에너지 107/153 = 69.9 %('71%' ✗) |
| R4 | true C-rate | 율 전류 ÷ (용량 × 적재) | 표준 0.156 · 0.510 · 1.852 C(인쇄 0.16 · 0.48 · 1.71) · 고에너지 0.189 · 0.641 · 2.174(인쇄 0.19 · 0.66 · 2.22) |
| R5 | 비에너지 · 에너지 밀도 | 표 S1 질량 · 두께(Cu 제외) | 인쇄 44 Wh kg⁻¹ · 72 Wh L⁻¹(표준) · 100 · 172(고에너지)는 평균 전압 3.67–3.70 V 로 닫힘 ✅ |
| R6 | 치밀도 | `[재현·외부 값]` ρ_NMC 5.031 · ρ_LPS 1.88 | NMC 부피 분율 0.466(47 : 53 ✅) · 복합체 3.18 ↔ 치밀 3.35 g cm⁻³ → 상대 0.951 · 분리막 1.80 · 1.82 g cm⁻³ |
| R7 | 분리막 저항 | L/κ | 425 µm ÷ 1.2×10⁻⁴ = 354.2 Ω cm²(인쇄 R_Elyte ≈361 · +2 %) · 11 사이클 400 = +10.8 % |
| R8 | β-LPS c · NE | `[재현·외부 값]` M 180.06 | c 0.0103 = 화학식 단위(ρ 1.855) · Li 이면 0.0313 · F²cD/(RT) 9.28×10⁻⁵ S cm⁻¹ × f 1.28 = 1.19×10⁻⁴ ≈ κ(−1 %) |
| R9 | RC 특성 주파수 | 1/(2πRC) | 양극 66 · 8×10⁻⁷ → 3.01 kHz(인쇄 2.5 · 필요 C 9.65×10⁻⁷) · 음극 16 · 2×10⁻⁷ → 49.7 kHz · 8 이면 99.5 kHz(인쇄 31 · 필요 C 3.2–6.4×10⁻⁷) · Li i00 8.87×10⁻⁴ → RT/(F·i0) = 29.0 Ω cm² |
| R10 | σ(χ) · D(χ) · U0 | 식 S4.1–S4.3 | (a) 절 표 |
| R11 | 평균 σ | 식 S4.1 | 창 0.404–1: 산술 0.2074 · 기하 0.0447 · 조화 0.0034 S m⁻¹ · 0–1 산술 0.4529 · 0.2–1 0.554 · 0.35–1 0.331 |
| R12 | 그림 5 · 7b · 8 · 10 | 벡터 3.0 V 교차 | 위 그림 절 · 모의/실험 0.1 C 1.207(표준) · 1.081(저 AMSVF) · 1.232(고에너지) · 0.25 C 1.52 · 0.5 C 2.65 |
| R13 | 그림 12 ↔ 균일 곱 | R_ct ∝ 1/θ | (b) 2 표 · 실측 +45 → 균일 θ 0.595 · 75 % ≡ 균일 j₀ ×0.632 |
| R14 | 고율 간극 | 그림 10 0.5 C | 75 % 박리가 용량 간극(133.5 − 51.0)의 22 % · 25 mAh g⁻¹ 전압 간극의 64 % 를 메움 |
| R15 | Li 재고 | `[재현·외부 값]` | 박 ∅9 mm × 120 µm = 4.08 mg(표 S1 5 mg) · 15.7–19.3 mAh · 양극 이론 1.40 · 실제 0.90 mAh → ×11.2–21.5 |
| R16 | 그림 S2 | 벡터 표지 | 표준 128.0 → 85.3(−33.3 %) · 고에너지 107.7 → 69.5(−35.5 %) · 기울기 −0.434 · −0.440 · 평균 CE 99.59 · 98.92 % · 누적 결손 39.3 · 88.7 mAh g⁻¹ |
| R17 | 재구성 크기 | 복셀 | 1011 × 0.967 = 977.6 µm = 시야 → '1011 × 984 × 50 μm³' 는 복셀 수 |
| R18 | 일정 | 인쇄 | 투고 → 수락 63 일 · → 출판 77 일 · SI 생성 수락 5 일 전 |

---

# 참고문헌 62 번호 — 우리 축에 닿는 것 (번호는 PDF p. 9288–9291 목록에서 직접 확인 · 빠진 번호 0)

| 번호 | 서지(`[인쇄]`) | 이 편에서의 쓰임 | 우리 축 · 위키 |
|---|---|---|---|
| [12] | Braun S., Yada C., Latz A. *J. Phys. Chem. C* 119, 22281(2015) | f 1.28 계산의 근거 · SCL 분석 | 원장 L235(98 = 1) · 재지목 |
| [16] | Tian H.K., Qi Y. *JES* 164, E3512(2017) | 박막 모형 목록[9–18] · "mechanical challenges at the interface, such as delamination,16" · "the particle distribution and size at the interface to the current collector is pivotal … 16,45−47" | **= 106호(5차 묶음 파일 101 · 원장 L173 ✅ 흡수)** — 교차(아래 인용 대조 2) · 집전체 자리 ⚠ |
| [17] | de Klerk N.J.J., Wagemaker M. *ACS Appl. Energy Mater.* 1, 5609(2018) | 박막 · SCL 모형 목록 인용[9–18] | 원장 L233(98 = 1) · 목록 인용 · ☆(재지목 안 함) |
| [18] | Becker-Steinberger K. … Latz A. 2020 "under revision" | SCL 동역학 | 행 0 · ☆ |
| [22] | Kasemchainan J. … Bruce P.G. *Nat. Mater.* 18, 1105(2019) | CT 영상 · in situ 열화 관찰 예시[20–23] | **= 111호 예정(5차 묶음 파일 106 · 원장 L447)** — 교차 · 축 밖 인용이라 후속에 안 올림(셈 밖) |
| [23] | Bartsch T. … Brezesinski T. *Chem. Commun.* 55, 11223(2019) | **샌드위치의 유일한 실험 대조** "two fractions of NMC622 with varying degree of lithiation" | 원장 L422(38 · 73 = 2) · 재지목 |
| [25] | Finsterbusch M., Danner T. … Latz A., Guillon O. *ACS AMI* 10, 22329(2018) | 3D 해상 첫 적용 · 모형 식 개요(25 · 32) | 원장 L470(묶음 행 · 53 = 1) · 재지목 |
| [26] · [27] · [31] | Latz A., Zausch J. 2013 *Electrochim. Acta* 110, 358 · 2015 *Beilstein JN* · 2011 *JPS* 196, 3296 | BV 꼴 · 수송 이론 · 열 | 행 0 · [26] ★ 새(BV 꼴 — G1) |
| [28] | Koerver R. … Janek J. *JMCA* 5, 22750(2017) | 셀 케이스 · SEI · '27 % 접촉 손실' · XPS · 박리 | **= 64호** — 교차 |
| [29] | Zhang W. … Janek J. *ACS AMI* 9, 17835(2017) | 셀 케이스 | **= 63호** — 교차 |
| [30] · [44] | BEST(Fraunhofer ITWM) · GeoDict(Math2Market) | 상용 도구 | — |
| [32] | Hein S., Danner T. … Latz A. *JES* 167, 013546(2020) | 모형 · 임피던스 방법 · **U0 출처 표기** | 원장 L468(묶음 행 · Hein 54 = 1 · 행 계 2) · 재지목 |
| [36] · [37] · [38] | Liu Z. 2013 *JACS* · Murayama 2004 *SSI* · Stöffler H. … Ehrenberg H. 2018 *JPCC* 122, 15954 | β-LPS σ 범위 · D_self(NMR) | 행 0 · ☆ |
| [39] | Randau S. … Janek J. *Nat. Energy* 5(인쇄 "2019, 5, in press") — 'Benchmarking the performance of all-solid-state lithium batteries' | **κ 측정 · 실험 결과 · true C-rate 의 출처** · SI ref 1 은 제목 "Quantifying the Prospects …, under review"(D23) | 원장 L225(27 · 53 · 57 · 87 = 4) · 재지목 |
| [40] | Noh H.J., Youn S., Yoon C.S., Sun Y.K. *JPS* 233, 121(2013) | **σ(χ) 적합 원 자료**(SI ref 2) | 원장 L110(66 · 67 · 69 · 72 = 4) · 재지목 |
| [41] | Amin R., Chiang Y.-M. *JES* 163, A1512(2016) — NMC333 · NMC523 전자 · 이온 수송 vs Li 함량 | **σ(χ) 출처 표기 둘째**(제목 기준 622 아님) | 원장 L506(107 = 1 — 107호 신규 행) · ★★ 재지목 |
| [42] | Zhou H., Xin F., Pei B., Whittingham M.S. *ACS Energy Lett.* 4, 1902(2019) | σ · D 측정 예시 | 행 0 · ☆ |
| [43] | Kremer L.S. … Wohlfahrt-Mehrens M. *Energy Technol.* 2019, 1900167 | **D(χ) 출처**(SI ref 3 · 사사 GITT) | 원장 L377(27 · 75 · 94 = 3) · 재지목 |
| [45] | Busson C. … Lestriez B. *JPS* 406, 7(2018) — 탄소 프라이머 집전체 LFP | 집전체 접촉 결과의 액체 유사 사례 | 행 0 · ☆ |
| [46] | Bielefeld A., Weber D.A., Janek J. *JPCC* 123, 1626(2019) | 퍼콜레이션 · 입도 | **= 1호** — 교차 |
| [47] | Strauss F. … Brezesinski T. *ACS Energy Lett.* 3, 992(2018) | 입도 · 집전체 계면 | **= 22호** — 교차 |
| [48] | Koerver R. … Janek J. *EES* 11, 2142(2018) | 부분 박리 · 5 % 부피 변화 · 압력 | **= 97호** — 교차 |
| [49] · [50] | Danner 2016 *JPS* 334, 191 · Haselrieder 2013 *ECS Trans.* | 구조 ↔ 성능 · 캘린더링 | L161(79 = 1) · 행 0 · ☆ |
| [51] | Wenzel S. … Janek J. *Chem. Mater.* 28, 2400(2016) — 제목 'LGPS at the Lithium Metal Anode' | "SEI is forming on the uncoated active material"(양극)의 근거 둘째 | 원장 L443(42 · 97 = 2) · 제목 기준 음극 편(D28 `[해석]`) · ☆ |
| [56] | Wu X., Billaud J., Jerjen I., Marone F., Ishihara Y., Adachi M., Adachi Y., Villevieille C., Kato Y. *Adv. Energy Mater.* 9, 1901547(2019) — 'Operando Visualization of Morphological Dynamics in All-Solid-State Batteries' | **'27 % 접촉 손실' 배정의 둘째 인용** | 행 0 · ★★ 새 |
| [54] · [55] | Yu S., Siegel D.J. *Chem. Mater.* 29, 9639(2017) · Bron P., Dehnen S., Roling B. *JPS* 329, 530(2016) | 남은 간극의 후보 (II) "in the polycrystalline solid electrolyte itself54,55"(초점 밖) | [54] 원장 L490(105 = 1 — 105호 신규 묶음 행) · [55] 행 0(L449 Bron 2017 *JPS* 352 와 다른 편) · ☆(재지목 안 함) |
| [57] · [58] | Krauskopf T. … Janek J. *ACS AMI* 11, 14463(2019) · Li W.J. … Kanno R. *Mater. Trans.* 57, 549(2016) | 외부 압력의 이로움[48, 57, 58] | [57] L448(4) · [58] L492(106 = 1 — 106호 신규 행) · 목록 인용 · ☆(재지목 안 함) |
| [8] | Sakuda A., Hayashi A., Tatsumisago M. *Sci. Rep.* 3("2−6")(2013) | 상온 가공 · 좋은 접촉 | L214(4) · ☆(재지목 안 함) |
| 나머지 | [1]–[7] · [9]–[11] · [13]–[15] · [19]–[21] · [24] · [33]–[35] · [52] · [53] · [59]–[62] — 서론 · SCL · 영상 · SE 일반 · 하이브리드 전해질 | 서론 · 논의 | 행 0(제1저자 grep — 같은 성의 다른 편만) · 우선순위 낮음 |

**5차 묶음 13 편과의 관계**: [16] Tian & Qi 2017(파일 101 · 106호) · [22] Kasemchainan 2019(파일 106 · 111호) 둘을 인용(교차). 나머지 열하나 인용 0 — [29] 는 Zhang W. 2017 *ACS AMI* **9, 17835**(= 63호)로, 5차 묶음 #6 의 9, 35888(= 110호)과 다른 편.

---

# 인용 대조

## 1. 이 편을 지목 · 인용한 우리 digest — 그 쓰임 ↔ 이 편이 실제로 주는 것

| digest | 쓰임(digest 전사) | 이 편 | 판정 |
|---|---|---|---|
| 27호 `sinzig2024_p2d-validity-ssb-global-sensitivity` :380 · :97 | ★★★ "NMC622 `D(χ)`·`σ(χ)`·`c_max` 의 출처이자 sandwich 리튬화의 선행 — resolved ASSB 모델의 재료 원전" · 표 VI "NMC622: `D(χ)`·`σ(χ)` Fig. 14a(ref 36)" · 그림 14a 평균 σ̄ 0.205 · D̄ 2.313×10⁻¹⁴ | σ(χ) · c_max ✅ · sandwich ✅ · D(χ) 인쇄 식 발산 | 부분 — σ̄ ✅(창 평균 0.207) · D̄ 이 지면으로 재현 불가 · '원전' 은 중계 |
| 53호 `ren2023_oxide-ssb-composite-cathode-architecture-perspective` :47 · :316 | ★★ "[32] … `[인쇄]` 'Loss of contact between CAM and SE leads to a decrease in electrochemically active surface area, which can substantially increase the charge transfer resistance and cause voltage and capacity fade.' — DLR 계열의 접촉 손실 → 활성 면적 모델 문장 · 계면 면적 자리(`A_eff`)에 넣는 쪽의 원전 후보" | 면적 · R_ct · 전압 ✅ · 용량 저율 반대 · 고율 일부 · 면적 = 기하(스칼라 `A_eff` 아님) | 부분 · '원전 후보' ✅(방법) — '`A_eff` 자리' 는 3D 기하판 |
| 56호 `bielefeld2022_voids-kinetics-morphology-composite-cathode-fem` :100 · :302 | "We accordingly loose the ability to quantify electronic limitations as reported by Neumann et al." · 표 "CT 재구성 NMC622/β-Li₃PS₄ 방전 모의 · 전자 전도 한계 · 집전체 접촉" | 셋 다 ✅ | ✅ |
| 73호 `minnmann2021_charge-transport-bottlenecks-tlm-ncm622-lpscl` :332 · :679 | `[인쇄]` Minnmann "The utilization level describes how many CAM particles are connected to the ionic and electronic percolation network.31" · 선행 "Neumann et al. investigated transport bottlenecks … based on tomography data" | 병목 · CT ✅ · 정의 문장 0 | 정의 ❌ · 병목 ✅ |
| 94호 `schmidt2024_nitsche-contact-delamination-resolved-ssb-cathode` :219 · :266 · :579 · :714 | 전기화학 입력 대부분 · "specified as input regardless of the actual mechanical state" | (c) 표 | 대부분 ✅ · σ ⚠ · D ❌ · i₀ ⚠ · 박리 입력 ✅ |
| 54호 `neumann2021_garnet-3d-structure-grain-boundary-transport` :333 · :375 | D1 "황화물 편 Neumann 2020 표에서 옮긴 흔적 `[추론]`" | 표 1 같은 글자 | ✅ |
| 4호 `shi2020_mechanical-degradation-assb-cathode` :885 | (옛 후속 3) "2호 계보(Latz 그룹)의 ASSB 복합양극 수송 모형. 4호의 실측 기하를 2호의 전방 모형에 꽂는 다리" | CT 기하 → 3D 모의 ✅ · 4호식 접촉 · void 실측을 넣는 구성 0 | 부분 |
| 39호 `sakka2022_pressure-3d-structure-composite-cathode-xct` :384 | [34] "CT 3D 구조 + 시뮬레이션" | ✅ | ✅ |
| 87호 `minnmann2022_designing-cathodes-cam-ssb-perspective` :215 | R11 미세구조 모형 = 복셀(µ-CT …) [51] | ✅ | ✅ |
| 93호 `bielefeld2023_useful-models-ssb-simplicity-perspective` :486 · :629 | [69] µ-CT · "재지목 안 함" | ✅ | ✅ |
| 45호 `hertle2023_micro-reference-electrode-lithiated-gold-wire-assb` :496 | ref 6 = Neumann 2020(다른 편과 구분만) | — | 쓰임 전사 0 |

## 2. 이 편이 인용한 우리 digest

- **64호** `koerver2017_redox-active-interphase-cutoff-voltage-ncm811-lps` — [28] — 셀 케이스[28, 29] · 첫 충전 SEI[28, 51] · XPS 열화 · 박리 강화 · **'27 % lost due to contact loss'[28, 56]** · "it is not totally clear whether the increase in interface resistance after cycling can be entirely attributed to secondary phase formation.28". 64호 판정이 이어진다: 64호는 접촉 손실 낱말 둘 다 자기 인용이고 23호 'combination' 을 'explain' 으로 옮겼다 — 이 편은 그것을 '접촉 손실로 잃었다' 로 한 단계 더 굳힌다(판정 4).
- **97호** `koerver2018_chemo-mechanical-expansion-molar-volume-ocv-pressure-stress` — [48] — "partial delamination of the active material occurs … during cycling" · 압력의 이로움[48, 57, 58] · CT 해상 한계 문장[48].
- **63호** `zhang2017_interfacial-eis-cathode-composition-lco-lgps-assb` — [29] — 셀 케이스만.
- **1호** `bielefeld2019_microstructural-modeling-assb-composite-cathode` — [46] — "dependency of the potential cell performance on the electronic and ionic percolating pathways, particle sizes and electrode porosity".
- **22호** `strauss2018_cathode-particle-size-inactive-fraction-assb` — [47] — 집전체 쪽 입자 크기 · 분포[16, 45–47] · 입도 ↔ 공정[47, 50].
- **106호** `tian2017_contact-area-loss-assb-simulation` — [16](5차 묶음 #2 · 이 편보다 먼저 흡수) — 이 편은 [16] 을 세 자리에 쓴다: ① 박막 모형 목록 "film-type designs.9−18" ✅(106호 = Li \| Li₃PO₄ \| LiCoO₂ 1D Newman 박막 모형 · 91호 Danilov 모형 상속) ② "mechanical challenges at the interface, such as delamination,16" ✅(접촉 면적비 γ + Persson 탄성 접촉) ③ "It is known that the particle distribution and size at the interface to the current collector is pivotal for the overall cell performance of ASSBs.16,45−47" ⚠ — 106호 digest 전사에 집전체 · 입도 서술 0(grep `collector` · `집전체` · `particle size` · `입도` 0 — 1D 박막 모형이라 입자 분포 자리가 없다 · 106호 원문은 다시 열지 않음). **같은 낱말 '접촉 손실', 정반대의 두 모형 정의** `[해석]`: 106호는 γ = A/A₀ 하나를 용량 채널(식 18 — "in the worst case … the loss of LiCoO₂ material")과 동역학 앞 인자(식 17 i₀,pos = F·γ·A₀·k_pos)에 같이 넣어 접촉 손실이 **정의상 면적형 `LAM_PE`** 이고(106호 판정 1), 이 편 3D 모형은 박리를 표면 복셀의 Li 전달만 끄는 기하 조작으로 넣고 통째 고립을 가정으로 빼서 **용량 채널을 건드리지 않는다**(0.1 C +2.0 % · 0.5 C −13.8 % — 판정 3 · 8). 우리 물음(접촉 손실 ↔ `LAM_PE`)의 두 끝 — '항등' 과 'η 만' — 을 계보의 두 모형이 각각 가정으로 닫았고, 어느 쪽도 그 선택을 측정으로 고르지 않았다(106호 실험 0 · 이 편 접촉 분율 측정 0).
- **111호(예정)** — [22] Kasemchainan 2019 *Nat. Mater.*(5차 묶음 #7) — CT 영상 · in situ 열화 관찰 예시 목록[20–23] 의 한 번호뿐 · 축 밖 인용이라 후속 표에 올리지 않았다(지목 셈 밖) · 두 편 사이 교차 문장은 111호 흡수 때 그쪽 digest 몫.

---

# 곱 축퇴 처방 — 아흔두 번째 적용 ([[assb-lampe-contact-product-degeneracy]])

## 입력 점검

| 단계 | 요구 | 이 편 | 판정 |
|---|---|---|---|
| **1단계** (16호) | `R` 과 `C` 를 같이 | 모형 C_DL 8×10⁻⁷ · 2×10⁻⁷ F cm⁻²(면적 기준 미인쇄) · 실측 EIS 두 상태(1 · 11 사이클)이나 그림 12 주파수 0 → 11 사이클 호의 `C` 판독 불가 · `[재현]` R·C 로 인쇄 특성 주파수가 기하 면적당일 때만 닫힘 | ❌ |
| **2단계** (18 · 25호) | + 면적을 아는 대조군 | 면적은 **모형 안에서만** 알려짐(비활성 0–75 %) · 실험 면적 대조 0 · 비표면적 값 미인쇄(G2) | ⚠(모의) |
| **3단계-a** (19호) | `Ea` | 25 °C 하나 | ❌ |
| **3단계-b** (19호) | `C` 물리 상한 | — | ❌ |
| **4단계** (20 · 24호) | 시간 영역 | 정전류 방전 · EIS · 휴지 10 분 — 이완 · 정전압 0 | ❌ |
| 율 스윕 · `J^T J` 줄 | — | **모의 율 셋(0.1 · 0.25 · 0.5 C) × 면적 시나리오 넷 · 집전체 넷** — 면적 손잡이의 율 서명이 계산됨 · `j₀` 손잡이 쓸기 0 · 실험 율 셋 | ⚠(한쪽 손잡이만) |

### ★ 곱 문장 — 넷 (`[인쇄]` → `[도표·벡터]` → `[재현·가정]` → `[해석]`)

- ① `[인쇄]` **저자가 축퇴를 문장으로 인쇄한다** — "the formation of passivating phases has a similar influence on the impedance as the loss of particle contact area" · "we assume that the two mechanisms, and maybe others, superimpose in the experimental impedance spectra" — 계면층(`j₀` 쪽) ↔ 면적(`A_eff` 쪽)을 가를 실행 0 · 처방 = "Complementary measurement techniques".
- ② `[도표·벡터 → 재현·가정]` **3D 해상 모형에서 면적 손잡이는 균일 곱이 아니다** — 박리 35 · 50 · 75 % 의 호 증가 +1.9 · +9.1 · +38.4 Ω cm² ↔ 균일 R_ct ∝ 1/θ(R_Ca 66)의 +35.5 · +66 · +198(×19 · ×7 · ×5). 그래서 **같은 관측(11 사이클 +45 Ω cm²)에 붙는 θ 라벨이 모형 꼴에 따라 ≈40 % ↔ ≈80 % 로 갈리고**, 75 % 면적 손실 = 균일 `j₀` ×0.632 와 같은 호 폭이다 — 곱의 '항등' 이 3D 에서 '같은 꼴 · 다른 크기' 로 바뀐다(56호 'BV 면적 축소가 과전압의 ≈44 % 만' · 94호 '입자 안 확산 분극' 과 같은 방향).
- ③ `[재현·가정 → 해석]` **기준 상태가 이미 곱이다** — i00 는 첫 사이클 뒤 EIS(R_Ca 66)에 θ = 1 로 맞춘 (활성 면적 × i00) 이다. 저자가 같은 지면에서 첫 사이클 손실 27 % 를 접촉 손실로 배정하므로, 그 접촉 손실 몫은 이미 i00 안에 들어 있고("effects like the initial solid electrolyte decomposition are inherently included" 와 같은 논리) 박리 시나리오는 그 위에 면적을 한 번 더 줄인다 — **첫 사이클 박리의 이중 계산 가능성**.
- ④ `[도표·벡터]` **율 서명이 두 '접촉' 을 가른다(모의 안에서)** — CAM\|SE 표면 박리: 0.1 C 용량 +1.1 · +2.0 · −0.1 % · 0.5 C −2.5 · −4.4 · −13.8 %(η 형 — OCV · 저율 용량에 안 보임) · 집전체 전자 접촉 1 %: 0.1 C −34.9 %(전압 불변의 용량 절단 — 저율 LAM 서명) · 0.5 C −46.8 %(율 의존 — σ(χ) 자촉매). 율 스윕 없이 0.1 C 하나만 보면 **전자 접촉 손실은 `LAM_PE` 로, 이온 표면 박리는 아무것도 아닌 것으로** 읽힌다.

### ⚠ 이것이 곱을 푼 것은 아니다

- 모형 편 · `j₀` 손잡이 대조 0 · 우리 대조는 균일 곱 기준선(가정)과 벡터 판독 위다 — 호 폭은 음극 + 양극 + 복합체 이온 수송의 합이고, 실측 11 사이클 증가에 음극 · 계면층 변화가 섞였을 수 있다. 3D 에서 면적 효과가 작은 원인(어느 면을 껐나 · 이중층)은 지면에 없다(G3).
- 후보 메모(처방 표로 올리지 않음 · 결정 대기): **"해상(3D) 모형의 면적 시나리오 결과를 θ 라벨로 옮기기 전에 같은 관측을 주는 균일 `j₀` 배수를 같은 모형에서 같이 계산한다 — 안 했으면 '면적 ↔ j₀ 미분리 · 모형 꼴 의존' 으로 적는다(109호: 75 % 면적 ≡ 균일 j₀ ×0.63 · 11 사이클 호에 θ 라벨 ≈40 ↔ ≈80 % — 계산 0)"**. 새 줄 0.

---

# 보류 결정 (가)–(규) — 이 편이 주는 근거 (결정 안 함)

**근거(강)**

- **(차)** 면적 노브 / `j₀` 노브 분리 forward — 3D 해상 모형이 면적만 흔들어 호 증가가 균일 곱의 1/5–1/19 · 저자가 계면층 ↔ 면적을 임피던스로 못 가른다고 인쇄 · `j₀` 대조 실행 0.
- **(랴)** '접촉 손실 → 용량 손실' 모형 결과의 결손 꼴 — 표면 박리 0.1 C +2.0 %(η 형 · 고율에서만 −13.8 %) · 집전체 전자 접촉 1 % 0.1 C −34.9 %(θ 형처럼 보이나 율 의존 η) · 율 스윕 있음(모의) · 휴지 0.
- **(여)** 표 ↔ 계산 · 출처 번호 거슬러 — σ(1.0) −12 % · S4.2 발산 · S4.3 오식 · 94호 σ = 전 구간 평균 · 94호 D 재현 불가 · 'calculated \*' 아래 손 맞춤 값 둘 · c 0.0103 = 화학식 단위.
- **(세)** 인쇄 매개변수 표의 재풀이 폐합 — i00 ↔ R_Ca 66 환산 불가(BV 꼴 · 면적 0) · D(χ) 재풀이 불가 · τ = RC 부분 폐합(양극 3.0 ↔ 2.5 kHz · 음극 50–99 ↔ 31 kHz).
- **(셔)** 인쇄 식 ↔ 그림의 항 폐합 — 고친 S4.3 은 4.40 V 시작 ↔ 모의 4.200 V · S4.2 는 어떤 그림도 못 냄.
- **(헤)** measure-don't-fit — "without any modification or fitting" ↔ "manually tune" · 측정 입력이 액체 셀 측정의 적합(σ · D) · 역모형(GITT · EIS 등가회로) 미인쇄.
- **(햐)** '계산 ↔ 실험 일치' 의 측정 몫 · 비교 축 — 0.1 C +21 % · 0.25 C ×1.52 · 0.5 C ×2.65 · EIS 는 맞춘 자료 · 1 Hz ×5.2.
- **(며)** 'validated' 의 자료 층위 — 'validated' 3 회 · 검증 EIS = i00 · C_DL 을 맞춘 자료(첫 사이클 뒤 충전 상태).
- **(제)** 모형 '일치' 의 율별 끝 용량 잔차 — 1.21 · 1.52 · 2.65(0.1 · 0.25 · 0.5 C) · 저 AMSVF 1.08 · 고에너지 1.23.
- **(이)** 모형 값 인용 규칙 — σ(χ) · D(χ) = 액체 셀(+ 제목 기준 다른 조성) 측정 · "serve as an estimate" · 그 입력이 헤드라인 결론을 정함.
- **(치)** 모형 결론 옆 배제 가정 — '전자 전도도 = 고유 제약' ← σ(χ) 입력 · '박리는 고율 용량을 설명 못 함' ← 통째 고립 제외 · 박리 틈 = 전도 SE · 이상 접촉 기준 · SCL · 입계 0.
- **(냐)** 회고 인용 조건 복원 — 53호 인용 문장(용량 감쇠)이 이 편 결론과 반대 방향(저율) · 73호 '이용률 정의' 지면 0 · 94호 'averaged' D 재현 불가 · 27호 '재료 원전' 은 중계.
- **(먀)** '모형 원전' 지목의 기구 층위 — 27호(재료 원전 → 남의 액체 측정의 적합) · 53호(면적 자리 → 3D 기하판 · 스칼라 `A_eff` 아님).
- **(탸)** 요약 수치 ↔ 표 · 그림 — '27 % of theoretical'(= 첫 충전의 27 %) · 'almost 60%'(−75 %) · 'range of 2%'(≤0.6 %) · 'around 17%'(−13.8 %) · '75 % 정점'(50 % 최대) · '7−10%'(x −11.4 %) · 'less than 1%'(≤2.0 %) · true C-rate 두 값.
- **(뇨)** 한 지면 그림들의 매개변수 상태 — 그림 10 '0 %' ↔ 그림 5 · 7b · 8 '표준' −0.6 … −1.0 mAh g⁻¹ · 모의 OCP 4.200 ↔ 인쇄 S4.3 4.40 V.
- **(히)** 구성 교체형 전극 몫 배정 — 대칭 Li 셀(60 mg SE · 네 번 도금/박리)로 음극 호(16 Ω cm² · 31 kHz)를 정하고 완전지 호 나머지를 양극(66 · 2.5 kHz)으로 · 기준극 0 · 이식 가정(같은 계면 상태 · Li ∅9 ↔ 셀 ∅10 mm · R_An 정의) 미인쇄.
- **(수)** 무탄소 복합체의 '전자 접촉 옴 자촉매' — 이 편이 그 모형 원형이다: σ(χ) 4 자릿수 감소 → "self-limiting process" · "self-accelerating" 전자 차단 · "the decreasing electronic conductivity close to the current collector is the major source of the capacity loss" · 집전체 접촉 1 % 에서 0.1 C −35 %(모형 명제 · 입력 σ(χ) 위).

**근거(중)**

- **(체)** 평형 곡선의 출처 층위 — U0 'measured with respect to a lithium metal electrode' · 표 1 [32](액체 LIB 편) · 사사 Kremer · S4.3 오식 · 실제 계산 함수 미정.
- **(료)** 측정 확산계수의 방법 · 기하 — D(χ) ← Kremer GITT(액체 · 다른 셀) · 방법 · 기하 가정 지면 0.
- **(묘)** Nernst–Einstein · Darken 환산의 종 일관성 — D_self · c(화학식 단위) · f 1.28 · κ 가 σ = f·F²cD/(RT) 로 1 % 안에서 닫힘 · 환산식 · 종 · f 자리 미인쇄.
- **(에)** 속도 상수의 i₀ 환산 표기 — i00 'A/cm²/mol^1.5' · 94 · 27호 'A m⁻²' · BV 꼴 0.
- **(려)** 축전기 항의 면적 기준 — C_DL 두 값 '\* calculated' · 면적 기준 미인쇄 · RC 폐합은 기하 면적당일 때만.
- **(주)** 'X-limited' 명제 — "material inherent restriction" · "the major source of the capacity loss" · "the solid electrolyte transport is the limiting mechanism"(그림 11) — 판정 기준 · 문턱 0 · 근거 = 농도 지도.
- **(대)** C-rate 의 기준 용량 — Q_theo 200 기준 · 'true C-rate' 인쇄(재현 두 값 어긋남) · 고에너지 0.1 C '375 µA' ✗.
- **(애)** CAM 부피 분율의 기준 — 47 : 53 vol(고상 기준) · AMSVF 46 '이론' 에 문턱 맞춤(공극 0) · 저 AMSVF 38 · 우리 상대 밀도 ≈95 %.
- **(투)** Wa 영역 선결 — 이온(분리막 쪽) ↔ 전자(집전체 쪽) 경쟁이 샌드위치를 만들고, 면적 손잡이는 0.1 C 에서 거의 안 찍힌다(+2.0 % 이하) — 신호가 보이는 율(0.5 C)을 먼저 정해야 하는 표본.
- **(텨)** '실험 검증' 그림의 자료 경로 — 실험 = 같은 저자군 [39] Randau 셀 · "we refer to the publication of the coauthor" · 셀 수 · 산포 0.
- **(쵸)** '용량 변화' 의 기구 — 집전체 1 % 의 용량 감소 = 전자 차단(율 의존 · 물질 손실 아님) · 박리의 0.1 C 용량 증가 = 차단 늦춤("stalling effect").
- **(뎌)** '문헌값 일치' 의 자료 독립성 — 대칭 셀 해석 "in line with the impedance measurements on the symmetric Li cells"(같은 자료로 정한 매개변수의 자기 일치).
- **(캐)** 'stack pressure' 의 명목 ↔ 계측 — "constant pressure of approximately 50 MPa"(외부 틀 · 계측 0) · 제조 30 kN ≈380 MPa(재현 ✅) · 고에너지 25 kN.

**약**: **(저)** 첫 충전 상한 — 첫 충전 175.9 · 첫 방전 128.0(`[도표·벡터]`) · 저자 배정(접촉 손실 27 %)은 인용 · 모형 상한 계산 0 · **(키)** `θ(N)` 형태 — 서사 = 첫 사이클 계단(27 %) + 점진('suggests' — 선형 −0.434 mAh g⁻¹/사이클) · 계산 0 · **(러)** θ → LAM 결합 — 통째 고립을 가정으로 제외(자리 0) · **(그)** 신품 θ₀ — 이상 접촉 가정(≡ 1) · 집전체 쪽 복셀 잘라내기로 접촉 확보 · **(네)** 유지율 인용 — 100 사이클 −33.3 · −35.5 % · 6 사이클 CE 117.9 % 이상점 무언급 · **(베)** EIS 측정 상태 — 충전 상태 OCP 4.2 V · 10 분 이완 · 1 · 11 사이클 · **(너)** 셀 면적 ∅10 mm 0.785 cm² — 적재 삼각 검사 ✅ · Li ∅9 mm · **(펴)** 출력에 안 보이는 성분 — 호 이름(음극 · 양극)은 주파수 배정 · **(뱌)** 균일 곱 대조(우리 대수) · **(다)** 28호 분모 — ASSB 3D 해상 모형 편에 식별 도구 0 한 점. **(마)** 근거 0 · **(라)(바)(사)** 결정 · 반영됨 · 나머지 근거 0 — **결정 안 함**.

## 새 판단 거리 (넷 — 글자는 호출자가 붙인다)

1. **해상 모형 '면적 손잡이' 결과의 균일 `j₀` 대조 표기** ((차) · (처) · (투) 의 해상판으로 묶어도 됨) — 3D 해상 모형의 박리 · 접촉 시나리오 결과(임피던스 · 용량)를 θ · `A_eff` 라벨 · 합성 truth 로 옮기기 전에 같은 관측을 주는 균일 `j₀` 배수를 같은 모형에서 계산했는지 적고, 안 했으면 '면적 ↔ j₀ 미분리 · 모형 꼴 의존' 으로 표기할지 — 109호: 75 % 면적 ≡ 균일 j₀ ×0.63(호 폭) · 같은 11 사이클 호에 θ 라벨 ≈40 %(균일) ↔ ≈80 %(3D) · 저자 '못 가른다' 인쇄.
2. **같은 손실의 두 배정 — 한 지면 안 · 인용 사슬** ((냐) · (먀) 와 묶어도 됨) — 한 편이 같은 손실(첫 사이클 27 %)을 절마다 다른 기구(계면 안정화 ↔ 접촉 손실)로 배정할 때, 카드 Q1 · 계보 표로 옮기며 두 문장을 같이 적고 인용 사슬의 원전 표현('combination')을 복원할지 — 109호: 4.2.1 ↔ 4.4.2 · [28] = 64호 'explain' ← 23호 'combination' → 53호 'capacity fade'.
3. **인쇄 적합 함수의 재계산 가능성 검사** ((세) · (셔) · (여) 의 함수판으로 묶어도 됨) — SI 의 적합 함수(고차 다항 지수 · 유리식)를 truth · 하네스 입력으로 옮기기 전에 인쇄 계수로 인쇄 끝값이 다시 나오는지 보고, 안 나오면 '인쇄 함수 사용 불가 — 원자료 필요' 로 표기할지 — 109호: S4.2 9차 다항 지수 · 5 자리 계수 · 계수 합 +443 ↔ 필요 −26.5 · S4.3 오식 둘(밑 누락 · 지수 부호) · S4.1 은 끝값 재현.
4. (선택) **상수화한 함수 입력의 평균 창 · 종류 표기** ((여) · (이) 의 하위로 묶어도 됨) — 함수 입력(σ(χ) · D(χ))을 상수로 바꿔 쓴 편을 옮길 때 평균 창(운용 창 ↔ 전 구간)과 평균 종류(산술 · 기하 · 조화)를 값 옆에 적게 할지 — 109호 ↔ 94 · 27호: σ 0.455 = Li 0–1 산술 평균(0.4529) · 창 평균 0.207(= 27호 0.205) · 기하 0.045 · 조화 0.0034 S m⁻¹(×130 폭).

---

# 어긋남 (D) — 지면 안에서 서로 맞지 않는 것

| # | 어긋남 | 근거 |
|---|---|---|
| **D1** | "qualitative agreement **without any modification or fitting of the parameters**"(p. 2) ↔ "we **manually tune** the initial charge transfer rate and corresponding differential capacities"(p. 3) · 표 1 은 그 값에 '\* calculated' | 지면 |
| **D2** | 첫 사이클 손실의 배정 — 4.2.1 "a stabilization at the electrode/solid electrolyte and active material/solid electrolyte interfaces" ↔ 4.4.2 "lost due to contact loss of active material particles (particle delamination)" | 지면 |
| **D3** | "27% of the **theoretical** capacity is lost"(4.4.2) ↔ 표 S1 176 → 128 | `[재현]` 48/176 = 27.3 %(첫 충전) · 48/200 = 24.0 %(이론) |
| **D4** | 4.3.2 "the high-energy cell (solid red) to the standard setup (solid blue)" ↔ 그림 5 범례 · 캡션(표준 빨강 · 고에너지 파랑) | 그림 |
| **D5** | "the effective conductivity decreases by almost 60%"(1 %) ↔ 그림 4b | `[도표·벡터]` 0.043/0.171 = −74.9 % |
| **D6** | "marginal loss in capacity in the range of 2%"(42 ↔ 30 %) · "the contact area reduces by 12%" ↔ 그림 8 | −0.2 … −0.6 % · 12 %p = 상대 −29 % |
| **D7** | "the increase in discharge capacity for growing delamination ratio … This effect climaxes for the electrode with 75% inactive surface area" ↔ 그림 10(a) | 3.0 V 151.9 · 153.6 · 155.0 · 151.7 — 50 % 최대 · 비단조 |
| **D8** | "the specific capacity is around 17% less"(0.5 C · 75 %) ↔ 그림 10 | −13.8 %(3.0 V) · −14.3 %(2.9 V) |
| **D9** | 굴곡도 "7−10%" · "deviate by less than 1%" ↔ 그림 4a | x −11.4 % · y +1.7 · z +2.0 % |
| **D10** | "true C-rates of 0.16C, 0.48C, 1.71C" · "0.19C, 0.66C, 2.22C" ↔ 인쇄 전류 · 용량 · 적재 | `[재현]` 0.156 · 0.510 · 1.852 · 0.189 · 0.641 · 2.174 |
| **D11** | SI "The 0.1C rate corresponds to 375 µA/cm²" ↔ 표 S1 · 본문 0.356 mA cm⁻² | `[재현]` 0.3565 |
| **D12** | 표 S1 "Cathode Active Material mass (CAM), m_CAM: 10 · 20 mg" ↔ 본문 "10 mg of cathode composite" | CAM = 7 · 14 mg(`[재현]` 8.913 mg cm⁻² × 0.7854) |
| **D13** | "The total reconstructed composite cathode (1011 × 984 × 50 μm³) with a resolution of 1 μm" ↔ 시야 977.66 × 977.66 × 947.66 µm³ · 복셀 0.967 µm | `[재현]` 1011 × 0.967 = 977.6 µm — 숫자는 복셀 수 |
| **D14** | σ(Li=1) "1.6 × 10⁻⁶ S/cm" ↔ 식 S4.1 | `[재현]` 1.413×10⁻⁶(−12 %) |
| **D15** | 식 S4.2 ↔ 본문 D 끝값 | `[재현]` 8.9×10⁻¹⁰(×49) · e⁴⁴³ — 발산 · '4.069⁶' 오식 |
| **D16** | 식 S4.3 "8.20 ·^1.358"(밑 없음) · "exp (114.26 + 127.12 · x)"(10⁶⁶ V) ↔ 모의 4.200 V · 'OCP = 4.2V' | 고쳐 읽어도 4.40 V @ Li 0.405 |
| **D17** | 'SOC' 정의 — S4.1 x = 1 − SOC ↔ S4.2 · S4.3 x = SOC · 'SOC' 가 Li 분율 | σ 끝값 재현 조건 |
| **D18** | 차단 전압 — 방법 2.6 V ↔ 모의 끝 2.80 V(그림 5 · 7b · 8 · 10 벡터) ↔ 그림 11 캡션 "lower cutoff voltage (3.0 V)" | 지면 · 벡터 |
| **D19** | 그림 6 패널 'OCP = 3.75 · 3.3 · 2.8 V' ↔ 캡션 · 본문 "cell voltage … during a 0.1C discharge" | 그림 |
| **D20** | 축 단위 — 그림 3a · S4d 'avg. AMSVF [%]' · 그림 4b 'Contact Ratio A_C/A_CC [%]' 값은 분율 · σ_x,eff 단위 0 · 그림 12 모의 범례 'Ω cm' | 그림 |
| **D21** | 그림 S5 — 캡션 "blue box … smaller · green box … larger" ↔ SI 본문 "green box … smaller · blue box … larger" ↔ 그림 파랑 · 노랑 상자 | 그림 · 지면 |
| **D22** | 같은 '표준' 전극 — 그림 5 · 7b · 8(30 %) ↔ 그림 10(0 %) | `[도표·벡터]` 0.1 C 3.0 V 152.9 · 152.9 ↔ 151.9(−1.0) · 0.25 C 2.9 V 145.5 ↔ 144.4(−1.1) · 0.5 C 3.0 V 135.1 ↔ 133.5(−1.6) mAh g⁻¹ |
| **D23** | 절 번호 · 참조 · 목록 — 3.3.2 아래 '3.3.1.1 · 3.3.1.2' · 4.1.1 "described in detail in section 3.3.1" · 4.4.2 "described in section 4.1" · SI "shown in the main article in Table S1"(→ 표 1) · SI ref (1) 제목 "Quantifying the Prospects …" ↔ 본문 [39] "Benchmarking the performance …" · SI ref (4) 저자 "Hein, S.; Danner, T.; Hein,; Latz, A." · [8] "3, 2−6"(논문 번호 2261) · "0.1C, 0.25C, and 0.5"(C 누락) · "valuable inside" · "AMSFV" · 4.2 "0.1C for the high-energy cell shown in Figure 7b"(그림 7b 는 표준만) · 율 시험 두 문장 중복 | 지면 |
| **D24** | CE — 고에너지 첫 사이클 "71%" ↔ 표 S1 107/153 = 69.9 % · 평균 CE 99.8 · 99.2 % ↔ 그림 S2 표지 | `[도표·벡터]` 99.59 · 98.92 % · 6 사이클 표지 117.9 % 무언급 |
| **D25** | "R_An = 16 Ωcm²" ↔ 그림 S3 Li 호 폭 ≈21(두 계면 합) · 완전지 모의 호 74.1 ≈ 8 + 66 | 정의 미인쇄(G11) |
| **D26** | Li 박 ∅9 mm(0.636 cm²) ↔ 셀 ∅10 mm(0.785 cm²) · 모형 "isotropic layers"(같은 면적) | `[재현]` 면적비 1.235 — 음극 전류 밀도 ×1.24 |
| **D27** | "c_Li^elyte,0 = 0.0103 mol/cm³ is calculated via the density and composition of β-LPS" · 표 1 "concentration of Li ions" | `[재현·외부 값]` = Li₃PS₄ 화학식 단위(ρ 1.855) · Li 이온이면 ×3 |
| **D28** | "The simulated impedance response qualitatively reproduces the spectra at lower frequencies" ↔ 그림 7a 1 Hz | `[도표·화소]` 모의 −Im ≈34 ↔ 실측 ≈6.5(×5.2) · ⚠ [51] Wenzel(제목 — Li 금속 음극 계면)을 양극 SEI 문장 근거로(`[해석]` 제목 기준 · 원문 미열람) |

---

# 이 편이 우리 프로젝트에 주는 것 (정리)

- **'접촉 손실' 을 truth 에 넣을 때 자리가 셋이고, 율 서명이 다르다** — CAM\|SE 표면 박리(η 형 — 0.1 C 용량 +2 % · 고율에서만 −14 %) · 집전체 전자 접촉(전압 불변 용량 절단 — 0.1 C −35 %, 율에 따라 커짐) · 통째 고립(이 편은 가정으로 제외 — `LAM_PE` 와 같은 자리). 0.1 C 하나만 보면 전자 접촉 손실이 `LAM_PE` 로, 표면 박리는 아무것도 아닌 것으로 읽힌다 → 우리 `degradation-degeneracy/` 물음("곡선이 맞는다 ≠ 분해가 맞다")의 ASSB 모형판 표본(우리 수치는 `degradation-degeneracy/docs/RESULTS*.md` 정본 — 옮기지 않음).
- **θ 라벨은 모형 꼴 의존이다** — 같은 11 사이클 임피던스 증가에 균일 모형은 θ ≈0.6, 이 3D 모형은 ≈0.2(면적 −80 %)를 붙인다(`[재현·가정]`). truth 를 3D 로 만들고 균일 모형으로 적합하면(또는 그 반대) θ 가 모형 차만으로 ×2 움직일 수 있다 — 합성 truth 요구서에 'θ 의 정의 모형' 줄이 필요한 근거(`[해석]`).
- **기준 상태 보정이 곱을 숨긴다** — 첫 사이클 뒤 EIS 에 θ = 1 로 맞춘 i00 위에서 면적을 줄이면 첫 사이클 접촉 손실을 이중으로 센다. 하네스 · truth 에서 '기준 상태의 θ' 를 명시해야 한다.
- **재료 함수 계보가 끊겨 있다** — 27 · 94호가 이 편에서 가져간 D(χ)는 이 편 지면으로 재현되지 않는다(S4.2 발산). σ 는 재현되지만 94호는 창 밖까지 평균했다. 하네스 입력으로 이 계열 값을 쓸 때 원 측정(Kremer GITT · Noh · Amin — 액체)으로 거슬러 가야 한다.
- **계면층 ↔ 접촉 손실 계보의 한 고리** — 23호 'combination' → 64호 'explain' → 이 편 'lost due to contact loss' → 53호 'capacity fade'. 그리고 이 편 자신은 같은 단락에서 "못 가른다" 고 인쇄한다(개념 [[assb-interphase-vs-contact-loss-attribution]]).
- **이 편이 주지 않는 것**: 접촉 분율 측정 · `θ(N)` · 셀 수 · 산포 · 원자료 · 코드 · 압력 계측 · `j₀` 대조 실행 · 실제 계산 OCP · D(χ) — 그리고 0/109 그대로.

---

# 후속 후보 (원전 우선 — 지목 수 = 2026-11-17 원장(108호까지 반영) 지목 칸 + 이 편)

| 등급 | 서지 (PDF 목록 번호) | 지목 (후속 절) | 왜 | 축 |
|---|---|---|---|---|
| ★★★ | Bartsch T., Kim A.Y., Strauss F., De Biasi L., Teo J.H., Janek J., Hartmann P., Brezesinski T. 2019 — *Chem. Commun.* **55**, 11223([23]) | 38 · 73 · **109** = **3**(재지목) | 이 편 **샌드위치 리튬화의 유일한 실험 대조**("two fractions of NMC622 with varying degree of lithiation") · 38호 OCV 활성 질량과 독립인 operando XRD 활성 질량 | Q1 · Q2 |
| ★★ | Kremer L.S., Hoffmann A., Danner T., Hein S., Prifling B., Westhoff D., Dreer C., Latz A., Schmidt V., Wohlfahrt-Mehrens M. 2019/2020 — *Energy Technol.* **8**, 1900167([43]) | 27 · 75 · 94 · **109** = **4**(재지목) | **D(χ) 원 GITT 자료**(이 편 S4.2 사용 불가 · 사사 "providing us the experimental GITT measurements") · 27 · 94호 D̄ 2.3–2.4×10⁻¹⁴ 의 확인처 · NMC622 OCV(94호 B·1 · 이 편 모의 시작 4.20 V 와 맞음) | Q8 · Q3 |
| ★★ | Noh H.J., Youn S., Yoon C.S., Sun Y.K. 2013 — *J. Power Sources* **233**, 121([40]) | 66 · 67 · 69 · 72 · **109** = **5**(재지목) | **σ(χ) 적합 원 자료**(SI ref 2) — 초록 헤드라인('전자 전도도 = 고유 제약')의 입력 원전 · 액체 셀 | Q3 · (이) |
| ★★ | Amin R., Chiang Y.-M. 2016 — *J. Electrochem. Soc.* **163**, A1512–A1517([41]) | 107 · **109** = **2**(재지목 — 원장 L506 · 107호 신규 행) | σ(χ) 출처 표기 둘째 — 제목 기준 NMC333 · NMC523(622 아님) · Li 함량 함수 전자 · 이온 수송 · σ 4 자릿수 감소 서사의 원 측정 후보 · 107호 [32] 'NCM 은 주로 전자 도체' 전제의 확인처와 같은 편 | Q3 · (이) |
| ★★ | Wu X., Billaud J., Jerjen I., Marone F., Ishihara Y., Adachi M., Adachi Y., Villevieille C., Kato Y. 2019 — *Adv. Energy Mater.* **9**, 1901547([56]) | **109** = 1(새) | **첫 사이클 '27 % 접촉 손실' 배정의 둘째 인용**(operando 형태 영상) — 64호와 함께 그 배정이 측정에 기대는지 확인처 | Q1 · Q2 |
| ★★ | Randau S., Weber D.A., Kötz O., Koerver R., Braun P., Weber A., Ivers-Tiffée E., Adermann T., Kulisch J., Zeier W.G., Richter F.H., Janek J. 2020 — *Nat. Energy* **5**, 259([39] · 인쇄 "2019, 5, in press") | 27 · 53 · 57 · 87 · **109** = **5**(재지목) | **이 편 실험 자료 · κ · true C-rate 의 원전** — 같은 셀인지 · 셀 수 · 산포(G7 · G13) | Q3 |
| ★ | Hein S., Danner T., … Schmidt V., Latz A. 2020 — *J. Electrochem. Soc.* **167**, 013546([32]) | 54 · **109** = **2**(재지목 — Hein 몫 · 원장 L468 묶음 행 계 2 → 3) | BEST 임피던스 모의 방법 · 이 편 **U0 출처 표기**(S4.3 오식 확인처) | Q8 · 곱 C |
| ★ | Finsterbusch M., Danner T., Tsai C.L., Uhlenbruck S., Latz A., Guillon O. 2018 — *ACS Appl. Mater. Interfaces* **10**, 22329([25]) | 53 · **109** = **2**(재지목 — 원장 L470 Ihrig 2022 묶음 행) | 3D 해상 모형 첫 적용 · 모형 식 개요("refs 25 and 32") — BV 꼴(G1) 확인처 | Q3 · 곱 |
| ★ | Braun S., Yada C., Latz A. 2015 — *J. Phys. Chem. C* **119**, 22281([12]) | 98 · **109** = **2**(재지목) | f 1.28 계산 근거 · SCL 무시 근거 · NE 폐합(R8)의 f 자리 | (묘) · (b) |
| ★ | Latz A., Zausch J. 2013 — *Electrochim. Acta* **110**, 358([26]) | **109** = 1(새) | BV 꼴(i00 단위 'A/cm²/mol^1.5' · 농도 지수)의 원전 — R_Ca 66 → i00 환산 · 94 · 27호 'A m⁻²' 의 판정처 | (에) · 곱 |
| ☆ | [38] Stöffler 2018 *JPCC*(D_self NMR) · [42] Zhou H. 2019 *ACS Energy Lett.* · [45] Busson 2018 *JPS* · [8] Sakuda 2013 · [51] Wenzel 2016 · [57] Krauskopf 2019 · [49] Danner 2016 · [18] Becker-Steinberger 2020 · 나머지 서론 | 행 없음 · 재지목 안 함 | 값 하나 · 서론 · 처방 인용 | — |

**지목 누락 점검** — 이 편 62 번호의 제1저자 성을 원장 §1(2026-11-17 · 108호까지 반영)에 grep 했다. 원장 행이 있는 편: [23] Bartsch(L422) · [43] Kremer(L377) · [40] Noh(L110) · [39] Randau(L225) · [32] Hein(L468 묶음) · [25] Finsterbusch(L470 묶음) · [12] Braun(L235) · [41] Amin & Chiang(L506 — 107호 신규 행) **여덟은 위에서 재지목** · [8] Sakuda 2013(L214) · [17] de Klerk & Wagemaker 2018(L233) · [49] Danner 2016(L161 묶음) · [51] Wenzel 2016(L443) · [54] Yu & Siegel 2017(L490 — 105호 신규 묶음 행) · [57] Krauskopf 2019(L448) · [58] Li W.J. 2016(L492 — 106호 신규 행) **일곱은 쓰임이 목록 인용 · 축 밖이라 ☆**(후속에 안 올림 · 재지목 안 함 — 106호의 목록 인용 처리와 같음) · [22] Kasemchainan 2019(L447 — 5차 묶음 #7 · 111호 예정)는 축 밖 인용이라 셈 밖. 같은 성의 다른 편만 있는 번호(행 0): [19] Barai · Higa · Srinivasan 2017 *PCCP*(↔ L485 Barai 2019 *JES*) · [21] Zhou F. 2019 *Nat. Commun.*(↔ L122 Zhou 2016 *AEM*) · [55] Bron 2016 *JPS* 329(↔ L449 Bron 2017 *JPS* 352) · [61] Hao F. … Yao Y. 2019 *Joule*(↔ L124 · L301 Hao F. · Mukherjee). **흡수된 편(교차)**: [28] = 64호 · [29] = 63호 · [46] = 1호 · [47] = 22호 · [48] = 97호 · [16] = 106호 — 셈 밖.

---

# 이 digest 가 주장하지 않는 것

- **이 편의 결론(무탄소 NMC622 복합체에서 전자 전도도가 이용률을 제한한다 · 샌드위치 리튬화)이 틀렸다고 하지 않는다** — 걸린 것은 그 결론이 액체 셀 측정의 적합 입력 σ(χ) 위의 모형 명제이고, 같은 편에 그것을 시험한 실험이 없다는 것이다.
- **3D 모형에서 면적 손잡이가 균일 곱보다 약하다는 것을 물리 결론으로 쓰지 않는다** — 비교 기준(R_ct ∝ 1/θ · R_Ca 66)은 우리 가정이고, 박리 알고리즘 · 이중층 처리 · 호의 성분이 지면에 없다(G3 · G10). 확정된 것은 인쇄 그림의 호 폭 숫자(벡터)다.
- **첫 사이클 27 % 가 접촉 손실이 아니라고 하지 않는다** — 같은 지면이 두 기구로 배정하고, 인용 사슬에서 '조합' 이 '접촉 손실' 로 굳는다는 것까지다. [56] Wu 2019 원문은 미열람.
- **94호가 σ 를 전 구간에서 평균했다고 확정하지 않는다** — 0.4529 ↔ 0.455(−0.5 %)의 수치 일치까지다. 94 · 27호 D 의 실제 출처도 추정하지 않는다(이 지면으로 재현 안 된다는 것까지).
- **실제 계산 OCP 가 Kremer 함수라고 확정하지 않는다** — 고친 S4.3 이 모의 시작 전위와 0.2 V 어긋나고 94호 B·1 재현값이 맞는다는 것까지다(우리가 고친 읽기 자체가 가정).
- **c 0.0103 이 오류라고 하지 않는다** — 화학식 단위 농도와 같다는 것 · 그 값이 NE 식으로 κ 와 닫힌다는 것까지다(β-LPS 밀도는 외부 값).
- **이 편을 Q1 · Q4 칸 이동 근거로 쓰지 않는다** — 접촉 분율 측정 · 식별 실행 0. '못 가른다' 는 저자 서술이지 식별성 측정이 아니다.
- **원 참고문헌(27 · 53 · 56 · 73 · 94 · 64 · 97 · 63 · 1 · 22호 인용분)을 다시 열지 않았다** — 대조는 각 digest 전사로 했다. [39] · [40] · [41] · [43] · [56] · [26] 원문 미열람.
