Repository: yonghoon7153-source/Yonghoon-DEM-DFT

# wiki/raw/ — 예외적 불변 원본층

이 리포의 불변 증거층은 **이미 밖에 있다**: `docs/data/`(측정 CSV·JSON) ·
litdb 정본(friendly-meitner) · `docs/reviews/findings.json` · git 이력.
그래서 이 폴더는 킷 원형과 달리 **예외 전용**이다:

- 들어오는 것: litdb 소관(논문)도 측정 데이터도 아닌 외부 자료 — 강연 전사,
  외부 레포 감사 노트 등.  `transcripts/` 등 하위 폴더에 날짜-슬러그로 저장.
- 규칙: 한번 저장한 파일은 수정 금지 (원본이 바뀌면 새 -v2 파일).  frontmatter 에
  `source_url` / `ingested` 를 적는다.
- 논문 PDF·digest 는 여기 넣지 않는다 → wiki/SCHEMA.md 경계 규칙 1 (litdb 정본).

File: wiki/raw/papers/okasinski2020_edxrd-profiling-coin-cell-uneven-compression-lateral-gradients.md (part 2 of 3)
---
- 동기: `[인쇄]` "such inhomogeneity can affect the current flow causing large lithium concentration gradients in the electrodes"(refs 11–13) · "Parasitic reactions along these gradients accelerate localized aging"(ref 14) · "forecasts are based on electrochemical models that typically assume lateral uniformity"(ref 15) · 끝 문장 "the effects of nonuniform separator compression become significant at high rates".

## 방법 (21978–21979)

- 전극: CAMP 코팅 · 캘린더 · 진공 건조 · NCM523 `[인쇄]` "Li1.03(Ni0.5Co0.2Mn0.3)0.97O2" · "both of them ∼70 µm thick" · 전해액 **40 µL** 1.2 M LiPF₆ EC:EMC 3:7 w/w · Celgard 2320 20 µm(`[인쇄]` "two layers of β-nucleated polypropylene on the outside and polyethylene on the inside; ∼1 µm³ microscopic slits").
- 셀: Hohsen CR2032 · 전극 1.58 cm² · `[인쇄]` "∅ 20 mm × 3.2 mm thick with an inner height of 2.57 mm" · 표준 조립 = SS 물결 스프링(n = 3 waves per turn · D_out 15 · D_in 10.6 · 자유 높이 1.4 · 두께 t 0.25 mm)이 ∅15.5 × 0.5 mm SS 스페이서 둘 사이 전극 조립체를 누름 · 스프링은 캡에, 바닥 스페이서는 캔에 직접 닿음 · `[인쇄]` "The deflection Δ of the spring in a sealed cell, obtained from cell radiographs such as in Fig. 1a, is 0.27 mm, which corresponds to ∼16% compression"(D1 · D2) · 대체 구성: Al 스페이서(두꺼운 ∅16 × 1 mm Hohsen · 얇은 ∅15.4 × 0.41 mm 자작 — `[인쇄]` "to reduce attenuation of diffracted X-rays exiting the cell") · 전극 순서 뒤집기 · 스프링 대신 스페이서 넷.
- 전기화학: `[인쇄]` "two formation cycles at a C/10 rate and a slow additional cycle at a C/25 rate (3.0–4.1 V, 30 °C) before being fully discharged and held at 3.0 V. After X-ray examination in this fully discharged state, the cells were charged under various conditions and allowed to rest." · 표 3(셀 1 · 2 · 8).
- ★★★ `[인쇄]` "Note that in multiphase materials such as lithiated graphite, Li⁺ ion gradients persist almost indefinitely as phase boundaries serve as barriers to the Li⁺ ion diffusion. This persistence makes it possible to map the phase and lithiation gradients in much detail without concern for their temporal stability."
- X선: `[인쇄]` "The beam from the synchrotron bending magnet was collimated to a rectangular 2 mm × 10 µm beam that impinged on the cell parallel to the base. An energy-resolving germanium detector placed at a fixed angle 2θ ≈ 2.287° in the vertical plane … motorized stages translate the cell radially (the y-axis) or in the perpendicular direction (the z-axis) … aligned using radiography and z-profiled in steps of 2 µm at 10–15 equidistant y-position across the cell diameter" · Bragg "2d sin θ = λ".

## 결과 1 — 전극 곡률 (21979–21980, 그림 2–6 · 표 4)

- 봉우리 적분(배경 제거 · 상대 세기 · 겹침 보정 — `[인쇄]` "the LiC6 integral was corrected to remove overlapping signals from the separator. The LiC12 integral was corrected to take into account different scattering cross-section for this phase vs. the LiC6 phase (see ref. 6)") · `[인쇄]` x_k = k⁻¹ I_k / Σ I_k · x = Σ⟨x_k⟩.
- 양극 Li 함량: (003) · (101) 로 a · c(`[인쇄]` "d = c/3 and d = (4c⁻²/3 + a⁻²)^−1/2" — a · c 가 뒤바뀐 식 · D8) → `[인쇄]` "a/a₀ = 1 − α/[1 + exp((x̌ − x₀)/Δx)], where a₀ = 2.886 Å, α = 2.5 × 10⁻³, x₀ = 0.781, and x = 0.158, which holds for x̌ < 0.2 (at lower Li contents, the lattice irreversibly collapses)"(ref 18) · "obtained by fitting high-resolution crystallographic data (the hexagonal cell was accurately indexed using 6–8 peaks) to the lithium content x̌, estimated from electrochemical measurements at slow charge (<C/10 rate)"(D7).
- 물질 윤곽: LixC₆ ΣI_k 와 산화물 (101) 적분 ↔ z · `[인쇄]` "The stronger (003) peaks were not used due to their partial overlap with the separator and Al peaks" · 게이트 다항식 × 가우시안 → hard edge ↔ y(그림 4 · 5) · `[인쇄]` "regardless of the electrode stacking sequence … the bottom electrode is always more strongly curved than the top one … this gap is smaller near the edge and greater at the center."
- ★★ `[인쇄]` "Given the porosity of the separator (∼40% before it swells in the electrolyte), Fig. 6 suggests that the pores could be partially closed near the edges, which would distort currents flowing through the cell. Even a small (4–6 µm) compression of the separator can be effectual, as the polymer membrane consists of a soft polypropylene layer on a rigid polyethylene inner layer, added for mechanical stability; only this soft layer needs to be blocked to increase the local resistance."

## 결과 2 — 압력 유발 변형 (21980–21983, 식 (1)–(3) · 표 1)

- `[인쇄]` "Both the radiographs and measurements using a depth gauge indicate that the bottom can of the coin cell is slightly concave. Consequently, at the center there is a small gap (<15–30 µm) between the bottom of the spacer and the concave wall of the can; this gap varies from cell to cell. When the simply-supported bottom spacer becomes uniformly loaded, it deforms slightly, becoming concave, and the bottom (but not the top) electrode follows the surface of this spacer … The top spacer and the top electrode both remain almost flat: the top can is not deformed because the pressure during crimping is absorbed by the spring."
- `[인쇄]` 셀 1 다이얼 게이지 "18 µm for the gap between the can wall and the flat bottom spacer. Thus, there is sufficient room to accommodate the deflection."
- 판: Kirchhoff–Love 얇은 판 · 반지름 R · 가장자리 단순 지지 · 균일 하중 q(ref 19) · 식 (1) z(ρ) = δ[2(3+ν)(1−ρ²) − (1+ν)(1−ρ⁴)]/(5+ν) · δ = qR⁴(5+ν)/[64D(1+ν)] · D = Eh³/[12(1−ν²)] · 식 (2) δ/R ≈ (2q/3E)(R/h)³(ν ≈1/3) · 식 (3) ζ(y) = ζ₀ + y tanϑ + z(y/R) · ⟨ζ⟩ = ζ₀ + 8δ(6+ν)/[15(5+ν)] · SS E ≈190 GPa · ν ≈0.265 · Al 69 GPa · 0.334.
- `[인쇄]` "for the standard stainless steel spacer (h = 0.5 mm, R = 7.09 mm) δ ≈ 10 µm would be equivalent to the distributed load q ≈ 0.14 MPa" · K = ϱEt³/D_m² · ϱ ≈ (µn⁴/k)(D_out/D_in) · µ = (D_out − D_in)/(D_out + D_in) · k = 3.88(n = 2–4, ref 20) → "K ≈ 110 N mm⁻¹ (at our request, the manufacturer shared test data suggesting estimates between 60 and 117 N mm⁻¹), which is equivalent to a distributed load q = KΔ/πR² of 0.185 MPa. The two estimates point to the same load range"(D3 · D4).
- 설계 변경: `[인쇄]` 두꺼운 Al(h = 1 mm) ± SS 링 심 → "In both cases the spring became over compressed, resulting in an increased load and corresponding increase in deformation" · 스페이서 넷 → "made the deflection δ smaller … but it was difficult to avoid wedging of the electrodes (i.e., large angles ϑ in eqn (3))" · "The smallest deflection of 3.5 ± 0.6 µm was obtained using a 100 µm thick ring-shaped SS shim in combination with a 0.41 mm thick Al spacer … However … none of these changes allowed us to obtain δ/⟨ζ⟩ < 15%."

## 결과 3 — 측면 불균일 (21983–21984, 그림 7 · 8)

- `[인쇄]` "only LiC6 and LiC12 phases were observed in the lithiated anode of charged cells. The z-profile of these phases is nonuniform …, with the LiC6 phase prevalent near the separator and the LiC12 phase prevalent near the Cu current collector."
- Legendre 급수: `[인쇄]` "As the lithium fluxes become zero at the current collectors, this uniquely defines these orthogonal polynomials as the Legendre polynomials P2n(ξ) of the even order 2n, for which P2n′(1) = 0" · "σ² = … = Σ_{n>0} u_n²/(2n + 1)" · "σ ≈ u1/√5" · "these two quantities are calculated numerically from the lithiation profiles"(D9).
- ★★★ `[인쇄]` "These profiles can be divided into two regions: (i) the flat top central region and (ii) the edge regions, where the average and standard deviation for the anode materials change rapidly. This non-uniformity persisted even after the cells were at rest for several hours. The cathode's lithium content varies little even in these edge regions (see Fig. 8a), suggesting smoothing of lithium concentration gradients in the absence of current. In the anode, the fraction of LiC6 decreases and the fraction of LiC12 increases considerably from the central region towards the edges." · "in cell-2 (Fig. 8b), σ increases towards the edges, whereas in cell-1 (Fig. 8a) the opposite is observed."
- ★★ 가장자리 효과 배제: `[인쇄]` "In a cell with the constant electrode gap ζ ≪ R, the increase in current density Δj(R) = j(R) − j∞ at the edge is given by Δj(R) = j∞/4w … The Wagner number w = κ/ζ(dη_int/di) … κ … (∼10 mS cm⁻¹) … dη_int/di = kT/αi₀e … α ≈ 0.5 and i₀ ≈ 40 µA cm⁻² … so w ∼ 5 × 10³ … limited to a narrow outer band of thickness ∼ζ. It is seen that this thin-rim edge effect cannot account for our observations."
- ★★★ `[인쇄]` "A plausible explanation … would be a greater resistivity near the electrode edge that decreases the current and causes slower lithiation through this region. During fast charge, this higher resistivity would not only lower the Li intercalation current, but also lower the anode surface potential ηa … Hence, Li plating in the edge regions would be more facile … Post-mortem images of anodes extracted from fast-charged cells in Fig. S6 (ESI†) do reveal a ring of lithium deposits near (but not at) the electrode edge."

## 모형 (21984–21986, 그림 9 · 10 · S7–S9)

- 무한 셀(ref 16 · 22 · 24 삼상 흑연): η_a = 0 도달 x ↔ ε · τ = ε^−1/2 · `[인쇄]` "For lower charge rates, the cell polarization increases abruptly when ε approaches 0.10–0.15, while the variation in ε is largely inconsequential for ε between 0.2 to 0.4. This weak dependence accounts for the flat top central region … This peculiarity also explains the difficulty of recognizing the problem while cycling at low C-rates (for which the coin cells have been designed)."
- 단상 원통: `[인쇄]` "By design, this single-phase model cannot yield persistent gradients … we modeled a coin cell as a flat cylindrically symmetric cell of radius R with the constant gap between the electrodes. It was assumed that all lithium concentration gradients vanish at y = R, and the separator porosity varied as ε(ρ) = ε₀(1 − Ξρ²) … ε₀ … (∼0.4) … Ξ … (∼0.75)" · 6C 충전 끝(4.5 V · 2.3 mAh cm⁻²) · `[인쇄]` "We used the high charge rate as the single-phase model underestimates the gradients due to their rapid dissipation by diffusion even as the cell is being charged."
- 도금: `[인쇄]` "Our computation assumes that the exchange current for the reaction is too small to compete with the Li intercalation, so one does not need to include Li plating into the mass balance … At all times, the plating current is maximum near the edge, but not at the edge; i.e. the plated lithium would form a ring."
- 삼상 주기(3C): `[인쇄]` "the transition in the slope of σ in the outer region coincides with the stage of charge when LiC6 replaces the LiC12 phase across the cell. This succession of LiCx phases occurs in the central regions faster than it does near the edge."
- 요약: `[인쇄]` "The spacer deformation introduces radial variation of pressure on the electrode assembly and especially on the microporous separator … Due to the partial pore closure, this leads to radially dependent resistance across the separator. When the C-rates are high and the currents are strong, there is an iR term associated with this resistance which changes the overpotentials."

## 결론 (21986)

- `[인쇄]` "The porous separator is pinched near the edge and dilated at the cell center. Electrochemical model simulations suggest that a decrease in separator porosity caused by this pinching can account for the observed patterns of heterogeneity in the lithium intercalation and plating currents. This compression is inconsequential at low rates, but becomes increasingly problematic at charge rates exceeding 1C, leading to localized lithium plating near, but slightly away, from the electrode edges."
- `[인쇄]` "the addition of a stainless steel shim below the bottom spacer reduced its deflection but could not prevent it completely. A design modification, to mitigate curvature of the bottom electrode, is thickening and flattening of the cell can … this increase could be acceptable for cells used as test devices in research projects."

# 어휘 집계 — 텍스트 층 · 합자 복원 · 줄 끝 하이픈 복원 · 본문(초록 → 결론, 참고문헌 · 소속 · 사사 · 쪽 머리 제외; 캡션 · 표 포함) | ESI 슬라이드 글

| 낱말 | 본문 \| ESI | 메모 |
|---|---|---|
| `identif` · `sensitiv` · `uncertain` · `uniqu` | **0 · 0** · 1 · 1 \| 0 · 0 · 0 · 0 | 불확도 = 그림 4 경계 불확도 · "uniquely defines"(Legendre) — 식별성 서술 0 |
| `error` · `±` · `standard deviation` | 0 · **9** · 9 \| 0 · 0 · 4 | `±` 는 전부 δ(표 1 여덟 · 본문 하나) · 표준편차는 리튬화 윤곽의 σ(8) + 그림 5 경계 막대(1) |
| `fit` · `model` | 8 · 21 \| 1 · 5 | 적합 = 게이트 다항식 · 판 식 · 격자 시그모이드 · 모형 = 전기화학 셋 |
| `pressur` · `compress` · `load` · `spring` · `deform` · `deflect` · `curv` | 3 · 14 · 24 · 21 · 16 · 14 · 7 \| 0 · 2 · 1 · 1 · 0 · 0 · 0 | `MPa` 2(0.14 · 0.185) · `load` 에 적재(loading density) 넷 포함 |
| `porosit` · `pinch` · `pore` · `tortuos` · `contact` | 17 · 3 · 6 · 1 · 5 \| 1 · 0 · 0 · 0 · 0 | contact 는 전부 기계 접촉(스프링 · 캔 · 접촉선 · 접촉 반지름) |
| `rest`(휴지) · `relax` · `persist` · `OCV` · `open circuit` | **2 · 0 · 4 · 0 · 0** \| 0 | 휴지 = "allowed to rest" · "at rest for several hours" · persist = 다상 지속(Methods · 결과 · 모형) |
| `LAM` · `LLI` · `degrad` · `inactive` · `isolat` · `aging` | **0 · 0 · 0 · 0 · 0** · 1 \| 0 | aging = "localized aging"(서론) |
| `plating` · `edge` · `cent(er/ral)` · `lateral` · `radial` · `gradient` · `inhomogene` · `heterogene` · `uniform` | 19 · 31 · 15 · 8 · 19 · 15 · 11 · 2 · 11 \| 3 · 6 · 4 · 3 · 3 · 1 · 0 · 0 · 1 | |
| `resist` · `overpotential` · `Wagner` · `C-rate` | 10 · 9 · 1 · 9 \| 0 · 0 · 0 · 0 | 저항 = 측면 저항 서사 · 측정 0 |
| `separator` · `anode` · `cathode` · `graphite` · `LiC6` · `LiC12` | 35 · 35 · 21 · 22 · 12 · 11 \| 9 · 16 · 13 · 9 · 8 · 8 | |
| `calibrat` · `lithium content`/`Li content` · `Legendre` · `EDXRD` · `misalign` · `wedg` · `tilt` | **0** · 9 · 2 · 4 · 2 · 3 · **0** \| 0 · 0 · 0 · 1 · 0 · 0 · 0 | 격자 → Li 는 "heuristic equation … obtained by fitting" |
| `solid-state` · `ASSB` · `solid electrolyte` | **0** \| 1 | ESI 의 1 은 "solid electrolyte interphase"(S6) |

# Q1~Q8 판정 (닻 페이지 수집 지침)

| Q | 판정 | 근거 |
|---|---|---|
| Q1 정량 | **해당 없음 — `θ(N)` 0/80.** 층 하나: **측면 `η(r)`** — 가장자리 띠(반지름 바깥 ≈2 mm · 면적 ≈50 %)가 ≈0.95C 충전에서 `[도표]` x 0.10–0.30 늦고 휴지 수 시간 뒤에도 흑연에서 남는다 — 한 시점으로 보면 덜 반응한 영역(`θ` 형)이지만 LiC₁₂ 까지는 반응했고(연결) 지속은 다상 평형의 성질이다(저자 인쇄) | `LAM` · `inactive` · `isolat` · `degrad` 0 · 사이클 축 0(형성 뒤 한 번 충전) |
| Q2 독립 관측 | **없다(접촉 ↔ LAM — 액체) · 층 하나: in situ EDXRD 프로필로메트리** — (i) 흑연 상 분율(LiC₆ · LiC₁₂)은 전위차계와 독립이고 교정이 필요 없다(산란 단면 · 조직 보정 인자는 미인쇄 — G7) (ii) 전극 경계 · 간극은 **기하 채널** — 압축 불균일의 직접 측정(분리막 자신은 안 잼 — G4) (iii) 양극 x̌ 는 격자 시그모이드(인쇄 계수 오기 — D7) | 교차: X선 면적 평균 ↔ 전하 — 규약이 달라 x 0.15–0.17 차(G11) · 전기화학 채널은 2전극 · 충전 한 번 |
| Q3 라벨층위 | **measured-crystallographic(봉우리 적분 · 상 분율 — 보정 인자 미인쇄) + measured-geometric(hard edge = 게이트 다항식 × 가우시안 · 빔 폭 전역 적합 값 미인쇄) → fitted-mechanical(판 식 δ · ζ₀ · ϑ — `[재현]` δ · `±` 재현) + computed-mechanical(하중 두 경로 — 인쇄 K 식 비재현) + computed-electrochemical(무한 셀 · 단상 원통 6C · 삼상 주기 3C — Ξ 가정) + measured-electrochemical(표 3 — x = C/10 방전 용량 정규화 · C-rate = 전류 ÷ 충전량) + 사후 사진(S6 — 조건 미인쇄)** | 구성당 셀 1 · 오차 = 경계 불확도 · δ `±` 뿐 · 지면 어긋남 24 건 |
| Q4 유일성 | **0/80 — 일흔두 번째 성질**(누적 0.5 그대로) | "측면 구배의 원인을 분리막 기공 압축으로 배정하되 — 대안 하나(1차 전류 가장자리 효과 · Wagner 수 ≈5 × 10³)만 수치로 배제하고 전극 측면 정합 · 조직 · 휴지 중 재분배는 다루지 않으며, 채택한 원인의 크기(Ξ = 0.75 → 가장자리 ε 0.1)는 측정 간극(가장자리 16.5–25.2 µm — 셀 절반이 분리막 공칭 이상)과 맞추지 않은 가정이고, 모형은 실험 율(≈0.95C — 표 3 이름표 '1.50C' · '1.06C' 는 같은 전류)의 3–6 배에서 모양만 맞춘다" · `identif` · `sensitiv` 0 |
| Q5 Li-In | **해당 없음(흑연 ‖ NCM523 풀셀 · 2전극)** · 층 하나: 음극 표면 과전압 η_a = 0(도금 조건)은 모형 안에서만 · 기준극 0 | `reference electrode` 0 |
| Q6 압력 | **층 둘(액체 코인셀 — 칸 이동 없음)**: (i) **스택 하중의 크기** — `[인쇄]` 0.14 · 0.185 MPa(판 식 · 스프링) · `[재현]` 인쇄 식 · 인쇄 값으로 K 92 N/mm → 0.157 MPa (ii) **면 분포** — 휨 δ 3.5–15.8 µm · 간극 가장자리 16.5–25.2 ↔ 가운데 23–36 µm · 구성 여덟(스프링 · 스페이서 넷 · Al · 링 심) · **구속 형식 둘 대조** · 압력 → 용량 · 압력 → 국소 저항 측정 0 · 요구치 0 | §(c) |
| Q7 dead Li | **해당 없음(흑연 음극)** · 층 하나: S6 — 방전 뒤 해체한 음극의 회색 침착 고리(`[인쇄]` "The lithium (which is covered by the solid electrolyte interphase) forms gray deposits") = 방전 뒤 남은 Li — 정체 판정 · 양 0 | 조건 미인쇄(G10) |
| Q8 화학 · OCP | **층 하나 — NCM523 격자 → Li 함량 시그모이드 · 흑연 세 상** | `[인쇄]` a₀ 2.886 Å · α "2.5 × 10⁻³" · x₀ 0.781 · Δx 0.158 · `[재현]` 66호 NCM523 a(δ) 16 점과 α = 2.5 × 10⁻² 에서 rms **0.0040 Å** · 인쇄 α 면 **0.047 Å** · `[도표]` d LiC₆ 3.711 · LiC₁₂ 3.527 · 묽은 3.456 Å · OCV · dV/dx 0 |

# ★ (a) 무엇을 쟀나

## ① 측정 — 에너지 분산 X선 회절 프로필로메트리

| 칸 | 이 편 | 출처 |
|---|---|---|
| 방법 | **EDXRD** — 굽힘 자석 백색광 · 에너지 분해 Ge 검출기 · 고정 2θ(수직면) — 각 에너지 = 각 d(Bragg `2d sinθ = λ`) | `[인쇄]` |
| 2θ · 창 | ≈2.287° · `[재현]` d(Å) = 310.6 / E(keV) → 그림 d 2.0–5.0 Å ↔ E ≈62–155 keV(LiC₆ 3.711 ↔ 83.7 · (003) 4.74 ↔ 65.5 · Cu(111) 2.087 ↔ 148.8 keV) | `[인쇄]` · `[재현]` |
| 빔 | **2 mm × 10 µm** 직사각형 · 셀 바닥과 나란히 — `[해석]` 2 mm 는 가로(y) · 10 µm 는 세로(z)(24호 게이지 "2 mm 폭 × 20 µm 높이" 와 같은 배치) | `[인쇄]` |
| 주사 | z **2 µm 간격** × y **10–15 등간격**(전극 지름 가로질러) · `[도표]` 그림 6a 15 점(−7 … +7 mm, 1 mm) · 6b 14 · 그림 8 u₀ 15 · σ(셀 2) 13 | `[인쇄]` · `[도표]` |
| 게이지 | **미인쇄**(G2) — `[재현]` 아래 표 | — |
| 정렬 | 방사선 사진 · 조립체 기울기는 두 전극에 같아 뺄 수 있다고 인쇄 | `[인쇄]` 그림 4 캡션 |
| 적분 · 보정 | 배경 제거 → 봉우리 적분(표 4 창) → 상대 세기 · 분리막 겹침(LiC₆) · 산란 단면(LiC₁₂ — ref 6) 보정 → x_k = k⁻¹ I_k / Σ I_k · x = Σ⟨x_k⟩ · ⚠ 창 사이 틈 3.430–3.500 Å 에 방전 음극 띠(D13) | `[인쇄]` · `[도표]` |
| 경계 | 게이트 다항식(구간 (z₁, z₂) 밖 0) × 가우시안 빔 윤곽 — 구간 끝 = hard edge · 계수 · 끝은 주사마다, 빔 폭은 전역 적합(값 미인쇄) · `[인쇄]` "resolution better than 0.5 microns" | `[인쇄]` 그림 3 · ESI S3 |
| 깊이 통계 | u₀ = 깊이 평균 · σ = 깊이 표준편차(수치 계산 — Legendre 식은 설명뿐, D9) | `[인쇄]` |

`[재현]` **게이지 길이**(빔 방향 x) — 입사 높이 h_i = 10 µm · 수광 슬릿 h_d(미인쇄) · 2θ 2.287°: L = h_i/tan2θ + h_d/sin2θ.

| h_d | 10 µm | 20 | 50 | 100 | **200(24호 같은 빔라인)** |
|---|---|---|---|---|---|
| L | 0.50 mm | 0.75 | 1.50 | 2.76 | **5.26** |
| y = 0 이 보는 반경 | 0–0.25 mm | 0–0.38 | 0–0.75 | 0–1.38 | **0–2.63** |
| y = 5 mm | 5.00–5.01 | — | — | — | **5.00–5.65** |
| y = 7 mm | 7.00–7.00 | — | — | — | **7.00–7.48**(전극 반지름 7.09 넘음) |
| 한 y 가 보는 면적(대략) | ≈1 mm² | — | — | — | ≈10.5 mm²(전극 158 mm² 의 ≈7 %) |

검사: 24호 인쇄 조건(h_i 20 µm · h_d 200 µm · 2θ 2.26°)을 같은 식에 넣으면 **5.58 mm** — 24호 인쇄 "≈5.6 mm" 를 재현한다. ⇒ 이 편 게이지가 24호와 같은 수광 슬릿이면 y 한 위치가 x 로 ≈5 mm 를 섞고, 가로 2 mm 빔이 y ±1 mm 를 섞는다(1 mm 간격 주사와 50 % 겹침).
가장자리(y = ±7)에서는 빔 폭 절반이 전극 밖이다 — x_k 는 적분 비라 채움 비율에 둔감하지만 물질 윤곽 세기는 줄어든다(`[해석]`).

## ② 셀 · 조건 (자세한 표는 §셀 사양)

NCM523(Toda · 90 % · 18.6 mg cm⁻² 코팅 · 16.8 활물질 · 71 µm · 공극 35.4 %) ‖ Celgard 2320(20 µm · 40 %) ‖ 흑연(Superior SLC1506T · 91.8 % · 9.9 · 9.1 mg cm⁻² · 70 µm · 34.5 %) · 1.2 M LiPF₆ EC:EMC 3:7 w/w **40 µL** · CR2032(Hohsen) · 전극 둘 다 **1.58 cm²**(같은 크기 — 넘침 0) ·
스프링(SS · n 3 · 15 / 10.6 mm · 자유 높이 1.4 · t 0.25 mm) · 스페이서 A(SS 0.5 mm) · B(Al 0.41) · C(Al 1.0) · 링 심(SS 100 µm · 12 / 6 mm) · 개스킷 크림핑 · 형성 C/10 × 2 + C/25 × 1(3.0–4.1 V · **30 °C**) → 3.0 V 유지 → 방전 상태 X선 → 충전(표 3) → 휴지 → X선.
`[재현]` 흑연 이론 3.385 mAh cm⁻²(9.1 × 372) · NCM523(`[인쇄]` Li1.03 조성 · M 95.03 g mol⁻¹) 1 Li = 282.0 mAh g⁻¹ → 4.738 mAh cm⁻² · C/10 방전 139–150 mAh g⁻¹(NCM) · N/P(흑연 이론 ÷ 셀 C/10) 1.34–1.45.

## ③ "uneven compression" — 무엇으로 · 얼마나

무엇으로: 두 전극의 hard edge 높이 ↔ y(그림 4 · 5) → 간극 ζ(y) = (위 전극 아래 경계) − (바닥 전극 위 경계) → 식 (3) ζ(y) = ζ₀ + y tanϑ + z(y/R) 적합 → δ(가운데 휨) · 마지막 열.

| 셀 | 스프링 · 바닥 심 | 바닥 스페이서 | 위 / 바닥 전극 | δ ± `[인쇄]` | 마지막 열 `[인쇄]` | ζ₀ `[재현]`(표 1 역산 · δ/(ζ₀+δ)) | 가운데 ζ₀+δ | 그림 적합 `[재현]` ζ₀ · δ |
|---|---|---|---|---|---|---|---|---|
| 1 | ✘ · — | A SS 0.5 | 양 / 음 | 10.8 ± 0.9 | 30 % | **25.2** | 36.0 | 그림 6 **25.3 · 10.86 ± 0.90** · 그림 4a 25.4 · 10.6 |
| 2 | 넷 · — | A | 양 / 음 | 3.9 ± 0.6 | 16 | 20.5 | 24.4 | 4c 20.9 · 3.6 |
| 3 | ✘ · — | A | 음 / 양 | 6.1 ± 1.0 | 21 | 22.9 | 29.0 | 4b 22.1 · 5.6 |
| 4 | 넷 · — | A | 음 / 양 | 6.2 ± 1.2 | 27 | **16.8** | 23.0 | 4d 18.9 · 4.6(가운데 7 점) |
| 5 | ✘ · — | B Al 0.41 | 음 / 양 | 15.8 ± 1.1 | 44 | 20.1 | 35.9 | 5b 17.8 · 15.4 |
| 6 | ✘ · — | C Al 1.0 | 음 / 양 | 13.0 ± 1.2 | 44 | **16.5** | 29.5 | 5c 17.3 · 12.9 |
| 7 | ✘ · ✘ | C | 음 / 양 | 14.2 ± 2.3 | 42 | 19.6 | 33.8 | 그림 없음 |
| 8 | ✘ · ✘ | B | 음 / 양 | 3.5 ± 0.6 | 15 | 19.8 | 23.3 | 그림 6 **20.0 · 3.48 ± 0.54** · 5a 20.2 · 3.1 |

- `[재현]` 식 (1) 을 지름 위에서 선 평균하면 ⟨z⟩ = 8δ(6+ν)/[15(5+ν)] — 인쇄 ⟨ζ⟩ 식 ✓(인자 SS 0.6346 · Al 0.6333; 면 평균이면 (7+ν)/[3(5+ν)] = 0.46).
- ★ **마지막 열의 정의** — 인쇄 "the ratio of the maximum deflection at the center (δ) to the mean gap width ⟨ζ⟩" · 그러나 그림 적합 ζ₀ 에 인쇄 식을 넣으면 셀 1 **33.7 %**(인쇄 30) · 셀 5 · 6 **56 · 51 %**(44 · 44) · 셀 8 15.7(15) — **δ/(ζ₀ + δ)(= 가운데 간극 대비)** 면 30.0 · 46 · 43 · 14.8 로 넷 다 맞는다(D5). 본문 "none of these changes allowed us to obtain δ/⟨ζ⟩ < 15%" 도 이 정의로 읽힌다.
- **크기** — 가장자리 ↔ 가운데 간극 차 3.5–15.8 µm = 가운데 간극의 15–44 %(가장자리 간극이 가운데의 56–85 %). 가장자리 간극 16.5–25.2 µm · 가운데 23–36 µm ↔ 분리막 공칭 20 µm(`[인쇄]` "∼40% before it swells in the electrolyte").
- ⚠ **절대 압축은 셀 절반에서만** — 가장자리 간극이 20 µm 아래인 셀은 4 · 6(16.8 · 16.5) · 7 · 8(19.6 · 19.8 — 공칭과 같은 크기)이고 셀 1 · 2 · 3 은 20.5–25.2 µm 로 공칭보다 넓다(셀 5 는 표 역산 20.1 ↔ 그림 적합 17.8 — 판독 폭 안에서 갈린다). 저자의 "pinched near the edge and dilated at the cell center" 는 **상대 변화**(가장자리/가운데)로는 서고, 절대값으로는 셀 1(그림 6 — 간극 최소 23.2 µm)에서도 분리막 공칭 두께 아래로 안 내려간다(`[해석]` — 분리막 팽윤 · 표면 거칠기 · 경계 정의가 절대값을 옮길 수 있다 · 분리막 자신의 z 윤곽 0 — G4).
- `[재현]` 모형 Ξ = 0.75 → 가장자리 ε 0.1 · 고체 부피 보존이면 두께 비 (1 − 0.4)/(1 − 0.1) = **0.667** ↔ 셀 1 ζ₀/(ζ₀+δ) = 25.3/36.1 = **0.70**(상대로는 맞는다) · 셀 5 · 6 0.54 · 0.57 · 셀 8 0.85. 절대로는 20 µm · ε 0.4 분리막이 가장자리 13.3 µm 가 되어야 하는데 측정 가장자리 간극은 16.5 µm 이상이다 — Ξ 는 상대 휨에 맞춘 가정이다(`[해석]` — 선택 근거 인쇄 0).

## ④ "steep lateral gradients" — 크기 · 방향 · 시간 척도

| 셀 | 충전(`[인쇄]` 표 3 · `[재현]` 시간) | 음극 u₀ 평탄(\|y\| ≤4) | 가장자리 −7 / +7 | LiC₆ 분율 평탄 → 가장자리 | σ(LiC₆) 모양 | 면적 평균 `[재현]` | 표 3 x | 바뀌는 자리 |
|---|---|---|---|---|---|---|---|---|
| 1(스프링 · δ 10.8) | 2.247 mA cm⁻² × **39.6 분** → 1.482 mAh cm⁻² | **0.644** | **0.539 / 0.564** | 0.29 → 0.08 / 0.13 | 가운데 0.27–0.28 → 가장자리 0.03 · 0.08(**줄어듦**) | **0.611** | 0.59 | \|y\| ≳5 mm |
| 2(스페이서 넷 · δ 3.9) | 같은 전류 × **56.6 분** → 2.119 | **0.847** | **0.545 / 0.580** | 0.69 → 0.09 / 0.16 | 0.06–0.11 → y ±6 0.21 · 0.23(**늘어남**) | **0.779** | 0.89 | \|y\| ≳5–6 mm |
| 8(링 심 · δ 3.5) — ESI S4 포스터 y = −7 mm 만 | 0.197 mA cm⁻² × 12.3 h → 2.43 · x 1.0 | 못 봄 | 음극 Cu 쪽 LiC₁₂ 우세 · 분리막 쪽 LiC₆ | — | — | — | 1.0 | — |

- **방향** — 가장자리가 늦다(LiC₁₂ → LiC₆ 전이가 가장자리에서 뒤처진다 — `[인쇄]` 삼상 모형 "This succession of LiCx phases occurs in the central regions faster than it does near the edge" 와 같은 방향). 양극은 평탄(셀 1 `[도표]` 0.28–0.32 · σ ≤0.03).
- **크기** — 가장자리 ↔ 평탄 차 Δu₀ **0.08–0.11(셀 1) · 0.27–0.30(셀 2)** · LiC₆ 분율 ×0.27–0.44(셀 1) · ×0.13–0.23(셀 2). `[재현]` 바깥 띠(r 5–7.09 mm)는 면적의 **50 %** — "가장자리 효과" 가 전극의 절반을 덮는다.
- **σ 모양이 셀마다 반대**(셀 1 가장자리로 줄어듦 ↔ 셀 2 늘어남) — `[인쇄]` "differences between the cells arise from the dynamics of LiC12 → LiC6 phase transition and the extent of anode lithiation" · S7 캡션 "for the anode σ initially points down near the edge, and only then points up".
- **시간 척도** — 충전 40–57 분 → 휴지 "several hours" 뒤 지도(측정 시각 · 주사 순서 미인쇄 — G3) · 흑연 구배 유지 · 양극 평탄. `[도표]` 바깥 위치 좌우 차 +0.02–0.04(+y 쪽 높음) — 주사가 −7 → +7 순이면(애니메이션 첫 프레임 "y=−7.0 mm" — `[해석]`) 늦게 잰 쪽이 조금 더 찼다 · 이완 · 쐐기 구분 불가.
- ★ **율 이름표** — `[재현]` 표 3 "Charge rate" = 전류 ÷ 충전량(셀 1 2.247/1.482 = 1.516 → "1.50C" · 셀 2 1.060 → "1.06C" · 셀 8 12.34 h → "C/12.3")이다. 그림 9 의 1C = 2.37 mA cm⁻² 로는 **두 셀 모두 0.948C**(자기 C/10 용량 기준 0.89 · 0.95C) — 같은 전류다(D11). 결론 "charge rates exceeding 1C" 의 표본은 X선 셀에 없다(`[해석]`).
- ★ **x 규약** — 표 3 x 는 `[재현]` 충전량 ÷ C/10 방전 용량(0.588 · 0.894 · 1.043 → 인쇄 0.59 · 0.89 · 1.0)이고, 인쇄 서술("referenced to the theoretical capacity of graphite")대로면 0.438 · 0.626 · 0.718(D10). X선 면적 평균(0.611 · 0.779)은 셀 1 에서 표 3 과 맞고 셀 2 에서 0.11 낮다 · X선 − 이론 기준 = **0.174 · 0.153** — 방전 상태 음극의 잔류 Li(`[도표]` 그림 2b 방전 띠 3.456 Å = 묽은 상 · S7 모형 초기 음극 0.09) 또는 상 정량 편향(G7 · G11 — 저자 무언급).

# ★ (b) 24호 G8 · G9 가 서는가 — 그리고 79호 측면 교락

## G8 — 정렬 · 평탄도 · 조각의 경계 정합

| 24호 명제(digest 전사) | 이 편이 주는 것 | 판정 |
|---|---|---|
| 조각의 전극 경계 정합 없음(G8 · S7 "Slice 1 was only partially in the composite cathode") | **y 마다 두 전극의 hard edge 를 적합**해 깊이 좌표를 경계에 맞춘다(`[인쇄]` 불확도 막대 · "better than 0.5 microns") | ✅ 방법 선례 — 같은 빔라인에서 경계 정합을 측정으로 푼 처리(24호는 쓰지 않음) |
| "5.6 mm 에서 0.2° 기울면 한 조각(20 µm)이 번진다"(`[재현]` · 24호 기울기 인쇄 0) | `[도표]` 조립체 y 기울기 **0.17–0.81 µm/mm = 0.010–0.046°**(위 전극 경계 일곱 셀) · `[인쇄]` "This misalignment is the same for both electrodes, and it can be subtracted away" · 두 전극 사이 쐐기 0.02–0.28 µm/mm(스페이서 넷 셀에서 "difficult to avoid wedging") | ⚠ 코인셀 기울기는 24호 가정의 1/4–1/20 — 5.6 mm 게이지에서 1–5 µm · **x 방향(게이지 길이 방향) 기울기는 이 편도 못 잰다**(y 주사로는 안 보임) |
| "정렬 · 평탄도가 깊이 분해능을 정한다"(:158) | **휨 δ 3.5–15.8 µm** — 바닥 전극이 가운데로 처진다 · `[재현]` 셀 1 휨을 게이지 길이 5.26 mm 에 넣으면 게이지 안 높이 차 y = 0 ≈1.8 · y = 5 mm ≈1.45 µm(10 µm 빔 높이보다 작다) | ✅ 평탄도 항목이 선다 — 코인셀형(얇은 판 · 오목 캔)에서는 **곡률이 기울기보다 큰 정렬 오차**이고 크기가 20 µm 조각과 같다 · 24호 셀(∅12.6 mm 펠릿 · 50 MPa 지그)의 곡률 · 평탄도는 24호 지면 0 — 이 편 δ 는 옮기지 않는다(`[해석]`) |

## G9 — 측면 대표성

| 24호 명제(digest 전사) | 이 편이 주는 것 | 판정 |
|---|---|---|
| 게이지 = 양극의 `[인쇄]` 1.48 % — "깊이 구배는 중앙 한 기둥의 것이다" | 측면 윤곽 = **평탄한 가운데(반지름 ≲4.5–5 mm · 면적 ≈50 %) + 가장자리 띠** · 중앙 기둥은 평탄부 값을 준다 | ✅ 선다 — 중앙 기둥은 평탄부만 대표 |
| 쿨롱 ↔ XRD 폐합 여섯 중 다섯 ±7 %(:327) — "게이지가 셀 평균을 대표한다는 간접 증거" | `[재현]` 중앙(\|y\| ≤4) ↔ 면적 평균 절대 x **+0.033(셀 1 · +5.4 %) · +0.068(셀 2 · +8.7 %)** · 방전 기준 Δx 로는 **+7 · +11 %**(잔류 x 0.174 · 0.153 뺌) | ⚠ **폐합 ±7 % 는 이 크기의 측면 불균일을 못 가른다**(`[해석]` — 코인셀 ≈0.95C 의 크기를 옮긴 비교 · 24호는 C/10 ASSB) |
| `[인쇄]` "locations at the circumference … reacted first, and the center 'caught up' within about an hour"(SI p17 — 전달 전류 서술) | **가장자리가 늦고**(흑연) 휴지 수 시간 뒤에도 남는다 · 가장자리 효과(1차 전류)는 Wagner 수로 배제(`[재현]` w ≈5 × 10³ · Δj/j ≈5 × 10⁻⁵ · 띠 ≈ζ ≈25 µm) | ⚠ **방향이 반대** — 측면 방향은 보편 규칙이 아니고 셀 설계(하중 경로 · 분리막 두께 · 가장자리 구속 · 상대극 크기)가 정한다(`[해석]`) · 시간 척도 차(≈1 h ↔ 수 시간 지속)는 재료 차(고용체 NMC111 ↔ 다상 흑연)와 같은 방향(§(d)) |

⇒ 24호 G8 · G9 의 **"검사 항목"** 은 이 편으로 선다(경계 정합 · 기울기 · 곡률 · 측면 대표성을 값 옆에 적을 것). **"수치"** 는 옮기지 않는다 — 셀(액체 코인셀 ↔ ASSB 펠릿 지그) · 하중(0.13–0.19 ↔ 50 MPa) · 재료가 다르다.

## 79호 측면 교락 — 크기는 주지 않고 형태만 준다

| 칸 | 79호(digest 전사) | 이 편 | `[해석]` |
|---|---|---|---|
| 기하 | 기울기 2.4–2.9° × ∅4.75 mm → 끝 주사 = 앞 · 뒷면 가장자리 0.3–0.6 mm · 양 끝은 반대쪽 가장자리 | 기울기 ≤0.05° · 측면 주사 15 위치 · 경계 적합 | 79호는 측면을 기울기로 "섞고", 이 편은 측면을 "주사" 한다 |
| 측면 윤곽 | 측면 자료 0 | 가장자리 ≈2 mm 띠(반지름의 ≈30 %)에 몰림 · 좌우 차 x +0.02–0.04 | 같은 비를 79호 원판(반지름 2.375 mm)에 두면 띠 ≈0.7 mm — 끝 주사(0.3–0.6 mm)는 띠 안에 든다(비율 옮김은 가정) |
| 크기 | 앞 ↔ 뒤 ASOC 차 ≈0.5(C/10 끝) · 뒤 넷 사이 0.02–0.05 | 좌우 비대칭 0.02–0.04 · 가운데 ↔ 가장자리 0.1–0.3 | 79호 주 구배(≈0.5)를 측면 교락으로 설명하기는 어렵다 — 뒤 넷 사이 작은 차는 교락과 같은 크기다 |
| 셀 | PTFE 관 · C 클램프(압력 값 0) · GF/B 0.68 mm · Li ∅5.6 mm > 양극 ∅4.75 | CR2032 · 스프링 0.13–0.19 MPa · Celgard 20 µm · 전극 같은 크기 | 하중 경로 · 분리막 · 상대극 넘침이 달라 **방향 · 크기 모두 미정** |

⇒ 원장 (크) "파일 42 를 측면 교락 대조 재료로" — **대조 수행**: 이 편은 79호 교락의 크기를 주지 않는다. 주는 것은 형태(가장자리 띠 · 좌우 비대칭 · 방향의 설계 의존)와 방법(측면 주사 + 경계 적합)이다.

# ★ (c) 압력 (Q6) — 코인셀 압축 불균일의 원인 · 크기 · 국소 SOC 영향

## 원인 — 설계 요소 하나: 오목한 캔 위 "단순 지지" 바닥 스페이서

| 요소 | `[인쇄]` | `[재현]` · `[해석]` |
|---|---|---|
| 캔 | 바닥 캔이 오목 · 가운데 스페이서 밑 간극 <15–30 µm(셀마다 다름) · 셀 1 다이얼 게이지 18 µm | 간극이 δ 의 상한이 된다 — 셀 1 δ 10.8 < 18 ✓ |
| 바닥 스페이서 | 가장자리 접촉선에서만 받친 판 · 균일 하중에 오목하게 휨 · 바닥 전극이 따라 휨 | 판 반지름 R 7.09 mm = **전극 반지름**(√(1.58/π) = 7.092 — 스페이서 7.75 아님 · G8) |
| 위 쪽 | 스프링이 크림핑 압력을 흡수 → 위 캔 · 스페이서 · 전극 평평 | `[도표]` 위 전극 경계는 곧고 기울기만(0.17–0.81 µm/mm) |
| 스프링 | SS 물결 n 3 · D_out 15 · D_in 10.6 · 자유 높이 1.4 · t 0.25 mm · 방사선 Δ 0.27 mm "∼16% compression" | **D2**: 0.27/1.4 = **19.3 %** · 스택 닫힘(내부 높이 2.57 − 스페이서 둘 1.0 − 전극 · 집전체 · 분리막 0.191 = **1.379 mm** → 자유 높이 1.4 면 Δ **0.021 mm**) — 두 산술이 모두 **자유 높이 ≈1.65 mm** 에서 맞는다(0.27/1.649 = 16.4 % · 1.649 − 1.379 = 0.270) |
| 스프링 상수 | K = ϱEt³/D_m² · ϱ ≈ (µn⁴/k)(D_out/D_in) · k 3.88 → "K ≈ 110 N mm⁻¹" · 제조사 60–117 | **D3**: µ 0.1719 · ϱ 5.078 · D_m 12.8 mm · E 190 GPa → **K = 92.0 N/mm** — 110 이 되려면 E 227 GPa 또는 t 0.265 mm · 인쇄 q 0.185 MPa 는 K 108.2 에 해당 |

## 크기

- **하중** `[인쇄]` 0.14 MPa(판 식 · δ ≈10 µm) · 0.185 MPa(스프링) → `[재현]` δ 10.0 µm ↔ **0.130** · δ 10.8(셀 1) ↔ **0.140** MPa(D4) · 스프링 K 92–110 N/mm × 0.27 mm = **24.8–29.7 N ↔ 0.157–0.188 MPa**(전극 면적 157.9 mm²) · 제조사 범위 60–117 N/mm → 0.10–0.20 MPa. ⇒ 코인셀 스택 압력 ≈**0.1–0.2 MPa**.
- **판 식으로 구성별 휨 예측**(`[재현]` — 스택 두께 차로 Δ 를 옮기고 K 92 · 110):

| 구성 | Δ 가정 | q (MPa) | 판 식 δ (µm) | 측정 δ `[인쇄]` | `[해석]` |
|---|---|---|---|---|---|
| A SS 0.5 · 스프링(셀 1 · 3) | 0.27 | 0.157–0.188 | 12.1–14.5 | 10.8 · 6.1 | 같은 구성 두 셀이 ×1.8 다름(G9) |
| B Al 0.41 · 스프링(셀 5) | 0.18 | 0.105–0.125 | **37.1–44.4** | **15.8** | 판 식의 ≈40 % — 캔 간극(<15–30 µm)에 닿은 쪽 |
| C Al 1.0 · 스프링(셀 6) | 0.77 | 0.449–0.536 | 10.9–13.1 | 13.0 | ✓ "spring became over compressed" 의 크기 |
| C + 링 심(셀 7) | 0.87 | 0.507–0.606 | 12.4–14.8 | 14.2 | 심이 지지를 바꿔 판 식 밖(같은 크기는 우연일 수 있다) |
| B + 링 심(셀 8) | 0.28 | 0.163–0.195 | 57.7–69.0 | **3.5** | 링 심(반지름 3–6 mm)이 판을 가운데 가까이 받쳐 판 식(R 7.09) 밖 |
| A · 스페이서 넷(셀 2 · 4) | 강체 적층 2.691 mm ↔ 내부 높이 2.57(간섭 0.121 mm) | — | — | 3.9 · 6.2 | 판 식으로 역산 q 0.051 · 0.080 MPa — 하중 추정 인쇄 0 |

- **간극** — 가장자리 16.5–25.2 · 가운데 23–36 µm · δ/ζ_max 15–44 %(③).
- **구속 형식 대조**(원장 (하) ①) — 스프링(유한 강성 — 정하중에 가까움) ↔ 스페이서 넷(강체 적층 — 정변위에 가까움): 같은 바닥(SS A)에서 δ 6.1 · 10.8(스프링) ↔ 3.9 · 6.2(스페이서) · 쐐기는 스페이서 쪽이 크다고 인쇄 · 스페이서 쪽 하중 추정 0.

## 국소 SOC 영향

- 흑연 가장자리 띠 지연(④) · `[인쇄]` 저자 기구 "greater resistivity near the electrode edge that decreases the current and causes slower lithiation" · 빠른 충전에서 가장자리 η_a 가 낮아져 도금이 쉽다 → S6 고리 · 모형 그림 10c 고리.
- `[재현]` 분리막 옴 강하(인쇄 κ 10 mS cm⁻¹ · τ = ε^−1/2 → κ_eff = κε^1.5 · 20 µm): ε 0.4 **0.79 Ω cm²** · 0.2 2.24 · 0.1 **6.32 Ω cm²** → 2.247 mA cm⁻²(X선 셀)에서 **1.8 ↔ 14.2 mV** · 3C 5.6 ↔ 45 mV · 6C 11 ↔ 90 mV(고체 부피 보존 두께면 ε 0.1 에서 4.22 Ω cm²). 가장자리 ε 0.1 이면 X선 셀 전류에서 ≈12 mV 의 추가 강하 — 흑연 LiC₁₂/LiC₆ 평탄 위에서 측면 전류를 가를 수 있는 크기다(`[해석]` — 농도 분극 · 전극 쪽 임피던스 비교 0).
- 모형 문턱(그림 9 `[도표]`): 2.0–3.0C 는 ε ≳0.15–0.2 에서 거의 평평하고 ε 0.10–0.15 에서 급락 — 저자 "flat top" 설명. X선 셀(0.95C)은 그림 9 의 가장 낮은 율(2C)보다 낮다 — 이 율에서 측면 지연이 크게 보이려면 가장자리 ε 이 급락 구간(≲0.15)이어야 한다는 쪽(`[해석]` — 측정 간극과는 어긋난다, ③).

## ASSB 로 옮길 조건 (`[해석]`)

| 칸 | 코인셀(이 편) | ASSB 가압 셀(위키 표본 — digest 전사) | 옮기나 |
|---|---|---|---|
| 하중 크기 | 0.1–0.2 MPa | 운전 ≈5(77호) · 7(76호) · 40(73호) · 50(24호) · ≈62 MPa(62호) — ×25–600 | ❌ 크기 |
| 하중 경로 | 얇은 판(0.41–1 mm) · 가장자리 단순 지지 · 오목 캔 | 강체 램 · 금형 · 볼트 · 유압 — 판 휨 기구 대신 금형 벽 마찰 · 램 기울기 · 펠릿 두께 불균일 · 가장자리 무구속(76호 관찰 면) | ❌ 기구 · ✅ **측정 방법**(경계 적합으로 곡률 · 쐐기 · 기울기를 가르는 것) |
| 분리막 | 20 µm 다공막 · 기공 폐쇄 → 이온 저항 | SE 펠릿 ≈0.5–1 mm · 압력 → 입자 접촉 · 치밀화 → 저항(5 · 16 · 39호) | ✅ 사슬 모양만("면 압축 불균일 → 측면 저항 → 측면 `η(r)` → 가장자리 도금 · 지연") |
| 측면 Wagner 수 | `[재현]` w = κ(dη/di)/ζ ≈**5 × 10³**(ζ 25 µm · i₀ 40 µA cm⁻²) → Δj(R)/j∞ ≈5 × 10⁻⁵ · 띠 ≈ζ | κ ≈1.9 mS cm⁻¹(24호 LPSC) · ζ ≈0.5–1 mm(펠릿 분리막 — 24호 LPSC 200 mg · ∅12.6 mm) → 같은 i₀ 면 w ≈**24–49** → Δj/j ≈0.5–1 % · 띠 ≈ζ(mm 급) | ✅ 식(값은 셀의 κ · i₀ · ζ 로) — 1차 전류 가장자리 효과가 ASSB 에서 두 자릿수 커지고 띠가 mm 로 넓어진다(i₀ 는 흑연 액체 값을 빌린 규모 논증) |
| 방향 | 가장자리 늦음 | 24호 "가장자리 먼저"(전달 전류 서술) | ❌ — 방향은 설계가 정한다 |
| 재료 이완 | 흑연 구배 지속 · 양극 평탄 | In-Li 합금 상대극도 다상(평탄) | ✅ 조건(§(d)) |

# ★ (d) θ ↔ η — 측면 구배는 수송 · 압력(η)인가, 끊긴 영역(θ)인가

## 연산자 표

| 연산자 | 이 편 | 무엇을 가리키나 |
|---|---|---|
| **셀 안 휴지** | ✅ **있음(이 계보 첫 직접 표본)** — `[인쇄]` "allowed to rest" · "This non-uniformity persisted even after the cells were at rest for several hours" · 양극 "varies little even in these edge regions … suggesting smoothing of lithium concentration gradients in the absence of current" | **흑연: 휴지 지속 — 그러나 `θ` 의 서명이 아니다**(`[인쇄]` Methods "in multiphase materials such as lithiated graphite, Li⁺ ion gradients persist almost indefinitely as phase boundaries serve as barriers") · 양극(고용체): 평탄 — 이완 쪽(휴지 **전** 양극 지도 0 → "smoothing" 은 추론) · 휴지 길이 · 시각 · 주사 순서 미인쇄(G3) |
| 느린 율 | 셀 8(C/12.3 · x 1.0) — ESI S4 포스터 y = −7 mm 에 Cu 쪽 LiC₁₂ 우세(`[도표]` ≈12 ↔ LiC₆ ≈5) | 느린 율에서도 **가장 바깥**은 덜 찼다(한 프레임 · 가운데 미확인) — 저자 모형(ε 0.2–0.4 에서 저율 무영향)과 긴장 · 대면 결손(전극 같은 크기 · 측면 정합 미보고 — G15) · 고립 · 매우 큰 저항 중 무엇인지 지면으로 못 가른다(`[해석]`) |
| 충전량(같은 전류) | 셀 1(1.482) ↔ 셀 2(2.119 mAh cm⁻²) — σ 모양 반대 | `η` 의 상 전이 동역학(`[인쇄]` 삼상 모형) — 율 연산자는 아니다(전류 같음) |
| 역방향(방전) | 0 — 충전 뒤 방전 지도 0 | — |
| 다음 사이클 | 0 | — |
| 모형 | 무한 셀 · 단상 원통(6C) · 삼상 주기(3C) — 전부 연결된 전극의 저항 분포 | `η(r)` 만 — 고립 항 0 |

## `θ` 형 영역 — 0

가장자리 띠도 LiC₁₂ 까지 리튬화했고(`[도표]` u₀ 0.54–0.58 = 반쯤 참) 깊이 방향으로 고르다(σ 작음 — 셀 1) — 반응한 영역이다. 사진 두 장의 원판 중심 점(캡션 무언급)과 셀 8 가장 바깥의 LiC₁₂ 우세는 정체 미상이다.

## 휴지 연산자의 재료 조건 — 원장 (두) 에 붙는 줄 (`[해석]` — 원전 인쇄를 옮김)

| 재료 | 휴지 중 | 휴지 뒤 남은 구배가 뜻하는 것 |
|---|---|---|
| 고용체(NCM · 이 편 양극) | 구동력 dU/dx ≠ 0 → 전해액 · 전자 경로로 재분배 → 평탄 | 연결돼 있으면 이완 — 남으면 `θ` 후보(단 재분배 시간 척도가 휴지보다 길면 `η` — ASSB 는 모름) |
| 다상 · 평탄 전위(흑연 LiC₁₂/LiC₆ · 이 편 음극) | 두 상 공존에서 전위가 같아 구동력이 거의 없고 상 경계가 확산을 막는다(`[인쇄]`) → 지속 | **연결돼 있어도 남는다 — 휴지 지속은 `θ` 의 서명이 아니다** |
| (이 위키의 다른 자리) | In/InLi 상대극(2상 평탄) · NCM811 H2/H3 공존 구간 · 흑연 음극 복합체(76호) | 같은 조건이 걸린다 |

⇒ 원장 **(두)** "`θ` 판정의 시간 궤적 조건" 의 **(i) 셀 안 휴지** 줄에 붙일 조건: **"휴지 뒤 지속은 고용체 창에서만 `θ` 쪽 근거 · 다상 평탄 창에서는 근거가 아니다"**(결정은 사용자). 74 · 76 · 77 · 78 · 79호 다섯 편의 "휴지 칸 빔" 을 이 편이 **처음 채우되, 채운 자리가 다상 재료라 `θ` 판정력이 없다**.

## 23 · 22 · 24호 자리로 (`[해석]`)

- 22호 ex situ(펠릿째 ≈5 h — 암묵적 휴지) · 24호 방전 끝 구배 "<0.02"(인쇄) — 둘 다 NMC(고용체 쪽) 관찰이라 이 편 양극과 같은 쪽(휴지 → 이완)이다. 24호의 "가장자리가 ≈1 h 에 따라잡는다" 도 고용체 이완과 양립한다.
- ASSB 에서 휴지 연산자를 쓸 때는 (i) 관측 재료가 고용체 창인지 (ii) 재분배 경로(SE 이온 · 탄소 전자)의 시간 척도를 값 옆에 적는다 — 액체(이 편)의 "수 시간 안 이완" 을 옮기지 않는다.

# ★ (e) ESI pptx — 요약 (상세는 §ESI 슬라이드별)

- 슬라이드 10(표지 + S1–S9) · 이미지 13(포스터 프레임 7 · 도식 2 · 사진 2 · 방사선 사진 1 · 캡션 그림 1) · mp4 7(H.264 · 0.5–58.5 s · 562 × 552 … 914 × 424 · 15–1,755 프레임 — **판독 안 함**).
- 본문 인용 자리는 전부 있다(S1a · S1b · S2–S9) · 본문이 인용한 **Table S2** · ESI 가 인용한 **Table S3** 는 받은 표 PDF 부재로 없다(G1 — 사용자 결정 · 추정 0).
- 어긋남 여섯(D14–D19): S2 = 셀 8(본문 그림 2 = 셀 1) · S2 "(300) 만 적분"(본문 (101)) · S4 "graphite cathode" · S7 "semi-infinite periodic" · "92 %" · S1 단위 mm · z 방향 표기 제각각.
- 판정에 쓴 ESI: S1(셀 구성 · 링 심 위치) · S4 포스터(범례 "NMC (101)" · 분리막 봉우리 · 셀 8 가장자리 LiC₁₂) · S5 포스터(양극 x 0.65–0.75 → D12) · S6(고리 위치 · 초승달 · 중심 점) · S7 포스터(모형 초기 음극 0.09) · S8 포스터(t = 0 부터 측면 불균일) · S7 캡션 그림(ε₀ · Ξ 기호).

# ★ (f) Q1 · Q2 · Q3 · Q4 · Q6

- **Q1** — 해당 없음(액체 · 형성 뒤 한 번 충전 · 사이클 축 0): `θ(N)` 0/80. 층 하나: 측면 `η(r)` — "덜 반응한 가장자리" 가 연결된 상 전이 지연이고 휴지로도 안 풀린다(다상). 용량 채널로 읽으면 면적 절반의 부분 이용(`[해석]`).
- **Q2** — 층위: 흑연 상 분율은 전위차계 독립 · 교정 불필요(보정 인자 미인쇄) · 전극 경계는 기하 채널(압축의 직접 측정 — 분리막 자신은 안 잼) · 양극 x̌ 는 시그모이드(α 오기). 실질 교차 = X선 면적 평균 ↔ 전하(규약 차 0.15–0.17 — 잔류 Li 또는 편향).
- **Q3** — 층 여섯(위 표). 오차 = 경계 불확도 · δ `±`. `[재현]` δ · `±` 는 그림에서 재현되고, 마지막 열은 정의가 인쇄와 다르다(D5).
- **Q4** — **0/80, 일흔두 번째 성질.** 대안 배제는 하나(Wagner 수)뿐 · 원인 크기(Ξ)는 가정 · 모형 율은 실험의 3–6 배 · 식별성 · 민감도 서술 0.
- **Q6** — 층 둘(하중 크기 · 면 분포) — 압력의 **공간 분포를 기하로 잰 첫 표본**(액체 코인셀). 요구치 · 압력 → 용량 0.

# ★ (g) 잇기

| 편 · 개념 | 이 편이 주는 것 |
|---|---|
| **24호**(EDXRD 깊이 · G8 · G9 · 같은 빔라인 · Okasinski · Chuang 공저) | G8 검사 항목 ✅(경계 정합 · 기울기 · **곡률**) · G9 ✅(중앙 기둥 = 평탄부) · 방향 ⚠ 반대 · 폐합 ±7 % 는 이 크기의 측면 불균일(+5–9 %)을 못 가른다 · 게이지 식이 24호 5.6 mm 를 재현 — 이 편 게이지는 미인쇄 |
| **76호**(흑연 \| LPSCl 복합 음극 · 7 MPa · 관찰 면 = 펠릿 가장자리 2 mm 를 깎은 자유 면 · 방향 규칙 · Wa) | 76호 digest 가 적은 "관찰 셀이 만드는 비균일 후보" 중 **② 옆 구속 없는 가장자리의 국소 압력 · 접촉 · ④ 1 mm 분리막의 가장자리 전류 분포** 에 이 편이 형태를 준다 — 가장자리가 가운데와 다르게 눌리면 측면 `η(r)` 이 생기고, 1차 전류 가장자리 띠는 ζ(분리막 두께) 척도다(ASSB ζ ≈1 mm → 띠 mm 급 `[해석]`) · 76호 Wa(깊이) ↔ 이 편 w(측면)는 다른 척도 |
| **79호**(액체 두꺼운 NMC811 · 기울기 깊이 혼합 · 끝 주사 = 반대 가장자리) | 교락 크기는 안 줌 · 형태(가장자리 띠 · 좌우 비대칭 0.02–0.04 · 방향 설계 의존) · 휴지 칸: 79호 계획 휴지 0 ↔ 이 편 휴지 있음(다상이라 판정력 없음) |
| **22호**(ex situ NCM622 · 두 상) | 22호 암묵적 휴지(펠릿째 ≈5 h)의 양극 쪽 이완과 같은 방향(고용체) — 휴지 조건의 재료 줄 |
| **66호**(de Biasi — NCM523 격자 원자료) | 이 편 NCM523 시그모이드의 인쇄 α 오기를 66호 표 S1 로 판정(α 2.5 × 10⁻² rms 0.0040 Å) — 교정 개념 여덟째 형태 |
| **62 · 73 · 77호**(ASSB 운전 압력 표본) | 코인셀 0.1–0.2 MPa ↔ ASSB 5–62 MPa · 구속 형식(스프링 ↔ 강체) 대조의 액체판 |
| [[assb-apparent-capacity-decomposition]] | 80호 절 — 측면 축 `η(r)` · **셀 안 휴지의 첫 표본과 재료 조건** |
| [[assb-stack-pressure-operating-window]] | 80호 절 — 면 분포를 기하로 잰 첫 표본 · 코인셀 0.1–0.2 MPa · 구속 형식 대조 · 요구치 0 |
| [[assb-operando-pressure-signal-attribution]] | 80호 주석 — 압력 신호는 면 적분(총 하중)이고 국소 압축 분포는 안 보인다 |
| [[nmc-lattice-li-content-calibration]] | 80호 절 · 표본 표 행(여덟째 — NCM523 a 시그모이드 · α 오기 · x̌ = 느린 충전 전하) |
| [[assb-lampe-contact-product-degeneracy]] | 예순세 번째 적용 — 적용 불가 · 곱 옆(측면 = 기하 면적 인자) |

# 곱 축퇴 처방 — 예순세 번째 적용 ([[assb-lampe-contact-product-degeneracy]])

| 단계 | 요구 | 이 편 | 판정 |
|---|---|---|---|
| **1단계** (16호) | `R` 과 `C` 를 같이 | EIS 0 · 계면 값 0 | ❌ |
| **2단계** (18 · 25호) | + 면적을 아는 대조군 | 면적 · BET 0 | ❌ |
| **3단계** (19호) | `Ea` · `C` 상한 | 30 °C 한 점 | ❌ |
| **4단계** (20 · 24호 줄) | 시간 영역 · 같은 시편 | 같은 셀 in situ 공간 분해(측면 × 깊이) — 그러나 곱의 인자가 아니라 상 분율 · 기하 | ⚠ 다른 축 |
| 17호 항(상대극 오염) | 2전극이면 상대극 몫 | 흑연 ‖ NCM523 2전극 — 측면 지연은 음극 관측 · 셀 전압 분해 0 | 해당 — 미분리 |
| "SOC 추종 상 분율" 줄(22호) · 경고 행(66호 교정 조건) | 상 분율을 `θ` 로 셀 때 | 흑연 상 분율은 교정 불필요 · 양극 x̌ 는 시그모이드(α 오기 — 66호로 판정) | ⚠ 경고 쪽 — 교정 계수를 독립 자료로 검사 |

**곱 옆의 관찰(`[해석]`)**: 측면 균일(1D) 모형으로 측면 불균일 셀을 적합하면, 가장자리 띠의 덜 쓰인 몫이 **기하 면적 인자**로 곱(`A_eff · ε_p / R_s`)이나 겉보기 용량(`ε_p`)에 흡수된다 — 이 편 코인셀 ≈0.95C 에서 가장자리 띠는 면적 50 % · Δx 0.1–0.3 · `[재현]` 면적 평균이 중앙보다 절대 x 로 5–8 % 낮다(0.611 ↔ 0.644 · 0.779 ↔ 0.847).
곱의 어느 인자로 들어갈지는 적합 설계가 정한다 — 이 편은 계면 채널이 없어 가르지 않는다. **⚠ 이것이 곱을 푼 것은 아니다** — 처방 표 새 줄 없음.

# ★ 셀 사양

| 칸 | 값 | 출처 |
|---|---|---|
| 양극 | 90 wt% NCM523(Toda America · `[인쇄]` Li1.03(Ni0.5Co0.2Mn0.3)0.97O2) · 5 % C45(Timcal) · 5 % PVdF(Solvay 5130) · 코팅 18.6 · 활물질 16.8 mg cm⁻² · 공극 35.4 % · 71 µm · Al 20 µm · 1.58 cm² | `[인쇄]` 표 2 |
| 음극 | 91.8 % 흑연(Superior Graphite SLC1506T) · 2 % C45 + 0.2 % 옥살산 · 6 % PVdF(KF-9300 Kureha) · 9.9 · 9.1 mg cm⁻² · 34.5 % · 70 µm · Cu 10 µm · 1.58 cm²(양극과 같은 크기) | `[인쇄]` 표 2 |
| 분리막 · 전해액 | Celgard 2320 · 20 µm · 40 % · PP/PE/PP(β-핵 PP 바깥 · PE 안 · ∼1 µm³ 틈) · 1.2 M LiPF₆ EC:EMC 3:7 w/w(Tomiyama) · **40 µL** | `[인쇄]` |
| 셀 | Hohsen CR2032 SS · ∅20 × 3.2 mm · 내부 높이 2.57 mm · 개스킷 크림핑 · 스프링 SS 물결 n 3 · 15 / 10.6 mm · 자유 1.4 · t 0.25 · Δ 0.27 mm · 스페이서 SS ∅15.5 × 0.5 · Al ∅16 × 1(Hohsen) · Al ∅15.4 × 0.41(자작) · 링 심 SS 100 µm · ∅12 / 6 mm · 스프링 없는 셀은 위에 SS 스페이서 넷 · 조립 · 건조(가열 진공) | `[인쇄]` · 표 1 · S1 |
| 전기화학 | 형성 C/10 × 2 + C/25 × 1 · 3.0–4.1 V · 30 °C → 3.0 V 유지 → X선(방전) → 충전(셀 1 · 2 2.247 · 셀 8 0.197 mA cm⁻²) → 휴지 → X선 · 1C = 2.37 mA cm⁻²(그림 9) | `[인쇄]` 표 3 |
| `[재현]` | 흑연 이론 3.385 mAh cm⁻² · NCM523 1 Li 282.0 mAh g⁻¹(M 95.03) → 4.738 mAh cm⁻² · C/10 방전 139–150 mAh g⁻¹ · N/P 1.34–1.45 · 충전 39.6 · 56.6 분 · 12.3 h · 셀 1 충전 ΔLi(NCM) 0.313 · 스택(스페이서 둘 + 전극 · 집전체 · 분리막) 1.191 mm · 전극 반지름 7.092 mm | 인쇄 값 |
| 빔라인 | APS 6-BM-A · 굽힘 자석 백색광 · 2 mm × 10 µm · Ge 에너지 분산 · 2θ ≈2.287° · z 2 µm × y 10–15 · 방사선 정렬 · 게이지 미인쇄 | `[인쇄]` |
| 모형 | 무한 셀 삼상 흑연(refs 16 · 22 · 24 · τ = ε^−1/2) · 단상 원통(5 층 입자 · ε(ρ) = ε₀(1 − Ξρ²) · ε₀ ≈0.4 · Ξ ≈0.75 · 가장자리 구배 0 경계 · 6C → 4.5 V · 2.3 mAh cm⁻²) · 삼상 주기(3C → 2.3 mAh cm⁻² · 4.33 V — S8) · κ ≈10 mS cm⁻¹ · α ≈0.5 · i₀ ≈40 µA cm⁻² · 도금은 질량 수지 밖 | `[인쇄]` · ESI |
| 셀 수 | 여덟(구성당 1) · 충전 측면 주사: 셀 1 · 2(본문) + 셀 8(ESI S4) · 사후 사진 셀 수 미인쇄 | `[인쇄]` |

# 귀속 검사 — 원장 행 · 지목 digest 가 이 편에 매단 것

| 자리 | 매단 명제 | 판정 |
|---|---|---|
| 원장 §1 행(★ · 지목 24 · Q3·Q6) | "가압 불균일과 측면 구배 — 조각 정렬 문제 점검용" | ✅ 가압 불균일(휨 δ · 간극 — 기하로 측정) · ✅ 측면 구배(흑연 가장자리 지연) · ✅ 조각 정렬 점검의 **방법**(경계 적합 · 기울기 · 곡률) · Q3 층 여섯 · Q6 층 둘(액체 코인셀 — ASSB 압력 값 아님) |
| 원장 §1 행 79호 메모 | "79호의 양 끝 주사는 원판의 반대쪽 가장자리를 본다 … 파일 42 ingest 때 대조" | ⚠ 대조 수행 — **형태만**(가장자리 띠 · 좌우 비대칭 · 방향 설계 의존) · 크기 안 줌 |
| 24호 :618 후속 ★ 10 | "가압 불균일 → 측면 구배 — G8·G9(정렬·측면) 검사" | ✅ 인과 사슬이 이 편 초록 그대로(`[인쇄]` "uneven compression of the separator is a likely cause") · ⚠ 측면 **방향은 24호와 반대** |
| 24호 :83 G8 | 경계 정합 · 5.6 mm · 0.2° | ✅ 검사 항목 · ⚠ 코인셀 기울기는 0.2° 의 1/4–1/20 · **곡률이 주항** |
| 24호 :84 G9 · :173 | 중앙 기둥 · "circumference … reacted first" | ✅ 중앙 = 평탄부 · ⚠ 방향 반대 · 시간 척도 차는 재료 차와 같은 방향 |
| 24호 :327 | 폐합 ±7 % = 대표성의 간접 증거 | ⚠ 이 크기(+5–9 %)의 측면 불균일을 못 가른다 |
| 79호 digest :573 | "파일 42 … 제목이 이 편의 측면 교락과 같은 주제로 보인다" | ✅ 같은 주제 — 79호 ↔ 80호 서로 인용 0 |

# 인용 대조 — 이 편이 인용한 우리 위키 · 원장 편

이 편 참고문헌 25 중 **우리 위키가 흡수한 편은 0**. 겹침: **[18] Li W., Asl H.Y., Xie Q., Manthiram A. 2019 *J. Am. Chem. Soc.* 141, 5097** = 79호 [26](원장 §1 ★★ 행 "79호 [26] | 79 | 1 | Q8" — **지목 +1 → 2** · 이 편에서는 "at lower Li contents, the lattice irreversibly collapses" 의 인용) ·
**[14] Mistry A., Usseglio-Viretta F.L.E., Colclasure A., Smith K., Mukherjee P.P. 2020 *J. Electrochem. Soc.* 167, 090542** = 76호 [21](76호 digest :826 — 원장 Mistry 행(2018 *ACS AMI* — 75호)과 **다른 편** · 원장 행 0 — 기록만) ·
[5] Cannarella J., Liu X., Leng C.Z., Sinko P.D., Gor G.Y., Arnold C.B. 2014 *J. Electrochem. Soc.* 161, F3117 — 59호 Source Data 의 "Cannarella & Arnold 2014 *JPS* 245 · 269" 와 **다른 편**(학술지 다름). 24호(2023)가 이 편을 ref 36 · SI 16 으로 인용 — 한 방향 ·
79호(2020)와는 서로 인용 0 · 이 편 방법 선행 refs 6 · 7(Yao · Okasinski · … · Abraham 2019)은 위키 · 원장 0.

# 보류 결정 (가)–(크) — 이 편이 주는 근거 (결정 안 함)

| # | 이 편의 근거 |
|---|---|
