Repository: yonghoon7153-source/Yonghoon-DEM-DFT

# wiki/raw/ — 예외적 불변 원본층

이 리포의 불변 증거층은 **이미 밖에 있다**: `docs/data/`(측정 CSV·JSON) ·
litdb 정본(friendly-meitner) · `docs/reviews/findings.json` · git 이력.
그래서 이 폴더는 킷 원형과 달리 **예외 전용**이다:

- 들어오는 것: litdb 소관(논문)도 측정 데이터도 아닌 외부 자료 — 강연 전사,
  외부 레포 감사 노트 등.  `transcripts/` 등 하위 폴더에 날짜-슬러그로 저장.
- 규칙: 한번 저장한 파일은 수정 금지 (원본이 바뀌면 새 -v2 파일).  frontmatter 에
  `source_url` / `ingested` 를 적는다.
- 논문 PDF·digest 는 여기 넣지 않는다 → wiki/SCHEMA.md 경계 규칙 1 (litdb 정본).

File: wiki/raw/papers/oruemendizabal2023_multiconfiguration-geis-drt-nmc622-lpscl-li-interfaces.md (part 2 of 2)
**② 그림 2c — Li\|SE\|Li 성분(대표 막대)**
| 막대 | R0 | R1 | R2 | R3 | 합 |
- NMC 안 Li⁺ 확산 계수의 SOC 의존 문헌(액체 · [64–67]) → `[인쇄]` "the Li+ diffusion coefficient in the cathode material is one of the factors responsible for the processes observed at intermediate frequency range" — **배정 = 문헌 대입**(이 편의 D(x) 측정 0).

## §4 결론 (p. 11039)
- `[인쇄]` "The Li/SE interface experiences periodic void formation … Switching the cell polarity partially recovers the interface. Over the long term, the accumulation of interfacial defects results in significant detachment of the metal electrode and an irreversible increase of the cell overpotential."
- `[인쇄]` "Nevertheless, these changes are minor compared to the performance losses caused by degradation of the SE/CAM interface, which involves the formation of interaction products between the NMC and LPSCl phases and morphological changes within the cathode layer."
- `[인쇄]` "a significant impact of the formation of a space charge layer (at a high lithiation degree) and Li diffusion in the cathode material (at a low lithiation degree)" · "This confirms that the overall performance of the full cell is governed by the charge transfer across the CAM/SE interface."

## SI — 식 S1 · S2 와 표 S1–S3
- `[인쇄]` "The specific capacitance of each individual elements is calculated by Eq. S1 or Eq. S2, depending on if the RQ component is related to the solid electrolyte or electrode effect" — S1: `C_i = (R_i·Q_i)^(1/n_i) · l / (S·R_i)`(F cm⁻¹) · S2: `C_i = (R_i·Q_i)^(1/n_i) / (S·R_i)`(F cm⁻²) · **Q_i · n_i 값 미인쇄**(G5).
- 표 S1 · S2 · S3 전사는 §(b)③ · §(c)②.

## 참고문헌 67 편 — 우리 축에 닿는 것 (번호는 PDF 목록에서 직접 확인)
- 우리 위키에 원전: **[23] = 23호** Koerver, Aygun, Leichtweiß, Dietrich, Zhang, Binder, Hartmann, Zeier, Janek 2017 *Chem. Mater.* 29, 5574(첫 사이클 CEI · 부피 변화 · 접촉 손실 · 양극 계면 확산 · NMC622 4–5 vol% 의 인용 묶음) ·
  **[38] = 50호** Miß, Ramanayagam, Roling 2022 *ACS AMI* 14, 38246(대칭 셀 회로 · 저주파 꼬리) · **[39] = 46호** Schlenker … Ehrenberg 2020 *ACS AMI* 12, 20012(용량 대조 · 벌크 · 스트리핑 계면 · 표 S1 행 3) ·
  **[54] = 42호** Santhosha, Medenbach, Buchheim, Adelhelm 2019 *Batteries & Supercaps* 2, 524(InLi 0.62 V · 상 순서 · 60 at%).
- 원장 행 있음: [19] Wenzel, Sedlmaier, Dietrich, Zeier, Janek 2018 *SSI* 318, 102(★ — Li\|아지로다이트 SEI 종 · 이 편은 Li₃P · Li₂S · LiCl 나열) · [26] Minnmann, Strauss, Bielefeld, … Janek 2022 *AEM* 12, 2201425(★ · 3차 묶음 파일 49 로 **이미 받음** — 이 편은 "poor percolation within the electronconductive phase" 한 줄) ·
  [51] Wen, Huggins 1980 *Mater. Res. Bull.* 15, 1225(★ · In–Li 형성 엔탈피).
- 위키 digest 의 후속 절에 오른 것(원장 행 없음): **[49] Eckhardt, Fuchs, Burkhardt, Klar, Janek, Heiliger 2022 *ACS AMI* 14, 42757**(2호 후속 #6 — 3D 임피던스 · 구속) · **[55] Wang Z., Zhao, Zhang X., Rong, Tang, Liu X., Zhu, Zhang L., Huang 2023 *eScience* 3, 100087**(17호 후속 #6 — "17호와 정면 충돌하는 편") ·
  **[61] Haruyama, Sodeyama, Han, Takada, Tateyama 2014 *Chem. Mater.* 26, 4248**(50호 후속 — 공간전하층) · **[32] Wan, Saccoccio, Chen, Ciucci 2015 *Electrochim. Acta* 184, 483**(11호 후속 — DRTtools).
- 원장 · 위키 둘 다 없음 · 우리 축: **[30] Spencer-Jolly, Ning, Hartley, Liu, Melvin, Adamson, Marrow, Bruce 2021 *ACS AMI* 13, 22708**(Li void · 3전극 · 스트리핑/도금 비 · 표 S1 행 4) ·
  **[48] Eckhardt, Klar, Janek, Heiliger 2022 *ACS AMI* 14, 35545**(동적 구속 · 계면 형태) · **[31] Narayanan, Ulissi, Gibson, Chart, Weatherup, Pasta 2022 *Nat. Commun.* 13, 7237**(전류 밀도 ↔ Li\|LPSCl SEI · 표 S1 행 1) ·
  **[33] Clematis, Ferrari, Bertei, Asensio, Carpanese, Nicolella, Barbucci 2021 *Electrochim. Acta* 391, 138916**(DRT 안정화 · **확장**) · **[35] Hahn, Schindler, Triebs, Danzer 2019 *Batteries* 5, 43**(재현 가능한 DRT 공정 파라미터) ·
  **[62] Wang L., Xie, Chen, … Cui G., Chen L. 2020 *Nat. Commun.* 11, 5889**(공간전하층 in situ STEM — 73호는 참고문헌 절에서만 언급) · **[67] Charbonneau, Lasia, Brisard 2020 *J. Electroanal. Chem.* 875, 113944**(NMC Li⁺ 확산 ↔ 전하이동 최소 — 액체).
- 나머지: [1]–[18] 일반 · [20]–[22] · [24] · [25] · [27] Bond 2022 *JES* 169, 080531(NMC622 CT · 액체 파우치) · [28] Doerrer 2021 *ACS AMI* 13, 37809 · [29] Deysher 2022 · [34] Schönleber 2014(Lin-KK) · [36] Soni 2022 · [37] Ham 2023 *ESM* 55, 455(CCD) ·
  [40] Giraldo 2021 · [41] Choi 2018 · [42]–[47] · [50] Boukamp & Macdonald 1994 · [52] Zhou 2020 *Calphad* · [53] Qu 2020 · [56] Zhang Z. 2018 *ACS AMI* 10, 2556 · [57] Ruhl 2021 · [58] Spingler 2021 *JES* 168, 040515 · [59] Shrestha 2021 · [60] Machida 2012 · [63] Zhang J. 2020 *AEM* 10, 1903311 · [64] Cui 2016 · [65] Wu 2012 · [66] Capron 2018.
- ⚠ **인용 자리 ↔ 제목 대조(원전 미열람 — 제목만)**: [42] 제목 "Growth of Lithium-Indium Dendrites …" ↔ 자리 "changes in the size of LPSCl particles due to interfacial reactions" · [43] "… Ultrathin Boron Nitride Membranes for Safe Lithium Metal Batteries" · [44] "A Facile, Scalable, High Stability Lithium Metal Anode" ↔ "crack formation, and even pulverization of the electrolyte phase near the SE/Li interface" · [47] "… Conformally Interfacial Nanocoating" ↔ "deposition of Li metal at the grain boundaries" · [56] LGPS\|Li 계면 재설계 ↔ "Li+ diffusion on the CAM particles" — 제목이 자리의 명제를 가리키지 않는다(D16 · 판정 안 함).

# 어휘 집계 — 텍스트 층 · NFKC · 줄 끝 하이픈 복원 · 쪽 머리 · 내려받기 띠 제외 · 본문(초록 → 사사, 캡션 포함) | 참고문헌 | SI

| 열 | 본문 | 참고문헌 | SI | 메모 |
|---|---:|---:|---:|---|
| `reference electrode` · `counter` · `three-electrode`/`3-electrode` | 0 · 0 · 0/1 | 0 | 0 | 1 = 인용 [30] 의 셀 |
| `identif` · `uniq` · `sensitiv` · `uncertain` · `error` · `reproduc` | 3 · 0 · 1 · 1 · 1 · 0 | 0 · 0 · 0 · 0 · 0 · 1 | 0 | identif = 과정 "identification" · sensitiv = 성능이 "sensitive" · uncertain · error = "within the uncertainties/errors"(수치 0) |
| `λ`/`lambda` · `regulariz` · `Tikhonov` · `DRTtools` | 0 · 1 · 1 · 1 | 0 · 0 · 0 · 1 | 0 | 방법 한 문장 |
| `Lin- KK` · `residual` | 1 · 1 | 0 | 0 | "within the limit of 1%" |
| `DRT` · `GEIS` | 27 · 10 | 0 | 1 · 5 | |
| `capacitan` · `specific capacit` | 15 · 11 | 0 | 5 · 2 | "specific capacities" · "specific capacity for (RQ)2" 오용 각 1(D17) |
| `contact` · `void` · `delamin` · `crack` · `constriction` | 25 · 13 · 4 · 4 · 1 | 0 | 0 · 2 · 0 · 0 · 0 | |
| `SEI` · `CEI` · `space charge`/`SCL` · `interphase` | 9 · 1 · 3/3 · 2 | 0 · 0 · 0 · 5 | 4 · 0 · 0/0 · 1 | |
| `charge transfer`/`charge-transfer` · `diffusi` · `Warburg` | 13 · 12 · 1 | 0 | 1 · 1 · 0 | |
| `grain boundar` · `bulk` | 11 · 13 | 1 · 2 | 0 · 4 | |
| `MPa` · `pressure` · `temperature` · `°C` | 3 · 3 · 2 · 0 | 0 | 0 | MPa 셋 = 성형 · temperature = "ambient" · "room temperature"(인용) |
| `Li−In`/`In−Li`/`LiIn`/`InLi` · `0.62` · `dendrit` | 26 · 2 · 5 | 2 · 0 · 2 | 0 | |
| `OCV` · `dQ/dV` · `LAM` · `LLI` · `TLM`/`transmission line` | 1 · 2 · 0 · 0 · 0 | 0 | 0 | OCV = 인용 [67] 서술 |
| `n =` · `porosity` · `thickness` | 0 · 0 · 4 | 0 | 0 · 0 · 1 | |

# Q1~Q8 판정 (닻 페이지 수집 지침)

| Q | 판정 | 근거 |
|---|---|---|
| **Q1** 접촉 손실 정량 | **없다 — `θ(N)` 0/84** | 층 셋: ① SEM 10 사이클 뒤 틈 · NMC 균열(한 시야씩 · 정성) ② 완전지 R3 ×5.1(34.5 → 174.6 Ω·cm², 상태 미인쇄) — 저자 배정 "interaction products … and morphological changes"(두 기구 병치) ③ 1단계 입력(표 S2 C3 × 그림 4b R3)은 있으나 이름표 해석에 따라 **화학형 ↔ 면적형** 으로 뒤집힌다 · 용량 −12.1 %(Li 저장소 ×26 — 양극 쪽 감쇠) · `[재현]` 창 안 중간 SOC 저항 증가로는 감쇠의 ≲15 % |
| **Q2** 독립 관측 | **층 하나 — 구성 교체**(대칭 · 비대칭 셀 기준선 빼기 + 상대극 Li ↔ In 교체)가 전극 몫의 채널 | 접촉 손실 ↔ `LAM_PE` 를 가르는 용도 0 · 용량 축 상대극 교체(셀 하나씩) · 저항 축 빼기(이식 가정 넷 · 자기 C 기준 기각 — §(c)) · SEM |
| **Q3** 라벨 층위 | 칸 없음 · **층 하나: 적합 · 역변환 라벨의 상태 이름표가 그림 사이에서 맞지 않는다** | fitted-EC(Q · n 미인쇄 · C 는 식 S1–S2 환산) · inverted-nonunique DRT(λ 0 · γ 정규화 0 · 창 밖 봉우리 R3\* · R4\*) · 문헌 C 대역 배정(표 S1 — 같은 자릿수에 "charge transfer" ↔ "chemical capacity") · 그림 4b 줄 ↔ 그림 2c · 4c · 6 · S3(D1) · measured DC 과전압 ✓ |
| **Q4** 유일성 · 식별성 | **0/84 — ASSB 누적 0.5(29호) 유지. 일흔여섯 번째 성질 "여러 구성의 차로 전극 몫을 정하면서 그 차가 서는 이식 가정(같은 계면 상태 · 한 ↔ 두 계면 · 같은 압력 · 온도)은 검사하지 않고, 자기 용량 기준(같은 과정이면 C 가 같아야 한다)이 R2 배정을 ×54–1000 으로 기각하는데 R 비 · DRT τ 로 배정을 유지한다 — 불확실성은 '방법의 불확실성 안에서' 한 구절(수치 0)"** | `identif` 3(과정 식별) · `uniq` 0 · `uncertain` 1 · `error` 1 · λ 0 · 반복 0 |
| **Q5** Li-In 기준 | **층 하나 — 서른두 번째 형태 "기준극 대신 구성 교체"**(칸 이동 없음) | 기준극 0 · 영점 `[인쇄]` "Li−In/Li+ potential (0.62 V)" · "(0.62 V vs Li/Li+).54" = **42호 인용**(액체셀 측정 원전) · Li\|SE\|In 전위를 그 값으로 정규화(그림 3a) · NMC\|SE\|In 전압을 "vs Li/Li⁺" 축에 **환산식 없이**(그림 1b) · `[도표·화소]` 1st ±전류 중점 ≈+0.003–0.006 V(0.62 기준 · 리튬화 −0.033 ↔ 탈리튬 앞 +0.038–0.044 — Li 쪽 스트리핑 ↔ 도금 비대칭이 섞여 영점 측정 아님) |
| **Q6** 압력 | **없다** — 운전 압력 · 구속 형식 · 온도 미인쇄 | 층 하나: 본문이 `[인쇄]` "the pressure applied on the cell during cycling" 을 스트리핑/도금 과전압 비의 변수로 인쇄하면서 자기 값 0 · 성형 100–150 → 300/450/600 MPa |
| **Q7** dead Li | **해당 없음**(Li 금속 · In — 무음극 아님) | 층 하나: Li\|SE\|Li 단락 ≈1370 h(수지상) · Li\|SE\|In 탈리튬 끝 Li 고갈(`[재현]` 잔여 ≈0.16 mAh cm⁻² ≈ In 의 0.9 %) · 스트리핑 void 의 가역(역전류 회복) ↔ 비가역(누적 박리) |
| **Q8** 화학 · OCP | **층 하나** | NMC622 · LPSCl · 2.7–4.2 V vs Li · dQ/dV 산화 봉우리 3.709 → 3.768 → 3.820 V(`[도표·화소]`) · 첫 사이클 64 % = CEI(인용 [22,23]) · x → 1 에서 SCL(인용 [61,62]) · R3 최소 3.7–3.9 V ↔ NMC `D(x)` 최대(액체 인용 [64–67]) — 이 편의 `D(x)` · OCV 측정 0 |

# ★ (a) 셀 구성 — "multiconfigurational" 의 실체

| 셀 | 구성 | 전류 · 스텝 | EIS | 이 편에서의 역할 |
|---|---|---|---|---|
| **1** | Li(200 µm)\|LPSCl(≈700 µm)\|Li · ∅6 mm | C/20 = 0.08 mA cm⁻² · 스텝 10 h(0.8 mAh cm⁻²) · 1400 h | 스텝마다 3 · 6 · 9 h · 1 · 10 · 11 · 27 사이클 그림 | SE 벌크 · 입계 · Li\|SE 계면(void · SEI · CT)의 **기준선** |
| **2** | Li\|LPSCl\|In(100 µm) · 사전 2 h 합금(0.16 mAh cm⁻²) | 같은 전류 · 2 h × 5 | 스텝 끝 · 8th 안 2 · 4 · 6 · 8 · 10 h | In 쪽 과정(R3 폭증 · LiIn 고립) — **Li\|Li 와의 차**로 |
| **3** | NMC622 복합체(4 mg)\|LPSCl\|Li | C/20 · 2.7–4.2 V · 10 사이클 | 주기적(그림 6 에서 ≈5 % SOC 간격) + 750 µAh cm⁻² 비교점 | 양극 몫 — **셀 1 과의 차**로 |
| **4** | NMC622 복합체\|LPSCl\|In | 같은 조건 | **없음**(용량 곡선만) | 상대극 교체 대조 — **셀 3 과의 용량 차**로 |

- `[재현]` **적재**: NMC 4 × 0.674 = 2.696 mg / 0.2827 cm² = **9.54 mg cm⁻²** → 1.6 mAh cm⁻² 는 **168 mAh g⁻¹ 기준**(인쇄 0) · C/20 = **0.08 mA cm⁻² = 22.6 µA = 8.4 mA g⁻¹** · 750 µAh cm⁻² = **78.7 mAh g⁻¹** ↔ `[인쇄]` "9.5 h, around 80 mAh·g−1" ✓(0.76 mAh cm⁻²).
- `[재현]` **Li · In 재고**: Li 200 µm = **41.2 mAh cm⁻²**(양극의 ×26 — 완전지에서 Li 재고는 한계가 아니다) · 스텝 0.8 mAh cm⁻² = Li **3.9 µm** · In 100 µm = 0.637 mmol cm⁻² → LiIn 용량 17.1 mAh cm⁻² · 사전 합금 0.16 mAh cm⁻² = In 의 **0.94 %** — 탈리튬 스텝이 0.8 을 빼면 끝에 ≈0.16 만 남는다(CE 1 가정) → 저자의 "Li shortage" 와 같은 방향.
- `[재현]` **펠릿**: 30–35 mg / (0.2827 cm² × 0.070 cm) = **1.52–1.77 g cm⁻³** = 82호 인쇄 ρ(Li₆PS₅Cl) 1.87 의 **81–95 %**(두께 · 밀도 측정값 미인쇄 — G8).
- **셀 수 · 반복**: 인쇄 0. 그림 S4(GEIS 첫 사이클)와 그림 1b 실선이 같은 모양이다 → `[해석]` 용량 셀과 EIS 셀이 같은 셀 하나로 보인다.
- **압력 · 온도**: 성형만 인쇄(100–150 MPa · 300 → 450 → 600 MPa 각 2 분). 운전 압력 · 구속 형식 · 시험 온도 **0**(G2). `[해석]` 대칭 셀 계면 하나당 저항 ≈25–31 Ω·cm²(1st, (R2+R3)/2)는 5호 Doux 의 5 MPa 쪽(≈25)과 같은 크기 — 압력 추정에 쓰지는 않는다.
- 차단 셀(전자 · 이온) · 양극 대칭 셀 · 기준극 · 온도 스윕 · 압력 스윕 **0** — 25호가 쓴 양극 대칭 셀(S16) 같은 대조가 없다.

# ★ (b) EIS → DRT — 측정 · 설정 · 봉우리별 배정 근거

## ① 측정 조건
- **GEIS(전류 인가 중 EIS)** · 1 MHz–0.1 Hz · `[인쇄]` "20−50 mV voltage amplitude" · 점 수 · 적분 주기 · 측정 시간 미인쇄 · 휴지 0(전류를 흘리며).
- 드리프트 `[인쇄]` "5−10 times lower than the AC amplitude (at voltages above 3.5 V)" — `[해석]` **3.5 V 아래(첫 충전 시작 · 방전 끝)는 조건 밖**이고, R4 · R4\*(SCL) 배정이 바로 그 구간이다. `[재현]` 그림 S4 첫 충전 3.3–3.6 V 구간 기울기 ≈0.3 V h⁻¹(`[도표]`) — 스펙트럼 한 번이 수 분이면 드리프트가 진폭의 1/5 을 넘을 수 있다(측정 시간 미인쇄라 조건부).
- ⚠ `[재현]` **AC 진폭 ↔ DC 전류**: 진폭 20–50 mV ÷ 저주파 \|Z\|(대칭 · 완전지 125–275 Ω·cm²) = **0.07–0.4 mA cm⁻²** — DC 0.08 mA cm⁻² 의 **×0.9–5**. 저주파 한 주기 안에서 계면 전류의 부호가 바뀔 수 있다 → "스트리핑 중 void 동역학" 을 잰다는 전제가 저주파에서 약해진다(Li\|In 은 \|Z\| ≈1100 → ×0.2–0.6). 또 진폭이 RT/F(25.7 mV)와 같은 자릿수라 전하이동 호의 선형성이 보장되지 않는다 — Lin-KK 1 % 는 인과 · 정상성 검사이지 비선형 검사가 아니다(`[해석]`).
- K–K: Lin-KK · "within the limit of 1%" — 잔차 그림 · 대상 스펙트럼 목록 0(G11).

## ② DRT 설정 — [[drt-peak-count-nonidentifiability]] 체크리스트
| # | 질문 | 84호 |
|---|---|---|
| C1 | λ 값 · 선택 규칙 | ❌ **0** — "DRTtools code based on Tikhonov regularization"(도구 [32] · [33]) 한 문장 · 이산화 · 도함수 차수 · τ 격자 0 |
| C2 | K–K / Lin-KK | ✅ 명명 · "residuals … within the limit of 1%" — 그림 0 |
| C3 | DRT 불확실성 | ❌ "within the uncertainties of the DRT and EC methods"(수치 0) |
| C4 | 개수 규칙 | ❌ — 띠를 그림마다 손으로 그린다(아래 ④) · R3\* · R4 · R4\* 는 저주파 끝에 더해진 이름 |
| C5 | 반복 · 산포 | ❌ 셀 수 미인쇄 |

**λ 에 따라 개수가 움직이는지 보였나 — 아니다**(λ 0 회).

## ③ 봉우리 · 성분별 배정 근거

| 이름 | τ / f (이 편) | 저자 배정 | 무엇으로 배정했나 | 우리 검사 |
|---|---|---|---|---|
| R0 | 절편(표 S3 ">10⁶ Hz") | SE 벌크 — 증가분은 분해 + 접촉(구속) | 절편 · 문헌 [31,39–41] · 대칭 > 완전지("co-pressing … better mechanical contact") | `[재현]` σ 1.30 ↔ 인쇄 1.5 mS cm⁻¹(두께 가정) · 접촉을 절편에도 배정 |
| R1 | 10⁻⁶–10⁻⁵ s(15–150 kHz) · 표 S3 5·10³–1·10⁶ Hz | SE 입계(표 S1 은 "GB + SEI") | C1 ≈10⁻⁹ F cm⁻¹(문헌 대역) · SEM 결정립(S1c) · 두 셀 비슷(공통 성분) | 구성 공통 ✓ · 표 S1 ↔ 본문 이름 차(D12) |
| R2 | 10⁻⁵–10⁻⁴ s 어깨(그림 2e · 4d 띠 ≈1.5×10⁻⁵–2×10⁻⁴) · 그림 2d 170 Hz–40 kHz · 표 S3 "1·10³ – 1·10³ Hz" | Li\|SE 계면 SEI + void | **전류 방향**(양전류 스텝 안 ↑ · 역전류에서 회복) · C2 1–3×10⁻⁷ F cm⁻²(문헌 [30] "SEI" · [39] "SE/Li interface + void formation") · 3전극 문헌 [30] · 박리 사진(S1d) · 완전지 R2 ≈ 대칭의 ½ | ⚠ 완전지 C2 ×54–1000(자기 기준 기각 — D3) · 표 S3 폭 0(D6) · 전류 방향 논거는 이 편에서 가장 강한 관측 |
| R3(Li\|Li) | ≈10⁻² s(≈16 Hz) · 24–30 Ω·cm² | Li 전하이동 | C3 ≈10⁻³ F cm⁻²(문헌 [31] · [30] "charge transfer") | 46호는 같은 자릿수 호를 "chemical capacities"(표 S1 행 3) · 이중층(≈10 µF cm⁻²)의 ×100 |
| R3(Li\|In) | 10⁻²–10⁰ s(탈리튬 7th 봉우리 ≈0.8 s) | In−Li 전하이동 + In 층 Li 확산 | **Li\|Li R3 불변과의 차**(구성) · **전류 방향**(탈리튬에서만 폭증) · 사이클 · 문헌 [55] | 구성 차 + 방향 — 두 연산자가 겹친 가장 직접적인 배정 |
| R3(완전지) | 10⁻³–10⁻¹ s(2–200 Hz) · 봉우리 ≈1.4×10⁻² s · 표 S3 5–50 Hz | CAM\|SE 계면("charge transfer effect") — 노화는 "exclusively" 양극 | **대칭 셀 R3 불변**(구성 차) · SEM · SOC 모양 ↔ 문헌 NMC `D(x)`(액체) | Li CT 가 **같은 τ** 에 겹친다(저자 인쇄) · S3 "900 Hz" 꼭대기(D5) · 이름표 모순(D1) |
| R3\* | 1–10 s(20–200 mHz) · 그림 4d ≈3.8 s | 양극 계면 확산(본문) ↔ **"Grain boundary effect"(표 S3)** | 완전지에만 있다(구성 차) · "further investigation is needed" | **측정 창 밖**(D4) · 표 S3 모순(D6) |
| R4 · R4\* | ≈1 s · ≈10 s(그림 5c 0.98 · 9.5 s) | 공간전하층(SCL) — "tentatively" | **SOC 의존**(방전 상태 <3.5 V 에만) · DFT [61] · STEM [62] | R4\* 창 밖 · <3.5 V 는 드리프트 조건 밖 · 표 S3 "0.1 – 0.2 Hz"(D4 · D6) |
| 저주파 꼬리 | <1 Hz | CAM 안 Li⁺ 확산 | 문헌 [40,56] | `[해석]` R4\* · R3\* 와 같은 대역을 두 이름이 나눠 가진다 |

⇒ `[해석]` 배정 연산자는 넷이다 — **구성 차**(R1 공통 · R2 · 완전지 R3 · R3\*) · **전류 방향**(R2 · Li\|In R3) · **SOC**(R4 · R4\* · 완전지 R3 모양) · **문헌 C 대역 · 문헌 대입**(전부). **온도(Ea) 는 하나도 없다.** 방향 연산자가 붙은 둘(R2 · Li\|In R3)이 가장 단단하고,
양극 쪽 셋(R3 · R3\* · R4)은 구성 차 + 문헌 대입 위에 있다.

## ④ 측정 창 · 띠 · 정규화 — 우리 검사
- **창 밖 봉우리**: 저자 자신의 규약(`[인쇄]` "R3 (10−3−10−1 s) and R3\* (1−10 s) … correspond to 2−200 Hz and 20−200 mHz" — f = 1/(2πτ))으로 최저 0.1 Hz ↔ **τ_max 1.6 s**. `[도표·화소]` R3\* ≈3.8 s · R4\* ≈9.5 s 는 **창 밖**이고 DRT τ 축은 10²–10³ s 까지 그려진다. 표 S3 는 R3\* · R4 · R4\* 를 모두 "0.1 – 0.2 Hz"(τ 0.8–1.6 s)로 인쇄 — R4\* 의 그림 자리(0.017 Hz)와 ×6–12 어긋난다(D4 · D6). 3.41 V 곡선 면적의 ≈18 % 가 창 밖이다.
- **같은 이름표의 τ 띠가 그림마다 움직인다**(`[도표]`): R2 — 그림 2e ≈1.5–8×10⁻⁵ · 4d ≈2×10⁻⁵–2×10⁻⁴ · S2b ≈10⁻⁴–10⁻³ s · R3 — 2e ≈2×10⁻³–5×10⁻² · 4d 10⁻³–10⁻¹ · 3c ≈10⁻²–2×10⁻¹ · 3e ≈10⁻²–10 · S2b ≈1.5×10⁻²–60 s — 이름은 **회로 순서**를 따르고 τ 는 따르지 않는다.
- **γ 정규화**: 축 단위 "Ω·decade⁻¹" — 면적 정규화 · 로그 밑 미인쇄. `[재현]` 그림 2e 27th 곡선 면적 ≈224 는 같은 상태 적합 합과 "Ω·cm² per decade(R0 포함)" 또는 "Ω per ln τ(R0 제외)" 해석에서 맞고(≈238 · ≈146 ↔ 147), 그림 5c 3.41 V 곡선(R4 면적 ≈1120)은 같은 스펙트럼 5a(0.1 Hz 에서 Z′ ≈228 · Z″ ≈162)와 **"Ω per decade(면적 정규화 없음)" 해석에서만** 맞는다(그때 예측 Z″(0.1 Hz) ≈155 ✓ · Z′ ≈300). ⇒ `[해석]` 두 그림이 한 정규화로 함께 맞지 않는다 — DRT 봉우리 **크기**를 그림 사이에서 비교하지 않는다(판독 · 가정 위 — 주장하지 않는 것).
- **오프셋 · 축척 미표기**: 그림 2e(≈120 · ≈70 · 0) · 4d 윗판(≈180–190) · 5c · 5d(250 · 500 단위) · "scale 1:2" · "scale 1:3" 방향 — 캡션에 없다(D13).

# ★ (c) 양극 ↔ 음극 배정 — 25호 귀속 · 17호 함정

## ① 25호가 매단 명제 ↔ 이 편 지면

25호(Zhou 2025, NCM811\|LPSC\|Li 금속 2전극 · 30/10/2 MPa · 1.131 cm²)의 배정(25호 digest 전사): 표 S1 — **P3 0.13 ms = Li/SE 계면 이온 수송 · P4 3.5 ms · P5 0.07 s = 양극 · 음극 전하이동** · 회로 S19a
`R_b − (R_gb‖CPE) − (R_NCM‖CPE) − (R_anode‖CPE) − W` · 막대(1 → 100 사이클) `R_SSE/anode` 가 모든 조건에서 `R_SSE/NCM` 의 2–4 배 · 25호 digest 후속 표가 ref 23(= 이 편)을 "`R_SSE/anode` ↔ `R_SSE/NCM` 배정의 근거" 로 적었다.
`[해석]` 회로 순서와 표 S1 로 읽으면 25호의 `R_anode` 는 **더 저주파 쪽 전하이동 호(P5 ≈0.07 s)** 다(25호 적합 주파수 인쇄 여부는 25호 digest 에 없음 — G1 과 같이 원문 대조 전).

| 25호에 필요한 것 | 이 편 지면 | 판정 |
|---|---|---|
| 완전지 한 스펙트럼 안에서 양극 CT 호와 음극 CT 호가 **다른 τ** 에 있다 | `[인쇄]` "The signals for both cells are within the same relaxation time for the (RQ)1, (RQ)2, and (RQ)3 processes" — Li\|Li 의 Li CT(≈10⁻² s)와 완전지 R3(≈1.4×10⁻² s)가 **같은 τ** · `[인쇄]` "The EC model may not be accurate enough in the case of a large overlap between the individual components, as is the case for R2 and R3 for the full cell" | ❌ 반대 — 겹친다고 인쇄 |
| 두 CT 를 두 RQ 로 적합해 전극별 값을 뗀다 | 완전지 회로는 R0-(RQ)1-(RQ)2-(RQ)3 — **R3 한 RQ 에 양극 + Li CT** · 양극 몫은 대칭 셀 R3(불변) 빼기로 정한다 | ❌ 방법이 다르다 |
| 음극 계면(Li)이 저주파 쪽 | Li 쪽 성장 성분은 **R2(10⁻⁵–10⁻⁴ s · 표 S3 ≈10³ Hz)** — 25호 P3(0.13 ms) 자리 · Li CT(R3)는 작고 불변 | 25호 P3 ↔ 이 편 R2 는 방향 같음 · 25호 P5(음극 CT)가 커지는 그림은 이 편에 없다 |
| 크기(음극 ≫ 양극) | 이 편 셀: Li 계면 하나 ≈25–31 Ω·cm²(1st) ↔ 양극 R3 134–177 Ω·cm²(1st · 10th 방전) — **양극 ≫ 음극** · 결론 "exclusively from the CAM/SE interface" | 방향 반대(25호 음극 235–430 Ω·cm² — 1.131 cm² 환산 · 1 사이클 뒤 — 는 이 편 Li 계면의 ×8–17) |

⇒ **"`R_SSE/anode` ↔ `R_SSE/NCM` 배정의 근거" 로 서지 않는다.** 이 편이 주는 것은 두 전극 CT 의 **τ 겹침**과, 그 겹침을 **기준극 없이 구성 교체로** 푼 방법이다 — 25호의 두 RQ 분리를 받치지 않는다.
`[해석]` 이 편의 지도를 그대로 25호 S19 에 대면 가장 크게 자라는 저주파 CT 호는 양극 쪽 이름이 된다 — 그러나 25호(2–30 MPa · 0.1C · 1.13 cm²)와 조건 겹침이 0 이고 이 편 지도 자체가 이름표 · 창 · 기준 문제를 안고 있어(D1–D6) **그렇게 옮기지도 않는다.**

## ② 이 편의 배정 방법 — 구성 교체(대칭 셀 빼기 + 상대극 교체)

| 연산 | 무엇과 무엇의 차 | 결론 | 근거 강도 |
|---|---|---|---|
| **상대극 교체(용량)** | NMC\|SE\|Li ↔ NMC\|SE\|In(그림 1) | 감쇠 같다(`[도표·화소]` −12.1 % · −12.1 %) → 양극 쪽 | ★★★ — 두 상대극 기구가 매우 다른데(void ↔ In 층 확산) 감쇠 비가 0.1 %p 안에서 같다 · 셀 하나씩 |
| 대칭 빼기(R1) | Li\|Li ↔ NMC\|Li | C1 같은 자릿수 · R1 비슷 → SE 입계(공통) | ★★ |
| 대칭 빼기(R2) | 〃 | R2 대칭 ≈2 × 완전지 → Li\|SE | ★ — **자기 C 기준은 기각**(표 S2 C2 ×54–1000) · `[도표·화소]` R 비는 세 줄 중 둘에서 ×2.1–2.2 · 하나에서 ×1.3 |
| 대칭 빼기(R3) | 〃 + 사이클 | 대칭 R3 불변 → 완전지 R3 증가 = 양극 · "exclusively" | ★ — 이식 가정 넷(③) · Li CT 가 같은 τ 에 겹침 · 그림 4b 이름표 모순 |
| SOC(R4 · R4\*) | 1st 충 · 방 · 2nd 충 | <3.5 V 에만 → SCL | ★ — 창 밖 · 드리프트 조건 밖 · 문헌 대입 |

`[인쇄]` 표 S2(F cm⁻¹ · F cm⁻² · "\* Multiplied by 2 for Li/SE/Li"):

| | 1st discharge Li\|Li | NMC\|Li | 2nd charge Li\|Li | NMC\|Li | 10th charge Li\|Li | NMC\|Li |
|---|---|---|---|---|---|---|
| C1 | 1.4×10⁻⁹ | 4.1×10⁻⁹ | 1.5×10⁻⁹ | 7.4×10⁻⁹ | 2.0×10⁻⁹ | 5.4×10⁻⁹ |
| C2\* | 5.4×10⁻⁷ | **2.5×10⁻⁴** | 4.6×10⁻⁷ | **2.5×10⁻⁵** | 5.6×10⁻⁷ | **5.6×10⁻⁴** |
| C3\* | 1.1×10⁻³ | 4.5×10⁻⁵ | 1.0×10⁻³ | 6.8×10⁻⁵ | 1.1×10⁻³ | 7.0×10⁻⁵ |

`[재현]` 완전지/대칭 C1 ×2.7–4.9(같은 자릿수 ✓) · **C2 ×463 · ×54 · ×1000(1.7–3.0 자릿수)** · 대칭/완전지 **C3 ×24 · ×15 · ×16(1.2–1.4 자릿수)** — 본문 "differs by 2−3 orders" 는 C2 에만 맞는다(D3).

## ③ 대칭 셀 빼기가 서는 이식 가정 (`[해석]` — 지면에서 검사 0)
1. **같은 계면 상태** — 완전지의 Li\|SE 는 양극 부피 변화(`[인쇄]` NMC622 "4−5 vol %")와 함께 스택 안에서 움직이고, 대칭 셀의 두 Li\|SE 는 그렇지 않다(25호 SI 가 음극 증가를 바로 이 경로 — "the anisotropic strain … of the cathode, which affect the overall volume of the entire cell" — 로 설명했다).
2. **한 ↔ 두 계면** — 대칭 셀은 스트리핑 · 도금 계면이 늘 하나씩 · 완전지는 충전(도금) · 방전(스트리핑) 중 하나 — 이 편은 C2 · C3 를 "×2" 로 보정하고 R 은 보정하지 않는다.
3. **같은 압력 · 온도** — 둘 다 미인쇄(G2) · 대칭 셀은 SE 만 누른 펠릿에 Li 를 얹었고 완전지는 복합체를 공압착했다(R0 차의 저자 설명이 바로 이것).
4. **같은 옮긴 Li 양 · 방향 · 사이클** — 750 µAh cm⁻² 를 맞췄다고 인쇄하지만 그림 4b 의 줄 이름표가 다른 그림과 교차한다(§판독 ①) — 비교한 짝의 사이클 · 방향이 이름표와 다를 수 있다.

## ④ 17호 함정 판정
- 17호 함정 = 2전극에서 **상대극(음극) 몫이 커서 양극 변화(겉보기 `LAM_PE`)로 잘못 읽힘**. 25호 digest §5-5 · 개념 [[assb-lampe-contact-product-degeneracy]](25호 절)은 "25호 자신의 적합이 노출한다 — `ΔR_anode` ≈4 × `ΔR_NCM` · 방전 전압 하강의 ≈80 % 가 Li 계면(저자 적합 기준)" 으로 적었다.
- **이 편은 그 판정을 받치지도 뒤집지도 않는다 — 두 층에서 흔든다:**
  1. **용량 축 — 함정의 대조 설계가 이 편에 있다.** 상대극만 바꾼 두 완전지(Li ↔ In)의 감쇠가 같다(−12.1 % ↔ −12.1 %, 첫 충전 비 0.974 ↔ 첫 방전 비 0.972). 이 편 셀(C/20 · 2.7–4.2 V · 압력 · 온도 미인쇄)에서는 **상대극이 용량을 끊지 않는다.**
     17호(Li-In · 율 ≥1C)의 조건과 다르고, Li\|SE\|In 셀 2 는 탈리튬 끝에 급등하지만(사전 합금 0.16 mAh cm⁻² 뿐) 완전지 In 은 첫 사이클 뒤 ≈0.66 mAh cm⁻² 여유(`[재현]` (192 − 123) mAh g⁻¹ × 9.54 mg cm⁻²)가 남아 같은 급등 조건에 들지 않는다.
  2. **저항 축 — 25호 "≈80 % Li" 의 입력(회로 이름표)을 받칠 인용이 분리를 인쇄하지 않았다.** 그 수치는 **"25호 회로 이름표 기준"** 단서를 더 굳게 달아야 한다(새 판단 거리 1). 반대로 이 편의 "exclusively 양극" 도 이식 가정 넷 위에 있는 **2전극 빼기**다 — **역방향 17호 함정**(음극 몫을 대칭 셀 기준선으로 작게 잡아 양극에 몰아줌)의 가능성을 지면이 닫지 않는다.
- `[해석]` 요약: **용량 축에서 17호 함정을 검사하는 설계(상대극 교체)는 이 편이 25호보다 낫고, 저항 몫 배정은 두 편 모두 기준극 없는 가정 위다.**

# ★ (d) 사이클 · 열화 — 성분별 궤적

| 셀 | 축 | R0 | R1 | R2 | R3 | 합 · 그 밖 |
|---|---|---|---|---|---|---|
| Li\|SE\|Li (그림 2c) | 1st → 10th → 27th(양전류 9 h) | 57.3 → 62.3 → 90.5 | 25.1 → 32.6 → 38.5 | 37.9 → 58.9 → 82.4(스텝 안 진동) | 24.4 → 25.3 → 26.6 | 145 → 179 → 238 · DC 10–11 → 30 mV(≈1000 h) · 단락 ≈1370 h |
| Li\|SE\|In (그림 3 · S2) | 1st → 7th(8th) 스텝 끝 | — | "comparable to Li/SE/Li" | (그림에 대역 상승 · 이름 없음) | 리튬화 끝 합 ≈430 → ≈950(8th ≈1300) · 탈리튬 끝 ≈1000 → ≥2660 | DC 30 → 90 mV · 탈리튬 스텝 단축(75–80 % → 50 %) |
| NMC\|SE\|Li (그림 4c · 상태 미인쇄) | 1 → 10 사이클 | 42.7 → 45.6 | 19.7 → 27.0 | 19.9 → 26.7 | **34.5 → 174.6(×5.1)** | 117 → 274 · 용량 126.2 → 110.9 |

- **`θ(N)` 으로 읽을 성분 — 없다.** 가장 가까운 것은 완전지 R3(×5.1)인데 저자 배정이 "interaction products … and morphological changes" 두 기구의 병치이고, 가를 입력(`C(N)`)은 세 상태뿐이며 이름표가 흔들린다(§곱 축퇴).
- ★ `[재현]` **IR 예산 — 창 안 저항은 감쇠의 작은 몫이다.** 그림 4c 1 → 10 합 +157 Ω·cm² × 0.08 mA cm⁻² = **+12.6 mV** → 그림 S4 충전 끝 기울기(`[도표]` 4.0 → 4.2 V 에 ≈33 mAh g⁻¹ → ≈6 mV per mAh g⁻¹)로 ≈2 mAh g⁻¹ · 방전 무릎(≈64 mV per mAh g⁻¹)으로 ≈0.2 → **≲2–3 mAh g⁻¹ ↔ 관측 −15.3 mAh g⁻¹(≲15 %)**.
  dQ/dV 산화 봉우리 2 → 10 사이클 **+52 mV**(3.768 → 3.820) ↔ 같은 구간 EIS 합 증가(178 → 274) × j = **+7.7 mV(≈15 %)**. ⇒ `[해석]` 분극 증가 · 용량 감쇠의 대부분은 **0.1 Hz 위 중간 SOC 저항 밖**에 있다 — 창 밖 과정(R3\* · R4 · 꼬리) · 저 SOC 저항(그림 6 0 % ≈4010) · 실제 용량 손실(`LAM_PE` · `θ`) 중 무엇인지 지면이 가르지 않는다. 82호(C/20 결손이 옴 강하 밖)와 같은 모양.
- ⚠ Li\|SE\|Li 는 반대로 **DC ≈ EIS**(`[재현]` 11 mV ÷ 0.08 = 137.5 ↔ 그림 2c 125–145 · 27th 17–20 mV → 212–250 ↔ 210–238) — 이 편의 Li 계면 몫은 0.1 Hz 창 안에 거의 다 들어온다(46호 — DC 의 ≥2/3 가 0.1 Hz 아래 — 와 다르다).
- Q2(성분 배정): 음극 쪽 R2 = 전류 방향 연산자로 가장 단단 · 양극 쪽은 구성 차 + 문헌 · Q4 0 · Q5 기준극 0(구성 교체) · Q6 압력 미인쇄.

# ★ (e) (차) 에 주는 것 — 면적(접촉) ↔ `j₀`(계면층 · 반응)

| 계면 | 면적(접촉) 몫 | `j₀`(반응 · 계면층) 몫 | 가르는가 | 무엇을 가정했나 |
|---|---|---|---|---|
| **Li\|SE** | void → **R2**(C ≈10⁻⁷ F cm⁻² · 스텝 안 ↑ · 역전류 회복 · 누적 박리) · 접촉 → **R0**(절편)에도("contact resistance may have an impact on the high-frequency EIS components") | 전하이동 → **R3\**(C ≈10⁻³ · 24–30 Ω·cm² · 불변) · SEI → R2 · R1 에 섞음 | **✅ 주장** — `[인쇄]` "the charge-transfer processes are essentially not affected by the Li/SE contact area" | ① 대칭 셀 R3 불변(그림 2c) ② "confirmed Li delamination" = 10 h 스트리핑 뒤 **기계적으로 떼어 낸** 박 사진 한 장(S1d · 떼기 자체의 흔적과 안 가름) ③ C 문헌 대역 ④ 1D 회로 대신 DRT(구속은 3D 모형 [48,49] 의 물리) |
| **CAM\|SE** | 틈 · 균열(SEM) | CEI(인용 [22,23]) · SCL(인용 [61,62]) · NMC `D(x)`(인용 [64–67]) | **❌** — R3 한 호에 `[인쇄]` "formation of interaction products … and morphological changes" 병치 | — |

`[재현]` **Li 쪽 1단계(R · C)** — 대칭 셀 R3 24–27 Ω·cm² · C3 1.0–1.1 mF cm⁻²(표 S2, 세 상태) → **R · C 둘 다 평탄**: 전하이동 호에서는 면적도 `j₀` 도 움직이지 않았다(곱 축퇴 전제 위). R2 는 R ↑(×1.3–1.6) · C 평탄(4.6–5.6×10⁻⁷) — 16호 1단계 규칙("면적이면 C ↓")으로는 "면적 아님" 이 되지만, **R2 는 전하이동 호가 아니라 구속 · 층 호**라 그 규칙의 전제(C = 이중층 ∝ 면적)가 서지 않는다(`[해석]`).
`[재현]` C2 를 층 용량으로 읽으면 d = ε₀ε_r/C ≈18–53 nm(ε_r 10–30 가정) — SEI 두께 자릿수와도, 기하 구속 용량과도 양립한다.

⇒ `[해석]` **(차) 에 주는 것 — 근거(중):** ① 한 계면(Li)에서 저자가 **면적 몫을 전하이동 호 밖(R2 · R0)** 에 둔다 — forward 가 접촉 손실을 `A_eff` 로 넣어 R_ct 를 1/A 로 키우면, 이 편이 보고한 서명(별도 구속 호 · 절편)과 다른 스펙트럼이 나온다. 그러므로 forward 설계에 **"면적 노브의 EIS 서명 = R_ct 배율 ↔ 별도 구속 호(Eckhardt [48,49])" 선택지**를 적어야 한다.
② 다른 계면(양극)에서는 **한 R3 에 두 인자를 병치** — 72 · 78호 메모("한 사건이 면적 ↑ 와 `j₀` ↓ 를 함께")와 같은 모양(처 정성 메모). ③ 곱의 1단계 입력(표 S2 × 그림 4b)이 이 편에 **있는데 이름표로 뒤집힌다** — forward 검증에서 "상태 이름표 대조" 를 1단계 앞에 두어야 한다는 사례.
⚠ 이것이 (차) 를 결정하지 않는다 — Li 쪽 주장은 사진 한 장 + 대칭 셀 R3 불변 위이고, 양극 쪽은 가르지 않았다.

# ★ (f) 잇기 — 같은 이름이 같은 물리를 가리키나

| 편 | 셀 · 방법 | 음극(Li · In) 쪽 호 | 양극 쪽 호 | 배정 근거 | 84호와 |
|---|---|---|---|---|---|
| **84호** | 2전극 · 구성 교체 · GEIS · DRT | void · SEI R2 ≈10³ Hz(170 Hz–40 kHz) · C ≈10⁻⁷ · 대칭 22–82 Ω·cm²(두 계면) · Li CT R3 ≈16 Hz · 24–30 Ω·cm²(두 계면) · C ≈10⁻³ | CAM\|SE R3 5–50 Hz · 34–177 Ω·cm² · C 4.5–7.0×10⁻⁵ F cm⁻²(기하) | 구성 차 · 방향 · SOC · 문헌 | — |
| **21호** Sedlmeier | 3전극(GWRE) · Li\|Li · InLi | 계면(SEI + 물리 접촉) apex 712 Hz(23 kHz–4 Hz) · CT 0.5 Hz · InLi-(Li) CT ≈320 Ω·cm² | — | 3전극 실측 · 방향 통제 | **순서 같음**(접촉 · SEI → CT) · 절대 주파수 CT ×30 차 |
| **46호** Schlenker | 3전극(Au 도금 W) · Li\|LPSCl\|Li | R3‖CPE3 "SE\|Li 계면" C ≈10⁻⁷ F cm⁻² · R4‖CPE4 "chemical capacities" ≈10⁻⁴ | — | 3전극 + 문헌(Bron–Roling) | **같은 두 C 자릿수 · 다른 이름**(→ 표 S1 행 3 이 바로 이것) · 46호는 DC 의 ≥2/3 가 0.1 Hz 아래 ↔ 84호 대칭 셀은 DC ≈ EIS |
| **5호** Doux | Li\|LPSC\|Li · 압력 스윕 | 계면 하나 ≈8–25 Ω·cm²(25 → 5 MPa, DC − 벌크) | — | DC 산술 | 84호 계면 하나 ≈25–31 ≈ 5호 5 MPa 쪽(84호 압력 미인쇄) |
| **11호** Yu | 2전극 NMC/흑연 · 반쪽 비교 · DRTtools | 흑연/Li 반쪽에서 P3 작음 | P3 ≈500 Hz(양극) | 반쪽 셀 빼기 · λ 미인쇄 | **같은 도구 · 같은 빼기 논리** · 양극 대역이 84호 Li void 대역과 겹침 |
| **16호** Ramanayagam | 3전극 · 97–389 MPa | 중주파 반원 ≈4–9 Ω·cm² | **30–50 Hz** · ≈10–20 Ω·cm² | 3전극 실측 · TLM | 양극 CT 대역이 84호 R3(5–50 Hz)와 같다 · 크기 84호 ×2–9(사이클 · 압력 차) |
| **18호** Fukunishi | 3전극 · NCM523 | Li-In 쪽 ~1 MHz 반원 | **R3(NCM\|SE CT) ~1 kHz** · R4 ~1 Hz · Wo <1 Hz | 3전극 + λ 조정 | 양극 CT 가 **84호 Li void 대역(≈10³ Hz)** 에 |
| **25호** Zhou | 2전극 · Li 금속 · 30/10/2 MPa | P3 0.13 ms(Li/SE) · P5 0.07 s(음극 CT) · `R_SSE/anode` 235–430 Ω·cm²(1 사이클 뒤) | P4 3.5 ms · `R_SSE/NCM` 70–141 Ω·cm² | 문헌 [23 = 84호] · 대칭 셀 S16 | 84호: 두 CT 겹침(≈10⁻² s) · 음극 크기 ×8–17 |
| **63호** Zhang W. 2017 | 2전극 LCO\|LGPS\|In | — | **R_MF ~1 kHz** · C 6–9 µF | 가정 + 거동 | 양극 ~1 kHz |
| **64호** Koerver 2017 JMCA | 2전극 NCM811\|β-LPS\|In | 저주파 호(In) ≈0.1 Hz · C ≈0.3 mF | ≈150–300 Hz(Bode 최소) | 거동 | In 쪽 저주파 — 84호 Li\|In R3(0.04–0.8 s)와 같은 쪽 |
| **73호** Minnmann | 차단 셀 · TLM | — | 복합체 스펙트럼 = "not … a simple parallel arrangement" | TLM | `[해석]` 84호 완전지 R3 는 TLM 의 R_ion/3 + R_CT/(a_V·d) 혼합일 수 있다(두께 · 전도도 미인쇄) |

⇒ `[해석]` **Li 쪽 순서(접촉 · SEI 중주파 → 전하이동 저주파)는 3전극 21호와 같은 방향이다.** 양극 CT 는 계보에서 30 Hz(16호) · ≈150–300 Hz(64호) · ≈500 Hz(11호) · ≈1 kHz(18 · 63호)로 흩어져 **84호의 Li void 대역(≈10³ Hz)과 겹친다** — 2전극에서 **주파수 대역만으로 전극을 배정할 수 없다**
([[drt-peak-count-nonidentifiability]] 넷째 경보와 같은 결론). 84호 자신도 대역이 아니라 구성 차로 배정했고, S3 의 "900 Hz"(큰 호 꼭대기)는 이 겹침이 지면 안에서도 일어난다는 표지일 수 있다(D5 · `[해석]`).
46호 ↔ 84호는 **같은 호에 다른 이름**(10⁻⁷ "SE\|Li 계면" ↔ "SEI + void" · 10⁻⁴–10⁻³ "chemical capacity" ↔ "charge transfer") — 이름을 옮길 때 C 자릿수와 배정 근거를 같이 옮겨야 한다.

# 재현 (`[재현]` — 지면 숫자로 우리가 계산)

| 무엇 | 식 · 입력 | 값 | 판정 |
|---|---|---|---|
| 셀 면적 | π(0.3 cm)² | 0.2827 cm² | — |
| NMC 적재 | 4 mg × 0.674 / 0.2827 | 9.54 mg cm⁻² | — |
| 비용량 기준 | 1.6 mAh cm⁻² ÷ 9.54 mg cm⁻² | 168 mAh g⁻¹ | 인쇄 0 |
| C/20 | 1.6 / 20 | 0.08 mA cm⁻² = 22.6 µA = 8.4 mA g⁻¹ | — |
| 스텝 용량 | 0.08 × 10 h | 0.8 mAh cm⁻² | ✅ 인쇄 |
| 비교점 | 0.76 mAh cm⁻²(9.5 h) · 750 µAh ÷ 9.54 | 79.7 · 78.7 mAh g⁻¹ | ✅ "around 80" |
| 사전 합금 | 0.08 × 2 h | 0.16 mAh cm⁻² = In 의 0.94 %(LiIn 17.1 mAh cm⁻²) | ✅ 인쇄 |
| Li 재고 | 200 µm × 0.2061 mAh cm⁻² µm⁻¹ | 41.2 mAh cm⁻²(양극 ×26) · 스텝당 3.9 µm | — |
| 펠릿 밀도 | 30–35 mg / (0.2827 × 0.070) | 1.52–1.77 g cm⁻³ = 82호 ρ 1.87 의 81–95 % | 가정(두께) |
| σ_bulk · σ_total | l/(S·R0) · l/(S·(R0+R1)) · R0 53.9 · R1 21.8 · l 0.070 cm | 1.30 · 0.92 mS cm⁻¹ | ⚠ 인쇄 1.5 · 1.1(두께 ≈810–830 µm 이면 맞음) |
| f ↔ τ | f = 1/(2πτ) | 10⁻⁶–10⁻⁵ s → 159–15.9 kHz · 10⁻³–10⁻¹ s → 159–1.6 Hz · 1–10 s → 159–15.9 mHz | ✅ 인쇄 "15−150 kHz" · "2−200 Hz" · "20−200 mHz" |
| 측정 창 | 0.1 Hz → τ | 1.59 s | R3\* ≈3.8 · R4\* ≈9.5 s 밖 |
| DC ↔ EIS(Li\|Li) | 11 mV ÷ 0.08 · 17–20 mV ÷ 0.08 | 137.5 · 212–250 Ω·cm² | ✅ 그림 2c 125–145 · 210–238 |
| DC ↔ EIS(Li\|In) | 30 · 90 mV ÷ 0.08 | 375 · 1125 Ω·cm² | ✅ 인쇄 400 · 1100 · 그림 ≈430 · ≈1300(R0 ≈100 포함) |
| AC ↔ DC 전류 | 20–50 mV ÷ 125–275 Ω·cm² | 0.07–0.4 mA cm⁻² = DC ×0.9–5 | ⚠ G6 |
| 감쇠 | 110.9/126.2 · 107.8/122.7 | −12.1 % · −12.1 % · 기하 −1.43 %/사이클 | ✅ 인쇄 "≈1.5 %" |
| 첫 CE · 비 | 126.2/196.8 · 122.7/191.7 · In/Li | 64.1 · 64.0 % · 충전 0.974 · 방전 0.972 | ✅ "about 64%" |
| 완전지 In 여유 | (192 − 123) × 9.54 mg cm⁻² | ≈0.66 mAh cm⁻² | 셀 2 의 ×4 |
| C 비 | 표 S2 | C1 ×2.7–4.9 · C2 ×54–1000 · C3 ×15–24 | ⚠ "2−3 orders" 는 C2 만 |
| C3 / NMC 표면적 | 4.5–7.0×10⁻⁵ ÷ (6/(ρd) × 9.54 mg cm⁻²) · d 10–30 µm · ρ 4.78 가정 | 3.8–17.5 µF cm⁻² | 이중층 대역 ✅ |
| C3(Li) | 1.0–1.1 mF cm⁻² | 이중층(≈10 µF cm⁻²)의 ×100 | 화학 용량 대역 |
| C2 → 층 두께 | ε₀ε_r/C · ε_r 10–30 가정 · C 5×10⁻⁷ | 18–53 nm | 양립(SEI) |
| R 비(그림 4b) | 대칭 R2 ÷ 완전지 R2 | ×2.15(위) · ×2.13(가운데) · ×1.33(아래) | ⚠ "twice" 는 둘 |
| 합 비(그림 4b) | 완전지 ÷ 대칭 | +55 %(위) · +5 %(가운데) · +57 %(아래) | ❌ "≈20 % → 50 %" |
| 합 비(S3 끝) | NMC ÷ Li | +58 % · +37 % · +146 % | ❌ 〃 |
| IR 예산(용량) | ΔR 157 Ω·cm² × 0.08 → 기울기 6 · 64 mV per mAh g⁻¹ | +12.6 mV → ≲2–3 mAh g⁻¹ ↔ 관측 15.3 | 창 안 저항 ≲15 % |
| IR 예산(dQ/dV) | 2 → 10 봉우리 +52 mV ↔ ΔR 96 × 0.08 | +7.7 mV | ≈15 % |
| ±전류 중점(Li\|In 1st) | (−0.033 + 0.038–0.044)/2 | +0.003–0.006 V(0.62 기준) | 영점 아님(비대칭 동역학) |

# 귀속 검사 — 지목 digest 와 원장 행이 이 편에 매단 것

| 지목 | 매단 명제 | 이 편 지면 | 판정 |
|---|---|---|---|
| **25호** 후속 ★★(ref 23 — 지목) | "황화물 셀 양·음극 계면 EIS 배정 — `R_SSE/anode` ↔ `R_SSE/NCM` 배정의 근거" · Q2·Q5 | 두 전극 CT 를 같은 τ 에 겹쳐 인쇄 · 회로로는 못 가른다고 적음 · 양극 몫은 대칭 셀 빼기 · 자기 셀 결론은 양극 지배 | ⚠ **"배정의 근거" 불성립** — "양 · 음극 계면 EIS 를 구성 교체로 배정한 편" 으로는 성립 · 25호 본문 문장 대조 전(G1) |
| 원장 §1 행 | "… 배정(`R_SSE/anode` ↔ `R_SSE/NCM`)의 근거 — 17호 함정 판정" · Q2·Q5 | 같음 + 상대극 교체 대조(용량 축) | ⚠ 위와 같음 · 17호 함정 판정에는 **용량 축 대조 설계**를 준다 |
| 원장 §3-b (차) 근거 칸 첫머리 | "Orue Mendizabal 2023" | Li 쪽 면적 ↔ CT 다른 호 주장 · 양극 병치 · 1단계 뒤집힘 | 근거(중) — §(e) |

# 인용 대조 — 이 편이 인용한 편 중 우리 위키에 원전이 있는 것

| ref | 우리 쪽 | 이 편이 옮긴 것 | 판정 |
|---|---|---|---|
| [23] | **23호** Koerver 2017 *Chem. Mater.* | 첫 사이클 CEI("commonly attributed" [22,23]) · 부피 변화 · 접촉 손실 · 양극 계면 확산 · "4−5 vol % for NMC622"([23,27,28,58]) | ✅ 방향 · ⚠ 23호 셀은 NCM811 + β-Li₃PS₄ + In — NMC622 부피 값의 출처는 넷 중 어느 것인지 미표기 |
| [38] | **50호** Miß 2022 *ACS AMI* | 대칭 셀 회로(R0-(RQ)ₙ) · 저주파 꼬리 | ⚠ 50호는 TLM 으로 복합 양극 `j₀·a_v` 를 푼 편 — 이 편은 그 TLM 을 쓰지 않고 직렬 RQ 로 복합 양극을 적합 |
| [39] | **46호** Schlenker 2020 *ACS AMI* | 용량 대조 · 벌크 · 스트리핑 계면 · 표 S1 행 3(10⁻¹⁰ · 10⁻⁷ "SE/Li interface + void formation" · 10⁻⁴ "Chemical capacity") | ✅ 값 · ⚠ 46호의 10⁻⁴ "chemical capacities" 를 이 편은 같은 자릿수 C3 에서 "charge transfer" 로 부른다 · 46호는 3전극 — 이 편은 그 3전극을 쓰지 않는다 |
| [54] | **42호** Santhosha 2019 | InLi 0.62 V · 상 순서 · 60 at% | ✅ 값 · ⚠ 42호는 액체셀 측정(ASSB 밖) — 0.62 V 를 ASSB 셀 정규화 기준으로 옮김(Q5) |
| [49] | 2호 후속 #6(Eckhardt 2022 *ACS AMI* 14, 42757) | 1D 회로가 구속을 못 잡는다 → DRT 로 대신 | ✅ 방향 · 이 편은 3D 모형을 돌리지 않았다 |
| [61] | 50호 후속(Haruyama 2014) | LCO\|Li₃PS₄ DFT 공간전하층 → R4 · R4\* "tentatively" | ⚠ LCO\|Li₃PS₄ 계산을 NMC622\|LPSCl 에 대입 |
| [55] | 17호 후속 #6(Wang Z. 2023 *eScience*) | LiIn 이 In 층 뒤에 고립되는 기구(그림 3f) | ✅ 방향 · 17호가 "정면 충돌" 로 적은 편을 이 편은 기구 근거로 쓴다 |
| [32] | 11호 후속(Wan 2015 DRTtools) | DRT 도구 | ✅ 도구 · λ 0 |

# 곱 축퇴 처방 — 예순일곱 번째 적용 ([[assb-lampe-contact-product-degeneracy]])

**부분 적용 — 1단계 입력이 있다(세 상태 × R · C × 두 셀). 판정은 상태 이름표 모순에 걸려 뒤집힌다.** 처방 표 새 줄 후보: **"상태 이름표 대조"**(1단계 앞).

| 단계 | 요구 | 이 편 | 판정 |
|---|---|---|---|
| **1단계** (16호) | `R` 과 `C` 를 같이 | 표 S2(C1–C3) × 그림 4b(R0–R3) — 같은 세 상태 이름표 | ✅ 입력 · ⚠ 판정은 아래 |
| **2단계** (18 · 25호) | 면적을 아는 대조군 | 없음 — SEM 한 시야씩(정성) | ❌ |
| **3단계-a** (19호) | `Ea` | 온도 미인쇄 · 한 점 | ❌ |
| **3단계-b** (19호) | `C` 물리 상한 | 양극 C3 → NMC 표면적당 3.8–17.5 µF cm⁻²(`[재현]` 입도 · 밀도 가정) · Li C3 ×100 | ✅(양극) · ⚠(Li — 이중층 아님) |
| **4단계** (20 · 24호) | 시간 영역 | 대칭 셀 DC ↔ EIS ✅(Li\|Li · Li\|In) · 완전지 dQ/dV +52 mV ↔ EIS +7.7 mV | ✅(대칭) · ⚠(완전지 창 밖 몫 ≈85 %) |

**1단계 판독 — 양극 R3(`[도표·화소]`) × C3(`[인쇄]` 표 S2), 전제 `C ∝ 면적`:**

| 이름표 해석 | 짝 | R3 비 | C3 비 | τ 비 | 읽기 |
|---|---|---|---|---|---|
| 인쇄 그대로(그림 4b · 표 S2 줄 = 이름표) | 2nd charge → 10th charge | 71.3 → 134.3 = ×1.88 | 6.8 → 7.0×10⁻⁵ = ×1.03 | ×1.94 | **화학형(`j₀` · 계면층)** |
| 막대 대조가 가리키는 것(위 = 10th 방전 · 아래 = 1st 방전 · 표 S2 열도 같은 순서라 가정) | 1st discharge → 10th discharge | 134.3 → 177.3 = ×1.32 | 7.0 → 4.5×10⁻⁵ = ×0.64 | ×0.85 | **면적형**(면적만이면 C ×0.76 — 그보다 더 줄었다) |

⇒ `[해석]` **같은 지면의 같은 두 표가, 상태 이름표를 어떻게 읽느냐에 따라 "노화는 계면층" ↔ "노화는 접촉 면적" 을 가리킨다.** 막대 대조(§판독 ①)는 둘째 해석 쪽이지만 표 S2 의 열이 그림 4b 줄과 같은 순서인지는 지면에 없고,
Q · n 미인쇄(G5) · 저자 스스로 "EC model may not be accurate enough … R2 and R3 for the full cell" · 저주파 꼬리 과소 평가를 인정했다. **판정 없음.**
Li 쪽: 대칭 R3 · C3 모두 평탄(24–27 Ω·cm² · 1.0–1.1 mF cm⁻²) — 전하이동 호에서 면적 · `j₀` 둘 다 불변(전제 위).

★ **곱 안의 관찰(`[해석]`)** — Li 계면에서 저자는 면적(void) 몫을 **전하이동 호 밖**(R2 · R0)에 둔다. 16호 1단계 규칙("면적이면 같은 호에서 R ↑ · C ↓ · τ 불변")은 면적 인자가 전하이동 호에 곱으로 들어갈 때의 규칙이다 —
구속(constriction)이 면적 손실을 **별도 호**로 내보내면 그 규칙이 볼 호가 달라진다. forward 에서 면적 노브의 EIS 서명을 **선택지**로 적어야 한다는 쪽의 근거((차) 중).

⚠ **이것이 곱을 푼 것은 아니다** — 이름표 모순(D1 · D2) · Q · n 미인쇄 · 창 밖 과정 · 셀 하나씩. 양극 쪽은 저자도 두 기구를 병치했다.

# 보류 결정 (가)–(키) — 이 편이 주는 근거 (결정 안 함)

| # | 근거 | 내용 |
|---|---|---|
| **(차)** 면적 / `j₀` 노브 분리 forward | **근거(중)** | ① Li\|SE: 면적(void) = R2 · R0, 전하이동 = R3(불변) — `[인쇄]` "the charge-transfer processes are essentially not affected by the Li/SE contact area"(가정: 대칭 R3 불변 + 사진 한 장) ② CAM\|SE: 한 R3 에 CEI + 형태 변화 병치 — 가르지 않음 ③ 1단계 입력(표 S2 × 그림 4b)이 이름표로 화학형 ↔ 면적형 뒤집힘 — forward 검증에 "상태 이름표 대조" 선행 · 면적 노브의 EIS 서명(R_ct 배율 ↔ 별도 구속 호) 선택지 |
| **(주)** "X-limited" 판정 기준 표기 | **근거(아홉째 표본)** | `[인쇄]` "the overall performance of the full cell is governed by the charge transfer across the CAM/SE interface" — ① 무엇: "overall performance"(용량 감쇠 · 저항 몫 미구분) ② 시간 기준 10 사이클 ③ 조건 C/20 · 2.7–4.2 V · 압력 · 온도 미인쇄 ④ 저항 정의: 적합 R3(750 µAh cm⁻² · 이름표 모순) ⑤ 손잡이: CEI(`j₀`) · 형태(면적) 병치 · 근거 = 상대극 교체(용량) + 대칭 빼기(저항) |
| **(이)** 모형(적합) 값 인용 규칙 | **근거(적합판 — 셋째 표본)** | 적합 R · C 를 옮기기 전에: 그림 4b 줄 이름표 ↔ 그림 2c · 4c · 6 · S3 대조(교차) · 적합 합 ↔ 같은 스펙트럼 끝(2nd charge 149 ↔ 193) · Q · n 미인쇄 — 82 · 83호(모형 입력)에 이은 "적합 라벨의 상태가 지면에서 흔들린다" 판 |
| **(치)** 결론 옆 배제 가정 표기 | **근거(배정 가정판)** | "the aging of the full cell should originate exclusively from the CAM/SE interface" 가 대칭 셀 이식 가정 넷(§(c)③) 위에 있고, 본문은 가정을 한 문장("expected to be similar")으로만 인쇄 · 자기 C 기준이 R2 배정을 기각 |
| **(루)** SOC 축 신품 `j₀(x)` 기준선 | **근거(ASSB 신품 표본)** | 신품 NMC622\|LPSCl 적합 "R3" 이 SOC 축에서 1st 충 5 % ≈570 ↔ 중간 ≈105–113(×≈10) · 0 % ≈4010(×40–80) — 열화 없이 한 사이클 안에서 · ⚠ 저 SOC 값은 창 밖 R4 · R4\* 를 먹은 적합이고 <3.5 V 는 드리프트 조건 밖 |
| **(무)** `j₀(x)` 모양 선택지 | 약 | R(SOC) 모양 — 방전 끝 급등 · 3.7–3.9 V 최소 · 충전 끝 ×1.5 — 저자 배정은 SCL(x → 1, 인용) + NMC `D(x)`(액체 인용) — 모양 선택지의 ASSB 실측 표본(적합 · 조건부) |
| **(오)** In 영점 표기 | 약(표본) | 0.62 V 단일 표기 · 인용 = 42호([54] 액체셀) · Li\|SE\|In 전위를 그 값으로 정규화 · NMC\|SE\|In 을 "vs Li/Li⁺" 축에 환산식 없이 · `[도표·화소]` ±전류 중점 +0.003–0.006 V(영점 측정 아님) |
| **(노)** 양극 부피 변화 층위 | 약 | "4−5 vol % for NMC622" — 층위(격자 · 입자 · 전극) 미표기 · 인용 넷([23] 23호 NCM811 · [27] Bond 2022 액체 파우치 CT · [28] Doerrer 2021 · [58] Spingler 2021 팽창계 ↔ XRD) |
| **(두)** `θ` 판정의 시간 궤적 조건 | 약(음극 표본) | 역방향 연산자 — R2 가 한 스텝 안에서 자라고 역전류에서 초깃값으로 돌아간다(가역 void) · 사이클 축에는 누적(비가역 박리) — 가역 ↔ 비가역 몫을 시간 궤적으로 가른 **Li 쪽** 판 |
| **(처)** 한 손잡이 두 노브 | 정성 메모 | 결론 "degradation of the SE/CAM interface, which involves the formation of interaction products … and morphological changes" — 한 R3 에 `j₀` 쪽(CEI)과 면적 쪽(틈 · 균열)을 함께(72 · 78호 메모와 같은 모양) |
| **(러)** `θ` → `LAM_PE` 결합 항 | 약 | SEM 10 사이클 뒤 틈 · NMC 균열(한 시야) · 용량 −12.1 % · 창 안 저항은 감쇠의 ≲15 % — 나머지가 `θ` · `LAM_PE` · 창 밖 `η` 중 무엇인지 몫 0 |
| **(하)** 압력 되돌림 설계 보강 ① 구속 형식 | 약 | 운전 압력 · 구속 형식 미인쇄 표본 하나 더 — 본문은 "the pressure applied on the cell during cycling" 을 변수로 인쇄 |
| **(비)** SE 입도 표기 규약 | 약 | 공칭 PS 만(LPSCl 2−5 · NMC 10−30 µm) — 측정 D50 · 가중 0 |
| **(초)** 상대극 영점 ↔ SE 환원 개시 | 약(산술) | LPSCl 열역학 창 "1.7−2.3 V vs Li/Li+"([15]) 인쇄 + 같은 지면 In 0.62 V 상대극 — 환원 경로 산술만(측정 0) |
| **(츠)** CE 결손 → LLI 배정 전 구조 채널 | 약 | 첫 사이클 CE 64 % 를 인용 [22,23] 으로 CEI 에 배정 — 구조 · 전극별 채널 0 |
| (사) 조립 방향 메타데이터 | 결정 · 반영됨 — 표본 | Li\|SE\|Li 두 계면의 방향 비대칭(양전류 스텝에서만 R2 ↑ · S1b 가 S1a 보다 크게 자람) · 조립 순서 미인쇄 — M1 의 표본 |
| (느)(시)(지) 25호 인용 자리 주석 | 형식 참고 | 새 판단 거리 1 이 같은 형식 |
| (저) 첫 충전 상한 | 근거 0 | 첫 충전 비 In/Li 0.974 ↔ 첫 방전 비 0.972 — 두 셀은 다른 양극(질량 편차 미인쇄)이라 검사 재료가 아니다 |
| (라)(마)(바) | 결정 · 반영됨 | — |
| (가)(나)(다)(아)(자)(카)(타)(파)(거)(너)(더)(머)(버)(서)(어)(커)(터)(퍼)(허)(고)(도)(로)(모)(보)(소)(조)(코)(토)(포)(호)(구)(누)(부)(수)(우)(추)(쿠)(투)(푸)(후)(그)(드)(르)(므)(브)(스)(으)(즈)(크)(트)(프)(흐)(기)(니)(디)(리)(미)(키) | **근거 0** | 이 편은 신품 → 10 사이클 · 2전극 · 모형 0 · 교정 0 · 측면 축 0 · 요구치 · 압력 값 0 · CZM · DEM 0 |

## 새 판단 거리 (셋 — 글자는 호출자가 붙인다)

1. **25호 ref 23 인용 자리 주석 + 17호 함정 판정 문구** — 카드 · 원장 · 개념([[assb-lampe-contact-product-degeneracy]] 25호 절)에서 25호가 84호를 "`R_SSE/anode` ↔ `R_SSE/NCM` 배정의 근거" 로 매단 자리와 "방전 전압 하강의 ≈80 % 가 Li 계면" 판정 옆에
   **"84호는 두 전극 전하이동을 같은 τ(≈10⁻² s)에 겹쳐 인쇄하고 등가회로로 못 가른다고 적음 · 양극 몫은 대칭 셀 빼기 · 자기 셀 결론은 양극 지배(반대 방향) — ≈80 % 는 25호 회로 이름표 조건부 · 25호 본문 ref 23 문장 대조 전"** 을 달지 — 표시 방식만((느) · (시) · (지) 와 같은 형식 · 25호 raw 불변).
2. **DRT 창 밖 봉우리 표기** — DRT 봉우리를 카드 · 개념으로 옮길 때 τ 가 최저 측정 주파수의 τ_max = 1/(2π f_min) 밖이면 **"창 밖(외삽)"** 을 붙이고 배정 · 크기 인용에서 빼게 할지 — 84호: R3\* ≈3.8 s · R4\* ≈9.5 s ↔ τ_max 1.6 s · 표 S3 는 둘을 "0.1 – 0.2 Hz" 로 인쇄 · 같은 이름표의 τ 띠가 그림마다 1–2 자릿수 이동 · γ 정규화 미인쇄. 자리 후보: [[drt-peak-count-nonidentifiability]] 진단 체크리스트(C6) 또는 카드 수집 지침.
3. **구성 교체형 전극 몫 배정의 표기** — 기준극 없이 "대칭 셀 기준선 빼기 · 상대극 교체" 로 정한 전극 몫을 카드(Q2 · Q5)로 옮길 때 **이식 가정 넷(같은 계면 상태 · 한 ↔ 두 계면 · 같은 압력 · 온도 · 같은 옮긴 Li 양 · 방향)과 자기 기준(C 일치) 통과 여부**를 값 옆에 적게 할지 — 84호: 자기 기준(C2 ×54–1000)이 R2 배정을 기각하는데 R 비 · τ 로 유지 · 상대극 교체는 용량 축에만(저항 축 대조 셀 4 EIS 0). 17호 함정의 **역방향**(음극 몫을 대칭 셀로 작게 잡아 양극에 몰아줌)도 같은 표기로 드러난다.

# 어긋남 (D) — 지면 안에서 서로 맞지 않는 것, 그리고 인용

| # | 등급 | 내용 |
|---|---|---|
| **D1** | ★★★ | **그림 4b 의 줄 이름표 ↔ 다른 그림** — '1st discharge' 두 막대 = 그림 4c 10 사이클(NMC 45.6 / 27.0 / 26.7 / 174.6) · 그림 2c 10 사이클 양전류 9 h(Li 62.3 / 32.6 / 58.9 / 25.3) — 성분별 ±3 Ω·cm² · '10th charge' 두 막대 합(225 · 143) = S3 '1st discharge' 스펙트럼 끝(226.5 · 143.7) = 그림 6b 1st 방전 SOC ≈40 %(214–229) · Li 성분 = 그림 2c 1st 양전류 9 h · S3 '10th charge'(NMC ≈401.5)에 맞는 막대 없음 — 본문의 대칭 ↔ 완전지 문장("R2 … twice" · "20 % → 50 %")이 이 막대 위에 있다 |
| **D2** | ★★★ | **상태 이름표 둘** — 그림 4 캡션 · 표 S2 · S3 그림 안 "1st discharge · 2nd charge · 10th charge" ↔ 본문 · S3 캡션 "the 1st charge and 2nd and 10th discharge steps" |
| **D3** | ★★★ | **자기 C 기준이 R2 배정을 기각** — `[인쇄]` "if any of the resistive components for the full cell is associated only with the anode, the specific capacitance … expected to be similar" ↔ 표 S2 C2 ×54–1000 · 그런데 R2 = Li\|SE(SEI + void) 배정 유지 · "differs by 2−3 orders" 는 C2 에만 맞는다(C3 ×15–24 = 1.2–1.4 자릿수) |
| **D4** | ★★★ | **측정 창 밖 봉우리** — 최저 0.1 Hz ↔ τ_max 1.6 s(저자 환산 규약) ↔ R3\* ≈3.8 s · R4\* ≈9.5 s(`[도표·화소]`) · DRT τ 축 10²–10³ s · 드리프트 조건 "above 3.5 V" ↔ R4 · R4\* 는 <3.5 V 에서만 배정 |
| **D5** | ★★ | **그림 S3 주파수 표지** — "300 Hz" 가 고주파 첫 점(그림 4a 같은 자리 "300 kHz") · "900 Hz" 가 NMC 10th 큰 호 꼭대기(τ ≈1.8×10⁻⁴ s) ↔ DRT R3 ≈1.4×10⁻² s · 표 S3 R3 5–50 Hz(×18–180) · 900 Hz 는 표 S3 R2(Li void ≈10³ Hz) 자리 |
| **D6** | ★★ | **표 S3 안** — R2 "1·10³ – 1·10³"(폭 0) · R3\* = "Grain boundary effect" ↔ 본문 "the cathode interface brings additional diffusive processes" · R3\* · R4 · R4\* 셋 다 "0.1 – 0.2 Hz" ↔ 그림 자리 ≈3.8 · 0.98 · 9.5 s(0.042 · 0.16 · 0.017 Hz) |
| **D7** | ★★ | **그림 6** — `[인쇄]` "R3 decreases to 20−25 Ω·cm2"(3.7–3.9 V) ↔ `[도표·화소]` 1st 충 중간 R3 ≈45–55(±5) · 범례 R0 · R1 · R3 — **R2 없음** ↔ 본문 "R0−R3" · `[재현]` 그림 6 "R3" ≈ 그림 4c 1 사이클 R2 + R3(19.9 + 34.5 = 54) |
| **D8** | ★★ | `[인쇄]` "during the initial cycles, the total impedance of the full cell is around 20% larger, whereas by the 10th cycle, this difference increases up to 50%" ↔ 그림 4b 합 비 +55 · +5 · +57 % · S3 끝 비 +58 · +37 · +146 % — "20 %" 를 주는 짝이 없다 |
| **D9** | ★★ | **Li\|SE\|In** — "up to 3 orders of magnitude … (Figure S2c)" ↔ S2 ≤×10 · "between the end of the 1st and the 8th delithiation steps (Figure 3d)" ↔ 그림 3d 1 · 3 · 5 · 7th(8th 없음 · 3rd < 1st) · "1100 Ω·cm2 (8th cycle)" ↔ S2a 8th ≈1290–1330(Z′ 끝) |
| **D10** | ★ | "Spencer-Jolly et al.30 attributed this resistance to the charge transfer phenomena, although there are no EIS data available to support this statement" ↔ 같은 절 "The specific capacitances calculated in our study are well in accordance with the respective parameters reported by Spencer-Jolly et al.30" · 표 S1 행 4(= [30]) 에 EIS 용량 셋(9×10⁻¹¹ · 1×10⁻⁷ · 7×10⁻⁴) — 원전 미열람이라 가르지 않음 |
| **D11** | ★ | 표 S1 행 2(SI 참고문헌 (2) Singh 2022 — 본문 참고문헌에 없음) "0.03-0.06 F\* Bulk · 0.01 F\* Constriction effects" — `[재현]` ∅6 mm · 0.7 mm 펠릿의 기하 용량 ≈10⁻¹¹ F(ε_r ≈30 가정)와 9–10 자릿수 — 단위 · 전사 오류 가능성(원전 미열람) |
| **D12** | ★ | 표 S1 "This work" C1 = "(GB + SEI)" ↔ 본문 · 표 S3 R1 = 입계 · 같은 표 행 3 이 10⁻⁴ F cm⁻² 를 "Chemical capacity" 로 인쇄하는데 이 편은 같은 자릿수 C3 를 "charge transfer" 로 |
| **D13** | ★ | DRT 오프셋 · 축척 미표기(그림 2e · 4d · 5c · 5d · "scale 1:2 / 1:3") · γ 단위 "Ω·decade⁻¹"(면적 정규화 · 로그 밑 미인쇄) — `[재현]` 그림 2e ↔ 2c · 5c ↔ 5a 가 한 정규화로 함께 맞지 않는다 |
| **D14** | ★ | 그림 S1 범례 색 — (a) 초록 3 h · 주황 6 h ↔ (b) 주황 3 h · 초록 6 h |
| **D15** | ★ | 그림 1b 가 NMC\|SE\|In 을 "Potential (V) vs Li/Li⁺" 축에 그림(환산 미인쇄) · 실험 절 "2.7−4.2 V vs Li/Li+" 가 두 완전지 공통 · 셀 4 EIS 없음 |
| **D16** | ⚠ | 인용 자리 ↔ 제목(원전 미열람): [42] Li-In 수지상 ↔ "LPSCl 입자 크기 변화" · [43] BN 막 · [44] Li 금속 음극(제목상 액체) ↔ "SE/Li 근처 SE 균열 · 미분화" · [47] 계면 나노 코팅 ↔ "입계 Li 석출" · [56] LGPS\|Li 계면 ↔ "CAM 안 Li⁺ 확산" |
| **D17** | ⚠ | 오기 · 표기 — S1 캡션 "LSPCl" · 그림 4b "10st charge" · "Kramer−Kronig" · "specific capacities of each RQ element" · "the specific capacity for (RQ)2"(→ capacitance) · "backscattered electrodes"(→ electrons) · "thermodynamically more hindered"(과전압 = 동역학) · 표 S3 제목 "components ascribed to each component" · "HAAD-STEM" |

`[해석]` D1 · D2 · D8 은 한 묶음이다 — **대칭 ↔ 완전지 비교의 상태 이름표가 그림 · 표 · 본문 사이에서 맞지 않고, 그 비교에서 나온 문장 둘("R2 twice" · "20 → 50 %")이 막대와 맞지 않는다.** D3 · D4 · D6 은 **배정 근거**(자기 C 기준 · 측정 창 · 표 S3)의 문제다.
이 편의 가장 단단한 관측(상대극 교체의 같은 감쇠 · R2 의 전류 방향 진동 · 대칭 셀 DC ≈ EIS)은 어긋남 목록 밖에 있다.

# 이 편이 우리 프로젝트에 주는 것 (정리)

1. ★★★ **25호 귀속 — "`R_SSE/anode` ↔ `R_SSE/NCM` 배정의 근거" 불성립.** 이 편은 두 전극 CT 를 같은 τ 에 겹쳐 인쇄하고 회로로 못 가른다고 적은 뒤 구성 교체로 양극 몫을 정했다 — 25호의 두 RQ 분리를 받치지 않는다. 17호 함정 판정(25호 "≈80 % Li")은 **25호 회로 이름표 조건부**로 격하할 근거.
2. ★★★ **상대극 교체 대조(용량 축)** — Li ↔ In 두 완전지 감쇠 −12.1 % ↔ −12.1 % — 17호 함정을 **용량 축에서 검사하는 설계**의 표본(이 조건에서 함정 없음 · 셀 하나씩). 저항 축의 같은 대조(셀 4 EIS)는 없다.
3. ★★★ **곱 축퇴 1단계 입력이 있는데 상태 이름표로 뒤집힌다** — 화학형(τ ×1.94) ↔ 면적형(τ ×0.85). 적합 값 인용 규칙((이) 적합판)과 처방 표 후보 줄 "상태 이름표 대조" 의 근거.
4. ★★ **면적 노브의 EIS 서명이 R_ct 배율이 아닐 수 있다** — Li 계면에서 저자는 void 를 별도 호(R2)와 절편(R0)에 두고 CT(R3)는 불변으로 적었다(구속 — Eckhardt [48,49]). (차) forward 설계의 선택지.
5. ★★ **DRT 창 밖 봉우리 · 띠 이동 · 정규화 미인쇄** — R3\* · R4\* 가 τ_max 밖 · 표 S3 주파수 모순 · 같은 이름의 τ 띠가 그림마다 1–2 자릿수 이동 — [[drt-peak-count-nonidentifiability]] 여섯째 경보.
6. ★ **창 안 저항은 감쇠 · 분극 증가의 ≲15 %** — C/20 용량 감쇠(−15.3 mAh g⁻¹)와 dQ/dV 봉우리 이동(+52 mV)의 대부분이 0.1 Hz 위 중간 SOC 저항 밖 — 82호와 같은 모양(카드 Q1 의 층).

# 후속 후보 (원전 우선 — 지목 수는 위키 digest 의 후속 절 grep 으로 센 값)

| 서지(`[인쇄]` 참고문헌 그대로) | ref | 지목(이 편 포함) | 왜 | 축 | 우선 |
|---|---|---|---|---|---|
| **Eckhardt, J. K.; Fuchs, T.; Burkhardt, S.; Klar, P. J.; Janek, J.; Heiliger, C. 3D Impedance Modeling of Metal Anodes in Solid-State Batteries-Incompatibility of Pore Formation and Constriction Effect in Physical-Based 1D Circuit Models. *ACS AMI* 2022, 14 (37), 42757−42769** | [49] | 2 + 84 = **2** | 면적(void · 구속) 손실이 1D 회로의 어느 호에 어떻게 나타나는가 — **(차) forward 의 면적 노브 EIS 서명**을 정하는 원전 후보 · 이 편이 1D 회로의 한계를 인정한 인용처 | (차) · Q2 | ★★★ |
| **Eckhardt, J. K.; Klar, P. J.; Janek, J.; Heiliger, C. Interplay of Dynamic Constriction and Interface Morphology between Reversible Metal Anode and Solid Electrolyte in Solid State Batteries. *ACS AMI* 2022, 14 (31), 35545−35554** | [48] | **84 = 1** | 동적 구속 ↔ 계면 형태 — 위의 짝 | (차) · Q2 | ★★ |
| **Spencer-Jolly, D.; Ning, Z.; Hartley, G. O.; Liu, B.; Melvin, D. L. R.; Adamson, P.; Marrow, J.; Bruce, P. G. Temperature Dependence of Lithium Anode Voiding in Argyrodite Solid-State Batteries. *ACS AMI* 2021, 13 (19), 22708−22716** | [30] | **84 = 1** | Li void · 3전극 스트리핑/도금 비(2–5 ×) · 압력 의존 · 표 S1 행 4 용량 — 이 편 R2 배정의 문헌 기둥 · "no EIS data" 서술 대조(D10) · ⚠ 위키의 Spencer-Jolly 2023(Ag-흑연)과 다른 편 | Q5 · Q2 · Q6 | ★★ |
| **Clematis, D.; Ferrari, T.; Bertei, A.; Asensio, A. M.; Carpanese, M. P.; Nicolella, C.; Barbucci, A. On the Stabilization and Extension of the Distribution of Relaxation Times Analysis. *Electrochim. Acta* 2021, 391, 138916** | [33] | **84 = 1** | 이 편 DRT 의 둘째 방법 인용 — τ 범위 **확장**(창 밖 봉우리 R3\* · R4\* 의 정당화 여부) | DRT 개념 | ★★ |
| **Hahn, M.; Schindler, S.; Triebs, L.-C.; Danzer, M. A. Optimized Process Parameters for a Reproducible Distribution of Relaxation Times Analysis of Electrochemical Systems. *Batteries* 2019, 5 (2), 43** | [35] | **84 = 1** | DRT 공정 파라미터(λ 등) 재현성 — λ 미인쇄 편들의 공통 공백을 메울 방법 원전 후보 | DRT 개념 · Q4 | ★★ |
| **Wang, Z.; Zhao, J.; Zhang, X.; Rong, Z.; Tang, Y.; Liu, X.; Zhu, L.; Zhang, L.; Huang, J. Tailoring Lithium Concentration in Alloy Anodes for Long Cycling and High Areal Capacity in Sulfide-Based All Solid-State Batteries. *eScience* 2023, 3 (1), 100087** | [55] | 17 + 84 = **2** | 17호가 "정면 충돌" 로 적은 편(14.3 at% Li 최적) · 이 편은 LiIn 고립 기구의 근거 — In 상대극 Li 고갈(17호 함정의 In 판)의 in situ 근거 | Q5 · Q6 | ★★ |
| Haruyama, J.; Sodeyama, K.; Han, L.; Takada, K.; Tateyama, Y. Space-Charge Layer Effect at Interface between Oxide Cathode and Sulfide Electrolyte in All-Solid-State Lithium-Ion Battery. *Chem. Mater.* 2014, 26 (14), 4248−4255 | [61] | 50 + 84 = **2** | R4 · R4\* SCL 배정의 계산 근거(LCO\|Li₃PS₄) — 신품 SOC 축 계면 R(루) · `j₀(x)` 모양(무) | Q8 · (루)(무) | ★ |
| Wang, L.; Xie, R.; Chen, B.; … Cui, G.; Chen, L. In-Situ Visualization of the Space-Charge-Layer Effect on Interfacial Lithium-Ion Transport in All-Solid-State Batteries. *Nat. Commun.* 2020, 11 (1), 5889 | [62] | **84 = 1** | SCL 의 실측(STEM) 근거 — 위의 짝 | Q8 | ★ |
| Wan, T. H.; Saccoccio, M.; Chen, C.; Ciucci, F. Influence of the Discretization Methods on the Distribution of Relaxation Times Deconvolution: Implementing Radial Basis Functions with DRTtools. *Electrochim. Acta* 2015, 184, 483−499 | [32] | 11 + 84 = **2** | 도구 원전 — 기본 λ · 이산화(λ 미인쇄 편들이 무엇을 썼을지) | DRT 개념 | ★ |
| Narayanan, S.; Ulissi, U.; Gibson, J. S.; Chart, Y. A.; Weatherup, R. S.; Pasta, M. Effect of Current Density on the Solid Electrolyte Interphase Formation at the lithium\|Li6PS5Cl Interface. *Nat. Commun.* 2022, 13 (1), 7237 | [31] | **84 = 1** | Li\|LPSCl SEI 의 전류 밀도 의존 · 표 S1 행 1 용량 대역(SEI 10⁻⁴–10⁻² ↔ 행 3 · 4 의 10⁻⁷ — 같은 이름 세 자릿수) | Q2 | ★ |
| Charbonneau, V.; Lasia, A.; Brisard, G. Impedance Studies of Li+ Diffusion in Nickel Manganese Cobalt Oxide (NMC) during Charge/Discharge Cycles. *J. Electroanal. Chem.* 2020, 875, 113944 | [67] | **84 = 1** | R3 최소 ↔ NMC `D(x)` 최대 배정의 근거(액체) — (무) 모양의 비교 표본 | Q8 · (무) | ☆ |

`[해석]` Q1(`θ(N)`)을 채울 원전은 이 편 인용 그물에서 나오지 않는다. 이 편이 가리키는 새 가지는 **면적 손실의 임피던스 서명(Eckhardt 두 편)** 과 **DRT 방법(Clematis · Hahn)** 이고, 17호 가닥에는 Wang Z. 2023 이 두 번째 지목을 받는다.

# 이 digest 가 주장하지 않는 것

- **이 편의 배정이 틀렸다고 하지 않는다** — 상태 이름표 모순(D1 · D2) · 자기 C 기준의 기각(D3) · 창 밖 봉우리(D4)까지다. R2 의 전류 방향 진동 · 상대극 교체의 같은 감쇠 · 대칭 셀 DC ≈ EIS 는 단단한 관측으로 적었다.
- **그림 4b 의 이름표가 "뒤바뀌었다" 고 단정하지 않는다** — 성분별 일치(±3 Ω·cm²)는 강한 정황이지만 원자료 없이 어느 그림 · 표가 맞는지 확정하지 않는다. 표 S2 열이 그림 4b 줄과 같은 순서라는 것도 가정이다.
- **면적형 판독(τ ×0.85)을 접촉 손실의 측정으로 쓰지 않는다** — 이름표 해석 · 표 S2 열 순서 가정 · `C ∝ 면적` 전제 · Q · n 미인쇄 위다. 화학형 판독(τ ×1.94)도 같다.
- **25호 저자 · 25호 digest 가 틀렸다고 하지 않는다** — 25호 본문 ref 23 문장을 이 세션에서 보지 못했다(G1). 판정은 "이 편 지면이 그 배정을 받치지 않는다" 까지다. 이 편의 지도로 25호 S19 를 다시 이름 붙이지 않는다(조건 겹침 0).
- **17호 함정이 25호 셀에서 없었다고 하지 않는다** — 상대극 교체 대조는 이 편 셀(C/20 · 압력 · 온도 미인쇄 · 셀 하나씩)의 용량 축에 대한 것이다.
- **Li 계면에서 면적 ↔ 전하이동이 분리된다고 주장하지 않는다** — 저자 주장이고, 근거는 대칭 셀 R3 불변과 기계적으로 떼어 낸 박 사진 한 장이다.
- **DRT γ 정규화 판정(그림 사이 불일치)은 우리 적분 두 개 위의 정황**이다 — 오프셋 · 축척 미표기와 판독 오차가 섞여 있다.
- **IR 예산(≲15 %)은 창 안 중간 SOC 저항만 센 하한 비교**다 — 저 SOC 저항 · 창 밖 과정이 감쇠를 설명할 수도 있다.
- **인용 제목 대조(D16)는 원전 미열람**이다 — 자리와 제목이 어긋나 보인다는 것까지.
- 수치는 전부 사본이다 — 정본은 원문 PDF. 우리 연구 수치(artifact + `degradation-degeneracy/docs/RESULTS*.md`)와 대조하지 않았다.
