Repository: yonghoon7153-source/Yonghoon-DEM-DFT

# wiki/raw/ — 예외적 불변 원본층

이 리포의 불변 증거층은 **이미 밖에 있다**: `docs/data/`(측정 CSV·JSON) ·
litdb 정본(friendly-meitner) · `docs/reviews/findings.json` · git 이력.
그래서 이 폴더는 킷 원형과 달리 **예외 전용**이다:

- 들어오는 것: litdb 소관(논문)도 측정 데이터도 아닌 외부 자료 — 강연 전사,
  외부 레포 감사 노트 등.  `transcripts/` 등 하위 폴더에 날짜-슬러그로 저장.
- 규칙: 한번 저장한 파일은 수정 금지 (원본이 바뀌면 새 -v2 파일).  frontmatter 에
  `source_url` / `ingested` 를 적는다.
- 논문 PDF·digest 는 여기 넣지 않는다 → wiki/SCHEMA.md 경계 규칙 1 (litdb 정본).

File: wiki/raw/papers/park2021_fictitious-phase-separation-electro-autocatalysis-layered-oxides.md (part 2 of 3)
|---:|---:|---:|---:|---:|
| 0.98 | 0.020 | 0.054 | — | — |
| 0.96 | 0.046 | 0.115 | — | 0.0051(0.962 · 막대 0.0017–0.016) |
| 0.95 | **0.067** | **0.162** | **0.031**(0.949) | 0.0053(0.952) |
| S26 | SI 30 쪽 원본 래스터 셋(xref 706 · 702 · 704 — 충전 · 휴지 · 방전) | 행 = 시간 · 열 = Q · 높은 Q 가지의 소멸 행 | 행 ↔ 용량 환산은 충전 판 끝 = 그림 눈금 가정(≈±5 mAh g⁻¹) |
| STXM | **Sup2 txt · png**(`[데이터]`) | 화소 조성 · 두께 · HSV 색 | png 색상 ↔ txt 조성 선형(기울기 −119.9 · −120.1° · r −1.000) |

# Source Data — Fig. 1 b · c · e CSV 여섯 (`[데이터]`)

- 열(철자 그대로): "Capacity (mAh.g-1), Momentum Transfer (A-1), Intensity (A.U.), **Volatge** (V)" — 한 스캔 = 같은 용량 · 전압 값의 Q 177–178 점 블록(Q 1.2004–1.3999 Å⁻¹ · 간격 0.001126).
- 스캔 수 · 범위:

| 파일 | 조건 | 충전 스캔 | 충전 용량 · 전압 | 방전 스캔(그중 정전압) | 방전 끝 용량 |
|---|---|---:|---|---|---|
| Fig1b | 응집체 4C | 38 | 9.53 → 125.11 mAh g⁻¹ · 3.873 → 3.970 V(최대 4.043) | 191(2 V 정전압 164 — 43.22 → 17.97) | 17.97 |
| Fig1c | 응집체 C/15 | 81 | 0(1.950 V) → 125.01 · 끝 3.944 V | 145(정전압 74 — 13.92 → 4.47) | 4.47 |
| Fig1e | 판 2.24C | 67 | 4.71 → 139.74 · 첫 4.0955 V → **최저 3.9674 V(41.31 mAh g⁻¹)** → 최대 4.1534 | 174(정전압 128 — 45.75 → 24.52) | 24.52 |

- ★ **충전 마지막 스캔 = 방전 첫 스캔**(같은 스펙트럼) — 충전과 방전 사이 **휴지 0**(G1).
- ★ **전압 되솟음** — 판 2.24C 충전 첫 스캔 4.0955 V 가 41.31 mAh g⁻¹ 에서 3.9674 V 까지 **128 mV** 내려간 뒤 다시 오른다(응집체 4C 는 첫 스캔이 9.5 mAh g⁻¹ 뒤라 첫머리가 없다). SI S3(판 2C ≈4.35 V) · S15(FP 모의)와
  같은 모양 — `[해석]` 완전 리튬화 입자의 작은 `j₀(x≈1)` 를 넘기는 과전압이 전압 곡선에 찍힌 것으로, 이 편 기구의 **전압 채널 서명**이다(원문은 이 되솟음을 기구 근거로 인쇄하지 않았다).
- 방전: 빠른 방전(4C · 2.24C)은 2 V 에 닿을 때 누적 43.22 · 45.75 mAh g⁻¹(Li 0.845 · 0.835 — 이 편 정의 Li = 1 − 누적/278)이 남았고 정전압이 17.97 · 24.52 까지 되돌렸다.
- **Q → Li**: 이 편 기준선(SI Fig. S16 `[도표]` Q = 1.27839 + 0.04461·Li). 첫 스캔 봉우리: b 1.32397(Li 1.022) · c 1.32356(1.012) · e 1.32373(1.016) — 캡션 1.00 · 0.96 · 1.00 ±0.02 중 **c 만 어긋남**(D1).
- **XRD 평균 Li ↔ 전하 계수 Li**: 판 2.24C 충전 전 구간 ±0.02 · 응집체 4C 충전은 XRD 쪽이 −0.01 → −0.07 로 점점 낮다(중반 이후 −0.04…−0.07) · 방전 끝 XRD 0.968 · 0.998 · 0.942 ↔ 전하 0.935 · 0.984 · 0.912
  (+0.014…+0.033). `[인쇄]` Methods "The Coulomb-counted states-of-charge in the pouch cells were consistent with those determined from XRD (Supplementary Fig. 16), indicating proper pressurization of the cell".
- ★★★ **미반응 모집단의 크기와 시간 궤적**(모형 없는 지표 — 두 가우스 적합은 느린 율에도 '쌍봉' 이 나와 버렸다): 스캔마다 Q 1.280–1.340 창 · 양끝 6 점 선형 배경 제거 · 기준선으로 Li ≥ 0.95(≥ 0.90) 쪽
  세기 분율 → **같은 XRD 평균 Li 의 느린 C/15(응집체 — 판 C/15 는 CSV 없음)와의 차 = 과잉**:

| 조건 | 과잉(Li ≥ 0.95) 최대 | 그 자리(누적 · XRD Li) | 이후 | 충전 끝 |
|---|---:|---|---|---:|
| 판 2.24C (Fig1e) | **+0.235** | 42.7–44.1 mAh g⁻¹ · 0.847–0.838 | +0.151(67.5–72.4) · +0.081(95.5–97.8) · +0.021(122.6–125.0) | **+0.002**(139.7) |
| 응집체 4C (Fig1b) | **+0.213** | 36.4 · 0.860 | +0.101(68.9) · ≈0(104.7 부터 · XRD Li 0.545) | +0.007(125.1) |

  ⇒ 미반응 모집단은 충전 앞 1/3 에서 커졌다가 **계속 충전하면 사라진다**(Fig. 2b · Fig. 5d 와 같은 방향 — 급랭이 아니라 operando 안의 시간 궤적). `[해석]` Fig. 5d 모형 이봉대(2.24C · 출발 1.0: Li 0.779–0.675)보다
  과잉 최대가 앞(0.84–0.86)에 있고 뒤(≈0.56)까지 끌린다 — 모형 기준(둘째 봉우리 두드러짐 · 최소 간격 0.1 Li — PS_sim.m:14)과 과잉 세기는 다른 양이라 직접 대조가 아니다.
- **퍼짐**(스캔 세기 분포의 SD · Li 단위 · 기기 폭 포함): 빠른 충전 최대 0.19–0.20 ↔ 느린 충전 0.127–0.132 · 빠른 방전 0.107–0.144(판) · 0.134–0.139(응집체) ↔ 느린 방전 0.124–0.142 — **방전은 빠른 쪽이 넓지 않다**
  (자억제와 같은 방향).
- ⚠ 한계: 판 조건의 느린 기준이 응집체 C/15 다(형상 다름) · 배경 선형 · Q ↔ Li 는 저자 기준선(리튬화 가지 적합) · 세기 = 부피 가중(입자 수 아님).

# STXM 원자료 — Sup2 네 스캔 (`[데이터]`)

- 파일: NS_190601067 · NS_191114120 · NS_191114125 = `_rgb.png` + `_rgb_composition.txt` + `_rgb_thickness.txt` · **NS_191114142 = `_rgb.png` 하나뿐**(txt 둘은 받은 자료에 없음).
- 인코딩(`[데이터]` 해독): composition.txt 값 = Li 100 % 기준 성분의 몫(0–1) → **Li = 0.5 + 0.5·comp** · png 색상 = **120°·(1 − comp)**(빨강 = Li 1.0 · 초록 = 0.5 — Methods HSV 와 같음; 화소 선형 적합 기울기 −119.9 · −120.1° ·
  r −1.000) · thickness.txt = 상대 두께(밝기). 스캔마다 ≈45–50 화소가 NaN(가장자리 — S11 캡션 "Blacked out areas … too much thickness … or high fitting residuals").

| 스캔 | 넓이 (50 nm 화소) | Li 평균 ± 화소 SD | 비고 |
|---|---:|---|---|
| NS_190601067 | 2.29 µm² | 0.782 ± 0.019 | ⚠ png 33 × 58 ↔ txt 55 × 58(D16) |
| NS_191114120 | 1.43 µm² | 0.741 ± 0.020 | |
| NS_191114125 | 0.76 µm² | 0.826 ± 0.013 | |
| NS_191114142 | 0.85 µm²(png) | 0.966 ± 0.013(색상에서 · 0.941–1.000) | txt 없음 |

- 네 스캔 합 ≈5.3 µm² = Fig. 2 넓이 합(128.4)의 ≈4 % · **어느 판(조건)인지 표지 0**(G7) — 입자 간 통계를 원자료로 다시 셀 수 없다. 입자 안 화소 SD 0.013–0.020 은 인쇄 조성 불확도 ±0.033(S8) 안 —
  `[인쇄]` "The equilibrium intra-particle lithium composition is largely homogeneous" 와 양립.
- 조성 창이 [0.5, 1] 로 묶인다(두 기준 스펙트럼의 비음수 분해) — 경계 밖 조성은 경계로 쌓인다(Fig. 2b · f 맨 아래 칸 · D14).

# 절별 해체

## 초록 · 서론 (pp. 991–992)

- `[인쇄]` 초록: "Layered oxides widely used as lithium-ion battery electrodes are designed to be cycled under conditions that avoid phase transitions … operando diffraction studies on many-particle porous electrodes have suggested
  phase separation during delithiation. Notably, the separation is not always observed, and never during lithiation. These anomalies have been attributed to irreversible processes during the first delithiation or reversible
  concentration-dependent diffusion. However, these explanations are not consistent with all experimental observations such as rate and path dependencies and particle-by-particle lithium concentration changes. Here, we show that
  the apparent phase separation is a dynamical artefact occurring in a many-particle system driven by autocatalytic electrochemical reactions, that is, an interfacial exchange current that increases with the extent of
  delithiation" · "Operando diffraction and nanoscale oxidation-state mapping **unambiguously prove** that this fictitious phase separation is a repeatable non-equilibrium effect. We quantitatively confirm the theory with
  multiple-datastream-driven model extraction".
- 서론 계보: 표준 견해(단상 · Li ≥0.5)는 "monotonic Nernst potential profiles and X-ray diffraction (XRD) data on equilibrated samples9–14"(ref 11 = **67호** Kondrakov 2017 *JPCC* 121, 24381) · operando 이봉 보고 15–22 ·
  "first-cycle effect"17–19 · "Surface passivation by Li2CO3 has been suggested as one cause19" · 둘째 사이클 이봉을 "sluggish lithium diffusion near fully lithiated compositions22" 로 · 평형 상 H1 · H2 로 보는 쪽 15 · 16 · 21.
- `[인쇄]` 이 편의 주장 목록: "the separation is triggered above a threshold rate, and only for delithiation" · ">100 primary particles … non-unimodal composition distribution exists not within the particles but between the
  particles" · "We rule out diffusion-based mechanisms" · "we challenge the conventional wisdom that diffusion determines the inter-particle compositional inhomogeneity".

## 빠른 율이 부르는 가짜 상분리 (p. 992) · Fig. 1

- 전극 설계: 응집체 10–15 µm · 판 1–2 µm · NMC111 : 탄소 : 바인더 = 4 : 4 : 2 · ≈20 µm · `[인쇄]` "confirmed that transport is not limiting (Supplementary Fig. 3)" · 형성 C/20 한 번 · 첫 방전에서 평균 Li >0.95 로 되돌림 ·
  "1C is defined based on the lithium fraction changing by 1.0" · 파우치를 "uniformly pressurized between beryllium plates" · 둘째 · 열째 사이클.
- `[인쇄]` "It should be noted that the different particle morphologies and transition-metal compositions make the specific delithiation rates not directly comparable. Therefore, we define 'fast' and 'slow' by the qualitative
  distinction of delithiation behaviour, rather than by a specific C-rate" — `[해석]` 다른 조성의 '빠른' 은 결과(가지 갈림)로 정의된다 — 조성 간 문턱 비교는 ED4 의 `j₀` 뿐이다.
- `[인쇄]` "The two apparent phases, referred to as H1 and H2 in the literature, are in fact identical in crystal structures15. Since H1 can be transformed into H2 without a phase transition (slow cycles in Fig. 1), H1 and H2 must
  be thermodynamically identical phases".

## 입자 간 이질성 (pp. 992–994) · Fig. 2

- 급랭: 전류를 끊고 **2 분 안에** 전해질에서 꺼내 DEC 헹굼 · 분산 · STXM(Ni L 단 · 50 nm) · 촬영 **최소 하루 전** 준비("to allow the intra-particle distribution to approach equilibrium (particle sizes 1–2 μm) while leaving the
  inter-particle distribution quenched") · `[인쇄]` "Nanoscale lithium composition maps measured on more than 100 particles … reveal that the fictitious phase separation arises from inter-particle rather than intra-particle
  compositional variation" · 재구성 XRD(S10) · 급랭 전극 회절(S27) · 선 윤곽(S9).

## 자촉매 · 자억제 (pp. 994–995) · Fig. 3

- `[인쇄]` "If one particle happens to react before another, that reacted particle has a diminished driving force for further reaction, which would normally suppress inhomogeneity (negative feedback). Therefore … there must be a
  countering mechanism (positive feedback)" · "By postulating a kinetic rate that increases steeply with delithiation, we explain not only the fast-rate-induced fictitious phase separation during delithiation, but also the absence
  of such separation during lithiation" · "Since lithiation of NMC111 is the opposite reaction direction to the autocatalytic direction, lithiation should be autoinhibitory".
- 대안 배제 둘: `[인쇄]` "microstructure inhomogeneity cannot explain the contrast between delithiation and lithiation. Operando experiments on an intentionally heterogeneous electrode show peak bifurcation in both directions
  (Supplementary Fig. 26 …)" · "previous explanations based on irreversible forming is not consistent with the repeated occurrence of direction-dependent peak bifurcation in later cycles".

## 확산이 아니라 반응 (p. 995) · Fig. 4a–c

- 입자 모집단 모의(SI S5 · S6): 확산 제한도 XRD 가지를 만들지만 입자 안 이완 뒤 단봉 · 계면 제한은 쌍봉 유지. `[인쇄]` "Diffusion may broaden the composition distribution, but it cannot generate an inter-particle non-unimodal
  distribution" · "a mixed-control regime is also unlikely (see Supplementary Fig. 12). These results are consistent with the conclusions from a kinetics study on single particles29"(Tsai 2018) · "the controlling parameter for
  diffusion-limited dynamics is the ratio between D/Rp² … and the C-rate … 30".

## 계면 제한이 근본 원인 (p. 997) · Fig. 4d

- `[인쇄]` "Reaction kinetics in the form of Butler–Volmer kinetics is merely one specific case of interface limitation. An autocatalytic ohmic interfacial resistance, representing contributions from surface layers or electrical
  contacts, produces similar ensemble heterogeneity … In the present case of NMC, the current versus voltage plots (Supplementary Fig. 3c,d) indicate that the dominant component is a Butler–Volmer type. This observation, however,
  does not entirely exclude other possible interfacial contributions".

## 자료 기반 모형 추출 (p. 997) · Fig. 5a–c

- 1 단계 모형 부류 선택(Bayes · SI S7) → 2 단계 역문제(Fokker–Planck 변수 계수 · SI S8) — `[인쇄]` "The temporal evolution of XRD-implied probability densities from three different C-rates are fitted simultaneously while
  imposing the electrochemical conditions (current in this case; see Supplementary Section 8 for voltage)" · "The steep j0 dependency on the lithium fraction primarily determines the fitting quality, indicating that this feature
  is insensitive to other details in the model such as particle size distribution or other stochastic noise such as thermal fluctuations" · "the j0 curve shape (inset of Fig. 5c) is insensitive to the particle morphology
  (platelets or agglomerates) and the measurement technique (… PITT … or … EIS)".

## 일반성 (p. 997) · ED4 · Table 1

- `[인쇄]` "If we consider that this transition state must exclude s vacancy sites for the reaction, then the exchange current is modified by a (1 − c)s factor where c and 1 − c are the fractions of lithium and vacancies,
  respectively35 (site counting due to localized electronic species could further increase the exponent). In situations where the solvation shell of Li+ becomes sizable, s would increase and augment the autocatalytic effect" ·
  "A similar argument could be applied for compositions near full delithiation, but such compositions are not accessible for most layered oxides" · 일반 조건: "will depend on the autocatalytic rate (see Supplementary Equation
  (3) …) and whether or not the particle delithiation is interface limited". **`s` 값은 인쇄 0**(적합 · 대조 0) — `[재현]` 유효 지수는 §그림 Fig. 5c.

## 문턱 율 (p. 997) · Fig. 5d

- `[인쇄]` "the fictitious two-phase region exists only in the delithiation direction and only above a certain threshold C-rate" · "The vanishing width of the 'two-phase' region near the threshold implies that the apparent separation
  cannot be resolved at rates only slightly above the threshold C-rate" · "The ratio between the reaction rate (C-rate) and the equilibration rate (j0) determines the 'fastness' of the current-driven reaction (Supplementary
  Equation (4)), making the threshold C-rate proportional to j0" · "If one avoids this stage by starting the reaction at a partially reacted state, the extent of fictitious phase separation is mitigated".
- 문헌 설명: "The slow rates (usually C/5 or less15,17,19) typically used for operando XRD" · "In systems where j0 could be inherently low, for example, due to carbonate surface layers19, the threshold should be much lower and
  thus easier to access with a low C-rate" · "one factor could be the common practice of not fully lithiating during the first cycle19 … even a modest extent of incomplete lithiation at the beginning of charge can notably
  diminish fictitious phase separation" · "it is often found in those studies that the overpotential decreases after the first cycle17,19. This effect may be interpreted as an increase in j0 after the first cycle … suggests an
  interfacial origin rather than a change in diffusivity17".

## 비평형 열역학 (pp. 997–998) · 맺음말 (pp. 998–999)

- `[인쇄]` "This directly contradicts the Duhem–Jougeut theorem36–38 which states that thermodynamic stability is equivalent to kinetic stability" · "kinetic stability requires a negative autocatalytic rate (Supplementary Equation
  (3)) in addition to thermodynamic stability" · "phase-separating materials can be driven into a solid solution, and likewise single-phase materials can be driven into a fictitious phase separation".
- `[인쇄]` 맺음말 "reaction pathways can drive the population to multiple dynamical fixed points that resemble phase separation, **only to disappear when the current is reduced or reversed**" · "even in thicker electrodes (see
  Supplementary Fig. 28 and Supplementary Video 2)" · "Our study challenges the prevailing paradigm in materials science that associates heterogeneity with diffusion-limited mechanisms".

## Methods (p. 1000)

- 시료: NMC111 2차 입자 = Samsung SAIT("see ref. 43 for characterization" — Gent 2016) · 판 = 용융염 합성(SI S1) · 슬러리 4 : 4 : 2(Super P · PVDF) · 탄소 코팅 Al 박 · 닥터블레이드 100 µm 명목 · 70 °C 진공 건조 · 캘린더 ·
  최종 ≈20 µm. 파우치: 고분자 피복 Al 파우치 · Celgard H2512-0460M-D 25 µm · 전극 1 cm² · Li 170 µm · LP-40 100 µL(Gotion) · 진공 봉합.
- 형성: "pre-cycled at C/20 up to a state-of-charge of 50% (formation cycle). The cutoff during charging was done based on the target capacity; during discharging the lower voltage cutoff was set to either 2 or 2.5 V, after
  which the voltage was held constant. The state-of-charge in this study was defined based on the theoretical capacity assuming full lithium occupation, corresponding to a gravimetric capacity of 278 mAh g−1".
- STXM 시료: 파우치에서 2 분 안 · DEC 여러 번 · 초음파로 떼어 탄소막 Cu 격자에 · Ar 유지 · 무공기 홀더(Gatan). operando XRD: SSRL 11-3 · Be 판 가압 홀더(S25) · 12.7 keV · "Raxyonics 225 detector"(D11) · Al 봉우리로
  Q 교정 · SP300(BioLogic) · 시각 동기 · 다항 배경 제거. STXM: ALS 7.0.1 COSMIC · 50 nm · 2 ms · Ni L₃,₂ · 45 nm 존 플레이트 · 원형 입자로 에너지 이동 보정 · Sobel 정렬 · 두 기준 스펙트럼 비음수 선형 분해 · HSV.

## SI 절 (S1–S13) — 한 줄씩

- **S1** 판 합성(LiNO₃ + 질산염 · CsCl 용제 1.5 배 · 볼밀 300 rpm 3 h · 110 °C 10 h · 900 °C 16 h 정체 공기 · 3 K min⁻¹) · S1–S4 · 코인 S3(30 °C) — `[인쇄]` "The larger overpotentials for platelets at higher rates,
  especially near the fully lithiated state, indicate lower rate capability, which is expected due to the smaller non-basal plane surface area exposed in the platelet geometry (consistent with the findings in Fig. 5c)".
- **S2** 열째 사이클(S5 · S6) · **S3** 다른 조성(S7 · NMC532 · 83:5:12 = BASF · Li/Mn-rich = Samsung [S1]).
- **S4** STXM — S8 `[인쇄]` "The uncertainty in the composition that originates from the energy shift calibration is ±3.3 percentage points of Li fraction, which corresponds to an energy uncertainty of 0.125 eV" · S9–S11.
- **S5** 모형 — 식 S1–S5(반응 제한 · FP) · S6–S17(반응 – 확산 · 입자 모집단) · S18–S19(확산 제한).
- **S6** 순방향 — 식 S20 `a(c) = B/(1 + e^{k(c−c₀)})` · **B = 120 h⁻¹ · k = 25 · c₀ = 0.6**("evaluates from ≈10⁻² to 10² hr⁻¹") · 구형 1000 입자 · 로그정규 σ_r 0.4 · σ_c0 0.01 · 가우스 σ 0.04 · CC 뒤 2 V 정전압 · FP 는
  "RT/FNt = 0.01"(단위 없음 — D6) · `[인쇄]` "such 'breakpoints' in the j0(c) curve will be the compositions where the fictitious phases will tend to be centered around".
- **S7** 모형 선택(식 S23–S27) — §(a) · Q4.
- **S8** 역문제(식 S28–S46) — XRD → 모집단 밀도(일정 FWHM 가우스 핵 · 선형 기준선 S16) · PDE 제약 최적화 · L2 · Legendre `N_J = 20` · `N_D = 10` · 정규화 항 · FSA(Gauss–Newton 헤시안 근사 인쇄) ·
  방식 (a) 전압 부과(곡선별) · (b) 전류 부과(공통 `j₀` — Fig. 5) · `[인쇄]` "This approach does not include the voltage in the objective function, pertaining to the uncertainty in the components constituting the voltage profile,
  variations among different cells, and the uncertainty in the form of the reaction kinetics used (Eq. S2)" · (a) 에서 "we find α = 0.6 for the platelet primary particles and α = 0.4 for the agglomerate particles … By
  contrast, if α is underestimated, the separately fitted j0(c) increases in magnitude with increasing C-rates and vice versa" · 확산 모형은 "multiple parameters (σc0, σr, and σ) are not uniquely identifiable" 로 σ_c0 = σ_r = 0 고정.
- **S9** PITT(식 S47–S60) — 선형 단일 입자 · `j0,PITT = i0 S/C` · `[인쇄]` "we consider D(c) from PITT to be inaccurate because the current transient in the long time scale is likely to represent processes more than only
  diffusion … (e.g. side reactions)" · "the short time scale … is mainly governed by reaction and can be inferred with better accuracy".
- **S10** EIS(식 S61 `j0 = RT/(F R_interface)` → 용량 규격화 h⁻¹ · ED4 는 질량 규격화) · "The interface resistance Rinterface extracted from multiple cells were averaged".
- **S11** 두꺼운 전극(식 S62–S78) — Bruggeman τ = ε^−0.5 · ε 0.5 · P_L 0.4 · c_e0 1 M · c_s 49 kmol m⁻³ · D_e 2.7 × 10⁻¹⁰ m² s⁻¹ · κ 0.8 S m⁻¹ · t₊ 0.16 · 2400 입자 × 30 칸 · `[인쇄]` "at even higher current densities, the
  electrode scale inhomogeneity between the near-separator and near-current collector can also develop into a bimodal compositional distribution. However, this type of bimodal distribution is different … because it can occur in
  both reaction- and diffusion-limited cases, and for both delithiation and lithiation".
- **S12** 홀더(S25) · **S13** FAQ — 이중층 대조(S26) · 급랭 회절(S27) · 실용 전극(S28 — "Autocatalytic effects imply that the cell voltage is highly history dependent because population dynamics dictate the mode by which the cell
  voltage develops and relaxes") · LiFePO₄ · 기계 학습("rapid convergence and unambiguous model selection").

# 어휘 집계 — NFKC · 줄 끝 하이픈 복원 · 본문 + 캡션 + 그림 안 글자 + Methods(참고문헌 제외) | SI(표지 · SI 참고문헌 제외)

| 낱말 | 본문 | SI | 메모 |
|---|---:|---:|---|
| `autocatal` | 26 | 22 | 제목 · 그림 글자 포함 |
| `fictitious` | 29 | 8 | |
| `j0` | 16 | 47 | |
| `diffusi` | 45 | 64 | |
| `inter-particle` · `non-unimodal` · `bimodal` | 22 · 13 · 4 | 7 · 5 · 10 | |
| `relax` · `quench` | 6 · 7 | 11 · 12 | "relaxation" = 입자 안 이완(급랭 시료) · S21 "10 h relaxation"(EIS 전) · S26 그림 글자 "15 min relaxation" |
| **`rest`**(낱말) | **0** | **0** | 셀 안 휴지 실험 0(G1) |
| **`isolat`** | **0** | **0** | 전기 고립은 후보 목록에 없다 |
| `contact` | 1 | 0 | "surface layers or electrical contacts"(옴 일반화) |
| `surface layer` · `carbonate` | 2 · 3 | 0 · 0 | 문턱을 낮추는 원인 후보(ref 19) |
| `threshold` | 12 | 1 | |
| `first cycle`/`first-cycle` | 10 | 0 | |
| `pressur` | 4 | 2 | 크기 0 |
| `temperature` · `°C` | 2 · 1 | 4 · 4 | 코인 30 °C 만 · XRD · STXM 시료 · EIS 온도 0 |
| `error` · `±` · `standard deviation` · `uncertain` | 1 · 1 · 0 · 0 | 1 · 3 · 6 · 4 | SI `±` = S8 ±3.3 %p · S5/S6 출발 Li ±0.02 |
| `Identif` · `identif` | 1 | 1 | 본문 "Identifying the source of positive feedback"(식별성 아님) · SI "not uniquely identifiable"(기각된 확산 모형에만) |
| `Bayes` | 1 | 3 | |
| `Butler` · `exchange current` · `PITT` · `EIS` | 6 · 9 · 3 · 5 | 2 · 16 · 15 · 2 | |
| `C-rate` · `voltage hold`/`CV hold`/`constant voltage` | 17 · 6 | 17 · 2 | |
| `LAM` · `LLI` · `degrad` | **0** | **0** | |
| `all-solid` · `ASSB` | **0** | **0** | `solid-state` 는 SI 1 회("not to be confused with solid-state diffusion") |
| `may` · `might` · `could` · `suggest` · `unambiguous` | 7 · 7 · 1 | 6 · 3 · 1 | |

# Q1~Q8 판정 (닻 페이지 수집 지침)

| Q | 판정 | 근거 |
|---|---|---|
| **Q1 정량** | **없다 — `θ(N)` 0/74 · 층 하나(`θ` 형 서명의 비-`θ` 표본)** | 사이클 2 · 3 · 10 번째만 · 노화 0. 빠른 탈리튬 중 미반응 넓이 42.6 %(평균 0.80 · Fig. 2a) → 계속 충전하면 합쳐짐(2b · `[데이터]` 과잉 +0.235 → +0.002) — **접촉 손실 없이 생기는 미반응 모집단의 크기와 시간 궤적**. `isolat` 0 |
| **Q2 독립 관측** | **없다 — 반 칸 검토 후 접음** | 채널 다섯(operando XRD · 급랭 STXM · 급랭 회절 · PITT/EIS · 이중층 대조)이 가르는 것은 입자 간 ↔ 입자 안 · 반응 ↔ 확산 · 동적(방향 비대칭) ↔ 정적(양방향) — `LAM` ↔ 접촉이 아니다 · 열화 · 사후 0 |
| **Q3 라벨 층위** | **measured-structure(operando (003) · Q ↔ Li 선형 기준선을 리튬화 가지에 적합 · 문헌 점과 ≈0.1–0.17 폭) + measured-STXM(±3.3 %p · [0.5, 1] 창) + fitted-inverse(`j₀(c)` Legendre 21 · 신뢰구간 · 잔차 0) + fitted-EIS/PITT(`R_interface` → `j₀` · 셀 수 0 · 막대 정의 0) + derived(Bayes factor · 임의 β) + 그림 어긋남(D1–D4 · D8)** | 어긋남 §D |
| **Q4 유일성** | **0/74 — 예순여섯 번째 성질** | "자기 역문제(`j₀(c)` Legendre 21 계수)에 모형 선택 Bayes factor 를 임의 β 로 내고(2.4 — 두 모형의 최적 `k` 가 둘 다 사전 범위 경계), 전압 부과 · 전류 부과 두 추출이 절대값으로 ×1.2–20 갈리는 것을 그림에 두고도 모양 일치만 결론으로 삼았으며, 기각된 확산 모형에만 '비식별' 을 인쇄하고 추출 함수의 신뢰구간은 인쇄하지 않았다 — 입자 고립은 후보 목록에 없다" |
| **Q5 상대극 · 기준** | **해당 없음** | Li 금속 170 µm · 액체 · 2전극(파우치 · 코인) |
| **Q6 압력** | **보고(크기 0) — 스윕 0** | "uniformly pressurized between beryllium plates" · Be 250 µm · 적절한 가압을 **전하 ↔ XRD 일치로 추론**("indicating proper pressurization") |
| **Q7 dead Li** | **해당 없음** | Li 금속 과잉 |
| **Q8 화학 · OCP** | **층 하나** | NMC111(+ 532 · 83:5:12 · Li/Mn-rich 이봉 방향) · 이론 278 mAh g⁻¹ · 네 조성 EIS `j₀(x)`(ED4) · **OCV 함수 `U(c)` 미인쇄**(S12 곡선만) · 전이상태 지수 `s` 미인쇄 |

# ★ (a) 기구와 `j₀(x)` — 정의 · 비대칭 · 문턱 · 원자료

## 정의 — 인쇄된 식 셋

- 식 S2 `J = j0(c)[e^{−αFη/RT} − e^{(1−α)Fη/RT}]` — `[인쇄]` "j0(c) is the exchange current divided by F, η is the overpotential, η = ∆ϕ − U(c) … During charge, the overpotential is positive and J < 0, which corresponds to
  delithiation". 식 S3 자촉매율 `A = ∂J/∂c = (dj0/dc)[e^{−αFη/RT} − e^{(1−α)Fη/RT}] + j0 (F/RT)(dU/dc)[α e^{−αFη/RT} + (1 − α) e^{(1−α)Fη/RT}]` — `[인쇄]` "when A > 0, the variance of the probability distribution
  increases. For NMC, which has a monotonic OCV and does not phase separate thermodynamically, the second term is negative. However, a strongly concentration-dependent exchange current (large dj0/dc) can induce an autocatalytic
  effect and cause the mixture to undergo mosaic instability in one direction (A > 0) while being stable when the direction of reaction is reversed (A < 0)".
- 식 S4 모집단 방정식 `∂f/∂t + ∂(fJ)/∂c = ∂/∂c(G ∂f/∂c)` · `G = RT J(ηFN_t)⁻¹` · 무유속 경계(c = 0, 1) · 식 S5 전류 제약 `d/dt ∫cf dc = ∫Jf dc = I(t)`.
- `[재현]` 비대칭의 산술(식 S3 의 큰 과전압 극한 · `dj0/dc < 0` · `dU/dc < 0`): **리튬화**(η ≪ 0)는 두 항이 모두 음 → `A < 0` **율과 무관하게**(`[인쇄]` "consistent with the autoinhibitory behaviour during lithiation
  observed regardless of the C-rate") · **탈리튬**(η ≫ 0)은 `A > 0 ⇔ −d ln j0/dc > (1 − α)(F/RT)|dU/dc|`. 이 조건을 원전 판 곡선(Fig. 5c)과 우리 OCV 추정(S12 0.05C 모의 곡선 중점 · 3차 적합 · α 0.5)에 대면
  **비 1.27(Li 0.95) · 1.25(0.925) → 0.82(0.90) · 0.75(0.85) · 0.61(0.80) · 0.45(0.65) · 0.12(0.55)** — 자촉매는 **Li ≳0.92 에서만** 서고, 모집단의 갈림은 완전 리튬화 근처에서 씨가 뿌려진다(`[인쇄]` "the C-rate:j0
  ratio is highest near a lithium fraction of 1.0" 와 같은 방향). ⚠ OCV 는 우리 추정(원전 미인쇄 · G2)이고 α 는 방식마다 0.4–0.6.

## 비대칭 · 조건 · 문턱

| 조건 | 원전 | 근거 |
|---|---|---|
| 방향 | **탈리튬만** 이봉 · 리튬화는 억제 | Fig. 1 · 2 · S5 · S6 · ED1–3 · Table 1 · `[데이터]` 빠른 방전의 퍼짐 ≤ 느린 방전 |
| 율 | 문턱 위에서만 · 문턱 ∝ `j₀` | Fig. 5d `[도표]` 판 `j₀` · 출발 Li 1.0 → **0.231 C = 64 mA g⁻¹** · 실험 율은 형상당 셋(C/15 · C/2 · 2.24C 또는 4C) — **문턱 값의 실측은 없다**(모형 예측) |
| 출발 상태 | 완전 리튬화에서 가장 크다 | Fig. 5d 0.95 → 0.304 · 0.90 → 0.469 · 0.88 → 0.651 C · `[인쇄]` "even a modest extent of incomplete lithiation at the beginning of charge can notably diminish fictitious phase separation" |
| 입자 형상 · 크기 | 판(1–2 µm) ↔ 응집체(10–15 µm) 둘 · 모양 "insensitive" · 크기 ×2–3 은 면적으로 | S1 `[인쇄]` "smaller non-basal plane surface area exposed in the platelet geometry" · BET 0 |
| 온도 | **축 0** | 코인 30 °C(S3 · S7) · XRD · STXM 시료 · EIS 온도 미인쇄 — 문턱 ∝ `j₀` 이므로 온도가 문턱을 옮기지만 재지 않았다 |
| 조성 | 네 조성 모두 방향 비대칭 · 모두 "Steep j0" | ED1–4 · `[도표]` Li 0.95 에서 NMC532 · 83:5:12 의 `j₀` = NMC111 의 ×0.11 · ×0.18 → 문턱이 더 낮을 쪽 |
| 두께 | 두꺼울수록 분리막 쪽이 먼저 · 더 세게 | S28 모의(국소 2.67 C) · S11.2 "autocatalytic effects will occur at even lower global C-rates" |

- 단상 물질에서 쌍봉이 생기는 문턱의 **식**: `[인쇄]` "The ratio between the reaction rate (C-rate) and the equilibration rate (j0) determines the 'fastness' of the current-driven reaction (Supplementary Equation (4))" —
  `[재현]` 우리 이식에서 `j₀` 를 λ 배 · 전류를 λ 배로 하면 모든 시간이 정확히 1/λ 배(λ = 1 · 10⁻² · 10⁻⁴ 에서 분포가 같다) — 문턱이 `j₀` 에 비례한다는 인쇄 명제의 산술적 뿌리다.

## `j₀(x)` 의 원자료 — 네 추출 · 한 모양 · 여러 절대값

| 추출 | 입자 | 셀 · 조건 | 규격화 | Li 0.95 | Li 0.50 | 인쇄 불확도 |
|---|---|---|---|---:|---:|---|
| XRD 역문제(전류 부과 · 공통 함수 · Fig. 5c) | 판 | 파우치 · C/15 · C/2 · 2.24C 동시 적합 | 용량(h⁻¹) | 0.067 | 3.07 | 0 |
| 같음 | 응집체 | 파우치 · C/15 · C/2 · 4C | 용량 | 0.162 | 7.03 | 0 |
| XRD 역문제(전압 부과 · 곡선별 · S17a) | 판 · 응집체 | 곡선 여섯 · α 0.6/0.4 | 용량 | 0.0034–0.0113 | — | 음영 = 평균 ± 1.5 SD(로그) |
| EIS(S10 · 식 S61) | 응집체 | 코인 · C/20 충전 → 10 h 휴지 → 10 mV · 1 mHz | 용량(5c) · 질량(ED4) | 0.031 | 2.38 | "multiple cells were averaged"(수 0) |
| PITT(S9 · 식 S60) | 응집체 | 코인 · 둘째 사이클 충전 | 용량 | 0.0053 | 0.857 | 막대(정의 0) |

- `[인쇄]` 결론 문장: "Regardless of the scale, all curves show a similar composition dependency" · 본문 "the j0 curve shape … is insensitive to the particle morphology … and the measurement technique". ⇒ **견고한 것은 `d ln j₀/dx`**
  (Li 0.95 → 0.65 에서 ×100 · `s_eff` 1–3), **절대값은 방식 의존**(Li 0.95 에서 ×48 · 0.50 에서 ×8).
- 절대값이 약하게 식별되는 이유 둘(`[인쇄]` + `[해석]`): (i) Fig. 5 방식(b)은 "does not include the voltage in the objective function" — `j₀` 의 척도는 XRD 모집단의 **갈림 정도**(= C-rate/`j₀` 와 잡음 `RT/FN_t` 의
  조합)로만 들어간다 · (ii) 방식(a)에서 `[인쇄]` "if α is underestimated, the separately fitted j0(c) increases in magnitude with increasing C-rates and vice versa" — **α 와 `j₀` 척도가 거래**되고, α 는 "early stage of the
  delithiation" 의 전류–전압에서 골랐다.

## 24호가 매단 "`i₀(x)` 의 출처" — 선다, 단 양이 다르다

- `[도표]`(24호 `tab_S3.png` 를 열어 읽음) 24호 SI 표 S3 ref 12 행: `i₀ = (V_NMC · ρ_NMC · m_NMC · SC_NMC / SA_NMC) · 10^{(1−x)/0.075 − 2}` A m⁻²(x ∈ [1, 0.9]) · `… · 10^{0.1/0.075 + (0.9−x)/0.35 − 2}`(x < 0.9) ·
  각주 "*The piecewise function is based on an estimation in ref 12 (Figure 5c therein) …". ⇒ 24호는 원전의 용량 규격화 곡선(h⁻¹)을 두 토막 로그-선형으로 근사하고, **(부피 × 밀도 × 질량 × 비용량) ÷ 표면적**으로 면적 `i₀` 로
  바꿨다 — 원전 식 S60(`j0,PITT = i0 S/C`)의 역변환이고 면적 `SA` 는 24호 자신의 가정이다.
- `[재현]` 두 토막 식의 `10^{…}` 인자 ÷ 원전 판 곡선 = **0.61–0.97**(Li 0.98 0.92 · 0.95 0.69 · 0.90 0.82 · 0.85 **0.61** · 0.80 0.65 · 0.70 0.73 · 0.60 0.75 · 0.50 **0.97**) · 응집체 곡선에는 0.19–0.43 · 기울기 1/0.075 =
  13.3 decade/Li(판 곡선 0.98–0.90 구간 −22…−42 in ln — 같은 크기) · x = 1 값 0.01 h⁻¹ 은 원전 곡선에 없는 외삽.
- 판정: ✅ **모양의 출처**(Fig. 5c 판 곡선 — 24호 각주가 정확히 그 자리를 단다) · ⚠ **양**: 액체 반쪽 · 용량 규격화 곱(`i₀·S/C`) · 방식마다 ×48 · 면적 환산은 24호 가정. `[해석]` 24호 모델은 NMC 영역을 "one contiguous
  phase … Li ions could freely diffuse across the entire domain" 으로 두어 **입자 모집단이 없다** — 원전의 이봉 기구(입자 간 교환 경쟁)는 그 모델 안에서 작동할 자리가 없고, 24호가 빌린 두 가지(`i₀(x)` 식 · "reduced i₀ →
  increased bifurcation" 가설)는 서로 닿지 않는다. 24호 스스로 "i₀ was varied widely … producing only small changes"(24호 digest :193) — 그 모델에서 `i₀(x)` 는 겉보기 이봉을 만들 수 없다.

# ★ (b) θ ↔ η — 시간 궤적으로 가를 수 있는가

## 인쇄된 궤적 넷 · 인쇄 0 하나

| 궤적 | 원전 | 근거 |
|---|---|---|
| 계속 충전 | ✅ **합쳐진다** | Fig. 2b "merging into a unimodal distribution at an overall lithium fraction of about 0.5" · Fig. 5d 이봉대 끝(2.24C · 0.675) · `[데이터]` 과잉 +0.235 → +0.002 |
| 리튬화 · 방전 끝 | ✅ **안 생긴다 · 합쳐진다** | Fig. 1 · 2c · 2d("+ CV hold" 0.983) · `[데이터]` 방전 끝 XRD Li 0.942–0.998 |
| Li 교환 차단(급랭) | ✅ **유지 21 h** | S27 급랭 전극 2.5 h ≈ 21.1 h · STXM 시료 ≥1 일 — 입자 간 교환 경로(전해질)를 없앤 상태 |
| 이중층(정적 이질성) | ✅ 두 방향 모두 갈림 · 탈리튬 쪽이 더 | S26 · FAQ — 정적 이질성과 동적(방향 비대칭) 이질성의 대조군 |
| **셀 안 휴지(전해질 · 전자 경로 유지)** | ❌ **0** | "rest" 0 회 · S26 휴지 띠는 합쳐진 뒤 · Source Data 충 · 방 사이 휴지 0 · S21 의 "10 h relaxation" 은 C/20(단봉) 뒤 EIS 준비 |
| 전류 감소 · 역전 | 모형 명제 | 맺음말 "only to disappear when the current is reduced or reversed" |

⇒ 24호가 적은 판별 입력 둘 중 **"휴지 후에도 남는가" 는 원전이 재지 않았다.** 급랭(S27)은 두 가설 모두에서 남긴다 — 고립 입자는 원래 교환하지 않고, 자촉매 지연 모집단도 교환 경로가 끊기면 남는다. **셀 안(연결 유지) 휴지만이
가른다.** "방전 끝에 어디로 가는가" 는 가르지 않는다 — 리튬화에서는 반응한 무리가 미반응 무리(≈1.0) 쪽으로 돌아와 어느 기구든 방전 끝에 합쳐진다(고립 입자는 처음부터 1.0).

## `[재현]` 우리 이식의 휴지 · 역전 · 감속 (원전 인쇄 아님)

설정: Python FP 이식(§(e)) · `j₀` = 식 S20(B 120 h⁻¹ · k 25 · c₀ 0.6) · D0 = 0.01 V(= 0.389 kT) · α 0.5 · OCV = S12 추정(3차 + 선형 외삽) · 평형 c̄ 0.99 에서 2C 충전 → c̄ 0.780.

| 조작 | 시간 | 봉우리(Li · 두드러짐) | Li ≥0.9 분율 |
|---|---|---|---:|
| 2C 충전 끝 | 0 | 0.64 (0.15) · **0.935** (1.0) | 0.307(같은 c̄ 평형 0.164) |
| 휴지 | 0.5 min | 0.685 · 0.932 | 0.277 |
| 휴지 | 2.6 min | 0.752 (1.0) · 0.930 (0.088) | 0.224 |
| 휴지 | **5.8 min** | **0.785 하나** | 0.192 |
| 휴지 | 28 min | 0.807 하나 | 0.165(≈ 평형) |
| 2C 역전(리튬화) | 1.2 · **2.4 min** | 0.80 · 0.935 → **0.862 하나**(c̄ 0.86) | — |
| 0.05C 로 감속 | **12 min** | 0.78 하나 | 0.158 |

- **척도**: 같은 C-rate/`j₀` 에서 `j₀` 를 λ 배 하면 시간은 정확히 1/λ 배 — 휴지 중 사라지는 시간 ∝ **1/`j₀`(미반응 무리의 Li ≈0.93)**. 액체 `j₀`(S20 · 0.935 에서 ≈0.03 h⁻¹)면 수 분 · `j₀` 가 ×1/10–1/100 이면 ≈0.5–10 h.
- `[해석]` ⇒ **휴지 판별이 서는 조건: 휴지 시간 ≫ 1/`j₀`(x ≈ 미반응 무리)** · 고립(`θ`) 무리는 어떤 휴지에서도 안 움직인다. ASSB `j₀(x)` 는 이 위키에 0 이다 — 휴지 시간의 하한을 정하려면 그 값이 먼저 필요하다.

## 22호 회절 두 상(`f_inactive`) — 뒤집지 않는다

- 단위: 22호 1C = 180 mA g⁻¹ → C/10 = **18 mA g⁻¹ = 원전 단위 0.065 C** ≈ 원전 C/15(18.5 mA g⁻¹ — Fig. 1c · f **단봉**).
- `[재현]` 규모 논증(인쇄 명제 "threshold ∝ j0" + Fig. 5d 벡터): 출발 1.0 에서 이봉대가 c̄ ≈0.68 까지 가려면 C-rate/`j₀` 가 원전 판의 ≈2 C 이상(2.0 C 끝 0.680 · 1.5 C 0.694 · 1 C 0.719) — 22호 C/10 충전 끝(평균 `x̄`
  ≈0.68 = 활성 0.56 · 0.53 × 분율 + 비활성 1.0 — 22호 표 S1 `[재현]`)까지 두 상이 남으려면 ASSB `j₀(x≈1)` 가 원전 판 곡선의 **≈1/30 이하**(ED4 의 Ni 많은 조성 ×0.11–0.18 을 넣으면 ASSB 고유 몫 ≈1/3–1/6). 가능하지만
  가정이다.
- `[해석]` **22호 ex situ 측정은 사실상 휴지다** — 셀을 풀어도 "without breaking the pellet apart"(22호 SI) · 고체 전해질 · 입자 간 전자 경로가 그대로이고 XRD 한 스캔이 10–90° · 0.01° · 2.3 s = `[재현]` ≈5.1 h. 자촉매 지연
  모집단이 연결돼 있다면 그동안 이완해야 한다(액체 `j₀` 로 수 분 · ×1/30 이면 ≈1–3 h). 두 상이 남았다는 것은 **`θ` 쪽의 조건부 근거** — 조건: (i) 셀 정지 → 측정 시간 미인쇄 (ii) 해체 뒤 펠릿 안 전자 경로 유지 미확인
  (iii) ASSB `j₀(x)` 미측정.
- `[재현]` 22호 비활성 상 격자 `c` 14.229(M) · 14.240 Å(L) ↔ 원형 14.225 · 14.220 — 22호 활성 상 두 점(Li 0.56 · 0.53 ↔ `c` 14.486 · 14.509)으로 선형 환산하면 **Li ≈0.99(M) · ≈0.97(L)** · 원전 모형의 미반응 봉우리
  0.93–0.94(우리 이식) · Fig. 2a 넓이 42.6 % 가 >0.933 — L 은 22호 추정 오차(±0.02) 안에서 겹친다. 판별력 없음.
- `[해석]` **넷째 후보 — 전자 접촉의 옴 자촉매.** 원전 Fig. 4d 는 조성에 따라 줄어드는 옴 계면 저항("surface layers or electrical contacts")도 같은 이봉을 만든다고 인쇄한다. 무탄소 복합양극(22호 — 복합체 전자 전도도 NCM-S ≈10⁻³ → NCM-L 10⁻⁶ S cm⁻¹ ·
  저자 결론 "not all of the particles are electronically connected")에서 NCM 의 전자 전도도가 탈리튬과 함께 오르면(73호 [46] 문장) 약하게 연결된 입자의 전자 경로 저항이 **탈리튬될수록 준다** — 연결은 됐으나 굶는 무리(휴지 · 저율에서 풀리는 `η` 형)가 `θ` 와 같은 모양으로 남을 수
  있다. 원전의 구분 수단은 "rate versus overpotential"(옴 = 직선 · BV = 지수)이다. 22호 · 24호 지면에는 그 곡선이 없다.

## 24호 Fig. S17 조각 6 — 자촉매 단독 설명과 방향이 어긋난다

24호 80 % 셀은 전달 전류가 가장 큰 분리막 쪽(조각 1)의 이봉이 약하다고 인쇄하고("high current can actually mask bifurcation locally" — 24호 digest :204) 이봉은 **집전체 쪽(조각 6)**에서 충전 1 끝 · 방전 1 초까지 남았다.
원전 두께 모의(S28 · S23)는 반대로 **국소 율이 가장 큰 분리막 쪽(2.67 C)**에서 이봉이 가장 세고 분산이 먼저 커진다. `[해석]` 자촉매 단독이면 24호 조각 1 이 가장 세야 한다 — 24호의 공간 배치는 고립 · 계면층(조각별
`i₀` 차) · 전극 척도 이질성(S11.2 "can occur … for both delithiation and lithiation") 쪽 설명과 더 잘 맞는다(판정 아님 — 24호 조각별 국소 율 이력은 24호 digest 전사 기준).

## 65호 "첫 충전 상한" — 상한으로 남고, 느슨해진다

- 65호 논리: 통째 고립(`θ`)은 첫 충전 · 첫 방전을 같이 깎고 방전 쪽 `η` 는 방전만 → 대조군 사이 `ΔQ_ch/Q_ch` 는 `θ` 변화의 상한.
- 원전이 더하는 것: **충전 쪽 동역학(자촉매 지연)** — 충전 컷오프에 미반응으로 남은 무리는 첫 충전을 깎고, 방전에서 이미 차 있으니 첫 방전도 같은 양 깎는다 → **한 사이클 안에서는 `θ` 와 같은 서명** · 원전: 완전 리튬화
  출발(= 신품 첫 충전 — 65호 조건)에서 가장 크다. ⇒ 상한 부등식은 그대로(`θ ≤ ΔQ_ch/Q_ch`) · 상한과 참 `θ` 사이 틈에 셋째 성분이 들어간다. 29호 SI 새 제약 3 의 "방향 비대칭"(방전 쪽 `η`)에 **충전 쪽 성분**이 붙는다.
- 가르는 조건(원전이 준 것 · `[해석]` 으로 옮김): (i) 문턱 아래 율 또는 율 계열(액체 판 0.23 C — ASSB 값 미상) (ii) 충전 끝 정전압 · 셀 안 휴지 뒤 재측정(모형: 전류를 줄이면 풀린다 — 우리 이식 0.05C 로 12 분) (iii) 더 깊은
  충전(합쳐짐 — `θ` 무리는 안 합쳐진다) (iv) 다음 사이클 회복(자촉매 무리는 다음 느린 사이클에 돌아오고 `θ` 는 안 돌아온다).

# ★ (c) 곱 축퇴 — `j₀·면적` 곱이 SOC 마다 달라진다 (인쇄된 대로만)

- **측정량 자체가 곱이다.** `[인쇄]` 식 S60 `j0,PITT = i0 S/C`("exchange current normalized by the total capacity C = cbVF") · 식 S61 `j0 = RT/(F R_interface)` → "normalized with the capacity equivalent to Li fraction of
  1" · 식 S22 "the exchange current above j0(c) is normalized by total capacity … should be converted to a quantity normalized by area according to Eq. S10". 원전은 `x` 의존을 **고유 쪽**(`(1 − c)ˢ` 전이상태)에 배정하고
  면적 `S(x)` 가 SOC 에 따라 변하는지는 묻지 않는다(액체 — 젖은 면적 일정의 암묵 가정). 형상 차(판 ↔ 응집체 ×2–3)는 면적(`S`)으로 배정(S1 문장 · BET 0).
- **SOC 축 1단계(63 · 64호)와의 만남.** 63호 틀: 한 충전 안의 SOC 점마다 같은 호의 `R` · `C` → τ 보존 = 면적형 · `C` 불변 + `R` 변화 = 저항형. 원전의 신품 NMC111 액체: `R_interface ∝ 1/j₀` 가 Li 0.95 → 0.65 에서
  **×97(ED4) · ×100(Fig. 5c)** · 0.65 → 0.50 ×0.76–0.77 — `C` 는 인쇄 0 이지만 액체 젖은 면적이 일정하면 1단계는 이 전부를 **"저항형"** 으로 분류한다 — **열화도 접촉 변화도 없이**. ⇒ `[해석]` SOC 축 1단계의 판정은
  **신품 `j₀(x)` 기준선을 뺀 뒤**에만 기구를 가리킨다(처방 표 후보 줄 — §곱 축퇴).
- ASSB 에서는 곱의 두 인자가 **둘 다** SOC 로 움직일 수 있다: 고유 `i₀(x)`(원전) · 접촉 면적 `S(x)`(64호 4.6 V 가역분 **면적형** — 입자 호흡). `R` 만으로는 둘을 못 가르고 `C(x)` 가 필요하다 — 1단계가 SOC 축에서 요구하는
  입력이 여기서도 같다.
- 그리고 원전 Fig. 4d: 조성에 따라 변하는 **옴 접촉 저항**도 같은 모집단 서명을 만든다 — 모집단 관측(XRD · STXM)으로는 BV `j₀(x)` 와 접촉 저항 `R_c(x)` 가 같은 칸이고, 가르는 것은 전류–과전압 모양(원전 S3c · d → BV
  우세 · "does not entirely exclude other possible interfacial contributions")이다.

# ★ (d) Q1 · Q2 — 반 칸 검토

- **Q1** `θ(N)` 0/74 — 사이클 2 · 3 · 10 번째만 · 노화 0 · 고립 측정 0. 층 하나: **접촉 손실 없이 생기는 미반응 모집단의 크기 · 시간 궤적**(Fig. 2a 42.6 % · `[데이터]` 과잉 최대 +0.235 → +0.002) — `θ` 를 재는 칸이 아니라
  `θ` 로 **잘못 읽힐 수 있는 것**의 크기다.
- **Q2** 반 칸 검토 후 접음 — 독립 채널 다섯(operando XRD · 급랭 STXM · 급랭 회절 · PITT/EIS · 이중층 대조)이 가르는 축은 입자 간 ↔ 입자 안 · 반응 ↔ 확산 · 동적(방향 비대칭) ↔ 정적(양방향)이다. `LAM` ↔ 접촉을 가르는
  관측은 없다(열화 · 사후 0 · `isolat` 0). 원장 행이 적은 "Q1 · Q2" 중 이 편이 실제로 주는 것은 **Q4 층**(역문제 · 모형 선택)과 **판별 조건**(휴지 · 문턱 · 깊이)이다.

# ★ (e) 코드(`e-autocat`) ↔ SI 식 · 파라미터 · 재현

저장소: `github.com/hbozhao/e-autocat` 커밋 `a75978c`(2021-01-08 "Update README.md") · MATLAB 6(BVSR.m · BVSRdeta.m · fp_solver.m · fp_jacobian.m · PS_sim.m · equilibrate_avg.m) + README · **라이선스 파일 0** ·
**파라미터 값 0**(OCV · `j₀` 계수 · D0 · α 전부 사용자 입력) · **역문제 코드 0**(`[인쇄]` "Additional code is available from the authors upon reasonable request"). 코드 원문은 옮기지 않는다 — 식과 `파일:줄` 만.

| SI 식 · 그림 | 코드 자리 | 대조 |
|---|---|---|
| 식 S2(BV) | BVSR.m:1–3(주석 식 — 직렬 저항 포함 암묵식) · :12–13(α 기본 0.5) · :32(RT/F = 25.693 mV) · :36–39(`RS = 0` 닫힌 꼴) · :49–67(`RS ≠ 0` Newton) | ✅ 부호 · 꼴 같음(`RS = 0`). `RS ≠ 0` = BV + 직렬 저항 — Fig. 4d 옴 일반화에 해당하는 코드 자리(인쇄 식 0) · ⚠ :24 `isemty`(인자 7 개로 부르면 오류 — fp_solver 는 5 개로 부른다) |
| 식 S4 표류 `∂(fJ)/∂c` | fp_solver.m:139(면 속도 × 인접 격자 평균) · :142(발산) | ✅ |
| 식 S4 `G = RT J(ηFN_t)⁻¹` | fp_solver.m:132–138(`D0mode` 'pd' → `R/(−η)` · `D = D0·R/(−η)` · η = 0 극한 처리) · :140 | ⚠ **부호**: 인쇄 `J/η` ↔ 코드 `J/(−η)` — 인쇄 규약(충전 η > 0 · J < 0)이면 `J/η < 0` → 음의 확산(불량) · 코드 쪽이 물리적으로 맞다(**D5**) · `D0` = `RT/(FN_t)` 를 과전압 단위(기본 kT · 선택 V)로 — SI "RT/FNt = 0.01" 의 단위 미인쇄(**D6**) · 'pd' 외 모드는 정의 0 |
| 무유속 경계 | fp_solver.m:141 | ✅ |
| 식 S5 전류 제약 | fp_solver.m:64–66(질량 행렬 마지막 행 = `x·dc` — 사각 규칙) · :94(일관 초기화 `fzero`) · :143–148(`dy(end+1) = I(t)`) | ✅ · ⚠ equilibrate_avg.m 은 `trapz` 정규화 — 두 파일의 적분 규칙이 다르다(초기 평균이 어긋난다 — 우리 이식에서 사각 규칙으로 맞춤) |
| 전압 부과(방식 a) | fp_solver.m:13(주석 — `protocol` 'Current'/'Voltage') · :118–123(전류 부과면 전압을 미지수로 · 전압 부과면 `V(t)`) | ✅ 순방향만 |
| Fig. 5d 상 도표 | PS_sim.m:1–7(주석 — "prominence value of the second peak, 0 when the distribution is unimodal") · :14(`MinSeparation` 0.1 Li) · :40–42(평형 초기 분포 기본) · :44–49(정규 분포 초기 + `R(t) = t·e^{−t}(c_range − c̄₀)` "offset due to error") · :53–73(율 스윕 · `islocalmax` 극대 2) | ✅ 캡션 "The shade density indicates the prominence of the probability peak associated with the second fictitious phase" 와 같은 정의 |
| 평형 분포 | equilibrate_avg.m:24–29(`∝ exp(−∫(V − OCV)dc/D0)`) | ⚠ :19 `OCvalV` 미정의 · :31–35 `avg(mid, f)` 안에서 `x` · `y` 미정의 → **그대로는 실행 불가** · README 는 "equilibrate_cavg" |
| 역문제(식 S35–S46) · 확산 모형(S6–S19) · 두께 모형(S62–S78) | 없음 | 요청 시 |

**`[재현]` Python 이식**(스크래치 · 커밋 안 함 — `RS = 0` · 격자 261 칸 [0.35, 1.0](0.35 아래는 OCV 외삽 발산으로 제외) · BDF · 사각 규칙 정규화 · OCV 는 S12 0.05C 충 · 방 중점의 두 추정(이상 용액 로그 + 3차 보정 / 3차 + 선형 외삽) ·
`j₀` = 식 S20(B 120 h⁻¹ · k 25 · c₀ 0.6) · 초기 = c̄ 0.99 평형):

| D0 | α | 충전 2C | 0.5C | 0.25 · 0.05C | 방전 2C |
|---|---|---|---|---|---|
| 0.01 kT | 0.5 | **이봉 c̄ 0.83–0.84 → 0.67–0.68**(두 OCV 추정 모두 · 봉우리 ≈0.65 · 0.86) | 단봉 | 단봉 | 단봉 |
| 0.01 V(0.389 kT) | 0.5 | 이봉 c̄ 0.83 → 0.66(윗 봉우리 0.943) | **약한 이봉** 0.78–0.76 | — | 단봉 |
| 0.01 kT | 0.3 | 단봉 | 단봉 | — | 단봉 |
| 0.01 kT | 0.7 | 이봉 0.89 → 0.59 | **이봉** 0.90 → 0.68 | — | 단봉 |

- ✅ **방향 비대칭은 모든 설정에서 선다**(방전 이봉 0) · ✅ 2C 충전 이봉 · 0.05C 단봉. ⚠ S15(인쇄 — 0.5C · 2C 충전 이봉)의 0.5C 는 `D0` 단위 · α 에 걸린다 — "RT/FNt = 0.01" 의 단위와 순방향 α 가 인쇄되지 않아(G2 ·
  D6) **부분 재현**이다. 휴지 · 역전 · 감속은 §(b).
- `[해석]` 이식이 준 것: 원전 코드는 식 S2 · S4(부호 제외) · S5 를 그대로 구현한다 · 인쇄 수치(Fig. 5d · S15)를 **정량** 재현하려면 OCV 함수 · `j₀` Legendre 계수 · α · D0 단위가 필요하고 그것은 저장소 · 지면 어디에도 없다.

# ★ (f) 셀 사양 — 인쇄 · 미인쇄

| 항목 | 값 | 출처 |
|---|---|---|
| 활물질 | NMC111 판(용융염 · 1–2 µm · AFM 한 입자) · NMC111 응집체(SAIT · 10–15 µm) · NMC532(BASF 응집체) · NMC 83:5:12(BASF 단결정) · Li/Mn-rich(SAIT 응집체) · S27 은 "NMC111 crystals different than that used for the experiment in Fig.2" | 본문 · SI S1 · S3 · S27 |
| 전극 | 활물질 : Super P : PVDF = 4 : 4 : 2(wt) · 탄소 코팅 Al · 100 µm 명목 → 캘린더 ≈20 µm · 1 cm² · **적재량 mg cm⁻² 미인쇄** | Methods |
| 셀 | 고분자 피복 Al 파우치 · Celgard H2512-0460M-D 25 µm · Li 170 µm · LP-40 100 µL(Gotion) · Ni(−) · Al(+) 탭 · 코인(S3 · S7 · PITT · EIS — 사양 미인쇄) | Methods · SI |
| 가압 | 파우치를 Be 판 두 장(250 µm — S25 캡션 · "polyimide-coated" 는 S25 그림 글자 층) 사이 "uniformly pressurized" — **크기 미인쇄** | S25 · Methods |
| 형성 | C/20 · SOC 50 %(Li 0.5)까지 · 충전 컷오프 = 목표 용량 · 방전 하한 2 또는 2.5 V + 정전압 · 첫 방전 평균 Li >0.95 | Methods · 본문 |
| 사이클 | 둘째(Fig. 1 · 2) · 셋째(ED1 · ED2) · 열째(S5 · S6 — 9 번째까지 C/20 → C/2, 횟수 미인쇄) | |
| 율 규약 | 1C = Li 분율 1.0 h⁻¹ = **278 mAh g⁻¹**(이론 · 완전 점유) | Methods |
| XRD | SSRL 11-3 · 12.7 keV · Rayonix 225(인쇄 "Raxyonics") · Al 봉우리로 Q 교정 · SP300 · 다항 배경 | Methods |
| STXM | ALS 7.0.1 COSMIC · 50 nm · 2 ms · Ni L₃,₂ · 45 nm 존 플레이트 · 두 기준 스펙트럼 · ±3.3 %p | Methods · S8 |
| 온도 | 코인 30 °C(S3 · S7) · **파우치 XRD · STXM 시료 · EIS · PITT 온도 미인쇄** | |
| 셀 수 | **미인쇄**(EIS "multiple cells") | |

# 귀속 검사 — 24호와 원장 행이 이 편에 매단 것

| 인용처 | 매단 명제 | 이 편 | 판정 |
|---|---|---|---|
| **24호** ① :117 모델 표 · SI 표 S3 ref 12 | "i₀(x)(식 S12, Park 2021)" · 두 토막 식 "based on an estimation in ref 12 (Figure 5c therein)" | Fig. 5c 판 곡선 = 용량 규격화 `j₀`(h⁻¹) · `[재현]` 24호 식의 `10^{…}` 인자 = 판 곡선의 0.61–0.97 배 · 면적 환산(V·ρ·m·SC/SA)은 24호 가정 · 액체 반쪽 값 · 방식마다 ×48 | ✅ **모양의 출처** · ⚠ **양**(규격화 · 액체 · 방식 의존) · "식 S12" 는 24호 SI 의 번호(원전은 식이 아니라 그림) |
| **24호** ② :201–202 | "a reduced value of i₀ would result in increased bifurcation"(ref 51 가설과 일치) · 코팅 = 높은 `i₀` = 덜 갈림 | `[인쇄]` "making the threshold C-rate proportional to j0" · "In systems where j0 could be inherently low, for example, due to carbonate surface layers19, the threshold should be much lower" | ✅ 방향 · ⚠ 원전은 **율 문턱**의 명제다 — 같은 C/10 에서 `j₀` 가 낮으면 갈림이 생길 수 있다는 것이지 ASSB 코팅 쌍의 차이를 설명한다는 인쇄는 없다 |
| **24호** ③ :450–452 | "접촉이 온전해도 동역학이 쌍봉을 만든다 · pristine 근처 봉우리는 θ · 자촉매 지연 · 계면층 셋 다와 양립 · 판별 입력은 '휴지 후에도 남는가 · 방전 끝에 어디로 가는가'" | 액체 · 전기적으로 연결된 입자(`isolat` 0) ✅ · 휴지 실험 0(급랭만 — 두 가설 모두 남긴다) · 방전 끝은 어느 기구든 합쳐진다 | ✅ 양립 · ⚠ **판별 입력 둘 중 하나는 원전이 재지 않았고(휴지), 하나는 가르지 않는다(방전 끝)** — 가르는 조건은 셀 안 휴지 · 문턱 아래 율 · 더 깊은 충전 · 다음 사이클 회복(§(b)) |
| **24호** ④ :612 후속 표 ★★★ 4 | "pristine 근처 봉우리가 θ 아닌 동역학일 수 있다는 대안의 원전 + i₀(x) 식 S12 출처" | 위 ① · ③ | ✅ 대안의 원전 · ⚠ 24호 모델(연속 한 상)에는 그 기구가 들어갈 모집단이 없다 |
| **24호** ⑤ :624 주장하지 않는 것 | "자촉매 동역학(ref 51) · 계면층(i₀↓)과 양립" | 위 | ✅ |
