Repository: yonghoon7153-source/Yonghoon-DEM-DFT

# wiki/raw/ — 예외적 불변 원본층

이 리포의 불변 증거층은 **이미 밖에 있다**: `docs/data/`(측정 CSV·JSON) ·
litdb 정본(friendly-meitner) · `docs/reviews/findings.json` · git 이력.
그래서 이 폴더는 킷 원형과 달리 **예외 전용**이다:

- 들어오는 것: litdb 소관(논문)도 측정 데이터도 아닌 외부 자료 — 강연 전사,
  외부 레포 감사 노트 등.  `transcripts/` 등 하위 폴더에 날짜-슬러그로 저장.
- 규칙: 한번 저장한 파일은 수정 금지 (원본이 바뀌면 새 -v2 파일).  frontmatter 에
  `source_url` / `ingested` 를 적는다.
- 논문 PDF·digest 는 여기 넣지 않는다 → wiki/SCHEMA.md 경계 규칙 1 (litdb 정본).

File: wiki/raw/papers/ruess2020_ncm-cracking-kinetics-liquid-vs-solid-electrolyte.md (part 2 of 2)
(a) 2.6 V 24 h 전류(4–200 mA g⁻¹ 뒤 · 충전 4 mA g⁻¹) — ASSB 24 h 끝 ≈0.4 mA g⁻¹ · LEB ≈0.05–0.15. (b) `[도표·화소]` ASSB 사이클 1–5(방전 4 · 6 · 10 · 14 · 20 mA g⁻¹):
| 사이클 · 방전 전류 | 충전 Q_ch | 갈바노 방전 | +정전위 총 | 비가역 | 회복 | 회복/결손 | CE 총 | 다음 충전 결손 |
`[인쇄]` 초록(위 수집 목적 인용) — '균열 → 액체 침투 → 면적 ↑ · 유효 입자 ↓ → 확산 · 전하이동 ↑' · '고체는 균열의 영향 없음(강성)' · '고체에서는 균열이 동역학을 떨어뜨림' · '정전류 + 정전위 방전으로 CE ≈89 % · ≈173 mAh g⁻¹'. 기호표 38 개 — A "electrochemically active electrode surface area" · A₀ "surface area of pristine electrode material" · D̃^f · D̃^{s-i} · D̃_LE · D^f("lattice diffusion coefficient … determined using techniques based on semi-infinite diffusion" — D11) · W "enhancement factor" · Z_W · f(V,t) "potential- and time-dependent self-discharge" · τ · τ_app 등.

## 서론 (p. 2–3)

`[인쇄]` 액체셀 NCM 은 잘 되는데 ASSB 는 "stability, rate capability and discharge capacity is insufficient"(10–12, 14–16) · 코팅이 개선하지만 "still far away from corresponding LEBs, indicating more fundamental problems" · "Volume changes in the electrodes upon (de)lithiation and the rigidity of solid electrolytes cause a loss of contact with the CAM during cell operation.10,21,23 Changes in the electrochemically active interface area between electrode and electrolyte can lead to kinetic limitations" · "The exchange current density j0 as well as the chemical diffusion coefficient D̃Li are characteristic for the respective rates and determine the internal resistivities"(29–31 — `j₀` 의 지면 등장은 이 한 번) · D 측정이 같은 재료에서도 자릿수로 갈림(32–38) · "non-ideal electrode geometries that strongly influence surface area and diffusion length"(38, 40) · 자기 ↔ 화학 확산 구분 · ★ "we differentiate between semi-infinite and finite diffusion … To the best of our knowledge, this distinction has yet not been treated systematically for solid solution electrodes." · 소신호법(GITT · PITT · EIS)은 "intrinsically connected via Fourier transformations … all should deliver the same result with the same system-related uncertainties".

## Methods — 정전류 분극 · 이완 (p. 4–5 · 식 [1]–[9])

`[인쇄]` (쪽 렌더 판독) [1] c_i = c₀ + γ₁I t_pol/(nFAL) + IL/(nFAD̃_i)·[γ₂/3 − 2Σ(1/β_k²)exp(−β_k² t_pol/τ)] · τ = L²/D̃_i · 평판(γ₁ 1 · γ₂ 1 · β_k = kπ) ↔ 구(γ₁ 3 · γ₂ 0.9 · tan β_k = β_k) — "treated in good approximation as for a flat plate throughout the manuscript" · [2] V_OC(t) = V₀ − W(RT/nF)(c_i(t) − c₀)/c₀ · W = ∂ln a_i/∂ln c_i · **Z_W = WRT/(n²F²Ac₀√D̃_i)** · [3] 유한: V^f_OC(t) = V₀ − (2/π²)IZ_W√τ Σ(1/k²)exp(−k²π²t/τ)(조건 t_pol ≥ τ/4) · [4] 반무한: V^{s-i}_OC(t) = V₀ − (2/√π)IZ_W[√t − √(t_pol + t)] · [5] V^f ≅ V₀ − (2/√π)IZ_W[√t − t/√τ] · [6] V^{s-i} ≅ V₀ − (2/√π)IZ_W[−√t_pol + √t − t/√(4t_pol)] · ★ "Eqs. 5 and 6 have the same time-dependent behavior … one could not reliably differentiate … even from a good fit … one would still obtain an apparent relaxation time constant τapp = 4tpol … underestimation of the actual value of τ and an overestimation of D̃i. To avoid such pitfall, one has either to make sure that the experimentally determined τapp is independent on tpol or that tpol ≫ τ/4." · [7] R_D,i ≅ (1/3)Z_W√τ_app · [8] V_OC = V^{s-i/f}_OC + f(V,t) — f 는 "electronic conduction of the electrolyte, redox shuttle effects or parasitic side reactions … up to some tens of mV per day for typical materials.47" · [9] ±I 두 이완의 차/합으로 V^corr 와 f 분리 — "To the best of our knowledge, this rigorous formal analysis has not been reported before." `[재현·대수]` 식 [3] 의 짧은 시간 전개(Σe^{−k²x}/k² ≈ π²/6 − √(πx) + x/2)는 [√t − (√π/2)·t/√τ] 꼴이라 식 [5] 의 t/√τ 계수 1 과 √π/2 만큼 다르다 — 유한 영역에서 [5] 로 맞춘 τ_app 는 참 τ 의 4/π(×1.27)(D 아님 · 근사 표기 — 반무한 [6] 은 1차까지 정확).

## Methods — EIS (p. 5)

`[인쇄]` FMG(Frumkin and Melik-Gaykazyan) 요소로 R_ct · C_dl · Z_D,i · C_int — "Despite the formally correct treatment of solid-state diffusion by a finite-space Warburg element, we chose the FMG-model since it accounts for a non-uniform particle size and, thus, allows improved fitting of real electrodes.40,49" · Z_D,LE · R_a‖C_a · R_hf‖C_hf("contact or grain-boundary resistances") · R0("mainly migration in the solid electrolyte and electric resistances of the current collectors").

## Experimental (p. 5–6)

위 서지 표 '셀 셋' · '측정'. `[인쇄]` "We avoided the use of conductive carbon in the composite since it is a major source of degradation for thiophosphate-based solid electrolytes.52" · In/InLi 조성 계산 · 0.6 V · 전위 환산 둘.

## Results — 반무한 확산 · 계면 과정 (p. 6–8)

`[인쇄]` 겉보기 D 정의(판정 1) · "we assume the NCM to be predominantly an electronic conductor … as has been confirmed experimentally.32" · SE 기여 작음(">1 mS cm−1") · LEB 는 액체 전해질 이완(τ ≈40 s)이 겹쳐 "the first few hundreds of seconds of the relaxation of VOC were not included in the fit" · Z_D,LE(D̃_LE ≈10⁻⁶ cm² s⁻¹ · L_LE 130 µm) · W 는 "the VOC vs cLi curve … galvanostatic coulometric titration, assuming faradaic efficiency of 100%" · "W differs between the measurements by around a factor of 2" · "W only differs insignificantly between the LEB and ASSB cells, so it can be concluded that the active material is equally well connected electronically" · EIS ↔ 이완 "perfect agreement"(D2) · 시작 전위에서 두 셀 D 같은 수준 → 젖음 · 접촉 비슷 · 저전위 D 상승 = divacancy(58, 59) · NMR(60) · "At around 3.8 V vs Li+/Li, D̃^{s-i}_Li shows a further strong increase for the LEB, whereas it remains at a constant level for the ASSB. This discrepancy cannot be explained by the lithium transport mechanism itself, and thus, is related to morphological changes that affect the electrochemically active interface area A." · 균열(61–67) — "It also appears from the SEM images that cracking of NCM is more prominent in the LEB as compared to the ASSB cathodes" · SE 가 균열에 영향? "a more sophisticated study is needed" · 음향 방출 3.8 V(ref 70) · Oswald C_dl ↑(ref 71) · 고전위 D 하락 = 층간 붕괴 · ASSB 충/방 가역 → "contact-loss … minimal at least during the first cycle" · LEB 충/방 차 = 균열 남음 · "cells are often treated by several charge-discharge cycles before the diffusion coefficient is measured … incorrect values" · R_ct: LEB 3.7–3.8 V 급락 · 충/방 차 · 포물선 최소 ≈Li0.5(3.9 V) · ASSB 방전 > 충전 → 계면층(판정 3).

## Results — 유한 확산 (p. 8–10)

`[인쇄]` τ_app ↔ t_pol 상관(그림 6a) · ASSB 4t_pol 추종 · "deviate only for tpol > 50 h" · τ > 200 h · "At tpol = 50 h, finite diffusion is achieved only in the smaller sized particles … this also defines an upper boundary … D̃^f_Li < 10−13" · D̃^f < D̃^{s-i} 는 입계 · 굴곡 "would explain" · LEB 는 작은 t_pol 에서 이탈(유효 입자 ↓) 이지만 "no clear saturation … D̃^f_Li cannot be reliably determined" → TF-LEB(NCM333 · "less prone to severe volume changes, leading to less fracture.64") τ ≈8 h → 4×10⁻¹⁴ · "the thin film electrode is chemically and morphologically different from the particulate NCM" · t_pol 5 h 로 전위 스캔 — "this tpol only allows a reliable measurement for D̃^f_Li > 10−14" · 3.75 V 극소(Wei — DFT) · D^f = D̃^f/W 일정(> 3.7 V) · 3.9 V 봉우리 = Li0.5 질서–무질서.

## Results — 전지 성능 함의 (p. 10–11)

`[인쇄]` 그림 7(207 ↔ 186 · CE 85 ↔ 72 % · ASSB 고과전압 · 4.2 V 평탄 소실) · "capacity fading is quite notably for both … even in the first cycles" · "different effects of chemo-mechanics, i.e. cracking, on the capacity retention of LEB and ASSB cells are expected, but the investigation of this is beyond the scope of this paper" · Kasnatscheew(24): 첫 사이클 손실의 대부분은 방전 동역학 · 정전위 24 h 회수(그림 8) · Strauss(77 = 22호): ASSB CE 70 → 50 %(작은 → 큰 입자) → "the initial particles size has no fundamental influence on the kinetics in LEBs … other than for ASSBs, where the initial particle size is decisive" · 그림 8b 해석(판정 9) · "the electrochemical stability window of the presently used Li6PS5Cl solid electrolyte is by far exceeded at the NCM∣electrolyte interface,55 the irreversible capacity-loss appears rather mild" · In/InLi 계면 임피던스 안 보임(≈1 Hz 예상 — ref 51) · 그림 9 기울기 −1 ↔ −2(ref 29) · "the full volume of the NCM particles cannot be utilized in the ASSB … inactive" · 처방: 계면 면적 ↑ · 경로 ↓ · 배향 1차 입자(69, 78).

## Conclusions (p. 11)

`[인쇄]` "For cells with liquid electrolyte, evolving cracks … significant increases in the electrochemically active interface area that result in a higher apparent diffusion coefficient, a shortening of pathways … and also improved charge-transfer kinetics" · "Solid electrolytes lack the ability to benefit from the cracking of NCM particles and the slower kinetics lead to drastic losses in capacity, shown to be crucial even at low cycling rates. However, the chemical diffusion coefficients determined in solid electrolyte cells appear more reliable than in liquid electrolyte cells as they are not vastly overestimated by the increase of NCM surface area during measurement." · "a Coulombic efficiency of more than 89% and a discharge capacity of more than 173 mAh gNCM−1".

---

# ★ (a) 면적 `A` 와 두 곱 — `D·A²`(Warburg) · `A·j₀`(R_ct) — 인쇄 · 규약 · 재현

## 1. 확산 쪽 (`[인쇄]` → `[재현·대수]`)

- 인쇄 정의 D̃^{s-i} = D̃·A/A₀ ↔ 인쇄 Z_W = WRT/(n²F²A c₀√D̃) ⇒ Z_W 로부터 A₀ 를 넣어 푼 값은 **D̃^{s-i} = D̃·(A/A₀)²**(D1). 이 편은 A/A₀ 를 수로 내지 않으므로 지면 안의 결론 방향은 영향받지 않지만, 이 정의식을 옮긴 하류(면적 비 = D 비)는 면적 변화를 제곱만큼 과대한다.
- `A₀` = **BET(Kr) 0.2 m² g⁻¹ — 신품 분말**. `[재현·대수]` ρ 4.77 g cm⁻³(56호 표 S2 의 NCM811 값)이면 등가 구 반경 r = 3/(ρ·S) = **3.14 µm** — SI-5 개수 평균 반경(≈3.4 µm)과 같은 자릿수 → 이 분말의 BET 는 **2차 입자 겉면**을 본다(1차 입자 사이 내부 표면 미포함). ⇒ 'A/A₀ > 1' 은 겉면 밖의 새 면(균열면)이 전해질에 닿았다는 뜻으로 읽을 수 있고, 'A/A₀ < 1' 은 겉면 중 닿지 않은 몫(피복 φ < 1) 또는 통째 고립 입자(θ < 1)다 — **D̃^{s-i} 는 D̃·(θφ)² 이다**(44호 줄 `√D·S/θ` · 65호 줄과 같은 구조 — `[재현·대수]`).
- `[해석]` 결론의 "the chemical diffusion coefficients determined in solid electrolyte cells appear more reliable … not vastly overestimated" 는 **A_ASSB ≈ A₀(θφ ≈ 1)** 를 전제한다 — 그 전제의 근거는 SEM 한 장("nearly fully covered") · 시작 전위 D 비 · W 비다(판정 4). `[재현]` 시작 전위 ASSB/LEB 면적 비 0.59–0.83 이 맞다면 ASSB `D̃^{s-i}` 는 참 D̃ 의 (0.59–0.83)² = 0.35–0.69 배(LEB 가 θφ = 1 일 때)일 수 있다 — 이 편이 '더 믿을 만하다' 고 한 값이 같은 곱의 다른 쪽 편향을 진다.

## 2. 전하이동 쪽 — `R_ct` 의 면적 (`[도표·화소]` → `[재현]`)

| 대조 | ASSB | LEB |
|---|---|---|
| 그림 3 절대 R_ct(≈4 V · 충전 가지로 읽힘) | ≈127 Ω | ≈4.0 Ω |
| BET 명목 면적 (질량 × 0.2 m² g⁻¹) | 8.4 mg → 16.8 cm² | 14 mg → 28 cm² |
| 기하 면적 | ∅10 mm 0.785 cm² | ∅12 mm 1.131 cm² |
| R × BET ↔ 그림 4b | 2.13×10³ ↔ 2.20×10³(4.0 V) — **×1.03** | 112 ↔ 198–224 — ×1.8–2.0 |
| R × 기하 ↔ 그림 4b | 100 ↔ 2.20×10³ — ×22 | 4.5 ↔ 198–224 — ×44–50 |

⇒ 그림 4b 의 Ω cm² 는 **BET 명목 면적 정규화**로 읽힌다(인쇄 0 · ASSB 는 ±3 % · LEB 는 ×2 안). 그러면 R̂_ct = R_abs·A₀ = RT/(nF·j₀)·(A₀/A) — **R̂_ct⁻¹ ∝ j₀·(A/A₀)** 이고 56호가 낸 `j₀` = RT/(F·R̂) 은 **j₀·(A/A₀)**(BET 명목 면적당 겉보기 값)다.

## 3. 56 · 50호 규약 판정 (`[재현]`)

- `[재현]` R̂ → j₀: 3.6 V 1.6×10⁻⁶ · 3.80 V **1.46×10⁻⁵**(최대) · 4.19 V 3.3×10⁻⁶ A cm⁻²(298.15 K) ↔ 56호 그림 7a `j₀` 3.6 V ≈0.2 · 3.8 V ≈1.55 · 4.19 V ≈0.28 ×10⁻⁵ — **곡선 모양 · 크기 같은 자리**(최대 −6 %; 273.15 K 이면 −14 %).
- 56호의 가설 둘(기하 ASR ≈112 Ω cm²(모델 CAM 면적 13.6 배) ↔ ≈1520 Ω cm²(A = 기하)) — `[재현]` 이 편 ASSB 기하 ASR = R̂/(A₀/A_geo) = 1760/21.4 ≈ **82 Ω cm²**(3.80 V) · ≈100(4.0 V) ⇒ **CAM 면적 쪽**(1520 은 ×15–19 어긋남). 56호 모델 면적 0.17 m² g⁻¹ 는 BET 0.2 의 0.85 배라 `[재현·대수]` 모델의 총 교환 전류 · Warburg 세기가 측정의 0.85 배로 들어간다(입력 규약과 모델 면적의 15 % 불일치).
- 50호 Miß(`a_v·d` · `a_v = 3ε/r` · 접촉 ≡ 1) ↔ 56호 10⁻⁵ A cm⁻² 일치 — 둘 다 **명목 CAM 표면**(구 겉면 · BET 겉면) 규약이라 같은 자릿수가 나오는 것이 당연하다(`[재현·대수]` 이 분말에서 BET ≡ r 3.1 µm 구). **실접촉(φ) j₀ 는 둘 다 아니다** — φ < 1 이면 참 j₀ 는 1/φ 배.

---

# ★ (b) 공유 면적 닫힘 검사 (`[재현]` · 그림 4a × 4b 같은 전위 짝 · 로그 보간)

곱 축퇴 처방 표의 "39호 `R·φ` 줄의 GITT 판(65호)" — 같은 전극의 두 면적 채널 곱 R̂·√D̃^{s-i} ∝ √D̃/j₀ 는 **A 가 약분**된다. 면적만 변하면 이 조합이 일정하다.

## 1. ASSB 첫 사이클 충 → 방 (저자 배정의 검사)

| V | R 방/충 | D 방/충 | 면적 비 √(D 비) | 면적만이면 필요한 면적 비 1/(R 비) | 함의 j₀ 방/충 |
|---|---|---|---|---|---|
| 3.70 | 1.83 | 1.11 | 1.05 | 0.55 | 0.52 |
| 3.75 | 2.01 | 0.85 | 0.92 | 0.50 | 0.54 |
| 3.80 | 1.99 | 1.56 | 1.25 | 0.50 | 0.40 |
| 3.85 | 1.90 | 1.56 | 1.25 | 0.53 | 0.42 |
| 3.90 | 1.84 | 1.22 | 1.11 | 0.54 | 0.49 |
| 3.95 | 1.77 | 1.17 | 1.08 | 0.57 | 0.52 |
| 4.00 | 1.72 | 1.14 | 1.07 | 0.58 | 0.55 |
| 4.05 | 1.68 | 0.95 | 0.98 | 0.60 | 0.61 |

⇒ **면적 손실 ≤8 %**(3.75 V) · R 증가는 j₀(겉보기) ×0.40–0.61 몫 — 저자 결론(계면층)을 수로 지지한다. ⚠ 3.62–3.65 V(방전 끝)는 D 방/충 3.3–3.8 · 4.10 V(방전 시작) 0.55 — D(V) 가 가파른 끝 구간은 전위 정렬(충/방 V_OC 이력)에 민감해 뺐다.

## 2. LEB ↔ ASSB 첫 충전 (저자 균열 서사의 검사)

| V | D_L/D_A | k = A_L/A_A | R_A/R_L | 함의 j₀,LE/j₀,SE |
|---|---|---|---|---|
| 3.62 | 2.38 | 1.54 | 0.38 | 0.24 |
| 3.65 | 2.12 | 1.45 | 0.31 | 0.21 |
| 3.70 | 2.88 | 1.70 | 0.31 | 0.18 |
| 3.75 | 1.45 | 1.20 | 0.74 | 0.61 |
| 3.80 | 13.2 | 3.64 | 4.02 | 1.11 |
| 3.85 | 20.8 | 4.56 | 6.51 | 1.43 |
| 3.90 | 43.3 | 6.58 | 8.40 | 1.28 |
| 4.00 | 61.5 | 7.84 | 11.0 | 1.40 |
| 4.10 | 132 | 11.5 | 16.0 | 1.39 |
| 4.15 | 164 | 12.8 | 18.7 | 1.46 |

⇒ 균열 전(≤3.75 V) 함의 j₀ 비 0.18–0.61 · 뒤(≥3.80 V) 1.1–1.46 — **같은 면적 설명이면 일정해야 할 값이 ×2–8 뛴다.** ASSB 를 SOC 기준선으로 두면 3.70 → 3.90 V 에서 면적 증가 ×3.9(k 1.70 → 6.58) ↔ R 하강 ×27(0.31 → 8.40) — **면적 몫 로그 ln 3.9/ln 27 = 41 %** · 3.65 → 4.00 V 47 % · 3.62 → 4.15 V 54 %. 나머지는 (i) 새 균열면의 j₀ 가 겉면보다 크거나(신선한 면 — `[해석]`) (ii) LEB 에서 반무한 가정이 무너져(그림 6a — 작은 t_pol 에서 유한 확산 · 작은 조각) √D 면적이 과소이거나 (iii) LEB R_ct 적합이 Z_D,LE · R_a 와 섞인 몫이다 — 지면으로는 못 가른다. LEB 충/방(3.75–3.77 V)은 √D 비 4.6–5.2 ↔ R 비 4.9–9.3 → j₀ 비 0.9–2.0(가파른 구간 — 정렬 민감).

## 3. 신품 · 연결 — 세 채널의 비 (`[재현]` · `[해석]`)

- 신품(첫 충전 3.62–3.75 V) ASSB/LEB 면적 비 √(D_A/D_L) = **0.59–0.83**(Warburg — θφ 쪽).
- W 비(명목 질량 V–c 기울기 — θ 쪽): W_ASSB/W_LEB 0.78–1.10 → θ_A/θ_L ≥0.91(`[재현·대수]` W_app = W/θ · 100 % 패러데이 효율 · 같은 W 가정 — ASSB 첫 충전의 부반응 전하는 W_ASSB 를 낮춰 θ 결손을 가리는 방향).
- `[해석]` 두 비가 다르다 — **결손이 통째 고립(θ)보다 부분 피복(φ) 쪽에 있다는 방향**(합성 truth R7 의 두 변수를 한 셀에서 다른 채널이 따로 본다는 표본 · 가정 넷 위 · 셀 하나씩).
- `[해석]` **106호(Tian · Qi 2017 — 모형)와 닿는 자리**: 그 모형의 접촉 면적비 γ 는 동역학 곱(γ·k_pos — 그 편 식 17)과 용량 채널(식 18 — '최악의 경우 물질 손실')에 같이 들어가 **접촉 손실 ≡ 면적형 `LAM_PE`**(해는 γ·ε 에만 의존 — 106호 `[재현·대수]`)다. 이 편의 세 채널은 그 항등의 두 쪽을 **따로** 읽는다 — W(명목 질량 V–c 기울기)는 용량 · 물질 쪽(θ), Warburg `D̃^{s-i}`(∝ (θφ)²)와 R̂_ct⁻¹(∝ j₀·A/A₀)는 면적 쪽. 신품에서 두 쪽이 다른 값을 준다(θ 비 ≥0.91 ↔ 면적 비 0.59–0.83) — 이 셀의 신품 결손이 '물질째 빠지는' γ 형이 아니라는 방향이고(가정 넷 · 셀 하나씩 · 첫 충전), ASSB 첫 사이클 충 → 방에서는 면적 쪽도 해상도(≈8 %) 안에서 움직이지 않았다. 가르는 것은 θ 형(물질째 — W 에서 참 `LAM` 과 같은 서명) ↔ φ 형(면적 · 동역학)이지 접촉 ↔ `LAM` 이 아니다. ⚠ 기호가 겹친다 — 106호 `A/A₀` = γ(접촉 분율 ≤1) · 이 편 `A/A₀` = 전기화학 활성 면적 ÷ BET 신품 면적(균열로 >1 가능 — LEB).

---

# ★ (c) 지목 명제 판정 — 18 · 29 · 38 · 56 · 82 · 87 · 93

| 호 | 명제(digest 전사) | 이 편 지면 | 판정 |
|---|---|---|---|
| 18 [19] | "입자 균열 → 저항 계보의 원전" · "18호의 R4 귀속(입자 내부 균열 → 저항)의 원전 · 같은 균열이 액체/고체에서 다르게 보이는지를 직접 다룬다" · 인쇄 연도 '2022' | 회로에 2차 입자 내부 전하이동 요소 0 · ASSB R_ct ↑ = 계면층("not related to contact loss") · ASSB 균열은 확산 경로 굴곡의 'would explain' 가설 · 연도 **2020** | **부분** — 뒤 절반 ✅ · R4 원전 ❌ · 연도 정정 |
| 29 ref 26 | "NCM 균열과 GITT — 액체 ↔ 고체" | ✅ · 29호 φ = √(D_ASSB/D_LIB) 의 개념 원형 · 그러나 액체 기준 면적은 첫 충전 3.8 V 부터 자라고 방전에도 남는다(`[재현]` k 1.2–1.7 → 3.6–12.8) · 이 편 인쇄 식은 지수 1 · 29호는 √(바름) | **✅** + 경고(곱 축퇴 처방 '외부 액체 기준' 줄의 실패 조건) |
| 38 ref 19 | `D̃` · `∂E/∂x` 0.38 V · OCP 표류 "few mV per day" | 판정 5 | **부분**(✅ · ❌ · 부분) |
| 56 ref 10 · SI 1 | "모든 입력의 원전 — R_CT(V) → j₀(식 (12) 의 A · 온도), D̃(V), OCV, void 14 %, 첫 충전 곡선" · 표 S2 σ 0.7 · j₀ᵃ 3 | 판정 2 · 6 | **부분** — 넷 ✅ · OCV 는 LEB · 셋 ❌ · 곡선 한 율 |
| 82 [20] | "This may be due to kinetic limitations such as lithium-ion transport,[20]"(SE 입도 ↑ → 과전압 ↑ 맥락) | 동역학 한계 ✅ · 'transport' = NCM 고상 확산 · SE 기여 작음 · SE 입도 변수 0 | **부분** — 기구 층위 다름 |
| 87 [13] | "SEs are rigid and cannot do the same"[13] · "interparticle cracking … and pore formation between the SE and CAM particles, causing contact loss and increased tortuosity.[13,14,48]" · 큰 2차 입자 저용량 | 강성 ✅ · 입계 균열 ✅ · SE\|CAM 틈 → 접촉 손실 ❌("minimal at least during the first cycle") · 굴곡 = 입자 안 확산 경로(가설) · 22호 재인용 ✅ | **부분** |
| 93 [67] | "≈15 %[13,19,20,67] in pressed cells … 값 · 방법 미확인" | **14 %** · 방법 0 · 30 kN(≈380 MPa) · 무탄소 70 : 30 · `[재현·가정]` 인쇄 기하 ≈2.4 % | **✅ 값** · 방법 ❌ |

---

# ★ (d) `θ(N)` — 쟀는가

- **사이클 축 측정량: 용량뿐.** 그림 7 삽입(20 사이클 · `[도표·화소]` ASSB −11 % · LEB −3.4 %) · 그림 8b(다섯 사이클 · 율과 교락) · 그림 9(율 아홉 — 사이클 순서로 읽힘). `[인쇄]` "the investigation of this is beyond the scope of this paper." EIS · D 는 **첫 사이클만**.
- **첫 사이클 안 · 세 채널 정성 배정**(판정 4): θ 비 ≥0.91(W) · 충 → 방 면적 ≥0.92(Warburg) · 신품 면적 비 0.59–0.83(Warburg) — 셋 다 우리 재현이고 저자 문장은 정성.
- ⇒ **`θ(N)` 0/107** · 카드 R8(`θ(N)` 형태): 23호 '첫 충전 계단' 이 이 셀(LPSCl · 70 MPa · 무탄소 · 4.3 V · NCM811 PC)에서는 Warburg 해상도(≈8 %) 아래 — **N = 1 · 셀 하나**(새 판단 거리 — 계단형 가정의 첫 사이클 반례 후보로 쓸지).

---

# (e) Q5 — In/InLi 영점

- `[인쇄]` 조성 계산(In0.67Li0.33 ↔ In0.57Li0.43) → 2상역 → "constant potential of around 0.6 V vs Li+/Li.54" · 환산 4.3 ↔ 3.7 · 2.6 ↔ 2.0(정확히 0.600 V) · "The anode was thereby used as a reference electrode" · In/InLi 계면 임피던스 "we do not see any significant impedance contribution … which would be expected at around 1 Hz.51".
- `[재현·외부 값]`(Li 0.534 · In 7.31 g cm⁻³) Li 0.218 mmol · In 0.405 mmol → **In0.65Li0.35** · +86 µmol(8.4 mg × 275 mAh g⁻¹) → **In0.57Li0.43 ✅** — 2상역(42호 창 ≈1–47 at%) 안.
- 영점 표류: SI-1b f(V,t) 2f = 1.6 mV d⁻¹ — **양극 자가방전 + 음극 영점 표류의 합의 상한**(2전극 · 분리 0).
- `[재현]` 같은 전위 대조의 민감도: 0.60 ↔ 0.62 V(20 mV) 는 3.61–3.71 V 에서 ASSB D ×2.0 · 3.75–3.80 V 에서 LEB D ×2.3 에 해당 — 판정 3 의 균열 전후 비교가 영점 선택에 걸린다(√ 면적으로는 ×1.4–1.5).
- 개념 [[assb-li-in-reference-potential-window]] 형태: **62호 스물다섯 번째 형태(공칭 조성으로 창 안임을 계산)의 같은 연구망 반복 + 0.600 V 상수 환산 + 액체(Li) ↔ 고체(In/InLi + 0.6) 같은 전위 비교** — **서른일곱 번째 형태**.

---

# (f) Q1–Q8 — 채움표 칸 (닻 카드 수집 지침)

| 칸 | 이 편 | 권고 |
|---|---|---|
| Q1 정량 | `θ(N)` 0/107 · 첫 사이클 세 채널 정성(W θ 비 ≥0.91 · Warburg 충→방 ≥0.92 · 신품 면적 비 0.59–0.83 — 우리 재현) · SEM 정성 | **이동 없음 — 층 하나** (29호 φ 역산 선례: 역모형 · D̃ 공통 가정 → 칸 밖) |
| Q2 독립관측 | 세 채널(W · D̃^{s-i} · R_ct) + SEM + LEB 대조로 '접촉 손실 아님 · 계면층' 을 저자가 직접 배정 · 축은 접촉 ↔ 계면 화학(θ ↔ j₀) · N = 1 | **이동 없음 — 층 하나 · 반 칸 검토는 (나)(38호 Q2 유지 여부) 와 같은 기준으로** |
| Q3 라벨층위 | measured-electrochemical(이완 · EIS) → 역모형(A₀ = BET · W(V–c · FE 100 %) · 반무한/유한 창 · L 가정 · FMG) · 오차 막대 0 · 두 방법 일치 ×0.44–2.17 을 "perfect" · 인쇄 정의식 지수 1 · R̂ 면적 미인쇄 | **층 하나** |
| Q4 유일성 | `[인쇄]` "Eqs. 5 and 6 have the same time-dependent behavior … could not reliably differentiate … even from a good fit" → 설계 판정(τ_app ↔ t_pol 쓸기) · 결과 = 하한(τ > 200 h)만 · 수치 진단(공분산 · 폭) 0 · 축 = 유한 ↔ 반무한(τ_d) · LAM ↔ 접촉 아님 | **0/107 — 아흔아홉 번째 성질** · 반 칸 검토는 (가)(29호 Q4 유지 여부) 와 같은 기준 |
| Q5 Li-In | 0.6 V 상수 · 조성 계산 · 2전극 · 영점 표류 = f 합 상한 | **층 하나** — 서른일곱 번째 형태 |
| Q6 압력 | 30 kN(≈380 MPa) 제조 · ≈70 MPa 운전 유지 · 한 값 · 계측 미인쇄 | **보고 · 통제 — 한 값** |
| Q7 dead Li | 해당 없음(In/InLi + Li 박 · LEB Li 금속) | 해당 없음 |
| Q8 화학 · OCP | NCM811(VW · PC · r ≈3 µm · BET 0.2) + NCM333 박막 · OCP = **LEB** SI-3a(x 0.20–0.97 · 2 h 이완) · ASSB OCV–x 미인쇄 · W(V) 두 셀 · 기울기 3.77 V 0.66–0.71 · x 0.66 0.50–0.55 V | **층 하나** — 38호 '∂E/∂x 0.38 (ref 19)' 정정 · 56호 → 02호 OCV 경유지의 원전 = 액체셀 |

---

# 재현 (`[재현]` — 인쇄 수치 · 식 · 래스터 화소로 우리가 계산 · 가정 표시 · 스크립트는 `scratchpad/p107/` 에만)

| # | 무엇 | 결과 |
|---|---|---|
| R-1 | Z_W 정의 → 겉보기 D | D̃^{s-i} = D̃(A/A₀)² (인쇄 지수 1 ✗) |
| R-2 | BET 0.2 m² g⁻¹ ↔ 구 | r = 3/(ρS) = 3.14 µm(ρ 4.77 — 56호 표 S2) |
| R-3 | R_ct 면적 규약 | ASSB 127 Ω × 16.8 cm² = 2.13×10³ ↔ 4b 2.20×10³(×1.03) · 기하 ×22 · LEB ×1.8–2.0 / ×44–50 |
| R-4 | j₀ 환산 | R̂ 최소 1.76×10³ → 1.46×10⁻⁵(298 K) · 1.34×10⁻⁵(273 K) A cm⁻² ↔ 56호 1.55 · 기하 ASR ≈82 Ω cm² |
| R-5 | 공유 면적 닫힘 | ASSB 충→방 면적 ≥0.92 · LEB/ASSB j₀ 비 0.18–0.61 → 1.1–1.46 · 면적 몫 41–54 % |
| R-6 | θ 비(W) | W_ASSB/W_LEB 0.78–1.10 → θ 비 ≥0.91(가정 둘) |
| R-7 | OCP 기울기 | 3.77 V 0.66–0.71 · x 0.655 0.50–0.55 · 최소 ≈0.43 V · 520 = 275.5/0.53 |
| R-8 | TF-LEB D̃^f | (3.5×10⁻⁵ cm)²/(8 h) = 4.25×10⁻¹⁴ ✅ |
| R-9 | ASSB D̃^f 상한 | (3 µm)²/200 h = 1.25×10⁻¹³ · r_vol 4.6 µm → 2.9×10⁻¹³ |
| R-10 | SI-6 → 그림 6a | ASSB 1 h 3.3 ↔ 6.3 · 10 h 37.3 ↔ 38.4 · 50 h 177.8 ↔ 164 · LEB 10 h 18.4 ↔ 14.6 · TF-LEB (0.05/2b)² 15.7–19.2 ↔ 6.5–7.6 h |
| R-11 | SI-6(d) 2a | 2·200 nA·125 Ω s^-½ = 0.05 mV/√s ↔ 식 5 (2/√π)·I·Z_W 0.028 · 720 nA(4 mA g⁻¹ × 180 µg) |
| R-12 | TF-LEB 막 밀도 | 180 µg/(0.8 cm² × 350 nm) = 6.43 g cm⁻³ ↔ NCM333 ≈4.77(`[재현·외부 값]`) |
| R-13 | TF-LEB 반무한 D(`[재현·가정]` W 25–30 · c₀ 0.025–0.035 mol cm⁻³ · A 0.8 cm²) | Z_W 125 Ω s^-½ → D ≈4×10⁻¹²–1×10⁻¹¹ ↔ D̃^f 4×10⁻¹⁴(×85–240 → √ 9–16 — 기하 면적 · 막 두께가 둘 다 맞으면 안 나오는 차) |
| R-14 | 그림 8b 예산 | 결손 41.6 = 회복 20.6 + 비가역 21.1 · 다음 충전 결손 6.5 · 2.7 · 2.1 · 1.1 |
| R-15 | 그림 7 CE | ASSB 71.9 % ✅ · LEB 83.5 / 84.8 % ↔ 85 |
| R-16 | 그림 9 기울기 · I·t_d | ASSB −1.23 · −2.02 · −2.54 · LEB −1.03 · −1.13 · I·t_d ↔ 8b −5 ~ −6 % |
| R-17 | In/InLi 조성 | In0.65Li0.35 → In0.57Li0.43(`[재현·외부 값]`) |
| R-18 | 부피비 · 공극 | 46:54 + 14 % → CAM 39.6 vol%(56호 42 %) · 12 mg · 50 µm · ρ_SE 1.74 → 공극 2.4 % · 14 % ↔ 56.7 µm · 분리막 60 mg/420 µm → 1.82 g cm⁻³ > ρ_SE 1.74(불가 — 두께 분할이 근사) |
| R-19 | j₀(x) 유효 지수 | ASSB 첫 충전 R̂ → j₀ ∝ [x(1−x)]^a: a ≈1.7–2.1(x 0.72–0.92) · ≈4.5–6(x 0.21–0.32) — √ 꼴(0.5)과 ×3–12(x(V) 는 LEB OCP 로 대응 · 첫 충전 고전위 R ↑ 에 계면층 몫 섞임) |
| R-20 | 식 [3] 짧은 시간 전개 | [√t − (√π/2)t/√τ] ↔ 식 [5] [√t − t/√τ] — 유한 영역 τ_app = 4/π·τ |

---

# 참고문헌 78 번호 — 우리 축에 닿는 것 (번호는 PDF p. 11–12 목록에서 직접 확인 · 빠진 번호 0)

| 번호 | 서지(원문 그대로) | 위키 · 원장 | 이 편에서의 쓰임 |
|---|---|---|---|
| [10] | R. Koerver, I. Aygün, T. Leichtweiß, C. Dietrich, W. Zhang, J. O. Binder, P. Hartmann, W. G. Zeier, and J. Janek, Chem. Mater., 29, 5574 (2017) | **23호** | 접촉 손실 · 저 성능 · 계면 반응(R_ct 방전 ↑) |
| [13] | W. Zhang, T. Leichtweiß, S. P. Culver, R. Koerver, D. Das, D. A. Weber, W. G. Zeier, and J. Janek, ACS Appl. Mater. Inter., 9, 35888 (2017) | 원장 L84 · **5차 #6 → 110호** | ASSB 안정성 · 율 부족 |
| [14] | Y. Kato, S. Hori, T. Saito, K. Suzuki, M. Hirayama, A. Mitsui, M. Yonemura, H. Iba, and R. Kanno, Nat. Energy, 1, 652 (2016) | 원장 L253(★ · 64 · 92 — 행 서지 *Nat. Energy* 1, 16030 · 저자 · 권 · 연도 같음) | 서론 — 황화물 ASSB 의 안정성 · 율 · 방전 용량 부족 [10–12, 14–16] |
| [20] | R. Koerver, W. Zhang, L. de Biasi, S. Schweidler, A. O. Kondrakov, S. Kolling, T. Brezesinski, P. Hartmann, W. G. Zeier, and J. Janek, Energy Environ. Sci., 11, 2142 (2018) | **97호** | "the high bulk modulus of NCM prevents any significant compression during charging" |
| [22] | A. Bielefeld, D. A. Weber, and J. Janek, J. Phys. Chem. C, 123, 1626 (2019) | **1호** | 기계 측면 |
| [24] | J. Kasnatscheew et al., Phys. Chem. Chem. Phys., 18, 3956 (2016) | 원장 L99(★★ · 69) | 첫 사이클 손실의 주몫 = 방전 동역학 |
| [26] | S.-H. Kang, W.-S. Yoon, K.-W. Nam, X.-Q. Yang, and D. P. Abraham, J. Mater. Sci., 43, 4701 (2008) | 원장 L145(★★ 묶음 · 78) | 서론 — 'LEB 에서도 느린 동역학이 활물질 완전 이용을 막는다' [24–27] |
| [28] | W. Zhang et al., ACS Appl. Mater. Inter., 9, 17835 (2017) | **63호** | ASSB 셀 구성 원전 · 양극 저항 지배 |
| [29] | M. Doyle and J. Newman, J. Appl. Electrochem., 27, 846 (1997) | 없음 | 기울기 −1/−2 · reaction zone |
| [30] | R. E. Usiskin and J. Maier, Phys. Chem. Chem. Phys., 20, 16449 (2018) | 원장 L224(★ · 87) | 식 [1] |
| [32] | R. Amin and Y.-M. Chiang, J. Electrochem. Soc., 163, A1512 (2016) | 없음 | NCM 전자 ≫ 이온 전도 · D 측정 |
| [37] | Z. Shen, L. Cao, C. D. Rahn, and C.-Y. Wang, J. Electrochem. Soc., 160, A1842 (2013) | 원장 L480(★ 묶음 · 44 — 행 표기 'Shen·Cao·Rahn·Yang' · 같은 권 · 쪽) | D 측정값이 자릿수로 갈림 [32–38] · 계면 동역학이 D 측정을 흔든다 [37, 39] · 방법 조합 [37] |
| [38] | Y.-I. Jang, B. J. Neudecker, and N. J. Dudney, Electrochem. Solid-State Lett., 4, A74 (2001) | 원장 L267(★ · 99 · 102) | 기하 의존 · LCO D^self 일정 · 질서–무질서 |
| [40] | M. D. Levi and D. Aurbach, Electrochim. Acta, 45, 167 (1999) | 없음 | FMG · 비이상 기하 |
| [41] | A. Honders, J. Derkinderen, A. van Heeren, J. de Wit, and G. Broers, Solid State Ionics, 15, 265 (1985) | 없음 | 식 [3] · [4] · t_pol ≥ τ/4 조건 |
| [42] | W. Weppner and R. A. Huggins, J. Electrochem. Soc., 124, 1569 (1977) | 없음(§3-b (헤) 본문 언급만) | 식 [2] · W · GITT |
| [43] | C. J. Wen, B. A. Boukamp, R. A. Huggins, and W. Weppner, J. Electrochem. Soc., 126, 2258 (1979) | 없음 | 그림 1b · D̃ = W·D |
| [46] | C. Ho, I. D. Raistrick, and R. A. Huggins, J. Electrochem. Soc., 127, 343 (1980) | 없음 | Z_W 정의(A 포함) |
| [47] | G. Pistoia, A. Antonini, R. Rosati, and D. Zane, Electrochim. Acta, 41, 2683 (1996) | 없음 | 자가방전 "some tens of mV per day" |
| [48] | M. D. Levi and D. Aurbach, J. Phys. Chem. B, 101, 4630 (1997) | 원장 L474(★ 묶음 · 51 · 74) | FMG |
| [49] | M. Schönleber, C. Uhlmann, P. Braun, A. Weber, and E. Ivers-Tiffée, Electrochim. Acta, 243, 250 (2017) | 원장 L425(★ · 38 — '외 2017' 로 서지 불완전 · 같은 편으로 읽힘) | FMG 입도 분포 · R_ct 포물선 |
| [51] | A. Sakuda, H. Kitaura, A. Hayashi, K. Tadanaga, and M. Tatsumisago, J. Electrochem. Soc, 156, A27 (2009) | 64호 digest 언급 · 원장 행 없음(Sakuda 행은 2010 · 2017 · 2020) | 음극 임피던스 ≈1 Hz |
| [52] | F. Walther, S. Randau, Y. Schneider, J. Sann, M. Rohnke, F. H. Richter, W. G. Zeier, and J. Janek, Chem. Mater. (2020) | 없음(권 · 쪽 미인쇄) | 탄소 → 분해 · 고임피던스 절연층 |
| [54] | A. L. Santhosha, L. Medenbach, J. R. Buchheim, and P. Adelhelm, Batteries & Supercaps, 2, 524 (2019) | **42호** | 0.6 V |
| [55] | G. F. Dewald, S. Ohno, M. A. Kraft, R. Koerver, P. Till, N. M. Vargas-Barbosa, J. Janek, and W. G. Zeier, Chem. Mater., 31, 8328 (2019) | 없음 | LPSCl > 1 mS cm⁻¹ · 안정창 초과 |
| [56] | Y. Kato, S. Shiotani, K. Morita, K. Suzuki, M. Hirayama, and R. Kanno, J. Phys. Chem. Lett., 9, 607 (2018) | 원장 L462(★★ · 7) | reaction zone effect |
| [60] | K. Märker, P. J. Reeves, C. Xu, K. J. Griffith, and C. P. Grey, Chem. Mater., 31, 2545 (2019) | 원장 L159(★ · 79) | NMR 중간 리튬화 빠른 확산 |
| [64] | A. O. Kondrakov, A. Schmidt, J. Xu, H. Geßwein, R. Mönig, P. Hartmann, H. Sommer, T. Brezesinski, and J. Janek, J. Phys. Chem. C, 121, 3286 (2017) | **69호** | 균열 · 층간 붕괴 · NCM333 덜 깨짐 |
| [69] | S. H. Jung, U.-H. Kim, J.-H. Kim, S. Jun, C. S. Yoon, Y. S. Jung, and Y.-K. Sun, Adv. Energy Mater., 10, 1903360 (2019) | 원장 L219 · **5차 #10 → 114호** | ASSB 에서도 균열 · 배향 1차 입자 |
| [70] | S. Schweidler, P. Hartmann, T. Brezesinski, and J. Janek, Batteries & Supercaps (2020) | 없음(권 · 쪽 미인쇄) | 음향 방출 3.8 V — 균열 시작 시점 |
| [71] | S. Oswald, D. J. Pritzl, M. Wetjen, and H. Gasteiger, J. Electrochem. Soc., 167100511 (2020) | 없음(권 · 쪽 붙어 인쇄) | C_dl ↑ = 균열 면적 ↑(NCM622 · 3.9 V 까지) |
| [74] | P.-C. Tsai, B. Wen, M. Wolfman, M.-J. Choe, M. S. Pan, L. Su, K. Thornton, J. Cabana, and Y.-M. Chiang, Energy Environ. Sci., 11, 860 (2018) | 원장 L117(★★★ · 74) | 단일 입자 R_ct 충/방 차 · 첫 사이클 D |
| [76] | W. Zhang, F. H. Richter, S. P. Culver, T. Leichtweiss, J. G. Lozano, C. Dietrich, P. G. Bruce, W. G. Zeier, and J. Janek, ACS Appl. Mater. Inter., 10, 22226 (2018) | 없음(90호 digest 배경 언급) | R_ct 방전 ↑ = 비가역 계면 반응 |
| [77] | F. Strauss, T. Bartsch, L. de Biasi, A.-Y. Kim, J. Janek, P. Hartmann, and T. Brezesinski, ACS Energy Lett., 3, 992 (2018) | **22호** | 입도 ↔ ASSB CE |
| [7] | L. de Biasi, A. O. Kondrakov, H. Geßwein, T. Brezesinski, P. Hartmann, and J. Janek, J. Phys. Chem. C, 121, 26163 (2017) | **66호** | 액체셀 NCM 안정 |
| ☆ | [1]–[6] · [8] · [9] · [11] · [12] · [15]–[19] · [21] · [23] · [25] · [27] · [31] · [33]–[36] · [39] · [44] · [45] · [50] · [53] · [57]–[59] · [61]–[63] · [65]–[68] · [72] · [73] · [75] · [78] | — | 서론 · 방법 배경 · 균열 문헌 목록 |

---

# 인용 대조

## 1. 이 편을 지목 · 인용한 우리 digest — 그 쓰임 ↔ 이 편이 실제로 주는 것

| digest | 쓰임 | 실제 |
|---|---|---|
| 18호 Fukunishi 2023 *JPS* | R4(2차 입자 안 1차 입자 사이 전하이동) 증가 ← 균열 · void | 그런 요소 0 · ASSB 균열은 D^f 가설 · R_ct ↑ = 계면층 |
| 29호 Yanev 2024 | 인용 표(ref 26) · φ = √(D_ASSB/D_LIB) | 액체 ↔ 고체 D 차 = 면적의 원형 · 액체 기준 면적 성장 경고 |
| 38호 Conforto 2021 | D̃ · ∂E/∂x 0.38 · 표류 few mV/d | 방법 ✅ · 0.38 ❌ · 표류 부분 |
| 56호 Bielefeld 2022 | 모든 입력 | 판정 6 |
| 82호 Schlautmann 2023 | SE 입도 ↔ 과전압 "kinetic limitations such as lithium-ion transport" | NCM 고상 확산 · SE 기여 작음 |
| 87호 Minnmann 2022 | 강성 SE · 틈 → 접촉 손실 · 굴곡 | 첫 사이클 접촉 손실 최소 · 굴곡 = 입자 안 |
| 93호 Bielefeld 2023 | '≈15 %' 출처 | 14 % · 방법 0 |
| (셈 밖) 50호 Miß 2022 | Bielefeld 2022 j₀ 10⁻⁵ A cm⁻² ↔ NMC 0.11 | 그 j₀ = BET 명목 면적당(판정 2) |
| (셈 밖) 02호 Clausnitzer 2023 | 표 2 `U₀` = [36] 56호(→ 이 편 SI-3a 경유) · `D^NMC_Li` 8.71×10⁻¹³ cm² s⁻¹ = [53] 이 편 | U₀ 원전 = **LEB 셀** OCP · D 값은 지면 인쇄 0(그림 4a ASSB 범위 안 · 전위 미표기) — 이 편에서 그 층위는 BET 신품 면적으로 푼 반무한 겉보기 D̃^{s-i}(판정 1) |
| (셈 밖) 53호 Ren 2023 | 판정 (a) ★ '[121a] … 균열 → 확산 저하, `D` 2.5 × 10⁻¹² 의 출처' · 표 `D` 2.54×10⁻¹²('SE 로 잰 다결정 NMC811') | 값 인쇄 0(그림 4a ASSB 범위 안) · '고체에서 균열 → 확산 저하' 는 이 편의 'would explain' 가설 층위(D10) |

## 2. 이 편이 인용한 우리 digest

[7] = 66호 · [10] = 23호 · [20] = 97호 · [22] = 1호 · [28] = 63호 · [54] = 42호 · [64] = 69호 · [77] = 22호 — **여덟**. 5차 묶음 도착 편: [13](#6 → 110호) · [69](#10 → 114호). 대조는 각 digest 전사로 했다(원 PDF 다시 열지 않음).

---

# 곱 축퇴 처방 — 아흔 번째 적용 ([[assb-lampe-contact-product-degeneracy]])

## 입력 점검

| 단계 | 요구 | 이 편 | 판정 |
|---|---|---|---|
| **1단계** (16호) | `R` 과 `C` 를 같이 | R_ct(V) 충 · 방 · 두 셀 ✅ · C_dl 은 FMG 적합에 있으나 값 0 | 부분(R 만) |
| **2단계** (18 · 25호) | + 면적을 아는 대조군 | LEB(면적이 '자라는' 대조 — 추론 대상) · TF-LEB(평판 0.8 cm² · NCM333 다른 재료) · A₀ = BET 신품 | 부분 |
| **3단계-a** (19호) | `Ea` | 25 °C 하나 | ❌ |
| **3단계-b** (19호) | `C` 물리 상한 | C 0 | ❌ |
| **4단계** (20 · 24호) | 시간 영역 | 정전류 이완(반무한 · 유한) ↔ EIS 같은 셀(SI-4 ×0.44–2.17) | ✅(일치 ×2) |
| 율 스윕 줄 | `i → 0` 포함 | 4–200 mA g⁻¹ + 2.6 V 24 h — 끝 전류 ≈10 %(29호 실패 조건) · 율 = 사이클 순서 · 총 용량 −12.6 %(30호 실패 조건) | 부분 — 실패 조건 둘 다 |
| 39호 `R·φ` 줄의 GITT 판 (65호) | 같은 전극 두 면적 채널 | R̂_ct × √D̃^{s-i} 같은 셀 · 같은 SOC — ✅ | ✅(우리 재현) |
| 38호 이완 OCP 두 점 줄 (미분판) | 연결 질량 | W(명목 질량 V–c 기울기) 두 셀 비 | 부분 |

### ★ 곱 문장 — 셋 (`[인쇄]` → `[재현·대수]` → `[해석]`)

- ① **확산 쪽 곱의 지수**: 인쇄 D̃^{s-i} = D̃·A/A₀ ↔ 인쇄 Z_W = WRT/(n²F²Ac₀√D̃) → `[재현·대수]` D̃^{s-i} = D̃·(A/A₀)² — 데이터가 보는 것은 **A√D̃** 이고, 이 편은 그 곱을 '겉보기 D' 라는 이름으로 지면에 남겼다(우리 처방의 `D·A²` 를 저자가 이름 붙인 표본) · 지수 1 로 옮기면 면적 변화가 제곱만큼 커진다(액체/고체 4.13 V: ×168 ↔ ×13).
- ② **전하이동 쪽 곱의 면적**: 그림 4b Ω cm² = BET 명목 면적(그림 3b 대조 ×1.03 · 기하 ×22) → R̂⁻¹ ∝ **j₀·(A/A₀)** — 56호 `j₀` 는 BET 명목 면적당 겉보기 값 · 50호와의 일치는 명목 규약끼리(BET ≡ r 3.1 µm 구).
- ③ **공유 A 닫힘**: R̂·√D̃^{s-i} 는 A 가 약분된다 — ASSB 충 → 방 면적 ≥0.92 · j₀ ×0.40–0.61(저자 배정 ✅) · LEB ↔ ASSB 함의 j₀ 비 ×2–8 점프(균열 전후) · 면적 몫 로그 41–54 %(저자 배정 부분).

### ⚠ 이것이 곱을 푼 것은 아니다

- 가정: D̃ 가 액체 ↔ 고체 · 충 ↔ 방에서 같다 · W 가 각 측정 자기 곡선에서 바르게 났다(측정 간 ×2 — D̃^{s-i} 에 제곱으로 들어감) · 반무한 창이 지켜졌다(LEB 는 그림 6a 에서 흔들림) · 그림 판독(JPEG · ±2–3 %) · 셀 하나씩 · 첫 사이클.
- 후보 메모(처방 표로 올리지 않음 · 결정 대기): **"외부 액체 기준 줄(29호)의 실패 조건 — 액체 기준 셀의 면적은 균열로 자란다(첫 충전 3.8 V 부터 · 방전에 남음): 기준 셀의 균열 상태(첫 충전 몇 V · 몇 사이클 뒤)를 D_LIB 옆에 적는다(107호: √D 면적 비 1.2–1.7 → 3.6–12.8 · 저자 '… incorrect values if the actual surface area after cracking is not properly taken into account')"** · **"'겉보기 D' 를 옮길 때 면적 지수를 적는다(107호 인쇄 지수 1 ↔ Z_W 2)"**. 새 줄 0(③ 은 기존 '39호 `R·φ` 줄의 GITT 판' 의 적용).

---

# 보류 결정 (가)–(규) — 이 편이 주는 근거 (결정 안 함 · 2026-11-17 사용자 결정 — 13 편 뒤 일괄)

| 근거 | 항목 | 이 편의 근거 한 줄 |
|---|---|---|
| **강** | **(매)** GITT 피복률 · 접촉 면적 인용 규칙 | 인쇄 정의식 지수 1 ↔ Z_W 2 · A₀ = BET 신품 · 액체 기준 면적 성장 — 면적 지수 · 기준 셀 상태 · `D` 출처를 값 옆에 |
| **강** | **(료)** 측정 D̃ 의 방법 · 역모형 · 기하 가정 표기 | 반무한 ↔ 유한(×30–50) · A₀ · W · L 3 µm(부피 가중이면 ×2.3) · 평판 근사 · τ_app = 4t_pol 함정 · 두 방법 ×2 |
| **강** | **(헤)** 측정 입력의 역모형 층위 표기 | 56호 '측정 입력' 의 실제 층위: D̃^{s-i}(A₀ · W · 반무한) · j₀ = RT/(F·R̂)(BET 명목 · FMG 적합) |
| **강** | **(체)** 평형(OCV) 곡선의 출처 층위 표기 | 56 → 02호 NCM811 OCV = **LEB 셀** · 2 h 이완 GITT · FE 100 % 적정 |
| **강** | **(뵤)** 방법 신뢰도 판정에 쓴 기준 측정의 자기 일관성 | "perfect agreement" ↔ ×0.44–2.17 · "more reliable" 의 전제(A ≈ A₀) 미시험 |
| **강** | **(오)** In 영점 표기 | 0.600 V 상수 환산(같은 연구망 38호는 0.62) · 같은 전위 대조가 20 mV 에 D ×2 |
| **강** | **(츠)** CE 결손 → LLI 배정 전 구조 채널 대조 | 첫 사이클 결손 41.6 중 20.6 이 24 h 정전위로 회복(동역학) — CE 결손을 LLI 로 두면 ×2 과대 |
| **강** | **(루)** SOC 축 신품 j₀(x) 기준선 | ASSB 첫 충전 R̂ ×9(3.6 → 3.8 V) · ×8.6(3.8 → 4.22 V) — 열화 없이 '저항형' 크기 |
| **강** | **(애)** CAM 부피 분율의 기준 표기 | 46:54(고상) ↔ 39.6 %(공극 포함) ↔ 56호 42 % |
| **강** | **(텨)** '실험 검증' 그림의 자료 경로 표기 | 56호 '충전 곡선 3 율' 중 이 편 지면에 있는 것은 20 mA g⁻¹ 하나 |
| 중 | (차) 면적 노브 / j₀ 노브 분리 forward | 실측에서 두 노브가 따로 움직인다(ASSB 면적 불변 · j₀ ↓ / LEB 면적 ↑ · j₀,app ↑) |
| 중 | (자) R/k 면적 소거 검사 | 같은 꼴 검사(R̂·√D)가 인쇄 그림으로 돌아간다 — 통과 · 실패가 한 편에 |
| 중 | (무) j₀(x) 모양 선택지 | ASSB 첫 충전 유효 지수 ≈1.7–2.1 · ≈4.5–6(√ 의 ×3–12) |
| 중 | (저) 첫 충전 상한 검사 | ASSB/LEB 첫 충전 186.3/207.2 = 0.90(20 mA g⁻¹) · 4 mA g⁻¹ 충전 194.2(율 의존 — 결손 일부가 동역학) |
| 중 | (두) θ 판정의 시간 궤적 조건 | 24 h 정전위 끝 전류 ≈10 % — 회수 미완 · 회복 몫은 u(동역학) |
| 중 | (랴) 접촉 손실 → 용량 손실의 결손 꼴 | 첫 사이클 결손 절반 η/u 형 · 비가역 절반 미배정 |
| 중 | (탸) 요약 수치 ↔ 그림 | '<20' ↔ 21.1 · CE 85 ↔ 83.5 · 'deviate only > 50 h' ↔ +13–58 % |
| 중 | (햐) '일치' 주장의 측정 몫 | 이완 ↔ EIS "perfect" ↔ ×2 |
| 중 | (퍄) 유도 열역학량의 기준 | ∂E/∂x(0.38 ↔ 0.5–0.7) · W 측정 간 ×2 |
| 중 | (묘) Darken 환산의 종 일관성 | D^f = D̃^f/W(TF-LEB) · 기호 D^f ↔ 'D^self' ↔ 기호표 '반무한' |
| 중 | (대) C-rate 기준 용량 표기 | 이 편 mA g⁻¹ 만 · 56호 C 환산은 그쪽 규약 |
| 중 | (베) 시간분해 EIS 의 측정 상태 | 각 EIS = 2 h 이완 뒤(ASSB τ > 200 h — 평형 아님) |
| 중 | (에) 속도 상수 · i₀ 환산 표기 | R̂ → j₀ 에 면적(BET) · T(25 °C ↔ 56호 273 K) |
| 중 | (브) 실측 LLI 정의 표기 | '비가역 = 충전 − (갈바노 + 정전위)' 21.1 · 다음 충전 결손 6.5 → 1.1 은 이름 0 |
| 중 | (호) Minnmann 2021 SI(14 % 도출) | 14 % 의 다른 출처(이 편)도 방법 0 — SI 쪽 도출이 유일한 확인처로 남음 |
| 중 | (어) GITT 피복률 방법 원전(액체 D 의 면적) | 액체 기준 D 는 균열 상태에 매달린다 |
| 중 | (먀) '모형 원전' 지목의 기구 층위 확인 | 18호 R4 · 87호 접촉 손실 · 82호 SE 수송 — 기구 층위가 다른 지목 셋 |
| 중 | (세)(셔) 인쇄 식 자기 폐합 | D̃^{s-i} 지수 · SI-6(d) 2a = 2·I·Z_W ↔ 식 5 |
| 약 | (나) 38호 Q2 유지 | 38호 C_diff 입력의 출처 쪽 — 0.38 ↔ 0.53 (결합 구조는 그대로) |
| 약 | (가) 29호 Q4 유지 | 같은 '축이 LAM ↔ 접촉 아님' 문제의 다른 표본(식 꼴 동치 + 설계) |
| 약 | (그) 신품 θ₀ 폭 | SEM 정성 + W 비 ≥0.91 + Warburg 0.59–0.83 |
| 약 | (게) 선리튬화 셀 CE 인용 | In/InLi + Li 박 저장고 · 반쪽 |
| 약 | (네) 유지율 인용 | 그림 7 삽입 기준 사이클(0) · ASSB 첫 점 ≠ 본 그림 |
| 약 | (초) 상대극 영점 ↔ SE 환원 | 안정창 초과 인쇄 · 음극 임피던스 안 보임 |
| 약 | (히) 구성 교체형 배정 | 2전극 · 음극 = 기준 · R_a 는 LEB 만 |
| 약 | (려) 축전기 항 면적 기준 | C 값 0 |
| 약 | (처) 바인더 면적 + j₀ 짝 | LEB 의 PVDF · 탄소 "may block some of the surface area" |
| 약 | (포) 균열 → 접촉 주석 | ASSB 첫 사이클 접촉 손실 최소(다른 원전) |

나머지 근거 0 · (라)(마)(바)(사) 결정 · 반영됨.

## 새 판단 거리 (넷 — 글자는 호출자가 붙인다)

1. **'겉보기 D' · 피복률의 면적 지수 표기** — 면적 정규화 D 를 옮길 때 정의식의 지수(1 ↔ 2)와 기준 면적(BET 신품 · 기하 · 모델)을 값 옆에 적을지 ((매)(료) 하위로 묶어도 됨).
2. **면적 정규화 저항(Ω cm²)의 기준 면적 표기 + 절대 Ω 그림과의 폐합 검사** — R_ct 의 cm² 가 기하 · BET · 모델 면적 중 무엇인지 지면에 없으면 같은 편의 절대 Ω 스펙트럼으로 닫아 적을지 ((에)(려) 하위 · 50호 '면적 정규화 규약' 줄의 저항판).
3. **액체 기준 셀의 균열 상태 표기** — 외부 액체 기준(29 · 65호)을 쓸 때 기준 셀의 측정 시점(첫 충전 몇 V · 사이클 수)을 적을지 (곱 축퇴 처방 후보 메모와 같은 줄).
4. **(선택) 카드 R8 의 첫 사이클 반례 후보 표기** — 23호 '첫 충전 계단' 가정 옆에 "107호: 이 셀에서는 Warburg 해상도(≈8 %) 아래(N = 1 · 셀 하나)" 를 달지.

---

# 어긋남 (D) — 지면 안에서 서로 맞지 않는 것

| # | 자리 | 내용 |
|---|---|---|
| **D1** | p. 6 정의 ↔ p. 4 Z_W | D̃^{s-i} = D̃·A/A₀ ↔ Z_W ∝ 1/(A√D̃) → (A/A₀)² |
| **D2** | p. 6 "perfect agreement" ↔ SI-4 | 이완/EIS 0.44–2.17 · 3.80 V 전후 부호 교차 |
| **D3** | p. 11 "<20 mAh gNCM−1" ↔ 그림 8b · 인쇄 173 · 89 % | 21.1 · 173/0.89 = 194.4 → 21.4 |
| **D4** | p. 10 CE "85% (LEB)" ↔ 그림 7 | (207.2 − 34.1)/207.2 = 83.5 % · 곡선 시작 x ≈3.0 을 빼면 84.8 % — '207' 과 '85 %' 가 같은 기준으로 동시에 닫히지 않음 |
| **D5** | 그림 7 본 그림 ↔ 삽입 | ASSB 첫 방전 134.0 ↔ 삽입 첫 점 ≈126.9(−5 %) · LEB 173.1 ↔ 173.1 |
| **D6** | p. 8 "follows … deviate only for tpol > 50 h" ↔ 그림 6a | 1–5 h 점 +58 · +38 · +17 · +13 % · 20 h −10 % · 50 h −18 % |
| **D7** | SI-6 인쇄 적합값 ↔ 그림 6a | ASSB 1 h 3.3 ↔ 6.3 h(×1.9) · LEB 10 h 18.4 ↔ 14.6(×0.79) · ASSB 10 · 50 h 는 닫힘 |
| **D8** | SI-6(d) "2a (200 nA) = 0.05 mV/√s" ↔ 식 5 · SI-6 캡션 · 그림 6a | 0.05 = 2·I·Z_W(식 5 꼴 0.028) · 200 nA ↔ 4 mA g⁻¹ × 180 µg = 720 nA · (0.05/2b)² 15.7–19.2 h ↔ 그림 6a 6.5–7.6 h |
| **D9** | TF-LEB 기하 | 180 µg · 0.8 cm² · 350 nm → 6.43 g cm⁻³(NCM333 ≈4.77 — `[재현·외부 값]`) |
| **D10** | 초록 "degrades the corresponding kinetics in solid electrolytes" · 결론 "lack the ability to benefit" ↔ 본문 | ASSB 균열 효과의 근거 = D^f 하한의 'would explain' · D̃^{s-i} 충/방 가역 · 균열 전후 ASSB 비교 0 |
| **D11** | 기호표 D^f_i ↔ 본문 · 그림 6b | "lattice … determined using techniques based on semi-infinite diffusion" ↔ 유한(TF-LEB) D̃^f/W · 축 이름 'D^self' |
| **D12** | p. 8 R_ct 최소 "around Li0.5 … 3.9 V" ↔ 그림 4b | ASSB 충전 최소 3.80 V(x ≈0.58) · 방전 3.86 V · LEB 3.9–4.13 V 평탄 — 근사(경미) |
| **D13** | ASSB 셀 기하 · 조성 | 46:54 · 12 mg · ≈50 µm · 60 mg · 420 µm · 14 % 가 한 벌의 밀도로 안 닫힘(`[재현·가정]` ρ_NCM 4.77 · ρ_SE 1.74 — 공극 2.4 % · 분리막 1.82 g cm⁻³ > ρ_SE) |
| **D14** | In0.67Li0.33 ↔ 박 치수 | In0.65Li0.35(`[재현·외부 값]`) · In0.57Li0.43 ✅(경미) |
| **D15** | 그림 9 ↔ 그림 8b | 같은 다섯 전류 I·t_d 가 갈바노 방전보다 −5 ~ −6 % |
| **D16** | p. 8 "D̃^f_Li < 10−13" | (3 µm)²/200 h = 1.25×10⁻¹³(반올림 방향) · 부피 가중 4.6 µm 이면 2.9×10⁻¹³ |
| **D17** | 참고문헌 · 오자 | [21] "Adv. Funct. Mater., 500, 1900950" · [71] "167100511" · [69] "(2019)" ↔ 권 10 · 기호표 "Farady's" · p. 4 "semi-ﬁnite diffusion" · p. 6 "electrochemically surface area" · Scheme 1 "accross" |
| **D18** | 그림 5 ↔ "average … radius of ∼3 μm" | 영상 입자 지름 ≈11.5 · 8.3 · 6.5 µm(`[도표·화소]`) — 신품 단면이 평균의 ≈2 배 · 조건당 하나 · 선택 규칙 미인쇄 |
| **D19** | p. 6 "approximately at the same level" ↔ 그림 4a(3.60–3.62 V) | ASSB/LEB D 0.29–0.46(면적 √ 0.54–0.68) — 로그 축에서 반 자릿수 안 · 3.65–3.67 V 는 0.4–1.8 |

---

# 이 편이 우리 프로젝트에 주는 것 (정리)

- **두 면적 채널이 한 셀 · 한 사이클에서 갈린 실측 표본** — Warburg `D̃^{s-i}`(∝ (θφ)²·D̃)와 `R_ct`(∝ 1/(A·j₀))를 같은 전위에서 겹치면 ASSB 첫 사이클의 저항 증가가 면적이 아니라 계면 화학(j₀) 쪽임이 수로 서고(면적 ≤8 %), 같은 겹침이 액체셀 균열에서는 면적 하나로 안 닫힌다(로그 41–54 %). 합성 truth 에 **면적 노브와 j₀ 노브를 따로** 두고 Warburg · R 두 출력으로 검사하라는 요구의 실측 근거(우리 수치는 `degradation-degeneracy/docs/RESULTS*.md` 정본 — 옮기지 않음 · ASSB 축은 보류 항목).
- **'겉보기 D' 라는 이름의 곱** — 면적을 BET 상수로 넣은 D 는 `D·A²` 이고, 정의식의 지수 하나가 하류 면적 판정을 제곱만큼 움직인다 → 하네스 · 문헌 표에서 D 를 옮길 때 지수 · 기준 면적을 같이 적는다.
- **106호 항등의 두 쪽을 따로 읽는 채널** — 106호 모형에서 정의로 합쳐진 두 쪽(용량 · 물질 θ ↔ 면적 θφ — 접촉 손실 ≡ 면적형 `LAM_PE`)을 이 편의 W · Warburg 채널이 따로 읽고, 신품에서 다른 값을 준다(≥0.91 ↔ 0.59–0.83 — §(b) 3 · 가정 넷 · 셀 하나씩). 가르는 것은 θ 형 ↔ φ 형이지 접촉 ↔ `LAM` 이 아니다(`[해석]`).
- **입력 계보의 실제 층위** — 56호(→ 02호)의 NCM811 OCV 는 액체셀 곡선, `j₀` 는 BET 명목 면적당 겉보기 값, `D̃` 는 반무한 겉보기 값, 공극 14 % 는 방법 미인쇄 — '같은 재료로 잰 입력' 이 고체 모델에 들어갈 때 각자 다른 가정을 업고 들어간다.
- **38호 활성 질량 채널의 기준 수 정정** — 0.38 V 는 원전에 없고, 원전 그림은 0.5–0.7 V(3.75–3.77 V) — 38호의 OCP 10 mV ↔ 질량 ±3.8–4.4 % 환산은 ±2.7–3.1 % 쪽으로 줄어든다(`[재현]` Δx = 0.01/0.53).
- **Q5** — 같은 연구망 안에서 영점이 0.600(2020) ↔ 0.62 V(38호 2021)로 다르고, 액체 ↔ 고체 같은 전위 대조가 그 차(20 mV)에 D ×2 로 걸린다.
- **이 편이 주지 않는 것**: `θ(N)`(사이클 축은 용량만) · `C` 값 · 셀 수 · 오차 · 원자료 · ASSB OCV 곡선 · 균열 정량 · 압력 변수 — 그리고 107 편 누적 `θ(N)` 0.

---

# 후속 후보 (원전 우선 — 지목 수는 위키 digest 의 후속 절 grep 으로 센 값)

| 등급 | 서지 (PDF 목록 번호) | 지목 (후속 절) | 왜 | 축 |
|---|---|---|---|---|
| ★★★ | P.-C. Tsai, B. Wen, M. Wolfman, M.-J. Choe, M. S. Pan, L. Su, K. Thornton, J. Cabana, and Y.-M. Chiang, Energy Environ. Sci., 11, 860 (2018)([74]) | 74 · **107** = **2**(재지목 · 원장 L117) | 단일 입자 NMC333 에서 R_ct 충/방 한 자릿수 차 · 첫 사이클 D 측정 — 이 편 LEB 충/방 비대칭 · j₀(x) 의 단일 입자 기준 | Q2 · 곱 |
| ★★ | S. Oswald, D. J. Pritzl, M. Wetjen, and H. Gasteiger, J. Electrochem. Soc., 167100511 (2020)(인쇄 그대로 — [71]) | **107** = 1(새) | NCM622 이중층 용량 증가 = 균열 면적 증가(3.9 V 까지) — 곱 축퇴 처방 1단계 전제 `C ∝ 면적` 의 액체셀 직접 시험 · 이 편 균열 면적 서사의 독립 채널 | 곱 1단계 · R5 |
| ★★ | W. Zhang, F. H. Richter, S. P. Culver, T. Leichtweiss, J. G. Lozano, C. Dietrich, P. G. Bruce, W. G. Zeier, and J. Janek, ACS Appl. Mater. Inter., 10, 22226 (2018)([76]) | **107** = 1(새 · 90호 digest 는 배경 언급만) | ASSB R_ct 방전 ↑ = 비가역 계면 반응 — 이 편 '계면층' 배정의 원전 | Q2 · [[assb-interphase-vs-contact-loss-attribution]] |
| ★★ | S. Schweidler, P. Hartmann, T. Brezesinski, and J. Janek, Batteries & Supercaps (2020)([70] — 권 · 쪽 미인쇄) | **107** = 1(새) | 음향 방출로 본 균열 시작(LiNiO₂ · 첫 충전 3.8 V) — LEB D 급등 전위의 독립 시점 | Q1 · 시점 |
| ★★ | J. Kasnatscheew et al., Phys. Chem. Chem. Phys., 18, 3956 (2016)([24]) | 69 · **107** = **2**(재지목 · 원장 L99) | 첫 사이클 손실의 주몫 = 방전 동역학(액체) — 이 편 정전위 회수 논리의 액체 원전 | (츠) · Q8 |
| ★★ | Y. Kato, S. Shiotani, K. Morita, K. Suzuki, M. Hirayama, and R. Kanno, J. Phys. Chem. Lett., 9, 607 (2018)([56]) | 55 · 57 · 73 · 76 · 77 · 82 · 104 · **107** = **8**(재지목 · 원장 L462) | "reaction zone effect" — 이 편이 SE 쪽 불균일을 배제한 근거 | 수송 곱 |
| ★★ | S.-H. Kang, W.-S. Yoon, K.-W. Nam, X.-Q. Yang, and D. P. Abraham, J. Mater. Sci., 43, 4701 (2008)([26]) | 78 · **107** = **2**(재지목 · 원장 L145 묶음 행) | 서론 'LEB 에서도 느린 동역학이 활물질 완전 이용을 막는다' [24–27] — 원장 행 '첫 사이클 결손 = 방전 끝 느린 확산' 쪽 · 이 편 정전위 회수(그림 8b)의 액체 원전 후보 | (츠) · Q8 |
| ★ | A. Honders, J. Derkinderen, A. van Heeren, J. de Wit, and G. Broers, Solid State Ionics, 15, 265 (1985)([41]) | **107** = 1(새) | 유한 ↔ 반무한 이완 식 [3] · [4] 와 t_pol ≥ τ/4 조건 — τ_app 함정(Q4 식 꼴 동치)의 원전 | Q4 |
| ★ | C. Ho, I. D. Raistrick, and R. A. Huggins, J. Electrochem. Soc., 127, 343 (1980)([46]) | **107** = 1(새) | Z_W 정의(A 포함) — D̃^{s-i} 지수(D1)의 원전 대조 | 곱 · (매) |
| ★ | W. Weppner and R. A. Huggins, J. Electrochem. Soc., 124, 1569 (1977)([42]) | **107** = 1(새 · §3-b (헤) 본문 언급) | 식 [2] · W 의 원전 — 명목 질량 V–c 기울기와 연결 분율 | (퍄) · θ |
| ★ | M. Doyle and J. Newman, J. Appl. Electrochem., 27, 846 (1997)([29]) | **107** = 1(새) | t_d 기울기 −1/−2 기준 · reaction zone | 율 스윕 줄 |
| ★ | G. F. Dewald, S. Ohno, M. A. Kraft, R. Koerver, P. Till, N. M. Vargas-Barbosa, J. Janek, and W. G. Zeier, Chem. Mater., 31, 8328 (2019)([55]) | **107** = 1(새) | LPSCl > 1 mS cm⁻¹ · 안정창 — 56호 표 S2 σ 0.7 mS cm⁻¹('Rueß')의 확인처 후보 | Q3 · (헤) |
| ★ | R. E. Usiskin and J. Maier, Phys. Chem. Chem. Phys., 20, 16449 (2018)([30]) | 87 · **107** = **2**(재지목 · 원장 L224) | 식 [1] 원전 | 식 |
| ★ | Y.-I. Jang, B. J. Neudecker, and N. J. Dudney, Electrochem. Solid-State Lett., 4, A74 (2001)([38]) | 99 · 102 · **107** = **3**(재지목 · 원장 L267) | 기하 의존 D · D^self 일정 · 질서–무질서 봉우리 | Q3 |
| ★ | K. Märker, P. J. Reeves, C. Xu, K. J. Griffith, and C. P. Grey, Chem. Mater., 31, 2545 (2019)([60]) | 79 · **107** = **2**(재지목 · 원장 L159) | NMC811 NMR 확산 · 56호 dQ/dV 비교 대상 | Q8 |
| ★ | M. D. Levi and D. Aurbach, J. Phys. Chem. B, 101, 4630 (1997)([48]) · M. D. Levi and D. Aurbach, Electrochim. Acta, 45, 167 (1999)([40]) | [48]: 51 · 74 · **107**(재지목 · 원장 L474 묶음 행) · [40]: **107** = 1(새) | FMG 요소 · 비이상 기하가 D 측정에 주는 영향 | Q3 · 곱 |
| ★ | M. Schönleber, C. Uhlmann, P. Braun, A. Weber, and E. Ivers-Tiffée, Electrochim. Acta, 243, 250 (2017)([49]) | 38 · **107** = **2**(재지목 · 원장 L425 '외 2017' — 서지 보완) | FMG 입도 분포 · R_ct 포물선 | Q4 · (무) |
| ★ | R. Amin and Y.-M. Chiang, J. Electrochem. Soc., 163, A1512 (2016)([32]) | **107** = 1(새) | NCM 전자 ≫ 이온 · W 정의 전제 | Q3 |
| ★ | Y. Kato, S. Hori, T. Saito, K. Suzuki, M. Hirayama, A. Mitsui, M. Yonemura, H. Iba, and R. Kanno, Nat. Energy, 1, 652 (2016)([14] — 인쇄 쪽 '652' · 원장 행 16030) | 64 · 92 · **107** = **3**(재지목 · 원장 L253) | 서론 배경(황화물 ASSB 의 율 · 방전 용량 부족) | Q2 · Q5 |
| ★ | Z. Shen, L. Cao, C. D. Rahn, and C.-Y. Wang, J. Electrochem. Soc., 160, A1842 (2013)([37]) | 44 · **107** = **2**(재지목 · 원장 L480 묶음 행) | D 측정의 자릿수 산포 · 계면 동역학의 D 측정 오염 · 방법 조합 [37](원장 행 'GITT 식 원전') — (료) 의 방법 원전 쪽 | Q3 · (료) |
| ★★★ | Zhang W. 2017 *ACS AMI* 9, 35888([13]) · Jung S.H. *AEM* 10, 1903360([69]) | 5차 #6 · #10 — 재지목(L84 → 6 · L219 → 4) | 도착 · 처리 중(110 · 114호) | — |
| ☆ | [47] Pistoia 1996 · [52] Walther 2020 *Chem. Mater.*(권 미인쇄) · [43] Wen 1979 · [51] Sakuda 2009 · [58] Wei 2015 · [59] Van der Ven 2001 · [61] Ryu 2018 · [63] Schweidler 2019 · [65] Ahmed 2019 · [68] Yang 2016 · [72] Radin 2017 · [73] Li H. 2019 · [78] Ren 2019 · 나머지 서론 | 행 없음 | 서론 · 방법 배경 · 균열 문헌 목록 | — |

**지목 누락 검사**: 이 편 78 번호 중 원장 §1 에 (흡수 전) 행이 있는 편 — Tsai 2018(L117) · Kasnatscheew 2016(L99) · Kato 2018(L462) · Usiskin 2018(L224) · Jang 2001(L267) · Märker 2019(L159) · Levi & Aurbach 1997(L474) · Schönleber 2017(L425) · Zhang W. 2017(L84) · Jung S.H.(L219) · **Kato 2016(L253) · Kang 2008 *J. Mater. Sci.*(L145) · Shen 2013(L480)** = **열셋 — 전부 재지목**(뒤 셋은 서론 배경 인용 — 78 번호를 원장 §1 전체와 권 · 쪽 · 첫 저자로 다시 대조해 찾았다) · 행 없는 ★ 이상 열은 새 행 · 누락 0. **흡수된 편(교차)**: [7] = 66 · [10] = 23 · [20] = 97 · [22] = 1 · [28] = 63 · [54] = 42 · [64] = 69 · [77] = 22호 — 셈 밖.

---

# 이 digest 가 주장하지 않는 것

- **이 편의 결론 방향(액체셀에서 균열이 면적을 늘려 동역학이 빨라 보이고, 고체셀은 그 이득이 없다)이 틀렸다고 하지 않는다** — D 의 큰 차는 그림에 있고 방향은 저자 서술과 같다; 걸린 것은 정의식의 지수 · R_ct 하강의 면적 몫(로그 41–54 % — 우리 재현) · '고체에서 균열이 동역학을 떨어뜨린다' 의 직접 근거 · 요약 수치다.
- **그림 4b 의 cm² 가 BET 명목 면적이라고 확정하지 않는다** — 그림 3b 한 스펙트럼(≈4 V · 충전 가지로 읽음)과 질량 × BET 의 곱이 ×1.03 으로 닫힌다는 추론이고, LEB 는 ×1.8–2.0 이다(G2 · G7).
- **ASSB 첫 사이클 접촉 손실이 0 이라고 하지 않는다** — Warburg 해상도(≈8 %) 아래라는 것까지이며, D̃ 불변 · W 정의 · 반무한 창 · 셀 하나 가정 위다. 통째 고립은 W 비(≥0.91)로만 묶었고 그 채널은 부반응 전하와 섞인다.
- **106호 항등과의 대조를 '이 셀의 접촉 손실은 `LAM` 이 아니다' 로 쓰지 않는다** — W 는 통째 고립(θ)과 참 `LAM` 을 같은 꼴(W/θ)로 보므로 신품 θ 비 ≥0.91 은 둘을 합친 쪽의 하한이고, 면적 비 0.59–0.83 은 D̃ 같음 가정 위다.
- **LEB 의 R_ct 하강 나머지(로그 46–59 %)를 j₀ 증가로 배정하지 않는다** — 반무한 가정 붕괴 · 적합 섞임 · 신선한 면 화학의 셋을 지면으로 못 가른다.
- **38호 '0.38 V' 의 출처를 추정하지 않는다** — 이 편 지면 · SI 에 없고 이 편 그림은 0.5–0.7 V 라는 것까지다. 38호 digest(raw)는 고치지 않는다.
- **56호가 이 편 그림을 디지타이즈했다고 확정하지 않는다** — 56호 입력 곡선의 양 끝 · 최대가 이 편 그림과 같은 자리라는 것까지다(56호 원문 미열람 — 56호 digest 전사로 대조).
- **TF-LEB 의 ×120–250(반무한 D ↔ 유한 D)을 막 거칠기로 확정하지 않는다** — W · c₀ 가정 위의 `[재현·가정]` 이다.
- **이 편을 Q1 · Q2 · Q4 칸 이동 근거로 쓰지 않는다** — 첫 사이클 · 정성 · 역모형 · 축이 LAM ↔ 접촉이 아니다(권고 — 결정은 (가)(나) 와 같이).
- **원 참고문헌(Honders · Ho · Weppner · Oswald · Zhang 2018 · Schweidler 2020 등)을 열지 않았다** — 서지 기준 후보다.
