Repository: yonghoon7153-source/Yonghoon-DEM-DFT

# wiki/raw/ — 예외적 불변 원본층

이 리포의 불변 증거층은 **이미 밖에 있다**: `docs/data/`(측정 CSV·JSON) ·
litdb 정본(friendly-meitner) · `docs/reviews/findings.json` · git 이력.
그래서 이 폴더는 킷 원형과 달리 **예외 전용**이다:

- 들어오는 것: litdb 소관(논문)도 측정 데이터도 아닌 외부 자료 — 강연 전사,
  외부 레포 감사 노트 등.  `transcripts/` 등 하위 폴더에 날짜-슬러그로 저장.
- 규칙: 한번 저장한 파일은 수정 금지 (원본이 바뀌면 새 -v2 파일).  frontmatter 에
  `source_url` / `ingested` 를 적는다.
- 논문 PDF·digest 는 여기 넣지 않는다 → wiki/SCHEMA.md 경계 규칙 1 (litdb 정본).

File: wiki/raw/papers/schlautmann2023_lpscl-particle-size-distribution-composite-transport.md (part 2 of 2)
---
  occupied by Li6PS5Cl in composites with smaller particle sizes contributed to the higher effective ionic conductivity and the lower ionic tortuosity factor." · "both fast and balanced transport of electrons and ions
  are critical" · "an optimum matching of particle sizes and transport parameters".
- `[해석]` "ensure a larger contact interface" 의 근거는 S22(모형)뿐이다 — 측정 면적(BET · 영상 분할 · `CPE_int`) 0.

## 실험 (pp. 7–8)
- SE: `[인쇄]` "Li6PS5Cl (provided by AMG Lithium) was used as a catholyte" · PSD "static laser diffraction particle size analyzer from Sympatec Helos"(COI — 공급사가 PSD 분석). 분리막 Li₅.₅PS₄.₅Cl₁.₅ 고상 합성(450 °C · 72 h × 2).
- XRD StadiP · Cu-Kα "(λ1 = **1.545051 Å**)"(D18) · 0.5 mm 모세관 · 10–70° · PDF Ag Kα1 0.55941 Å · Q 0.8–20.5 Å⁻¹ · Qmax 18 · TOPAS small-box 1.5–40 Å · SEM "the **surface** of the pressed composites"(D14) · 금 코팅 · 3 kV · EDS 15 kV.
- 복합체: `[인쇄]` "lithium nickel cobalt manganese oxide **(, MSE supplies**, dried overnight … at 250 °C) and the respective Li6PS5Cl (AMG Lithium) in a weight ratio of 70:30 … 15 mL ZrO2 cup with 3 mm sized zirconia
  spheres … frequency ball mill … 15 Hz for 15 min"(G3).
- 셀: `[인쇄]` "PEEK lined, airtight press cell with stainless steel stamps with a surface area of 0.785 cm2 as current collectors were used.[28]"(= 63호) · 분리막 60 mg(hand press) · 복합체 12 mg("corresponding to an area
  loading of the CAM of 10.7 mg cm−2") · "uniaxial press with **3 tons for 3 min**" · In 박 100 µm ∅9 mm + Li 1.5 mg · "placed in a metal frame to apply a pressure of **50 MPa** and was left for 6 h at 25 °C".
- 전기화학: MACCOR 25 °C · 2.0–3.7 V vs In/LiIn · 0.1 C × 50 · 율은 VMP300 · C/20 0.107 · C/10 0.214 · C/5 0.428 · C/2 1.070 · 1 C 2.140 mA **cm2**(D18).
- 대칭 셀: 복합체 100 mg · 3 t × 3 min · 전자 차단은 양쪽에 분리막 80 mg 을 **미리 압착한 복합체**에 올려 다시 3 t × 3 min · In + Li 1.5 mg · 50 MPa · 6 h[29] · EIS 10 mV · 10 mHz–7 MHz · 전자 DC "a voltage from
  45 to 50 mV was applied in 5 mV steps … each voltage step was kept for 2 h" · 이온 DC "0.5 to 5 mV. The voltage steps were 0.5 mV … each voltage step was measured for 5 h"(D17) · RelaxIS 3.
- 모형: GeoDict[30] GrainGeo · ProcessGeo · ConductoDict · MatDict · "(300 μm)³ for the larger Li6PS5Cl particles and (90 μm)³ for the smallest particles at a resolution of 600 and 300 nm voxel−1" · "three microstructure
  models are generated to provide an average" · "The flux simulations are performed as introduced previously[10] with a potential difference of 1 and 0.3 V" · σ_bulk "2.2 mS cm−1 (Li6PS5Cl) and **5.2 mS cm−1 (CAM)**"
  (출처 0 — G8) · "Since the CAM has a high Young's modulus of 194 GPa,[31] the resulting overlap … was assigned to the CAM.[32]"(= 01호) · "the structure was cleansed from residual CAM particles within the Li6PS5Cl substructure".
- `[재현]` 셀 사양: CAM 12 × 0.7 = 8.4 mg → **10.70 mg cm⁻²** ✓ · 1C 2.14 mA cm⁻² ⇒ **200 mAh g⁻¹ 기준** · "3 tons" ÷ 0.785 cm² = **374.8 MPa**(미터 톤) · 340 MPa(쇼트 톤) — 단위 미인쇄 · 고체 밀도 3.259 g cm⁻³ →
  void(ST1)로 반쪽 셀 양극 **54.6 · 57.3 · 59.7 · 62.0 µm** · 대칭 셀 **455 · 477 · 497 · 516 µm**(가정 — G5) · In 46.5 mg(0.405 mmol) + Li 0.216 mmol → Li/In **0.534** → S Cell 1 첫 충전(2.07 mAh) 뒤 **0.72**.

## SI 모형 절 (SI pp. S10–S16 · ST1–ST3 · S16–S20)
- `[인쇄]` "The obtained experimental PSDs were fitted using the cumulative distribution function (CDF) of a log-normal distribution" · "the 'curve_fit'-function … provided in the scipy library[2]"(SI [2] = Vugrin 2007
  *Water Resour. Res.* — D18) · "the **initial value of the volumetric CDF is excluded from the fit** due to convergence issues".
- 개수 CDF: `[인쇄]` "the M, L and XL distributions appear very similar. The reason is that among the larger (characteristic) D50vol-sized particles a substantial number of small particles are present … As a result, the larger
  particle sizes are underrepresented in microstructures created using the count-based CDF. Consequently, **we opt for the volumetric CDF**".
- 폭: `[인쇄]` "the width of the distribution is sensitive to the presence of agglomerates or few very large particles … leads to abnormally large arithmetic standard deviations … a truncation of the distribution becomes
  necessary to avoid the generation of particles of up to ∼160 µm in the model. Therefore, the Span s … is used as an **alternative measure of the width** of the distribution. For the upper and lower bound of the PSD, the
  corresponding D90vol and D10vol values were used" · S17 뒤 "the overestimation … **can successfully be compensated** using the span as the distribution width … Therefore, the PSDs shown in Figure S17 b) are used"(D4).
- CAM: "The count CDF of the CAM is obtained via the analysis of a series of FESEM images" · "In contrast to the Li6PS5Cl particles, the arithmetic standard deviation is used" · ST3.
- 모양: "spherical CAM particles for the M-, L- and XL-PSDs … Employing a polyhedral geometry for these particles would have resulted in an excessively time-consuming structure generation process" · S 는 "convex polyhedra".
- 생성: "The resulting overlap is minimized until it reaches **3 %**" · "the overlap between NCM811 and Li6PS5Cl is assigned to the NCM811 particles, which leads to residual NCM811 grains inside the Li6PS5Cl particles" ·
  "isolated CAM particles within the Li6PS5Cl particles with a voxel count **below 1000** were removed … and assigned to the Li6PS5Cl particles".
- `[해석]` 모형 입력의 계보: 측정 부피 PSD → 첫 점 뺀 로그정규 적합 → 산술 모멘트(µa · σa) → 폭을 무차원 span 으로 바꾸되 **µm 단위로** 넣음 → D10–D90 절단 — 네 단계 중 뒤의 둘이 측정 분포에서
  멀어진다(D4). 01호의 겹침 규칙([32])은 같지만 01호는 겹침을 대부분 ≈10⁻⁵ vol% 까지 줄였고(최고 AM 분율에서 1 %) 이 편은 **3 % 에서 멈춘다**.

## 참고문헌 32 편(+ SI 4) — 우리 축에 닿는 것
- 우리 위키에 원전: **[8] = 73호** Minnmann 2021 · **[9] = 56호** Bielefeld 2022 · **[10] = 57호** Bielefeld 2020 · **[12] = 77호** Shi 2020 · **[22] = 64호** Koerver 2017 *JMCA* · **[25] = 50호** Miß 2022 ·
  **[28] = 63호** Zhang W. 2017 *ACS AMI* · **[32] = 01호** Bielefeld 2019 · SI [1] = 73호.
- 원장 행 있음: [6] Kato 2018 *JPCL* · [20] Ruess 2020 *JES* · [24] Siroma 2016 *JPS* · [29] Koerver 2018 *EES*.
- 원장 행 없음 · 우리 축: [7] Hendriks 2023 *Batteries Supercaps*(균형 수송 · 반쪽 셀 TLM) · [11] Rana 2023 *ACS Energy Lett.*(CAM ↔ SE 입도 호환 · 같은 연구망) · [13] Ohno 2020 *ACS Energy Lett.*(σ 측정 불확실) ·
  [19] de Biasi 2019 *Adv. Mater.*(첫 사이클 손실) · [21] Walther 2019 *Chem. Mater.*(분해 계면층) · [26] Bradbury 2023 *AEM*(균형 수송) · [31] Cheng 2017 *J. Eur. Ceram. Soc.*(194 GPa — 참고문헌에 제목이 없어 어느
  재료의 값인지 지면으로 확인 불가) · SI [3] DIN ISO 9276-2 · SI [4] Islam 2022 *Addit. Manuf. Lett.*(부피 PSD 의 큰 입자 과대).
- 나머지: [1] Krauskopf 2020 · [2] Lewis 2022 · [3] Tan 2021 · [4] · [5] Janek & Zeier 2016 · 2023 · [14] Gautam 2021 · [15] Kraft 2017 · [16] Yu 2018 · [17] Li T. 2020 · [18] Rosenbach 2023 · [23] Bisquert 2000 ·
  [27] Juhás 2013 · [30] GeoDict.

# 어휘 집계 — 텍스트 층 · NFKC 정규화 · 줄 끝 하이픈 복원 · 대소문자 구분 · 본문(초록 → 일정, 캡션 포함; 참고문헌 · 쪽 머리 · 다운로드 띠 제외) | 참고문헌 | SI(SI 참고문헌 제외)

본문 텍스트 층의 합자(`ﬁ` · `ﬀ` · `ﬂ` · `ﬃ`) **119** 개 — 정규화 뒤에 셌다.

| 열 | 본문 | 참고문헌 | SI | 메모 |
|---|---:|---:|---:|---|
| `particle size` | **65** | 0 | 26 | |
| `PSD` · `D50` | 0 · 5 | 0 | 14 · 20 | 본문은 "particle size distribution" 로 풀어 쓴다 |
| `void(s)` · `porosit` | 10 · 0 | 0 | 0 · 0 | SI 는 "Void space" (ST1 머리) 를 `void` 로 안 셈 — 대문자 |
| `tortuos` | 2 | 0 | 3 | κ 정의 문장 · 결론 |
| `homogene` · `uniform` | 7 · 5 | 0 | 2 · 3 | 전부 모형 · 영상 서술 |
| `contact` · `contact loss` | 6 · **1** | 0 | 0 · 0 | contact loss 1 = "can be ruled out for these symmetric cells" |
| `interface` (접두 `interfac`) | 12 | 0 | 4 | |
| `percolat` · `isolat` · `inactive` | 0 · 0 · 0 | 0 | 0 · 1 · 0 | isolat 1 = 청소 규칙 |
| `bottleneck` · `balanced` | 1 · 5 | 0 | 0 · 0 | |
| `limit` | 7 | 0 | 0 | "kinetic limitations such as lithium-ion transport" 1 |
| `identif` · `uniqu` · `uncertain` | 1 · 0 · 1 | 0 | 0 | identif 1 = ORCID · uncertain 1 = SE σ "measurement and sample uncertainty" |
| `standard deviation` · `[Tt]riplicate` · `reproducib` | 1 · 2 · 1 | 0 | 6 · 5 · 0 | |
| `significant` | 2 | 0 | 2 | SI 1 = "No significant difference"(S14) |
| `pressure` · `MPa` · `tons` | 2 · 2 · 3 | 0 | 0 | 50 MPa 두 번 · 3 tons 세 번 |
| `cycl` · `retention` · `degrad` · `decompos` | 12 · 1 · 0 · 2 | 0 | 1 · 0 · 0 · 0 | |
| `capacit` | 23 | 0 | 2 | |
| `LAM` · `LLI` · `OCV` | 0 · 0 · 0 | 0 | 0 | |
| `model` · `simulat` · `fit` | 23 · 14 · 1 | 0 | 12 · 7 · 7 | |
| `transmission line` · `DC polari` · `CPE` | 10 · 5 · 4 | 0 | 2 · 3 · 0 | |
| `overpotential` · `kinetic` · `charge transfer` | 3 · 1 · 3 | 0 | 0 | |
| `surface area` · `BET` · `Sauter` · `agglomerat` | 3 · 0 · 0 · 0 | 0 | 0 · 0 · 0 · 1 | |
| `mill` · `siev` · `AMG` | 1 · 0 · 3 | 0 | 0 · 0 · 1 | mill 1 = 복합체 혼합 볼밀 |
| `In/LiIn` · `reference electrode` | 4 · 0 | 0 | 0 | |

# Q1~Q8 판정 (닻 페이지 수집 지침)

| Q | 판정 | 근거 |
|---|---|---|
| **Q1** 접촉 손실 정량 | **없다 — `θ(N)` 0/82** | 사이클 중 EIS · 사후 단면 0 · `contact loss` 1 = 신품 대칭 셀에서 "ruled out". 층 둘: ① 50 사이클 초기 감소 폭이 SE 크기와 함께 커진다(`[도표]` −4.7 · −7.2 · −10.8 · −13.9 %, 최소 8–10 → 27 사이클) — 저자 배정은 분해 계면층[21](측정 0) ② **C/20 용량 결손**(6b S − XL 30 mAh g⁻¹)은 복합체 수송 옴 강하(`[재현]` 2.3–4.2 mV)로 생길 수 없다 — `θ` 형 고립 · `A_eff` · 첫 사이클 손실 후보를 이 편은 가르지 않는다 |
| **Q2** 독립 관측 | **층 하나 — 두 차단 셀 × 두 방법(AC TLM · DC)이 σ_ion,eff · σ_el,eff 를 따로 잰다** | 신품 · 수송 채널 — 모드(LAM · LLI · 접촉)를 가르는 용도 0. DC 는 AC 와 −21.6 … +26.3 % 어긋나고(D13) 이온 DC 는 셀 둘. SEM-EDS 는 정성 |
| **Q3** 라벨 층위 | 칸 없음 · **층 하나: 같은 이름표(S · M · L · XL) 아래 셀 · 시편 · 모형이 다르다** | 본문 S = 셀 하나(D1) · 1C 값 세 그림이 서로 다름(D11) · 모형 입력 PSD ≠ 측정(D4) · 대칭 셀(455–516 µm)과 반쪽 셀(55–62 µm)의 두께 ×8.3(`[재현]` — G5) |
| **Q4** 유일성 · 식별성 | **0/82 — ASSB 누적 0.5(29호) 유지. 일흔네 번째 성질 "한 손잡이(SE 입도)가 공극 · 계면 면적 · 균질도 · σ_ion · σ_el 를 함께 움직이는데, 용량을 σ_ion/σ_el '균형' 한 축의 네 점 상관으로 귀속한다 — 네 비가 전부 1 아래(0.41–0.84)라 '균형' 과 'σ_ion 증가' 가 갈리지 않는다"** | `identif` 1(ORCID) · `uniqu` 0 · `uncertain` 1(SE σ). §(d)⑤ |
| **Q5** Li-In 기준 | **칸 이동 없음 · 층 하나** | 2전극 반쪽 셀 · 전압 "vs In/LiIn" 뿐 · Li 환산 0(G14) · `[재현]` Li/In 0.534 → 첫 충전 뒤 ≈0.72 · Li 재고 5.79 mAh ↔ 양극 충전 2.07 mAh |
| **Q6** 압력 | **칸 이동 없음 · 층 셋** | ① 운전 50 MPa(금속 틀 · 6 h 평형 · 구속 형식 · 계측 0 — G13) ② 성형 "3 tons for 3 min"(단위 미인쇄 · `[재현]` 374.8 / 340 MPa) · 이온 대칭 셀은 **두 번** 압착 ③ 압력 스윕 0 — 25호의 운전 압력 축(2–30 MPa)과 겹치는 조건 0 |
| **Q7** dead Li | **해당 없음** | Li 는 In 합금 쪽 1.5 mg |
| **Q8** 화학 · OCP | **층 하나 — 첫 사이클 CE 가 SE 입도와 함께 움직인다** | `[도표]` 첫 CE S ≈80 · M ≈79 · L ≈76 · XL ≈74 %(S9) · 저자 배정 "structural rearrangements, chemo-mechanical effects, and loss of available lithium[19]" — 같은 NCM811 인데 CE 가 미세구조를 따른다 · OCP 0 |

# ★ (a) 무엇을 바꿨나 — 입도 분포 하나, 그러나 그 "하나" 가 다섯 층위다

## ① 만드는 법 — 인쇄 0 (G1)
`[인쇄]` "Li6PS5Cl (provided by AMG Lithium) was used as a catholyte" · "the analysis of the particle sizes was performed with a static laser diffraction particle size analyzer from Sympatec Helos" · COI "Three authors are employed
by the company that provided the samples and performed the particle size distribution analyses." — 분쇄 · 체 · 분급 · 합성 조건 · 배치(한 배치를 나눴나 · 네 배치인가) 0 · `siev` 0 · `mill` 1(복합체 혼합).
⇒ 네 분말의 차 중 **입도 이외의 것**(표면 · 결정립 · 배치)을 이 편은 벌크 σ · XRD · PDF · Raman 으로만 닫는다 — 표면 화학은 열린 채다.

## ② 분포 요약값 — 이름표 · 측정 · 표 · 모형

| | S | M | L | XL | 출처 |
|---|---:|---:|---:|---:|---|
| 이름표 D50vol (µm) | 4 | 11 | 20 | 40 | `[인쇄]` 본문 · ST1 · ST2 |
| 측정 부피 D50 (µm) | ≈3.8 | ≈9.9 | ≈17.1 | ≈39.7 | `[도표]` Fig. 2a(±4 %) |
| 첫 점 부피 % (≈1.5 µm) | (1 µm 에서 ≈12) | **≈24** | ≈12–15 | ≈4–5 | `[도표]` Fig. 2a · S16a(±2 %p) |
| 개수 D50 (µm) | **≈0.16** | ≈2.7 | ≈2.7 | ≈2.7 | `[도표]` S16b(±5 %) |
| ST2 µa · σa (µm) | 4.81 · 4.48 | 21.10 · 37.79 | 30.64 · 44.64 | 65.29 · 100.73 | `[인쇄]` |
| µa · σa 가 뜻하는 로그정규의 중앙 (µm) | 3.52 | 10.29 | 17.34 | 35.51 | `[재현]` σ_ln² = ln(1 + (σa/µa)²) |
| ST2 D10 · D90 (µm) | 0.97 · 9.22 | 2.16 · 52.71 | 3.76 · **118.66** | 8.12 · 133.16 | `[인쇄]` |
| 같은 로그정규의 D10 · D90 (µm) | 1.28 · 9.69 | 2.21 · 47.8 | 4.42 · 68.1 | 8.63 · 146.1 | `[재현]` |
| ST2 s ↔ (D90 − D10)/D50(이름표) | 1.95 ↔ 2.06 | 4.45 ↔ 4.60 | 3.28 ↔ **5.75** | 2.98 ↔ 3.13 | `[인쇄]` ↔ `[재현]`(D9) |
| **모형 입력 중앙 · 10–90 %** (µm) | 4.46 · 2.7–7.35 | **20.65 · 15.8–27.0** | **30.47 · 26.6–34.9** | **65.22 · 61.5–69.2** | `[재현]` 평균 µa · SD = s(µm) · S17b `[도표]` ≈20.7 · 30.1 · 64.9 |
| 모형 입력 CV | 0.41 | 0.21 | 0.11 | 0.046 | `[재현]` s/µa |
| 모형 입력 중앙 ÷ 측정 D50 | 1.2 | 2.1 | 1.8 | 1.6 | `[재현]` |
| void (%) | 14.1 | 18.1 | 21.4 | 24.3 | `[인쇄]` ST1(방법 재인용 — G4) |

⇒ 같은 "M" 이 부피로 9.9 · 개수로 2.7 · 모형에서 20.7 µm 다(×7.6). `[해석]` µa · σa 가 뜻하는 로그정규 중앙은 측정 D50 과 ±11 % 안이다 — **SI 의 적합은 분포를 잘 옮겼고, 어긋남은 그 다음 단계**
(폭을 무차원 span 으로 바꾸고 µm 로 넣은 것)에서 생긴다(D4). ST2 의 D10 · D90 은 측정 CDF 도, µa · σa 로그정규도 온전히 따르지 않는다(M 만 로그정규와 ±10 % — D9).

## ③ 고정한 것 · 같이 바뀐 것

| 고정 | 값 |
|---|---|
| CAM | NCM811(MSE supplies · "D50 3.4 µm" · 250 °C 진공 건조) |
| 조성 · 첨가 | 70 : 30 wt% · **무탄소 · 무바인더** |
| 혼합 | ZrO₂ 볼밀 15 Hz · 15 min |
| 적재 | 복합체 12 mg → CAM 10.70 mg cm⁻² |
| 성형 · 운전 | 3 t × 3 min(≈375 / 340 MPa) · 50 MPa · 25 °C · 6 h 평형 |
| 창 · 상대극 · 분리막 | 2.0–3.7 V vs In/LiIn · In 100 µm ∅9 mm + Li 1.5 mg · Li₅.₅PS₄.₅Cl₁.₅ 60 mg |

| 같이 바뀐 것(S → XL) | 크기 | 층위 |
|---|---|---|
| void | 14.1 → 24.3 % | 측정(방법 재인용) |
| SE 부피 분율 `ε_SE` | 0.412 → 0.363(ST1 분율) | `[재현]` |
| 계면 면적 | ×1/8.6 | **모형** |
| 균질도 | 정성 | 영상 · 모형 |
| σ_ion,eff | ×1/1.54(AC) | 측정 |
| σ_el,eff | ×1.35(AC 0.301 → 0.406) · ×0.97(DC) | 측정 |
| 모형 조건 | 다면체 → 구 CAM · 300 → 600 nm 복셀 · (90 → 300 µm)³ · 청소 크기 ×2 | 모형(§(c)③) |
| 반쪽 셀 양극 두께 | 54.6 → 62.0 µm | `[재현]` 가정 |

## ④ 셀 수 · 반복 · 오차 막대

| 측정 | 인쇄된 반복 | 그림에서 본 것 | 본문 · 그림 대표값 |
|---|---|---|---|
| SE σ(Fig. 2b) | 0 | 스펙트럼 넷 | 2.2(L 2.8) |
| 반쪽 셀 율(S9) | "Triplicates" | 셀 셋 | 본문 S = **Cell 1 ± 셋 SD**(D1) · 4a = Cell 1 · 4d S = Cell 1 · 2 평균으로 읽힘 · 6b C/20 = 4d C/20 다섯 사이클 평균과 ±1.5(`[재현]` S 179.7 · M 164.3 · L 158.1 · XL 149.6 ↔ 181.2 · 164.5 · 158.6 · 151.1 — 한 읽기) |
| 50 사이클(S8) | "Triplicates" | S 셀 2 는 ≈7 사이클 뒤 안 보임 | 4c = 평균 ± SD 띠 |
| 차단 EIS(S10 · S11) | "Triplicates" | 셀 셋 | ST4 · 6a ± 막대 |
| DC(S12 · S13) | 인쇄 0 | 전자 셋 · **이온 둘** | S14 DC 점(막대 0) |
| 모형 | "three microstructure models … to provide an average" | 산포 0 | ST4 · S22 |

`[재현]` **D1 의 셈** — S9a 첫 방전 셋 199.2 · 172.7 · 163.6 → 평균 **178.5** · SD **18.5**(인쇄 "±18" 과 같다) · 인쇄 "198" = Cell 1(199.2) · 첫 충전 Cell 2 214.2 · Cell 3 ≈206.1 · Cell 1 ≈245–247(축 위 — Fig. 4a)
→ 충전 평균 ≈222 · SD ≈22(인쇄 "247 (±24)") — **값은 셀 하나, 막대는 셋의 SD**. 이 규약으로 S − XL 차는 본문 46 mAh g⁻¹ 이나 셋 평균으로는 **26.5**(XL 도 셀 하나라면 비교는 더 흔들린다 — XL 셀별 값은 판정에 안 씀).

# ★ (b) 전하 수송 — 측정 σ_eff 는 선다, 그러나 전자 쪽 서술과 규모는 아니다

## ① 방법 — 두 차단 셀 · T형 TLM · DC

| | 이온 차단(→ 전자) | 전자 차단(→ 이온) |
|---|---|---|
| 구성 | steel \| 복합체 100 mg \| steel | In/LiIn \| SE 80 mg \| 복합체 100 mg \| SE 80 mg \| In/LiIn |
| 압착 | 3 t × 3 min 한 번 | 복합체 먼저 → 분리막 올려 **다시** 3 t × 3 min |
| 운전 | 50 MPa · 6 h · 25 °C | 같음 |
| EIS | 10 mV · 10 mHz–7 MHz | 같음 |
| TLM | `r_el,bulk` + `(R‖CPE)_el,int` · `r_ion` · `CPE_int` | 경로 바꿈 + `Z_SE` · `Z_In/LiIn\|SE` |
| DC 인쇄 | 45–50 mV · 5 mV 계단 · 2 h | 0.5–5 mV · 0.5 mV 계단 · 5 h |
| DC 그림 | ±5 → ±45 mV · 셀 셋 | ≈1–3.6 mV · **셀 둘** |
| 출력 | `σ_el = L/(R_el·A)` | `σ_ion = L/(R_ion·A)` |

`[인쇄]` 반쪽 셀 TLM 은 "limited due to the overall low cell resistances" — 그래서 **성능(반쪽 셀)과 σ(대칭 셀)는 다른 셀 · 다른 두께**다(§⑤).

## ② 값 — AC · DC · 비 (`[도표·벡터]` S14 · `[인쇄]` ST4)

| | S | M | L | XL | S/XL |
|---|---:|---:|---:|---:|---:|
| σ_ion AC (mS cm⁻¹) | 0.254 ± 0.011 | 0.200 ± 0.009 | 0.154 ± 0.014 | 0.165 ± 0.032 | **1.54** |
| σ_ion DC | 0.273 | 0.157 | 0.130 | 0.154 | 1.78 |
| σ_ion 모의(ST4) | 0.193 | 0.130 | 0.097 | 0.107 | 1.80 |
| σ_el AC | 0.301 ± **0.147** | 0.258 ± 0.020 | 0.311 ± 0.114 | 0.406 ± 0.065 | **0.74** |
| σ_el DC | 0.381 | 0.230 | 0.361 | 0.368 | 1.03 |
| σ_el 모의(ST4) | 0.765 | 0.767 | 0.635 | 0.431 | 1.78 |
| 비 σ_ion/σ_el AC | 0.844 | 0.776 | 0.493 | 0.407 | |
| 비 DC | 0.717 | 0.682 | **0.359** | **0.417** | |
| 모의 ÷ 측정(AC) 이온 · 전자 | 0.76 · 2.54 | 0.65 · 2.98 | 0.63 · 2.04 | 0.65 · 1.06 | |

- 이온: 세 방법이 방향(S > XL)에 합의 · **L < XL**(AC · DC 모두) — 단조가 아니다(XL 막대 안).
- 전자: **측정(AC)과 모의가 반대 방향** · DC 는 무차. S 의 AC 막대가 평균의 49 % · S10 끝 Z′ 105–210 Ω(×2) — S 의 전자 값 자체가 셋 사이에서 흔들린다(저자 "stickier haptics").
- 비: DC 로 셈하면 **L < XL** 로 순서가 바뀐다 — Fig. 6b 의 가로축 순서가 방법 선택에 걸린다.
- 본문 "0.38 (±0.15) … S" 는 DC 점(0.381)에 AC 막대(0.147)를 붙인 것이다(D2) — 일관된 AC 로는 S/XL **×0.74**(Minnmann 73호와 같은 방향: 작은 SE → σ_el ↓), 일관된 DC 로는 ×1.03.

## ③ 굴곡도 인자 κ — 규약 · 이름 · 크기 (`[재현]`)

`[인쇄]` "κ = volume fraction · bulk conductivity / effective conductivity" · 벌크 2.2(SE) · 5.2 mS cm⁻¹(CAM).

| | S | M | L | XL | 대조 |
|---|---:|---:|---:|---:|---|
| `ε_SE` = 0.48 × (1 − void) | 0.4123 | 0.3931 | 0.3773 | 0.3634 | ST1 분율 |
| κ_ion 모의 `[재현]` | 4.70 | 6.65 | 8.56 | 7.47 | ST4 4.70 · 6.65 · 8.56 · 7.50 ✓ |
| κ_ion 관측 `[재현]` | 3.57 | 4.35 | 5.43 | 4.85 | S15a ✓(±0.02) |
| `ε_CAM` = 0.52 × (1 − void) | 0.4467 | 0.4259 | 0.4087 | 0.3936 | |
| κ_el 모의 `[재현]` | 3.04 | 2.89 | 3.35 | 4.75 | ST4 ✓ · S15b ✗(D5) |
| κ_el 관측 `[재현]` | 7.72 | 8.62 | 6.83 | 5.04 | S15b ✓ |
| 밀도 분율(52.3 / 47.7)로 κ_ion · κ_el 관측 | 3.89 · 7.08 | 4.73 · 7.91 | 5.91 · 6.27 | 5.28 · 4.63 | D3 — ×1.089 · ×0.918 |
| 등가 Bruggeman 지수(이온 · ST1 / 밀도) | 2.44 / 2.70 | 2.57 / 2.83 | 2.73 / 3.00 | 2.56 / 2.79 | `1 + ln κ / ln(1/ε)` |

- **이름** — 이 편의 `κ` 는 24호 식 (3) 의 `τ²`(굴곡도 인자) = 27 · 29호의 `τ` = 57 · 73호의 `τ²` 와 같은 양이다. `ε` 규약(상 분율 × (1 − void) — 전체 부피 기준)은 **57 · 73호와 같고 24호 D1(이온 `τ²` 를
  CAM 분율로 나눔)과 다르다**. 이름 충돌은 없다(`τ` 를 안 쓴다).
- **37호 대조** — 37호는 굴곡도 대신 Bruggeman 지수(`κ_eff = κ_SE·ε^brug`, brug **3.67** 가정)다. 이 편 κ_ion 을 지수로 옮기면 **2.44–2.73**(ST1 분율) · 2.70–3.00(밀도 분율) — 고전 1.5 와 37호 3.67 사이.
  37호 가정을 이 편 `ε_SE` 에 넣으면 κ **10.7–14.9** — 측정의 ×3 이다(`[재현]`).

## ④ 두께 · 대표 부피 (`[재현]` — G5)
- 두께 미인쇄 → 밀도 · void(ST1)로 가정: **대칭 셀 455 · 477 · 497 · 516 µm ↔ 반쪽 셀 양극 54.6 · 57.3 · 59.7 · 62.0 µm(×8.3)**.
- XL 의 모형 입력 SE 중앙 65 µm · ST2 D90 133 µm ≥ 반쪽 셀 양극 두께 62 µm — **반쪽 셀의 XL 양극은 SE 입자 한두 개 두께**다. `[해석]` 대칭 셀에서 잰 σ_eff(두께 방향 ≈7–10 입자)를 반쪽 셀(≈1 입자)로
  옮기는 것은 대표 부피 가정이다 — 이 편은 그 차를 말하지 않는다.
- 모형 상자 속 SE 입자 수 `[재현]`: S (90 µm)³ ≈3.3 × 10³ · XL (300 µm)³ **≈67**.

# ★ (c) 미세구조 — 측정은 공극 하나와 사진, 나머지는 모형이다 (56호 틀 아님 · 57호 틀)

## ① 측정인 것 · 모형인 것

| 양 | 층위 | 방법 · 출처 |
|---|---|---|
| SE PSD | 측정(공급사) | 레이저 회절 Sympatec Helos |
| CAM PSD | 측정 | FESEM 영상 분석(개수) — S18 |
| void | 측정(방법 재인용) | ST1 "calculated as Minnemann et al.[1] reported via density measurements" — 시편 · 두께 · 산포 0(G4) |
| 분포 · 균질도 | 정성 영상 | SEM-EDS 표면(Fig. 3a · S7 · S20) |
| σ_ion,eff · σ_el,eff | 측정 | 대칭 셀 EIS · DC |
| 상 분율 | 입력 | ST1(뒤바뀜 — D3) |
| σ_sim · κ_sim · 전류 지도 · "병목" | **모형** | GeoDict ConductoDict |
| 계면 면적 | **모형** | MatDict "Surface Area"(S22) |

## ② 모형 입력 PSD ≠ 측정 PSD (D4 — 표는 §(a)②)
`[인쇄]` "the overestimation of the contribution of large particles by the volumetric CDF **can successfully be compensated** using the span as the distribution width … Therefore, the PSDs shown in Figure S17 b) are used"
↔ `[도표]` S17b 입력 CDF 가 M · L · XL 측정 원과 겹치지 않는다 · `[재현]` 평균 µa · SD = s(µm) 로그정규 — CV 0.21 · 0.11 · 0.046(거의 단분산) · fines 0 · 중앙이 측정 D50 의 ×1.6–2.1.
`[해석]` 결과: M/L/XL 모형은 **고른 큰 SE 다면체 + 작은 CAM 구**의 충전이다 — fines 가 만들 다리 · 피복이 없으니 계면 면적(피복 φ 0.03–0.07)과 이온 경로(모의 σ_ion = 측정의 0.63–0.65)가 **둘 다 낮게**
나온다. S 만 입력 ≈ 측정이고, S 의 모의 · 측정 비(0.76)가 가장 1 에 가깝다.

## ③ 조건이 PSD 와 같이 바뀐다 (`[인쇄]` + `[재현]`)

| | S | M · L · XL |
|---|---|---|
| CAM 모양 | 볼록 다면체 | 구("excessively time-consuming" 회피) |
| LPSCl 모양 | 다면체 | 다면체(S19) |
| 복셀 · 상자 · 전위차 | 300 nm · (90 µm)³ · 0.3 V | 600 nm · (300 µm)³ · 1 V(E 같음 33.3 V cm⁻¹) |
| 청소 문턱 1000 복셀 = 등가 구 | **3.72 µm** | **7.44 µm** |
| CAM 한 입자(µa 4.57 µm) 복셀 수 | 1852(문턱 위) | **231(문턱 아래)** |
| 겹침 정지 | 3 % | 3 % |

`[해석]` 청소 규칙("SE 입자 안에 고립된 CAM, 1000 복셀 미만 → SE")은 M/L/XL 에서 **CAM 입자 하나 전체**를 SE 로 바꿀 수 있고 S 에서는 조각만 바꾼다 — 지운 부피는 미인쇄(G8). 모형의 S ↔ M/L/XL 차에는
입도 말고도 **모양 · 해상도 · 청소 크기**가 섞인다. 01호([32])의 겹침 규칙(겹침 → CAM)은 같지만 01호는 겹침을 대부분 ≈10⁻⁵ vol% 까지(최고 분율 1 %) 줄였고, 이 편은 3 % 에서 멈춘다("3 %" 의 분모 미인쇄).

## ④ 계면 면적 — 본문은 그림의 ×100, 그림은 피복 3–24 % (D6)
- `[재현]` CAM 전 표면 ÷ 전체 부피(구 d = 4.57 µm · `ε_CAM` = 0.52 × (1 − void)): **5.87 · 5.59 · 5.37 · 5.17 × 10⁵ m⁻¹** → 본문 142.7 × 10⁵ 는 S 의 CAM 전 표면의 **24.3 배**(불가) ·
  S22 값으로 **피복 φ = 0.24 · 0.07 · 0.05 · 0.03**(밀도 분율 0.27 · 0.074 · 0.055 · 0.035).
- 비: `[도표]` S/M **3.74** ↔ 본문 "a factor of 3.5" · S/XL 8.6 ↔ 본문 142.7/16.5 = 8.65.
- `[해석]` 이 φ 는 **신품 모형의 SE 피복률**이다 — 카드의 `A_eff`(접촉 면적) 자리의 모형 값이지 측정이 아니다.

## ⑤ 56호 틀인가 — 아니다, 57호 틀
- `[인쇄]` "The flux simulations are performed as introduced previously[10]"(= 57호 GeoDict + 정상 전도 · `τ²` 규약 같음) · 겹침 배정 [32](= 01호). **56호**(FEM · 1-입자 · CAM 표면 반구 void)는 [9] 로
  서론의 "void → ionic conductivity 저하" 문장에만 붙는다 — 56호 자신은 `[인쇄]` "not capable to quantify the influence of voids … on ionic percolation"(D15).
- `[해석]` 56호의 void 는 **CAM 표면 피복**(곱의 면적 인자)이고 이 편의 void 는 **부피 분율**(`ε` 인자)이다 — 같은 낱말이 곱 축퇴의 다른 두 인자를 가리킨다.

# ★ (d) 성능 · 사이클 · Q1 · Q2 · Q4 · Q6

## ① 값 한눈에

| | S | M | L | XL | 출처 |
|---|---:|---:|---:|---:|---|
| 첫 충전 / 첫 방전(본문) | 247 ± 24 / 198 ± 18 | 212 ± 4 / 165 ± 3 | 212 ± 4 / 165 ± 3 | 205 ± 4 / 152 ± 3 | `[인쇄]`(S = Cell 1) |
| 첫 방전 셀 셋 → 평균 | 199.2 · 172.7 · 163.6 → **178.5** | — | — | — | `[도표]` S9a · `[재현]` |
| 첫 CE | ≈80 % | ≈79 % | ≈76 % | ≈74 % | `[도표]` S9 |
| C/20 · 1C(Fig. 6b) | 181.2 · 100.2 | 164.5 · 83.6 | 158.6 · 70.8 | 151.1 · 54.2 | `[도표]` |
| 1C(Fig. 4d) · 1C 방전 끝(4b) | ≈100 · ≈108 | 88.6–90.0 · ≈93 | 70.4–71.8 · ≈65 | 53.2–55.0 · ≈48 | `[도표]`(D11) |
| 1C ÷ C/20(6b) | 0.553 | 0.508 | 0.446 | 0.359 | `[재현]` |
| 50 사이클 N1 → 최소 → N50 | 179.1 → 170.6 → 177.0 | 161.3 → 149.7 → 156.1 | 157.1 → 140.2 → 143.5 | 150.9 → 130.0 → 133.5 | `[도표]` 4c |
| N1 → 최소 · N50/N1 | −4.7 % · 0.988 | −7.2 % · 0.968 | −10.8 % · 0.913 | −13.9 % · 0.885 | `[재현]` |

## ② 크기 검사 — 측정 σ_eff 의 옴 강하는 율 차의 얼마인가 (`[재현]` · 가정 두께 · 두께 전체 직렬)

| | S | M | L | XL |
|---|---:|---:|---:|---:|
| 반쪽 셀 양극 두께(µm) | 54.6 | 57.3 | 59.7 | 62.0 |
| `R_ion` · `R_el` = L/(σA)(Ω, AC σ) | 27.4 · 23.1 | 36.7 · 28.4 | 49.7 · 24.4 | 47.8 · 19.4 |
| 이온 IR C/20(mV) | 2.3 | 3.1 | 4.2 | 4.0 |
| 이온 + 전자 IR 1C(mV) | 84.8 | 109.3 | 124.6 | 113.1 |

- C/20: 수송 옴 강하 **2–4 mV** ↔ C/20 용량 차(6b S − XL 30 · 본문 46 mAh g⁻¹) — **옴 강하로는 생길 수 없다**.
- 1C: 옴 강하 차 XL − S **≤ +28 mV**(균일 반응이면 더 작다) ↔ `[도표]` Fig. 4b 같은 용량의 전압 간격 S ↔ XL **0.33 V(25 mAh g⁻¹) → 0.92 V(47)** — ×12–33.
- `[해석]` 측정 σ_eff 는 **옴 강하로는** 율 차의 작은 몫만 설명한다. 남는 후보: (i) 두께 방향 반응 분포(이온 한계의 반응 전선)와 입자 안 확산 (ii) 계면 면적 × `j₀`(곱) (iii) 대칭 셀 ↔ 반쪽 셀의 대표 부피 차(§(b)④).
  이 편의 설계는 셋을 가르지 않는다 — 75호(체제 지도) · 76호(반응 전선 관찰)가 가르는 도구다. 저자 결론 "balanced charge transport is essential" 은 이 크기 검사를 거치지 않았다.

## ③ Q1 — `θ(N)` 없음, 그러나 두 시간 궤적이 있다
- `θ(N)` 0(사이클 중 EIS · 사후 단면 0).
- **율 되돌림(4d)**: 1C 뒤 C/20 에서 S ≈180 → 189 · M ≈162 · L 154 → 151 · XL 144 → 140 — 1C 결손은 되돌아온다(η 쪽). C/20 의 S ↔ XL 차(≈30–45 mAh g⁻¹)는 되돌림 뒤에도 남는다 → `θ` 형 고립 · `A_eff` · 첫 사이클
  손실 후보 — 이 편은 가르지 않는다(보류 (두)).
- **50 사이클 dip**: 폭이 SE 크기와 함께 커지고(−4.7 → −13.9 %) 최소가 늦어진다(8–10 → 27 사이클). 저자 배정 = 분해 계면층[21] + 산화환원 활성 종[21,22](측정 0). `[해석]` 계면층 부피가 CAM|SE 면적에
  비례한다면 면적이 가장 큰 S(모형 ×8.6)의 dip 이 가장 커야 하는데 **가장 작다** — 배정과 자기 모형 사이의 긴장(다른 기구가 섞였을 수 있어 판정은 아님).

## ④ Q2 — 층 하나
두 차단 셀 × 두 방법이 이온 · 전자 수송을 따로 잰다(신품) — 모드(LAM · LLI · 접촉)를 가르는 용도 0. DC ↔ AC −21.6 … +26.3 %(D13).

## ⑤ Q4 — "균형" 명제 검사 (`[재현]`)
- 네 비(AC) **0.407 · 0.493 · 0.776 · 0.844 — 전부 1 아래 · 용량과 단조** — "균형(→ 1)" 과 "σ_ion 증가" 가 같은 예측을 한다(비 > 1 표본 0).
- 두 예측이 갈리는 쌍은 **L ↔ XL 하나**: σ_ion L 0.154 < XL 0.165 인데 비는 L 0.493 > XL 0.407 · 용량은 L > XL(C/20 158.6 > 151.1 · 1C 70.8 > 54.2) — "균형" 쪽 순서다. 그러나 ① σ_ion 차는 XL 막대(±0.032) 안
  ② 모형 면적(0.27 > 0.17) · void(21.4 < 24.3 %)도 L 쪽이 좋다 ③ DC 비로는 L 0.359 < XL 0.417 — **가르는 쌍이 못 된다**.
- ⇒ **일흔네 번째 성질**: 한 손잡이(SE 입도)가 공극 · 계면 면적 · 균질도 · σ_ion · σ_el 를 함께 움직이는데, 용량을 σ_ion/σ_el 한 축의 네 점 상관으로 귀속한다. `identif` 1(ORCID) · `uniqu` 0.

## ⑥ Q6 — 압력
운전 50 MPa 한 점(금속 틀 · 6 h 평형 · 구속 형식 · 계측 0) · 성형 "3 tons for 3 min"(단위 미인쇄) · 이온 대칭 셀은 두 번 압착 · 스윕 0 — 25호의 운전 압력 축(2–30 MPa)과 겹치는 조건이 없다.

# ★ (e) 25호 귀속 · 교락 — 방향은 선다, 조건과 교락은 절반만

## ① 25호가 이 편에 매단 것

| 25호 자리 | 매단 명제 | 이 편 지면 | 판정 |
|---|---|---|---|
| 본문 :103(ref 13 — 지목 아님) | "SE ≈4 µm 가 전하 수송 개선" | S(D50vol 4 µm) σ_ion,eff 0.254 ↔ XL 0.165(**×1.54** AC · ×1.78 DC) · 율 S > XL | ✅ **방향** · ⚠ "전하 수송" 은 **이온만** — 전자는 AC ×0.74(반대) · DC ×1.03(무차) |
| 후속 :583 ★★★(지목) | "SE 입도 분포가 황화물 복합체에 주는 영향 — 25호 'tailoring' 과 같은 변수의 독립 표본(Giessen 계열)" | 네 수준 · 셀 셋 · 차단 셀 σ_eff · 모형 | ✅ 같은 변수 · 독립 표본 · ⚠ "Giessen 계열" — 교신 · 실험은 Münster(Zeier) · Jülich, 모형만 Giessen(Bielefeld) |
| 원장 행 | "25호의 셀 1개 · 교락을 가를 입력" | §③ | ⚠ **절반** |

## ② 조건 대조

| | 25호 Zhou 2025 | 82호 이 편 |
|---|---|---|
| SE 입도 | coarse(NEI 시판 · 분말 ≈1–5 µm + 응집 · 복합체 안 ≈30–40 µm 영역) ↔ fine(톨루엔 습식 롤 · 개수 ≈74 % < 1 µm) — 2 수준 | 시판(AMG) 네 분말 · 측정 D50vol 3.8–39.7 µm — 4 수준 |
| 분말 부수 변화 | BET ×1.53 · 펠릿 밀도 0.77 → 0.90 · **SE 벌크 σ ×0.66** · Si 오염 | 벌크 σ 불변(2.2 · L 2.8) · 구조 불변 · void 14.1 → 24.3 % · BET 0 |
| 조성 | NCM811 : LPSC : VGCF 66 : 33 : 1 wt | NCM811 : LPSCl 70 : 30 · 무탄소 |
| 적재 | ≈5.28 mg NCM cm⁻² | 10.70 |
| 제조 · 운전 압력 | 375 MPa · **30 · 10 · 2 MPa** | ≈375 MPa(3 t · 0.785 cm²) · **50 MPa** |
| 상대극 · 창 | Li 금속 · 2.5–4.25 V · 0.1 C · 100 사이클 | In/LiIn · 2.0–3.7 V vs In/LiIn · C/20–1C · 0.1 C 50 사이클 |
| 셀 수 | 조건당 1 | "triplicates"(본문 S 는 셀 하나 · DC 이온 둘) |
| 수송 | 고주파 절편 · DEM 기하 굴곡도 | 차단 셀 σ_eff(AC · DC) · 모형 κ |

## ③ 교락을 가르나 — 절반

| 가르는 것 | 못 가르는 것 |
|---|---|
| **SE 벌크 σ 교락** — 25호 fine 은 σ ×0.66 이 입도와 같이 움직였다 ↔ 이 편 네 분말은 벌크 σ · 결정 · 국소 구조가 같다 | **운전 압력** — 50 MPa 한 점 · 25호의 저압 주장(2 MPa)과 조건 겹침 0 |
| **수송의 측정** — 25호는 절편 · 계산 굴곡도 ↔ 이 편 σ_ion,eff · σ_el,eff 를 차단 셀로 잰다 | **`θ(N)` · 감쇠의 압력 의존** — 이 편 50 사이클 · 한 압력 |
| **반복** — 조건당 1 ↔ 셋(D1 규약 주의) | **Li 금속 음극 · VGCF** — 25호의 전자망 · 음극 교락은 이 편 조건 밖 |
| **수준 수** — 2 ↔ 4(단조성 검사 가능: σ_ion L < XL · 비 순서는 방법 의존) | **표면 화학** — 25호 톨루엔 롤 · Si ↔ 이 편 공급사 처리 미인쇄(G1) |
| | **이 편 안의 교락** — void · 면적(모형) · 균질도 · σ_ion · σ_el 가 한 손잡이에 |
| | **면적 채널** — 25호 처방 "SE 입도 쌍 + 분말 BET" 의 BET 가 이 편에 0(G11) |

## ④ 크기 축이 겹치는 곳 (`[해석]`)
부피로는 이 편 S(D50 3.8 µm)가 25호 coarse 분말(≈1–5 µm) 쪽이고, **개수로는 S(D50 ≈0.16 µm)가 25호 fine(개수 ≈74 % < 1 µm)과 겹친다**. 이 편 M/L/XL(10–40 µm)은 25호 범위 밖이다. 25호가 인쇄한
"≈4 µm" 는 이 편 S 의 **부피 D50 이름표**다 — 두 편은 같은 변수의 이웃한 구간이고, 어느 가중으로 겹치는지는 25호가 가중을 인쇄하지 않아(25호 G5) 정해지지 않는다.

# ★ (f) 잇기 — 같은 정의일 때만 수치로

## ① 77호 λ — λ 는 같은 정의(D_CAM/D_SE), `θ` 는 다른 정의

| | S | M | L | XL |
|---|---:|---:|---:|---:|
| λ = 3.4 / D50 이름표 | 0.85 | 0.31 | 0.17 | 0.085 |
| λ = 3.4 / D50 측정(Fig. 2a) | 0.89 | 0.34 | 0.20 | 0.086 |
| λ = 4.57(ST3 µa) / D50 측정 | 1.20 | 0.46 | 0.27 | 0.115 |
| λ = 3.4 / 개수 D50(S16b) | ≈21 | ≈1.26 | ≈1.26 | ≈1.26 |
| 모형 λ = 4.57 / 입력 µa | 0.95 | 0.22 | 0.15 | 0.07 |
| 77호 70 wt% 지도 θ(λ 이름표) | ≈0.57 | < 0.21(범위 밖) | 범위 밖 | 범위 밖 |
| 77호 지도 θ(λ = 4.57/측정) | ≈0.76 | ≈0.37 | 범위 밖 | 범위 밖 |
| 77호 지도 θ(λ 개수) | 1.00 | ≈0.79 | ≈0.79 | ≈0.79 |
| 이 편 C/20 비(÷ S, 6b) | 1 | 0.908 | 0.875 | 0.834 |

- 지도 값은 77호 digest Fig. 3b `[도표]` 표지 일곱(λ 0.334 → θ 0.21 … λ 1.668 → 0.99)의 선형 보간이다(`[재현]`). 조성은 같은 70 wt%(77호 Fig. 7a Φ = 0 → 46.5 vol% ↔ 이 편 밀도 분율 47.7 vol%).
- `[해석]` 같은 분말이 **입도 대표값 선택(부피 D50 ↔ 개수 D50)만으로 지도의 양 끝(≤0.37 ↔ ≈0.79)** 을 오간다 — 77호 지도는 단분산 구의 λ 라 fines 를 모른다(이 편 M 은 부피 24 % 가 1.5 µm 아래).
  `θ`(분리막까지 SE 로 이어진 CAM 부피 분율 · 모형) ↔ 이 편 용량 비(방전 · 셀)는 **정의가 달라 수치 대조를 하지 않는다**.

## ② 73호 TLM — 같은 방법 · 같은 규약 · 같은 조성 한 점
- 방법: 식 (1)–(3)과 전자 계면 R‖CPE 는 `[인쇄]` "as previously reported by Minnmann et al.[8]" — 73호와 같다. `CPE_int` 비패러데이 배정도 같다.
- 규약: 이 편 κ = 73호 `τ²`(`ε` = 상 분율 × (1 − void)) — **같은 정의**.
- **수치(같은 정의 · 같은 70 : 30 wt%)**: 73호 42 vol% 점(NCM622 · void 14 % 가정) `[재현]` `τ²_ion` **4.27** · `τ²_el` **7.40** ↔ 이 편 κ_ion **3.57–5.43** · κ_el **5.04–8.62** — 같은 크기. σ_ion,eff 73호
  `[재현]` 1.6 × 0.444 / 4.27 ≈**0.166** ↔ 이 편 0.154–0.254 mS cm⁻¹.
- 방향: 73호 coarse → fine SE(61 vol%) σ_ion ×3.2 · σ_el ×0.49 ↔ 이 편 XL → S(AC) ×1.54 · ×0.74 — **같은 방향, 작은 크기**(조성 · 입도 범위 다름).
- void: 이 편 ST1 이 "as Minnemann et al. reported via density measurements" 로 73호에 위임 — 73호의 14 % 는 가정 평균이고 도출은 73호 SI Section 3(미수령)이다. 공극 방법의 위임이 한 번 더 이어진다(보류 (호)).

## ③ 75호 체제 지도 — 피복 φ 는 같은 정의
- 75호 `φ = (a_s/ε_AM)/(6/d_AM)`(구 표면 대비 SE 피복) ↔ 이 편 S22 ÷ (6·`ε_CAM`/d) — **같은 정의**: 이 편 **0.24 · 0.07 · 0.05 · 0.03** ↔ 75호 DNS 0.046–0.480(CBD 0 · 70 wt% 0.480).
  `[해석]` 같은 70 wt% · 무탄소에서 이 편 S 는 75호의 절반, M/L/XL 은 75호 CBD 6 wt% 수준 — 단분산 큰 SE 입력(D4)이 피복을 낮춘다.
- 75호 "kinetics or transport" 판정 입력(`i₀` · `a_s` · σ_eff) 중 이 편은 σ_eff(측정) · `a_s`(모형)만 준다 — `i₀` 0. §(d)② 크기 검사는 "옴 지배는 아니다" 까지다.

## ④ 68호 퍼콜레이션 — 정의가 달라 방향만
Sauter 지름 · BET 0(G11) → 68호 식(입도비 · 배위수 · `P(Z)`)에 대입 불가. 방향: 작은 SE 가 SE 상 연결 · CAM 피복을 늘린다 — 이 편 σ_ion ↑ · 모형 면적 ↑ 와 같은 방향.

## ⑤ 56 · 57 · 01호 — 모형 틀
57호 flux ✅ · 01호 겹침 → CAM ✅(정지 기준 3 % ↔ 01호 ≈10⁻⁵ vol%) · 56호 ⚠([9] — D15) · 24호 `τ²` 이름은 κ 와 같은 양(§(b)③).

# 귀속 검사 — 지목 digest 와 원장 행이 이 편에 매단 것

| 지목 | 매단 명제 | 이 편 지면 | 판정 |
|---|---|---|---|
| **25호** 후속 ★★★(ref 13 — 지목) | "SE 입도 분포가 황화물 복합체에 주는 영향 — 25호의 'tailoring' 과 같은 변수의 독립 표본(Giessen 계열)" · Q1 · Q2 | 네 수준 · 셀 셋 · 차단 셀 σ_eff | ✅ 같은 변수의 독립 표본 · ⚠ "Giessen 계열" 은 모형 쪽뿐(교신 · 실험 Münster) · Q1 0 · Q2 층 하나(수송 채널) |
| 25호 본문(ref 13 — 지목 아님) | "SE ≈4 µm 가 전하 수송 개선" | S σ_ion,eff ×1.54(AC) · 율 S > XL · σ_el ×0.74(AC)/×1.03(DC) | ✅ 이온 방향 · ⚠ "전하 수송" 전체는 아니다 · 조건(50 MPa · 무탄소 · In/LiIn) |
| 원장 행 | "25호의 셀 1개 · 교락을 가를 입력" | §(e)③ | ⚠ 절반 — 벌크 σ 교락 · 측정 · 반복은 가르고, 압력 · `θ(N)` · Li 음극 · 도전재 · 표면 화학과 이 편 안의 교락은 못 가른다 |

`[해석]` 25호가 이 편을 "SE ≈4 µm" 로 요약한 것은 이 편 이름표(D50vol 4 µm)를 그대로 옮긴 것이다 — 이 편 안에서도 S 는 부피 3.8 · 개수 0.16 µm 이고, 모형 입력은 4.46 µm 다.

# 인용 대조 — 이 편이 인용한 편 중 우리 위키에 원전이 있는 것

| ref | 우리 위키 | 이 편이 옮긴 것 | 판정 |
|---|---|---|---|
| [8] | **73호** Minnmann 2021 | ① 고적재 → 굴곡 경로 ② 작은 SE → σ_ion ↑ → 율 ↑ ③ 작은 SE → σ_el ↓(실측) ④ TLM 을 황화물-NCM 으로 확장 · 전자 계면 R‖CPE · `CPE_int` | ✅ 넷 다(73호 Fig. 6 coarse → fine σ_ion ×3.2 · σ_el ×0.49 · 율 fine 우위) |
| SI [1] | 73호 | void "calculated as … reported via density measurements" | ⚠ 73호의 14 % 는 "assumed" 평균 · 측정 범위 13–17 %(Table SIII) · 도출은 73호 SI Section 3(미수령) — 방법이 한 번 더 위임된다 |
| [9] | **56호** Bielefeld 2022 | "the formation of voids leads to a decrease in the ionic conductivity … demonstrated … by simulation"([9,10]) | ⚠ 56호는 void 를 CAM 표면 피복(면적)으로만 다뤘고 `[인쇄]` "not capable to quantify the influence of voids … on ionic percolation" — 이 명제는 [10] 몫(D15) |
| [10] | **57호** Bielefeld 2020 | void → σ_ion ↓ · flux 시뮬레이션 방법 | ✅ 57호 void 5 · 10 · 20 % 세 점 단조 — `[인쇄]` "a higher void space significantly lowers the ionic conductivity" · 방법 같음 |
| [12] | **77호** Shi 2020 | "CAM utilization depends on different ratios of CAM and solid electrolyte particle sizes" | ✅(77호 `θ(λ, f_CAM)` 지도) — 이 편은 지도 값을 쓰지 않는다(§(f)① 은 우리 대조) |
| [22] | **64호** Koerver 2017 *JMCA* | 인산 · 황산 종이 산화환원 활성 → "small increase in the capacity after ten cycles of the S and M"([21,22]) | ✅ 산화환원 활성 계면층의 원전 · ⚠ "용량 증가" 배정은 이 편의 해석(측정 0) |
| [25] | **50호** Miß 2022 | "the transmission line model can also be used on half cells" | ✅(50호 두께 가변 TLM — 반쪽 셀) |
| [28] | **63호** Zhang W. 2017 *ACS AMI* | PEEK 가압 셀 · 강철 도장 0.785 cm² | ✅ 셀 몸체(63호 PEEK ∅10 mm) · ⚠ 구속은 다르다 — 63호 나사 10 N·m ↔ 이 편 금속 틀 50 MPa |
| [32] | **01호** Bielefeld 2019 | 겹침 → CAM 배정 | ✅ 규칙 같음 · ⚠ 정지 기준 다름(01호 ≈10⁻⁵ vol% · 최고 분율 1 % ↔ 이 편 3 %) |

`[해석]` 원전을 가진 대조 아홉 중 **여섯이 선다(73 · 57 · 77 · 64 · 50 · 01호 규칙)**, **셋이 부분(SI [1] 공극 방법 위임 · [9] 56호 · [28] 구속)** — 부분 셋이 전부 **공극 · 구속 · 압력**, 즉 이 편이 재지 않고 넘긴 자리다.

# 곱 축퇴 처방 — 예순다섯 번째 적용 ([[assb-lampe-contact-product-degeneracy]])

**적용 불가(면적 채널의 측정 입력 0) · 처방 표 새 줄 없음.**

| 단계 | 요구 | 이 편 | 판정 |
|---|---|---|---|
| 1단계 (16호) | `R` 과 `C` 를 같이 | TLM 에 `CPE_int`(비패러데이 계면 용량 — 면적 채널 후보) · `CPE_el,int` 를 넣어 적합했으나 **값 인쇄 0**(G6) | ❌ |
| 2단계 (18 · 25호) | 면적을 아는 대조군 | 계면 면적은 모형(S22 ×8.6) · BET 0 — 25호 줄 "SE 입도 쌍 + 분말 BET" 의 네 수준판이 될 수 있었으나 BET 가 없다 | ❌ |
| 3단계 (19호) | `Ea` · `C` 상한 | SE 단독 `Ea`(S3 — 벌크)뿐 · 복합체 · 계면 `Ea` 0 | ❌ |
| 4단계 (20 · 24호 줄) | 시간 영역 · 같은 시편 | DC 분극(같은 대칭 셀 — 수송만) · 반쪽 셀의 시간 영역 0 | ❌(층: 수송 채널은 AC ↔ DC 같은 시편) |

★ **곱 안의 관찰 — 한 실험 손잡이가 곱의 면적 인자와 수송을 함께 움직인다**(`[해석]`): SE 입도가 (모형) 계면 면적 ×8.6 · (측정) σ_ion ×1.54 · (측정) void ×1.7 을 같이 움직이고, 저자는 용량을 "균형 수송" 과
"계면 면적" 두 쪽에 동시에 귀속한다. 우리 곱 `A_eff·j₀` 로 번역하면 **면적 노브와 수송 노브가 한 손잡이에 묶인 표본**이다 — forward 에서 "SE 입도" 를 면적 노브로만 쓰면 σ_eff 변화가 빠진다(보류 (차) 약한 근거).
`CPE_int` 값이 인쇄됐다면 1단계의 `C` 가 네 수준에서 섰을 것이다 — **후보 메모**이고 처방 줄로 올리지 않는다.

⚠ **이것이 곱을 푼 것은 아니다** — 이 편의 면적은 모형이고(입력 PSD ≠ 측정 — D4), `j₀` 쪽 측정(반쪽 셀 EIS · 분해 계면층)은 0 이다.

# 보류 결정 (가)–(미) — 이 편이 주는 근거 (결정 안 함)

| # | 근거 | 내용 |
|---|---|---|
| **(그)** 신품 `θ₀` 를 세 출처의 폭으로 | **근거** | 입도 대표값(부피 D50 ↔ 개수 D50)만 바꿔도 77호 지도의 `θ` 가 ≤0.37 ↔ ≈0.79 로 오간다(§(f)①) — 폭의 넷째 원천 "입도 대표값 선택" |
| **(저)** 65호 "첫 충전 상한" 검사 격상 | **근거(다섯째 표본 — 입도 스윕 판)** | `[재현]` 첫 충전 비 XL/S **0.83**(본문 — S = Cell 1) · **0.92**(S 셋 평균 ≈222) ↔ 첫 방전 비 0.77 · 0.85 — 두 셈 모두 **방전 결손이 충전 결손보다 6–7 %p 크다** → 통째 고립 몫 상한 8–17 %, 나머지는 충전 뒤에 생긴다(첫 CE 80 → 74 % 와 같은 쪽) |
| **(두)** `θ` 판정의 시간 궤적 조건 | **근거** | 율 되돌림(Fig. 4d) — 1C 결손은 C/20 에서 돌아오고(η), C/20 의 S ↔ XL 차는 남는다: "문턱 아래 율 · 다음 사이클 회복" 연산자를 인쇄 그림 하나로 돌린 표본 · 셀 안 휴지 0 |
| **(츠)** CE 결손 → LLI 배정 전 구조 채널 대조 | **근거(약)** | 같은 NCM811 · 같은 창에서 첫 CE 가 SE 입도와 함께 ≈80 → 74 % — 결손 일부가 미세구조를 따른다 · 저자 배정 "loss of available lithium[19]" 등 |
| **(주)** "X-limited" 판정 기준 표기 | **약한 근거(일곱째 표본 — 수송 균형 판)** | "balanced charge transport is essential" 의 기준이 σ_ion/σ_el → 1 인데 표본 넷 전부 < 1 · 단조 · 비 순서가 AC ↔ DC 로 바뀐다 · 시간 기준(C/20 · 1C 첫 사이클?) · 조건(대칭 셀 ↔ 반쪽 셀 두께) 미표기 |
| **(차)** 면적 노브 / `j₀` 노브 분리 forward | **약한 근거** | SE 입도 = 면적(모형 ×8.6) + 수송(×1.54) + void 를 함께 움직이는 손잡이(§곱 축퇴) |
| **(호)** Minnmann 2021 SI 요청 | **근거(위임 +1)** | ST1 void 가 "as Minnemann et al. reported via density measurements" — 73호 SI Section 3 에 공극 방법이 한 번 더 걸린다 |
| **(누)** DEM 앵커에 73호 결과 전달 | **약한 근거(기록만 — 다른 브랜치)** | 같은 70 : 30 wt% · 같은 κ 규약 값 넷(κ_ion 3.57–5.43 · κ_el 5.04–8.62) |
| **(너)** 22호 G5 셀 면적 0.785 cm² | **약한 근거(둘째 인쇄)** | "stainless steel stamps with a surface area of 0.785 cm2"[28] — 같은 연구망 셀 |
| **(러)** `θ` → `LAM_PE` 결합 항 | **약** | C/20 결손이 수송 옴 강하(2–4 mV)로 설명되지 않는다 — `θ` 형이 후보로 남는다(`A_eff` 와 못 가름) |
| **(고)** 01호 `p_c(d)` 복셀 이산화 | **약(기록)** | 이 편 모형의 청소 문턱 1000 복셀이 300 ↔ 600 nm 에서 3.7 ↔ 7.4 µm — 해상도가 조건과 같이 바뀌는 표본(DEM 은 다른 브랜치) |
| **(후)** 77호 지도의 부피 분율 인용 표기 | **약** | 같은 70 wt% 점 — 이 편 밀도 분율 47.7 vol% ↔ 77호 7a Φ = 0 의 46.5 vol% |
| **(수)** 무탄소 복합체의 전자 접촉 옴 자촉매 | **약** | 무탄소 NCM811 복합체 신품 σ_el,eff 0.23–0.41 mS cm⁻¹(AC · DC) · 저자 "surface effects on the NCM leading to different resistances between NCM particles" — SOC 의존 0 |
| **(투)** forward 의 "Wa 영역 선결" | **약** | 이 계열(70 : 30 · 무탄소 · ≈55–62 µm)은 1C 에서 수송 옴 강하 ≪ 전압 간격 — 옴 지배 영역이 아니다(`[재현]` 가정 두께) |
| **(하)** 압력 되돌림 설계 보강 셋 | **약** | ① 구속 형식: "metal frame to apply a pressure of 50 MPa" — 정하중 · 정변위 미인쇄 표본 하나 더 |
| **(허)** 22호 SE 입도 찾기 | **중요도 메모** | 입도 "값" 하나로는 모자란다 — 부피 · 개수 · fines 에 따라 λ 가 ×3.7(M: 3.4/9.9 ↔ 3.4/2.7) 움직인다 |
| (느) 25호 인용 자리 주석 | 형식 참고 | 새 판단 거리 2 가 같은 형식 |
| (라)(마)(바)(사)(서) | 결정 · 반영 · 해소됨 | — |
| (가)(나)(다)(아)(자)(카)(타)(파)(거)(더)(머)(버)(어)(처)(커)(터)(퍼)(노)(도)(로)(모)(보)(소)(오)(조)(초)(코)(토)(포)(구)(루)(무)(부)(우)(추)(쿠)(푸)(드)(르)(므)(브)(스)(으)(즈)(크)(트)(프)(흐)(기)(니)(디)(리)(미) | **근거 0** | 이 편은 신품 · 한 압력 · 한 온도 · 2전극 반쪽 셀 — SOC 축 `j₀` · 휴지 · 교정 · 측면 축 · 압력 요구치 서술 0 · TLM 적합값 0(구 — 교차 대입 불가) |

## 새 판단 거리 (셋 — 글자는 호출자가 붙인다)

1. **SE 입도 값의 표기 규약** — 카드 · 개념 · 합성 truth 에서 SE(또는 CAM) 입도를 적을 때 **"이름표(공칭) · 측정 부피 D50 · 개수 D50 · fines 분율 · 모형 입력 분포"** 를 구분해 적게 할지. 이 편: 같은 "M" 이
   9.9(부피) · 2.7(개수) · 20.7 µm(모형 입력)이고, 77호 지도의 λ 가 그 선택만으로 ≤0.37 ↔ ≈0.79 의 `θ` 를 준다.
2. **25호 ref 13 인용 자리 주석** — 카드 · 원장에서 25호 "SE ≈4 µm 가 전하 수송 개선" 옆에 **"조건: 50 MPa · 무탄소 · In/LiIn · 셀 셋 — 개선은 이온 ×1.54(AC) · 전자는 ×0.74(AC)/×1.03(DC) · 본문 S 값은
   대표 셀(82호)"** 을 달지 — 표시 방식만(25호 raw 불변 · (느) 와 같은 형식).
3. **모형 값 인용 규칙** — 모형 편의 σ_sim · κ_sim · 계면 면적 · 전류 지도를 카드 · 개념에 옮길 때 **"모형 입력(PSD · 상 분율 · 모양 · 해상도)이 측정과 같은가"** 를 먼저 확인해 표기하게 할지 — 이 편: 입력
   PSD ≠ 측정(S17b) · 분율 뒤바뀜(ST1) · 모양 · 해상도가 조건과 같이 바뀜.

# 어긋남 (D) — 지면 안에서 서로 맞지 않는 것, 그리고 인용

| # | 등급 | 내용 |
|---|---|---|
| **D1** | ★★★ | **본문 S 대표값 = 셀 하나 ± 셋의 SD** — "247 mAh g−1 (±24)" · "198 mAh g−1 (±18)" ↔ `[도표]` S9a 첫 방전 199.2 · 172.7 · 163.6 → `[재현]` 평균 **178.5** · SD 18.5 — 값은 Cell 1, 막대는 셋. Fig. 4a 곡선도 Cell 1 · 4d 사이클 1(186.0)은 Cell 1 · 2 평균(185.9)으로 읽힌다 · 본문 "shown in Figure 4, together with their standard deviation" ↔ 4a · 4b 는 곡선 하나 |
| **D2** | ★★★ | **전자 σ 서술이 방법을 섞는다** — "0.40 mS cm−1 (±0.06) for the composite XL and 0.38 mS cm−1 (±0.15) for the composite S, in Figure 6a" ↔ `[도표·벡터]` S14 S 는 **DC 0.381 · AC 0.301 ± 0.147** · XL 은 AC 0.406 ± 0.065 · Fig. 6a S 점 ≈0.30 — S 는 DC 값에 AC 막대. 일관된 AC 면 S/XL ×0.74(73호 방향), DC 면 ×1.03 |
| **D3** | ★★★ | **ST1 부피 분율 뒤바뀜** — "Li6PS5Cl 30 wt% · 48 vol% · 1.87 g cm−3 / NCM811 70 · 52 · 4.78" ↔ 같은 행 밀도로 `[재현]` **52.3 · 47.7 vol%**. κ(ST4 · S15)는 인쇄 48/52 로 8/8 재현 — 모형 입력도 뒤바뀐 분율로 읽힌다(밀도 분율이면 κ_ion ×1.089 · κ_el ×0.918) |
| **D4** | ★★★ | **모형 입력 PSD ≠ 측정 PSD** — SI "the overestimation … can successfully be compensated using the span as the distribution width" ↔ `[도표]` S17b M · L · XL 입력 중앙 ≈20.7 · 30.1 · 64.9 µm(측정 9.9 · 17.1 · 39.7) · 10–90 % 폭 ≈11 · 8 · 8 µm · fines 0 — `[재현]` 평균 µa · SD = **s 를 µm 로**(ST2 머리 "s / µm") 넣은 로그정규(CV 0.21 · 0.11 · 0.046). 본문 "modeled microstructure using the experimental microstructural inputs" 와 어긋난다 |
| **D5** | ★★ | **S15b 모의 κ_el = 이온 모의 값 복제** — `[도표]` 4.7 · 6.65 · 8.56 · 7.5 = S15a κ_ion,sim ↔ ST4 κ_el,sim 3.04 · 2.89 · 3.35 · 4.75. 캡션 "tortuosity factor of electronic transport shows no trend" |
| **D6** | ★★ | **계면 면적 ×100** — 본문 "142.7 × 10⁵ m−1 … lowered by a factor of 3.5 … 16.5 × 10⁵ m−1" ↔ `[도표]` S22 1.43 · 0.38 · 0.27 · 0.17 × 10⁵ m⁻¹ · S/M 3.74. `[재현]` 본문 값은 S 의 CAM 전 표면(구 5.87 × 10⁵)의 24.3 배 — 기하적으로 불가 |
| **D7** | ★★ | **"No difference can be seen in the capacity retention"** ↔ `[도표]` Fig. 4c N50/N1 0.988 · 0.968 · 0.913 · 0.885 · N1 → 최소 −4.7 · −7.2 · −10.8 · −13.9 % |
| **D8** | ★★ | **S3 Arrhenius ↔ 2.2 mS cm⁻¹** — 세로 "ln(σT) / ln(KS cm−1)" 로 `[재현]` 25 °C σ ≈13.8 mS cm⁻¹(×6.3) · `Ea` ≈0.40 eV(인쇄 0) |
| **D9** | ★★ | **ST2 내부 불일치** — (i) 인쇄 s 1.95 · 4.45 · 3.28 · 2.98 ↔ 인쇄 D 로 `[재현]` 2.06 · 4.60 · **5.75** · 3.13 (ii) L D90 **118.66** ↔ 측정 ≈59 · µa · σa 로그정규 68 µm (iii) M D10 2.16 ↔ 측정 첫 점 24 % @1.49 µm(D10 < 1.5) · L D10 3.76 ↔ 첫 점 ≈12–15 % (iv) D50 열 = 이름표(측정 3.8 · 9.9 · 17.1 · 39.7) (v) 머리 "s / µm"(span 은 무차원) |
| **D10** | ★★ | **CAM 입도** — 본문 · S1 "D50 3.4 µm" · ST3 D50num 3.38 · D10num **1.54** ↔ ST3 µa 4.57 · σa 0.99 의 로그정규 `[재현]` 중앙 4.47 · D10 3.39 · D90 5.88 ↔ `[도표]` S18a 개수 중앙 ≈4.5–4.8 · 최소 측정 입자 ≈2.1 µm(D10 1.54 는 측정 최소보다 작다) |
| **D11** | ★ | **1C 값 세 그림이 서로 다르고, 6b 캡션이 다른 양을 부른다** — 4b 방전 끝 ≈108 · 93 · 65 · 48 ↔ 4d ≈100 · 88.6–90 · 70.4–71.8 · 53.2–55 ↔ 6b 100.2 · **83.6** · 70.8 · 54.2 · 6b 캡션 "The **initial charge capacity** is increasing" ↔ 그린 값은 방전(C/20 181 · 165 · 159 · 151) |
| **D12** | ★ | **Fig. 6a 캡션 "The electronic conductivity keeps constant"** ↔ ST4 M 0.257 ↔ XL 0.406(×1.58) · 막대 M ±0.020 · XL ±0.065 · 본문도 "less dependence" 로 약하게 씀 |
| **D13** | ★ | **S14 "No significant difference … shows validity of both approaches"** ↔ `[재현]` DC/AC −21.6 … +26.3 % · DC 로 σ_ion/σ_el 순서 L ↔ XL 가 바뀜 · DC 는 막대 0 · 이온 DC 는 셀 둘(S13) |
| **D14** | ★ | 본문 "Scanning electron microscopy **cross-sections**"(p. 3) ↔ 방법 "the **surface** of the pressed composites were analyzed" |
| **D15** | ★ | **[9] 인용 자리** — "the formation of voids leads to a decrease in the ionic conductivity. This was demonstrated by Bielefeld et al. by simulation … [9,10]" ↔ 56호 `[인쇄]` "not capable to quantify the influence of voids … on ionic percolation"(56호 void = CAM 표면 피복) |
| **D16** | ⚠ | S12 b1 축 이름 "**E**"(세로) · "**CC29**"(가로) — 다른 패널은 Current / Time |
| **D17** | ⚠ | **DC 전압 계단** — 전자 인쇄 "a voltage from 45 to 50 mV was applied in 5 mV steps" ↔ S12 ±5 → ±45 mV · 이온 인쇄 "0.5 to 5 mV … 0.5 mV" ↔ S13 ≈1–3.6 mV(4–5 계단) |
| **D18** | ⚠ | 오기 · 표기 — "The resulting Nyquist plots … are shown in **Figure 4**"(Figure 5) · "lithium nickel cobalt manganese oxide **(, MSE supplies**" · "Figure S6, **Supporting information S6**" · ST1 "**Minnemann**" · S5 캡션 "analysis **of of**" · S21 색 막대 "**eletronic**" · S21 캡션 "similar **electronic ionic** conductivities" · "hand-**grounded**" · "2.140 mA **cm2**" · Cu-Kα "λ1 = **1.545051 Å**"(Cu Kα1 표준 1.5406 Å) · SI [2] Vugrin 2007 *Water Resour. Res.* 를 scipy `curve_fit` 의 출처로 인용 · 1C 전류 2.14 mA cm⁻² 의 비용량 기준(`[재현]` 200 mAh g⁻¹) 미인쇄 |

`[해석]` D1 · D2 · D11 은 같은 방향이다 — **본문 수치가 그림 · 표의 한 셀 · 한 방법 · 한 그림에서 골라 온 값**이고 규약이 인쇄되지 않는다. D3 · D4 · D5 는 **모형 절의 입력 · 출력 표기**에서 생겼다 — 본문의
"원인" 명제(균질도 · 면적 · 병목)가 서 있는 자리다.

# 이 편이 우리 프로젝트에 주는 것 (정리)

1. ★★★ **25호 "SE ≈4 µm → 전하 수송 개선" 은 이온 쪽 방향으로 선다** — 차단 셀 측정 σ_ion,eff ×1.54(AC · ×1.78 DC). 그러나 조건(50 MPa · 무탄소 · In/LiIn)이 25호와 겹치지 않고 전자 쪽은 반대(AC) 또는
   무차(DC)다. 25호 교락 중 **SE 벌크 σ 축만** 닫히고 압력 · `θ(N)` · 음극 · 도전재 · 표면 화학은 열린 채다.
2. ★★★ **"SE 입도" 는 한 값이 아니다** — 같은 M 이 9.9(부피) · 2.7(개수) · 20.7 µm(모형 입력)이고, 77호 지도에 대면 대표값 선택만으로 `θ` 가 ≤0.37 ↔ ≈0.79 로 오간다. λ · 피복률 · 퍼콜레이션 식으로 옮길 때
   가중을 같이 적어야 한다(새 판단 거리 1).
3. ★★★ **이 편의 "원인" 명제(균질도 · 계면 면적 · 병목)는 전부 모형이고, 모형 입력이 측정이 아니다**(D4 · D3). 계면 면적 ×8.6 · 피복 φ 0.03–0.24 는 신품 모형 값 — 카드의 `A_eff` 자리로 옮길 때 입력 확인이
   먼저다(새 판단 거리 3).
4. ★★ **측정 σ_eff 의 옴 강하는 C/20 결손(2–4 mV)도 1C 간격(×12–33)도 설명하지 못한다** — 율 · 용량 차의 대부분은 수송 옴 강하 밖(반응 분포 · 면적 × `j₀` · 대표 부피)에 있고 이 편은 가르지 않는다.
   "균형 수송" 명제는 비 > 1 표본이 없어 σ_ion 증가와 갈리지 않는다(Q4 일흔네 번째 성질).
5. ★★ **같은 70 : 30 wt% 에서 73호와 같은 규약 · 같은 크기의 굴곡도 인자**(κ_ion 3.57–5.43 ↔ 73호 4.27 · κ_el 5.04–8.62 ↔ 7.40) — 측정 표본 넷(개념 [[assb-tortuosity-factor-effective-conductivity-split]] 열두 번째
   표본). 37호의 Bruggeman 3.67 가정은 이 `ε` 에서 κ 를 ×3 크게 준다.
6. ★ **수치를 옮길 때 셀 · 방법 · 그림을 같이 적는다** — 본문 S 값(셀 하나), 전자 S 값(DC + AC 막대), 1C 값(그림마다 다름), 모형 값(입력 ≠ 측정).

# 후속 후보 (원전 우선 — 지목 수는 위키 digest 의 후속 절 grep 으로 센 값)

| 서지(`[인쇄]` 참고문헌 그대로) | ref | 지목(이 편 포함) | 왜 | 축 | 우선 |
|---|---|---|---|---|---|
| **M. Rana, Y. Rudel, P. Heuer, E. Schlautmann, C. Rosenbach, M. Y. Ali, H. Wiggers, A. Bielefeld, W. G. Zeier, *ACS Energy Lett.* 2023, 8, 3196** | [11] | **82호 = 1** | 같은 연구망의 CAM ↔ SE 입도 호환 · 충전 밀도 · 반쪽 셀 TLM("… and Rana et al.[11]") — 이 편과 짝(Bielefeld 모형 · Zeier 실험) · SE 입도의 **CAM 쪽 짝 변수** · 원장 **없음** | Q1 · Q2 · 곱 | ★★★ |
| **T. A. Hendriks, M. A. Lange, E. M. Kiens, C. Baeumer, W. G. Zeier, *Batteries Supercaps* 2023, 6, 202200544** | [7] | **82호 = 1** | "balanced transport" 의 선례(LiMn₂O₄/Li₃InCl₆) · 반쪽 셀 TLM · 이온 경로 R‖CPE 규약 — (주) "균형" 기준의 원전 후보 · 원장 없음 | Q2 · Q4 | ★★ |
| **S. Ohno, T. Bernges, J. Buchheim, …, W. G. Zeier, *ACS Energy Lett.* 2020, 5, 910** | [13] | **10호 [191] · 82호 [13] = 2** | SE σ 측정 불확실(라운드로빈) — 이 편이 L 2.8 ↔ 2.2 를 "uncertainty" 로 닫은 근거 · 10호 후속 ★★★ · 원장 없음 | Q3 | ★★ |
| **F. Walther, R. Koerver, T. Fuchs, S. Ohno, J. Sann, M. Rohnke, W. G. Zeier, J. Janek, *Chem. Mater.* 2019, 31, 3745** | [21] | **82호 = 1** | 50 사이클 초기 감소 = 분해 계면층 · 산화환원 활성 종 배정의 원전 — 64호의 후속 · 원장 없음 | Q1 · Q8 | ★★ |
| R. Bradbury, G. F. Dewald, M. A. Kraft, T. Arlt, N. Kardjilov, J. Janek, I. Manke, W. G. Zeier, S. Ohno, *Adv. Energy Mater.* 2023, 13, 2203426 | [26] | 82호 = 1 | "an electrochemical reaction requires both electrons and ions to be supplied at comparable rates" 의 인용처 — 균형 명제 | Q4 | ★ |
| L. de Biasi, B. Schwarz, T. Brezesinski, P. Hartmann, J. Janek, H. Ehrenberg, *Adv. Mater.* 2019, 31, 1900985 | [19] | 82호 = 1 | 첫 사이클 손실 기구 — (츠) CE 결손 배정 | Q8 · LLI | ★ |
| E. J. Cheng, K. Hong, N. J. Taylor, H. Choe, J. Wolfenstine, J. Sakamoto, *J. Eur. Ceram. Soc.* 2017, 37, 3213 | [31] | 82호 = 1 | 모형 겹침 배정의 근거 "194 GPa" — 어느 재료의 값인지 확인 | 모형 | ★ |
| S. F. Islam, S. M. Hawkins, J. L. Meyer, A. R. Sharman, *Addit. Manuf. Lett.* 2022, 3, 100077 · DIN ISO 9276-2:2018-09 | SI [4] · [3] | 82호 = 1 | 부피 PSD 의 큰 입자 과대 · 부피 ↔ 개수 변환 — 새 판단 거리 1 의 도구 | 도구 | ☆ |
| Y. Kato, S. Shiotani, K. Morita, K. Suzuki, M. Hirayama, R. Kanno, *J. Phys. Chem. Lett.* 2018, 9, 607 | [6] | 55 · 57 · 73 · 76 · 77 + 82 = **6** | 원장 ★★ 행(지목 넷 — 55호 누락) · 이 편은 "high areal loadings" 문장에만 | 수송 곱 | (기존) |
| Z. Siroma, T. Sato, T. Takeuchi, R. Nagai, A. Ota, T. Ioroi, *J. Power Sources* 2016, 316, 215 | [24] | 55 · 73 · 76 + 82 = **4** | 원장 ★ 행 · 이 편 식 (1)의 인용처 | Q2 · 도구 | (기존) |
| R. Ruess, S. Schweidler, H. Hemmelmann, G. Conforto, A. Bielefeld, D. A. Weber, J. Sann, M. T. Elm, J. Janek, *J. Electrochem. Soc.* 2020, 167, 100532 | [20] | 18 · 29 · 38 · 56 + 82 = **5** | 원장 ★★★ 행(지목 셋 — 18호 누락) · 이 편 "kinetic limitations such as lithium-ion transport" | Q1 · Q5 · Q8 | (기존) |
| R. Koerver, W. Zhang, L. de Biasi, S. Schweidler, A. O. Kondrakov, S. Kolling, T. Brezesinski, P. Hartmann, W. G. Zeier, J. Janek, *Energy Environ. Sci.* 2018, 11, 2142 | [29] | 4 · 27 · 33 · 37 · 41 · 53 · 59 · 62 · 73 · 75 · 81 + 82 = **12** | 원장 ★★★ 행(지목 아홉 — 41 · 62호 누락) · 이 편은 대칭 셀 6 h 평형 절차에만 | Q1 · Q6 · Q8 | (기존) |

`[해석]` Q1(`θ(N)`) · Q4(식별성) · 곱 분리를 채울 원전은 이 편 인용 그물에서도 나오지 않는다. 이 편이 가리키는 새 가지는 **같은 연구망의 입도 짝(Rana 2023 — CAM 쪽)** 과 **"균형 수송" 명제의 원전 둘(Hendriks ·
Bradbury)** 이다.

# 이 digest 가 주장하지 않는 것

- **이 편의 S 값이 틀렸다고 하지 않는다** — 대표 셀을 쓴 규약이 인쇄되지 않았다는 것까지다(D1). XL 등 다른 조건의 셀별 값은 판정에 쓰지 않았다.
- **모형이 틀렸다고 하지 않는다** — 입력 PSD 가 측정 PSD 와 다르다는 것(S17b · `[재현]`)까지다. 측정 PSD 로 다시 돌렸을 때의 σ_sim · 면적은 모른다.
- **전자 σ 의 방향(작은 SE → σ_el ↓)을 확정하지 않는다** — AC ×0.74 · DC ×1.03 이고 S 의 AC 막대가 평균의 49 % 다.
- **수송이 율 차와 무관하다고 하지 않는다** — 수송의 **옴 강하**가 작은 몫이라는 것까지다. 반응 분포 · 입자 안 확산을 통한 수송 한계는 이 편 자료로 배제되지 않는다.
- **25호의 결론(저압 장수명)을 이 편으로 뒷받침하거나 반박하지 않는다** — 운전 압력 조건이 겹치지 않는다.
- **50 사이클 dip 의 기구를 정하지 않는다** — 저자 배정(계면층)과 모형 면적 순서의 긴장을 적었을 뿐이다.
- **두께 · 대표 부피 수치(455–516 · 54.6–62.0 µm · 상자 속 입자 수)는 밀도 · void 가정 위의 `[재현]` 이다** — 인쇄값이 아니다.
- **77호 지도의 `θ` 와 이 편의 용량 비를 같은 양으로 놓지 않는다** — λ 만 같은 정의다.
- **공급사 공저(COI)를 결과 편향의 근거로 쓰지 않는다** — 지면에 인쇄된 사실로 적었을 뿐이다.
