Repository: yonghoon7153-source/Yonghoon-DEM-DFT

# wiki/raw/ — 예외적 불변 원본층

이 리포의 불변 증거층은 **이미 밖에 있다**: `docs/data/`(측정 CSV·JSON) ·
litdb 정본(friendly-meitner) · `docs/reviews/findings.json` · git 이력.
그래서 이 폴더는 킷 원형과 달리 **예외 전용**이다:

- 들어오는 것: litdb 소관(논문)도 측정 데이터도 아닌 외부 자료 — 강연 전사,
  외부 레포 감사 노트 등.  `transcripts/` 등 하위 폴더에 날짜-슬러그로 저장.
- 규칙: 한번 저장한 파일은 수정 금지 (원본이 바뀌면 새 -v2 파일).  frontmatter 에
  `source_url` / `ingested` 를 적는다.
- 논문 PDF·digest 는 여기 넣지 않는다 → wiki/SCHEMA.md 경계 규칙 1 (litdb 정본).

File: wiki/raw/papers/shao2022_coupled-electrochemical-mechanical-contact-loss-pressure-assb.md (part 2 of 3)
---
| 그림 11(a) | "increases linearly with σ₀" | +2.27 · +0.71 · +0.32(오목) | D11 |
| 그림 11(b) | "the loss of capacity gradually increased … larger overpotential … graphite" | 0.2036 % 계단(1 s) · 기구 = 평형 항 16.8 µV/MPa | D9 · D12 |
| 그림 12(c) | "minimum value with the compressive pressures of 0.4–1 MPa" | x1 0.3–25 MPa 평탄(0.26 %) · x2 0.05 MPa 최소 | D10 |
| 그림 7 | 표 1 T 333 K | V_eq · V_ove 가 298.15 K 로 닫힘 | D6 |
| 그림 4(a) | "adjusted by adjustor bolt displayed by the load cell" | 스프링 셋 | D21 |
| 그림 9 | "With the progress of the charge-discharge cycle …" | 계산 · 실험은 첫 충전 하나 | D20 |

---

# 절별 해체 (본문)

## 초록 · 기여 진술 (p. 1)

- `[인쇄]` 초록 전문 — 위 수집 목적. 주장 넷: ① 접촉 손실 → 성능 저하(양극 계면: Li 농도가 최솟값에 일찍 닿음 → 전압 · 용량 감소 / 음극 계면: 차단 전압에 일찍 닿음) ② 압력 창(저 0.05–0.4 · 중 0.4–1 · 고 > 1 MPa — 중이 최적) ③ 응력 낙차 최소(중간 압력) ④ 실험 검증("charge and discharge experiments with 0.4 MPa" · 최대 오차 8.12 %).
- `[해석]` ④ 의 문장은 §3.2(세 압력 · 첫 충전 · 9.87 %)와 다르다(D1 · D2) · ②의 '고압 저하' 는 모형에서 ≤0.8 %(판정 3) · ③은 정지 조건의 산물(§(c) 4).

## 1 Introduction (p. 1–3)

- 동기: 고체–고체 계면 젖음 부족 → 접촉 불완전 → "hinders the transport of Li-ion" · 개선법 셋(PLD [14–16] · "atomic layer deposition (APL) [17]"(ALD 의 오기 — D19) · 볼밀 나노복합 [18–20]) · 넷째 = 압력.
- **문헌 압력(인용 — 이 편 측정 아님)**: Li [21] "increased from 19 MPa to 228 MPa, the cycle stability … significantly improved" · Whiteley [22] "lower compressive pressures range (i.e., 0.05, 10, 20 MPa) … enhanced capacities" · [23] 같은 결론 · Piper [24] "150 MPa and 230 MPa, lead to a decrease in capacity" · Kim [25] Si 전극 "similar capacities at high (140 MPa) and low (20 MPa)" → "both low and high compressive pressures may reduce the electrochemical performance of ASSLBs."
- `[해석]` 서론이 모은 실험 압력은 **19–230 MPa(무기 SE · 합금 · Si)** 인데 이 편의 '최적' 은 0.4–1 MPa — 두 자릿수 아래다. 그 차이는 E* (고분자 SE) 하나로 설명된다(판정 1) — 서론의 근거와 결론의 창이 다른 재료계 위에 있다.
- 모형 계보: Bucci [26–28](기계 열화) · Grazioli [29](SE 응력–전기화학) · Song [30](굽힘 결합 모형) → "ignoring the impact of contact area and compressive pressure" · 이 편: "The relationship between contact area and compressive pressures are set up by using the multi-length scale contact model according to Persson's contact mechanics theory [31]."

## 2 Model formulation (p. 3–7)

- **2 서두**: "The conductivity of SEs is lower … ASSLBs are usually processed by thin film method with the thickness of a few microns. These thin film ASSLBs usually have a dense battery structure [33], and consequently all electrochemical reactions occur at electrodes/SE interfaces." · "one-dimensional ASSLB with non-porous anode (graphite), SE (lithium bis-(trifluoromethanesulfonyl imide), LiTFSI) and a non-porous cathode (LiCoO₂)" — `[해석]` 실험 셀(슬러리 복합 · 고분자 막)은 이 서술의 '박막 · 무공극' 과 다르다(D17).
- **2.1 전극**(식 1–6): j = −D ∂c/∂x + (1 − c/c^m)(DΩ/RT) c ∂σ̄/∂x · 식 (2) σ̄ = [3(1+μ)σ₀ + 2EΩ(c − c⁰)]/(9(μ−1))(부록 A — 면내 변형 0 + σ_x = −σ₀) · 반응은 계면 경계에서만(식 4) · n = ν = 1 · 경계 j(x₁) = i(x₁)/F · j(x₂) = i(x₂)/F. `[재현·대수]` σ₀ 항은 층 안에서 균일 → ∂σ̄/∂x 에 기여 0 — **압력은 확산 유속에 들어가지 않는다**(화학 응력 항만 — 양극 유효 D 가 ×[1 + 0.674·θ(1−θ)] `[재현]` 298 K · 333 K 면 0.603).
- **2.2 SE**(식 7–24): Grazioli [29] 를 따라 "binary electrolyte LiX … fully ionized" · 전기중성 c_se = c_Li⁺ = c_X⁻ · 식 (17) j_se = −D_se ∂c/∂x + (D_se Ω_se/2RT) c ∂σ̄_se/∂x · D_se = 2D_Li D_X/(D_Li + D_X) · Ω_se = Ω_Li⁺ + Ω_X⁻ · 식 (21) i_se · 식 (22) ∂i_se/∂x = 0 · 경계 (20) · (24) i_se(x₁) = i(x₁) · i_se(x₂) = i(x₂). `[재현·대수]` 식 (22) · (24) 는 i(x₁) = i(x₂) 를 요구한다 — κ_x1 ≠ κ_x2 쓸기(그림 6–8)에서 두 계면 유속이 1/κ 로 다르면 SE 쪽 보존과 맞지 않는다(D18 · G4).
- **2.3 계면 동역학**(식 25–31): "Literatures [30,41] reported that the stress near the electrode/SE interfaces have a crucial influence on the interface charge transfer kinetics. In this section, a novel electrochemical model proposed … an extended Butler-Volmer equation, which considers the influence of discontinuous stress and contact area loss" · **"Since the charging current keeps constant and the contact area deceases, the current density at the interfaces needs to be adjusted with contact factor κ"** → 식 (25) i = (i₀/κ)·[…] · "κ^x = A^x/A₀ … A₀ = 1 cm² is theoretical contact area" · 식 (26)–(28) · "The detailed contact mechanics modeling process can be found in Ref. [43]." · 식 (29) i₀ = F k [c]^β [c_Li⁺(c^m − c)]^(1−β) exp((γ − β)(Ωσ̄ − Ω_Li⁺σ̄_se)/RT) · "k is standard rate constant and γ is the mechanical symmetry factor" · 식 (30) 평형 전위 = V^r + (RT/F) ln(c_Li⁺(c^m − c)/(c^r c)) + (Ωσ̄ − Ω_Li⁺σ̄_se)/F(음극은 V^r 0) · 식 (31) η. `[재현·대수]` 표 1 γ = β = 0.5 → **식 (29) 응력 인자 ≡ 1**(이 편 계산에서 '응력 의존 동역학' 은 꺼져 있다) · 식 (30) 의 응력 항이 응력 결합의 유일한 전압 통로다.
- **2.4 매개변수**: "The reference potential V^r = 3.9 V, and the reference concentration c^r = 1 mol m⁻³. The constant current (I_ch = 0.1 mA) and the cut-off potential (4.03 V) in the charging phase are applied … The finite element software COMSOL Multiphysics is used to solve the equations."(판 · 격자 · 시간 간격 0 — G8).
- **2.5 전지 전위**(식 32–36): 전극 전위 강하 0 [51] · V_cell = V_eq + V_ove + V_ele · Q_ch = t·I_ch/A₀ — `[해석]` 명목 전하 계정 · 전극 Li 이동은 Q/κ(D18).

## 3 Experimental tests (p. 7–8)

- **3.1** `[인쇄]` 위 판정 4 · "The weight ratio of components is 8: 1: 1" · NMP · 자석 교반 500 rpm 16 h · 코팅(MSK-AFA-ES200) · 80 °C 2 h + 진공 12 h · 압연 두 번 · SE "LiTFSI, poly (ethylene oxide) (PEO), tetrahydrofuran (THF), and nanometer Al₂O₃ (diameter: 200 nm). The molar ratio of ethylene oxide (EO), LiTFSI and Al₂O₃ is 8: 1: 6.26" · 60 °C 24 h 교반 · PTFE 위 긁어 펴기 · 60 °C 24 h 건조 · "All the above processes are performed in a dry argon atmosphere."
- **3.2** ∅16 mm + 20 mm 꼬리 · "The cell then is pressed for 2 s under 15 MPa" · 스테인리스 가스켓 · 진공 포장 · 오븐 2 h · 지그(그림 4) · "The temperature is set to 60 °C, which represents the ideal operating temperature of the cell" · 2.5–4.45 V · "Constant current charging method is adopted with the charging rate of 0.03 C" · "Three compressive pressure values (0.1 MPa, 0.4 MPa and 2 MPa) are selected from the lower (0.05–0.4 MPa), medium (0.4–1 MPa) and higher (more than 1 MPa) pressure intervals to verify the accuracy of the simulation results"(0.4 는 두 구간에 다 속함 — D23) · "The maximum relative error … 9.87%, implying that the numerical results agree well with the experimental data."
- `[해석]` 실험 구간의 경계(0.4 · 1 MPa)는 모형이 먼저 정했고, 실험 셋은 그 구간에서 한 점씩 고른 '확인' 이다 — 경계 자체를 실험으로 찾은 것이 아니다.

## 4 Results and discussion (p. 7–12)

- **4.1 접촉 면적**(그림 6–8): 정규화 c^x_nor · (a)(b) 서술 — 위 그림 절 · "Fig. 7(a) … At the same battery capacity, the V_cell is almost the same. The difference is that as κ^x1 slows down, the final capacity of the battery decreases"('slows down' — 문장 깨짐) · (c)–(h) 서술 · "The contribution of overpotential firstly decreases sharply and then tends to be constant. Then, it decreases with the decrease of contact factor. **This means that the lower contact factor resists the cell potential shifts.**" — `[해석]` 저자도 과전압 감소를 보았고 '전위 변화를 막는다' 로 읽었다 · 그것이 i₀/κ 의 귀결(반전)이라는 서술은 0. · 끝 문단: 두 기구(D15) · 그림 8.
- **4.2 압력**(그림 9–12): "compressive pressure can transform the contact area … indirectly … On the other hand, it has a direct impact on the battery performance by altering the constitutive equation of the battery" · 그림 9 서술 · 그림 10 서술 · "The compressive pressures chosen in this research ranges from 0 to 175 MPa [23,25,52]" · 그림 11 서술(D11 · D12) · "As described in Section 2.4, there is a stress-drop between the electrode/SE interface, which may lead to structural damage, for example, interfacial sliding between the electrode and SE [53,54]"(2.4 = 매개변수 절 — D16) · 낙차 정의 σ_c(x₁) − σ_se(x₁) · σ_a(x₂) − σ_se(x₂) · 그림 12 서술(D10) · "Therefore, the compressive pressure can be chosen in this range as a compromise to simultaneously improve the mechanical and electrical properties."

## 5 Conclusions (p. 11–13)

`[인쇄]` "In view of the fact that there are few full-cell models to describe the effects of contact area loss and compressive pressure on ASSLBs … A novel coupled electro-chemo-mechanical model is established" · 두 기구 · "Between these two mechanisms, the former has a greater impact on the battery during charging, because it not only reduces the capacity but reduces the voltage after charging" · "lower (0.05–0.4 MPa) or higher (more than 1 MPa) compressive pressure will decrease the battery capacity, while a medium (0.4–1 MPa) compressive pressure can improve the battery performance to its best state. The theoretical prediction is consistent with the experimental results." · "the stress-drop happens to be the smallest with the medium (0.4–1 MPa) compressive pressure" · **"It should be noted that the simulation results presented are only applicable to the configuration of ASSLB adopted in this paper. However, the model established in this work is generally applicable to describe the influence of contact area loss and compressive pressure in other conventional, planar ASSLBs."** — `[해석]` 첫 문장(이 구성에만)은 맞고, 둘째 문장의 일반화는 E* · 스펙트럼 · θ · A₀ 가 압력 눈금을 정하는 구조(판정 1)를 적지 않는다(§3-b (냐) · (치)).

## Acknowledgements · Appendix A · References (p. 13–14)

자금 둘(103호와 같음) · 부록 A(A1)–(A14): σ_x = −σ₀ · ε_y = ε_z = 0("constrained by the shell in the y- and z-direction") · 식 (A5) 의 σ_c,y − μ(σ_c,x + σ_c,y)(둘째 항 z 가 y 로 — 오식 · A6 · A7 은 z — D16) · 참고문헌 54 항목([44] 없음 · D19).

---

# ★ (a) 압력 → 접촉 식 — 인쇄 식 · 실제 계산 · 압력 눈금 · 실험 보정

## 1. 인쇄 식 (`[인쇄]` p. 6 렌더로 읽음)

- 식 (26) **κ^x = erf(1/(2√G^x))**, x = x₁, x₂ · 식 (27) **G^x = π/(4 M^x σ₀) · ∫_{λ^min}^{θλ^min} λ³ C(λ) dλ** · "λ is the wavelength and λ^min = 2π/√A₀. θ = 2700 is the magnification. C(λ) is surface roughness power spectrum, taking the form of C(λ) = 10^−2.77·λ^−11.35 [42]" · 식 (28) M^x = (1 − μ²_c)/E_c + (1 − μ²_se)/E_se(x₁) · (1 − μ²_a)/E_a + (1 − μ²_se)/E_se(x₂) · "The detailed contact mechanics modeling process can be found in Ref. [43]." · 명명표 "λ wavelength, m⁻¹" · "q magnification" · "C the surface roughness power spectrum, m⁴" · "A₀ theoretical contact area, m²".
- 접촉 법칙의 가정(탄성 · 무접착 · 두 면 합성 거칠기 · 이력 0)은 지면에 0 — "multi-length scale contact model according to Persson's contact mechanics theory [31]" 한 문장(G11).

## 2. 그림 10 이 따른 식 (`[도표·벡터]` → `[재현]` — 스크립트 `persson.py`)

| 검사 | 결과 | 뜻 |
|---|---|---|
| erfinv(κ)/√σ₀ (0.02–0.25 MPa 여섯 점) | **3.5859 · 3.5865 · 3.5868 · 3.5867 · 3.5873 · 3.5877** | κ = erf(√(σ₀/s)) · s = 1/3.5865² = **0.07774 MPa** · G = s/(4σ₀) ∝ **1/σ₀**(인쇄 1제곱) |
| Persson 원식 (π/4)(E*/σ₀)²∫ 이면 | erfinv(κ) ∝ σ₀ · 같은 적분이면 κ(0.1 MPa) **0.033** | 그림은 원식이 아니다(D3) |
| 인쇄 C(λ) = 10^−2.77·λ^−11.35 · λ^min = 2π/√(10⁻⁴ m²) = 628.3 m⁻¹ · θ 2700 | 적분 **6.27×10⁻²⁵** → G(0.1 MPa) 7×10⁻²² → **κ ≡ 1.0000(전 구간)** | 인쇄 그대로는 그림이 안 나온다(D4) · cgs(6.283 cm⁻¹) · mm⁻¹ 규약도 κ 1.000 · 0.195(0.1 MPa) — 어느 단위로도 안 닫힘 |
| **맞바꾼 C(q) = 10^−11.35·q^−2.77**(q 파수 · SI) · 같은 q₀ · θ | 적분 **1.669×10⁻⁴**(위 끝 θq₀ = 1.70×10⁶ m⁻¹ 지배) · s = π·E*·I = **0.07773 MPa**(x₁) · 0.07685(x₂) | 그림 열세 점 잔차 ≤0.0002(0.005 MPa 0.0019) — **그림은 이 스펙트럼으로 닫힌다** |
| x₁ ↔ x₂ 쪼개짐(삽입도 0.0955 · 0.1 · 0.105 MPa) | G ∝ 1/M 예측 **±0.00007** · G ∝ 1/M² 면 0.002 어긋남 | 식 (27) 1제곱 · 식 (28) M · 표 1 E · μ 그대로 |

⇒ `[재현]` 그림 10 = **인쇄 식 (26) · (27)(1제곱) · (28) + 표 1 탄성값 + θ 2700 + A₀ 1 cm² + 지수 · 계수를 맞바꾼 거칠기 스펙트럼**. 이 편은 스펙트럼 출처를 [42] Flys 2015(금속 광택 표준 시편의 지형 특성 — 전지 표면 아님)로 적는다 · **106호 대조(digest 전사 기준)**: 그 두 수는 [43] Tian & Qi 2017 의 **필름형 Li₃PO₄/LiCoO₂ 스펙트럼(rms 15 nm 대표 · m −2.77 · I −11.35)** 과 같고(벌크형은 m −3.08 · I −8.61), 106호 식 (26) 도 같은 1제곱 G(106호 D2 — 제곱 누락) · 같은 ξ ≈2700(106호는 "diffusion-length of Li at 1 C rate … 3.6 μm" 로 근거를 인쇄 — 이 편 지면에는 근거 0) · 같은 A₀ 1 cm² 다 ⇒ **이 편의 κ(σ₀) 사상은 106호 필름형 사상을 E* 만 바꿔 옮긴 것으로 읽힌다**(`[해석]`) — `[재현]` 106호 필름형 s 35.83 MPa × 148.25/68,350 = **0.0777 MPa**(이 편 그림 맞춤 0.07774) · 106호 자기 그림은 그 인쇄 입력보다 ≈11 % 위(맞춤 39.9 MPa — 106호 digest)인데 이 편 그림은 맞바꾼 입력과 ±0.1 % 로 맞는다.

## 3. ★★★★ 압력 눈금을 정하는 것 — s = π·E*·I 하나 (`[재현·대수]`)

- κ 는 σ₀/s 하나의 함수다(κ = erf(√(σ₀/s))). s = π·E*·I · E* = 1/M^x.
- **E***: M^x 에서 SE 몫 **99.80 %(x₁) · 98.67 %(x₂)** — E_se 0.14 GPa(표 1 [29] — 고분자 SE 모형의 값) 하나가 정한다 · E* = **148.25 · 146.58 MPa**. 저자 서술 "cathode material has a higher Young's modulus, which requires more pressure"(70 ↔ 10 GPa)는 방향만 맞고 크기는 s 1.1 % · κ 0.002(D13).
- **I**(맞바꾼 스펙트럼): 위 끝 지배 → **I ∝ θ^1.23 · A₀^−0.615** — `[재현]` θ 1000 · 5400 이면 ×0.295 · ×2.35 · A₀ 를 실험 원판(∅16 mm = 2.011 cm²)으로 두면 ×0.651(s 0.0506 MPa · 포화 0.26 MPa). θ = 2700 의 근거 · A₀ = 1 cm² 의 선택은 지면 0(G5).
- `[재현·가정]` 같은 식 · 스펙트럼 · θ · A₀ 에 무기 SE(97호 표 1 E 14–30 GPa · μ_se 0.24 유지) — **κ 0.9986(0.4 MPa 상당)이 x₁ 33.3–59.8 MPa · x₂ 17.0–22.0 MPa** · κ 0.891(0.1 MPa 상당) x₁ 8.3–14.9 MPa · LiPON 77 GPa 면 x₁ 103.9 MPa. ⇒ **'0.4–1 MPa' 는 고분자 SE 강성이 정한 수이고, 이 편 서론이 모은 무기 셀 문헌 압력(19–230 MPa)과는 E* 비(×83–150)만큼 떨어진 자리다.**

## 4. 실험 보정 — 0

- 접촉 면적 · κ 측정 0(SEM · EIS · CT 0) · 모형 κ 를 실험에 맞춘 절차 0(`fit*` · `calibrat*` · `estimat*` 0) · 실험이 주는 것은 정규화 끝 시각 셋(그림 5).
- 압력 이력: 조립 15 MPa · 2 s 압착 뒤 0.1–2 MPa 시험 · 모형은 현재 σ₀ 만 본다(탄성 · 무이력) — 15 MPa 를 겪은 고분자 계면이 0.1 MPa 에서 κ 0.89 로 '되돌아간다' 는 가정은 시험되지 않았다(G10 · `[해석]`).

## 5. 판정

**12호 '0.4–1 MPa' 의 원전 = 이 편 ✅**(초록 · §4.2 · 결론 — 12호 D4 닫힘). 그러나 그 값은 ① 측정이 아니라 Persson 닫힌 꼴의 출력 ② 인쇄 식이 원식과 다르고(1제곱) ③ 인쇄 스펙트럼으로는 나오지 않으며(맞바꾼 수로 계산) ④ 눈금이 고분자 SE 강성 · θ · A₀ 에 선형 · 거듭제곱으로 매달린다. 압력 개념 페이지 계보 표의 '12호 열린 다리' 는 **닫힌다 — 값은 있다 · 모형 출력 · 고분자**(빈 다리가 아니다 — 81호 계보의 '빈 다리 넷' 과 다른 종류).

---

# ★ (b) κ 의 자리 — 동역학 k/κ(반전) · 수송 유속 ×1/κ(용량 스케일)

## 1. 동역학 — 식 (25) i₀/κ (`[인쇄]` → `[재현]`)

- `[재현·대수]` 식 (25) · (29) 에서 κ 와 k 는 **k/κ** 한 묶음으로만 나온다 — BV 만으로는 접촉 손실과 계면 반응 상수 열화가 같다(정확한 곱 축퇴). 곱의 방향은 37호 `A_eff·k_p` · 105호 R_ct = (A₀/A_f)·RT/(i₀F) 와 **반대**(접촉 손실 = 유효 i₀ 증가)이고, 원전 [43](106호) 식 (17) F·γ·A₀·k_pos(곱 — 106호 digest: γ 셀 = 면적 γA₀ 셀과 등가)와도 반대다.
- `[재현]` 그림 7(e) V_ove(Q = 0)(η_c + |η_a| · 298.15 K · SI 농도 · i₀_c 0.2597 · i₀_a 1.1196 A m⁻² · i = 1 A m⁻²): **i₀/κ 꼴 94.7 · 89.9 · 84.8 · 79.1 mV ↔ 그림 95.19 · 90.41 · 85.21 · 79.53**(일정 +0.45 mV) · κ·i₀ 꼴이면 κ 0.7 에서 **111.5 mV** · 333 K 면 105.7 · … · 88.4(✗). ⇒ **그림 7(e) 는 인쇄 식 (25) 그대로(명목 전류 밀도에 i₀/κ)로 닫힌다** — 그래서 접촉 손실이 과전압을 줄인다(그림 7(e) κ 0.7 에서 −13.7 mV @Q 6 · 저자 "the lower contact factor resists the cell potential shifts").

## 2. 수송 — 경계 유속 ×1/κ (`[도표·벡터]` — 인쇄 0)

- 그림 6(b): 음극 표면 채움 속도 **×1.108 · 1.250 · 1.427**(κ_x2 0.9 · 0.8 · 0.7 · 1/κ 1.111 · 1.250 · 1.429) · 음극 확산 시간 w²/D = 0.5 s(표면 = 평균)라 이것은 경계 유속 자체다.
- 그림 6(a): 양극 표면이 κ_x1 마다 c^min 에 일찍 닿고 음극 속도는 그대로(1.69×10⁻³ s⁻¹) ⇒ 양극 유속만 ×1/κ_x1.
- 그림 12(c) x2 = 음극 Li 함량의 응력(13,238 Pa/(mol m⁻³)) — **Q/κ_x2** 로 여섯 점이 ±0.0004 GPa(판정 3).
- `[해석]` 인쇄 식 (6) j = i/F 와 식 (25) 만으로는 정전류에서 유속이 κ 와 무관해야 한다 — 그림이 보이는 1/κ 는 **지면에 없는 구현**이다(D18 · G4) — 원전 106호 식 (18) R_Lis = ν·i_pos/(n_e·F·γ)("scaled to match the same current")가 같은 꼴을 인쇄했다(이 편 지면에는 옮겨지지 않음). 저자 문장 "the current density at the interfaces needs to be adjusted with contact factor κ" 가 그 의도로 읽힌다.

## 3. 정규화 확산의 묶음 — κ_x1 ≡ c^m 스케일(`LAM_PE` 열) (`[재현·대수]`)

- θ = c/c^m 로 쓰면 양극 확산 경계는 −D ∂θ/∂x = I/(κ·F·A₀·c^m) — **κ·c^m/I 한 묶음**(D/w² 따로). 평형 전위 식 (30)의 ln 항도 θ 만 본다. ⇒ κ_x1 을 0.7 로 줄인 계산과 c^m_c 를 0.7 배로 줄인 계산(사이트 밀도 · 활물질 양 = `LAM_PE` 형)은 **확산 · 평형 ln 항에서 같다**.
- 깨는 항 둘: ① 화학 응력 σ̄ ∝ E·Ω·c^m·(θ − θ⁰) — 평형 항에서 양극 끝 **+7.57 mV**(κ = 1 · 298 K)가 c^m 에 비례 · 유효 D 의 ×[1 + 0.674θ(1−θ)] 도 c^m 에 비례 ② i₀ ∝ k·c^m(식 29) — LAM 형이면 i₀ 감소 · 접촉이면 i₀/κ 증가. 두 항 모두 이 편 전압에서 수 mV–십여 mV(그림 7(a) 겹침 · V_ove ±14 mV)라 **용량(끝 시각) 하나로는 갈리지 않는다** · 전압 몸통의 수 mV 로만.
- 이 편에는 `LAM_PE` 손잡이(c^m · w · ε 감소)가 **없다** — κ 가 유일한 '접촉 손실' 이자 사실상의 용량 스케일이다.

## 4. 용량 닫힌 꼴 (`[재현]` — 스크립트 `closure.py`)

양극 창 0.95 → 0.5 = c^m·0.45·w_c·F/i = **556.42 s**(15.456 µAh cm⁻²) · κ = 1 끝(491.6 s) 평균 θ 0.5524 ↔ 표면 0.5128 → 지연 0.0396 · 유속 ×1/κ 면 표면 지연도 ×1/κ ⇒ **t_end(κ) = 556.42·κ − 48.97 s**(양극 c^min 가지).

| κ_x1 | 닫힌 꼴 t_end | 그림 6(a) 끝 | 용량 차 닫힌 꼴 | 그림 8 |
|---|---|---|---|---|
| 0.9 | 451.8 s | 451.6 s | 8.10 % | 8.338 % |
| 0.8 | 396.1 s | 397.6 s | 19.42 % | 19.324 % |
| 0.7 | 340.5 s | 341.6 s | 30.74 % | 30.715 % |
| σ₀ 0.05 MPa(κ 0.7433) | 364.6 s → 10.128 µAh cm⁻² | — | — | 그림 11(a) 10.121 |
| σ₀ 0.1 MPa(κ 0.8913) | 446.9 s → 12.415 µAh cm⁻² | — | — | 그림 11(a) 12.392 |

⇒ 그림 6(a) · 8 · 11(a) 저압 두 점이 **양극 창 하나 + κ 배율**로 닫힌다 — 이 편의 '양극 접촉 손실 → 용량 감소' 는 **양극 이용 창을 κ 배로 줄이는 것과 같은 계산**이다.

## 5. Li 계정 — 전극 Li 이동 = Q/κ (`[재현]`)

식 (36) Q_ch = t·I_ch/A₀(명목 전하) ↔ 전극 Li 이동 = Q/κ(그림 6(b) · 12(c)) — 전하와 Li 가 κ 배 어긋난다. κ_x1 = κ_x2(압력 쓸기)면 두 전극은 서로 맞고(Q/κ) 외부 전하만 Q · κ_x1 ≠ κ_x2(그림 6–8)면 양극이 낸 Li(Q/κ_x1)와 음극이 받은 Li(Q/κ_x2)가 다르다. `[해석]` 1D 장을 '접촉된 기둥(면적 κA₀)에 전류 전부' 로 읽어야 닫히고, 그 읽기에서 접촉 안 된 (1 − κ) 몫의 활물질은 **모형 밖**(Li 를 붙든 채 · 재고 계정 0 — 합성 truth R2 의 자리이나 계산 0).

## 6. 판정

**κ 는 두 얼굴이다 — 정의는 면적비(표면 피복 `φ`), 동역학 효과는 k/κ(반전된 곱), 수송 효과는 유속 ×1/κ(= 용량 스케일 · `LAM_PE` 열).** 접촉 손실과 `LAM_PE` 를 별개 손잡이로 두지 않는다(`LAM` 0 회 · 활물질 분율 · 사이트 밀도 손잡이 0). 37 · 105호 `A_eff·k` 꼴 · 원전 106호 식 (17)(F·γ·A₀·k_pos)과는 곱의 방향이 반대이고, 9호 `A^p_eff`(BV 분모 — 12호 :219–222)와는 **분모 위치(형태)는 같다** — 그 형태가 과전압을 줄인다는 것이 이 편에서 그림으로 확인된다(그림 7(e)).

---

# ★ (c) '0.4–1 MPa' 의 정체 — 하한 · 상한 · 응력 낙차

## 1. 하한 0.4 MPa — κ 포화

`[재현]` κ(0.2) 0.9767 · κ(0.3) 0.9945 · **κ(0.4) 0.9986** · κ(0.5) 0.9997 — 0.4 MPa 는 erf 가 1 에 0.14 % 로 붙는 자리 · 용량은 0.2 MPa 에서 이미 최대의 98.2 %(그림 11(a)). 구간 '0.05–0.4 lower' 의 위쪽 절반(0.2–0.4)은 용량 손실 ≤1.8 %.

## 2. 상한 1 MPa — 그림 11(b) 의 기준점

`[도표·벡터]` 1 MPa 를 기준으로 **25 MPa 0 % · 50 · 75 MPa 1 계단 · 100 MPa 2 · 125 · 150 MPa 3 · 175 MPa 4**(1 계단 = 0.2036 % = 1 s / 491 s). 그림 11(a) 0.4–1.0 MPa 넷은 같은 값(13.668). ⇒ **모형에서 용량은 0.4 MPa 부터 25 MPa 까지 출력 간격 안에서 같다** — '1 MPa 위에서 성능이 준다' 는 50 MPa 위 1–4 초(≤0.82 %)다. 상한 '1 MPa' 는 그림 11(b) 의 기준값과 그림 11(a) 의 쓸기 끝이 만든 경계다(`[해석]`).

## 3. 고압 기구 — 평형 전위의 상수 이동 (`[재현·대수]`)

- σ₀ 가 들어가는 자리 넷: ① κ(σ₀)(0.4 MPa 위 ≡ 1) ② 확산 유속의 ∂σ̄/∂x — σ₀ 항은 층 안 균일 → 0 ③ 식 (29) 응력 인자 exp((γ − β)…) — 표 1 γ = β = 0.5 → ≡ 1 ④ 식 (30) 평형 항 (Ωσ̄ − Ω_Li⁺σ̄_se)/F — SE 몫은 x₁ · x₂ 에서 σ₀ 항이 같아 V_eq 에서 상쇄 ⇒ **V_eq 이동 = (Ω_c·(−0.5000) − Ω_a·(−0.6190))·σ₀/F = +16.80 µV/MPa**(양극 −9.95 · 흑연 +26.75 µV/MPa).
- `[재현·가정]` 끝 기울기 0.615 mV s⁻¹(그림 7(a) κ = 1) → **0.0273 s/MPa** → 175 MPa **4.8 s**(인쇄 4 계단 — 계단 위치로 허용되는 기울기 0.020–0.024 s/MPa 와 15–25 % 차 · 판독 · 위상 미확정).
- `[인쇄]` 저자 기구 "high compressive pressure causes a larger overpotential to be required to intercalate lithium in a graphite particle" — **흑연 쪽이 큰 것은 맞고(26.75 ↔ 9.95), 과전압이 아니라 평형 전위 항이다**(D12). 이 항은 관측(V–Q)에서 **V^r 과 같은 열**(상수 이동)이라 전압 곡선 모양으로는 응력 결합의 크기가 정해지지 않는다(103호 새 제약 4 의 같은 꼴 · §3-b (쿄)).

## 4. 응력 낙차 '최소' — 정지 조건의 갈림 + Poisson 항 (`[재현]`)

- 낙차 = σ̄_electrode − σ̄_se. 화학 계수(Pa per mol m⁻³): 양극 **37,333** · 흑연 **13,238** · SE 5,811 · σ₀ 계수: 양극 −0.5000 · 흑연 −0.6190 · SE −0.5439 → **x1 +0.0439σ₀ · x2 −0.0752σ₀**.
- **x1**: 저압(0.05 · 0.1 MPa)은 양극 c^min 정지 → 낙차 상한 **0.3914 GPa**(그림 0.3910 · 0.3907) · 0.2 MPa 이상은 4.03 V 정지 → 표면 0.510–0.513 → **0.3829 · 0.3803**(그림 0.3832 · 0.3806) · 고압은 +0.0439σ₀ − (일찍 끝난 몫) → 175 MPa +4.8 MPa(그림 0.3854).
- **x2**: |낙차| = 13,238 × (Q/κ_x2)/(F·w_a) + 0.0752σ₀ — 0.05 MPa 는 κ_x2 0.746 이지만 Q 가 더 크게 줄어 Q/κ = 13.567 < 13.668 → **최소 0.3347**(1 MPa 0.3373 보다 작다) · 0.1 MPa 는 Q/κ 13.872 → **최대 0.3423**.
- ⇒ "the stress-drop happens to be the smallest with the medium (0.4–1 MPa) compressive pressure" 는 x1 에서 **0.3–25 MPa 평탄(0.3806–0.3816)** · x2 에서 **거짓**(D10). 저압 쪽 차이는 '어느 정지 조건이 먼저 오나' · 고압 쪽은 Poisson 비 불일치 선형 항 — **계면 기계 상태의 최적이 아니다**(`[해석]`).

## 5. 실험과의 관계

실험 셋이 시험하는 것: 0.1 MPa 끝이 0.4 MPa 보다 이르다(모의 0.896 · 실험 0.871 ✅) · 2 MPa 끝이 이르다(실험 0.94 · **모의 ≈1.00 ✗**). 하한 쪽은 방향이 맞고 상한 쪽은 모형이 실험을 내지 못한다 — '0.4–1 MPa 최적' 의 위쪽 경계는 **실험 한 점(2 MPa · 셀 수 미인쇄)이 정한 것과 모형이 정한 것이 다르다**(`[해석]`).

---

# ★ (d) 검증(그림 5) — 자료 경로 · 지표 · 시험하지 않는 것

## 1. 자료 경로 (`[인쇄]`)

자기 실험(같은 연구실 · 인용 0) · 셀 = 슬러리 복합 LCO \| PEO-LiTFSI-Al₂O₃ \| 슬러리 복합 흑연 · ∅16 mm · 15 MPa 2 s 조립 · 지그(볼트 + 로드셀 + 스프링 — 그림 4) · 60 °C · 0.03 C · 2.5–4.45 V · 압력 셋 각 첫 충전 · 셀 수 · 용량 · 두께 미인쇄(G1 · G2).

## 2. 지표

"maximum relative error" — 초록 8.12 % ↔ §3.2 9.87 %(D1) · 정의(점별 |ΔV|/V? · 구간 · 분모) 미인쇄 · x 축 정규화 t_nor = t/t_end(0.4 MPa)(모의 · 실험 각자 나눈 것으로 읽힘 — 0.4 MPa 둘 다 끝 ≈1.0). `[해석]` 전압 상대 오차 10 % ≈ 0.4 V 는 모형 V_eq 전체 폭(3.748 → 3.974 V = 0.23 V)보다 크다 — 이 지표로는 접촉 · 응력 항의 mV 단위 효과가 시험되지 않는다.

## 3. 무엇을 시험하지 않는가

- **절대 용량**: 정규화 축이 지운다(모형 13.67 µAh cm⁻² ↔ 실험 미인쇄).
- **율**: 모형 7.3 C 상당 ↔ 실험 0.03 C(≈240 배) · 차단 4.03 ↔ 4.45 V · 모의 곡선은 다른 설정(≈4.24 V 끝 — D7).
- **κ 자체**: 측정 0 · 압력 셋의 끝 시각 둘(0.1 · 2 MPa)만 정보 — 하나 ✅ 하나 ✗.
- **재료계**: 모형 '무공극 박막' ↔ 실험 '다공 복합 전극 + 고분자 막' — 모형 확산 길이(550 · 200 nm)와 실험 입자 · 전극 두께가 무관.

## 4. 판정

그림 5 는 **같은 모형의 검증이 아니라, 다른 셀 · 다른 율 · 다른 차단의 정규화 곡선 둘을 겹친 것**이고, 그 중 압력 효과를 시험하는 두 끝 가운데 하나(2 MPa)는 어긋난다. "verified the accuracy of the simulated method" · "The theoretical prediction is consistent with the experimental results" 는 지면 근거가 약하다(§3-b (햐) · (텨) · (며) · (제)).

---

# ★ (e) 103호 표 I ↔ 이 편 표 1 — 행별 대조 (`[인쇄]` 두 표)

| 행 | 이 편 표 1 | 103호 표 I | 판정 |
|---|---|---|---|
| SE 두께 · c^m · D_Li⁺ · D_X⁻ · E · μ · Ω_Li⁺ · Ω_X⁻ · c⁰ | 2000 nm · 1500 · 3.5×10⁻¹³ · 2×10⁻¹² · 0.14 GPa · 0.24 · 3.95×10⁻⁶ · 1.38×10⁻⁴ · 0.8×1500 | 같음 | ✅ 아홉 |
| 흑연 두께 · c^m · D · E · μ · Ω | 200 nm · 30555 · 8×10⁻¹⁴ · 10 GPa · 0.3 · 4.17×10⁻⁶ | 같음 | ✅ 여섯(**Ωa 4.17 = 이 편 [45]**) |
| 흑연 k | **5.03×10⁻¹¹** [47] | **5.03×10⁻¹⁰** | ⚠ ×10 |
| 흑연 c^min · c⁰ | 0.05 × 30555 [30] · 0.05 × 30555 | 0.022 × 30555 · 0.022 × 30555 | ❌ 다름 |
| 양극 | LiCoO₂ 550 nm · c^m 23300 · D 1.76×10⁻¹⁵ · k 1.53×10⁻¹¹ · E 70 · μ 0.2 · **Ω 1.92×10⁻⁶** · c⁰ 0.95 | NCM111 240 nm · 47408 · 5×10⁻¹⁴ · 9.2×10⁻¹⁰ · 199 · 0.25 · **Ω 2.3** · 0.98 | ❌ 다른 물질(**Ωc 2.3 은 이 편에 없다**) |
| β · γ · T · V⁰ | 0.5 · 0.5 · 333 · 4/0/0 | 같음 | ✅ |
| ρ | 없음 | 2.28 · 1 · 2.2 · 0.035 | — (103호 중량 계산용) |
| 본문 상수 | V^r 3.9 V · c^r 1 · 0.1 mA · 4.03 V | V^r 3.8 V · c_r 1 · 0.1 mA cm⁻² · 4.03 V | V^r 만 다름 |
| 계산 온도(`[재현]`) | 298.15 K(판정 7) | 298.15 K(103호 판정) | 둘 다 표 333 K ↔ 계산 298 K |

⇒ 103호 표 I 의 출처 "41–43" 중 **[41] = 이 편은 SE 열 전부와 흑연 여섯 행의 출처** ✅ · Ωc 2.3 · NCM 행 · 흑연 c⁰ 0.022 · k_a 5.03×10⁻¹⁰ 은 이 편에서 오지 않았다(나머지 [42] Li R. 2019 · [43] Li Q.F. 2021 — 103호 지목처 · 미열람). 이 편 자신은 Ωa 4.17 을 [45] Swaminathan 2016 에, Ωc 1.92 를 [49] Sarkar 2019 에 돌린다 — 원장 '출처 후보' 질문의 다음 다리는 [45](§후속).

---

# (f) `θ(N)` · 민감도 — 쓸기 ↔ 식별성 · Q4 어휘

## 1. `θ(N)` — 0

κ 의 시간 · 사이클 궤적 0 · 계산 = 첫 충전 하나(491.6 s) · 그림 9 의 사이클 서술은 모식 · 실험 첫 충전만 · `cycl*` 3 회(서론 Li [21] 사이클 안정성 · 그림 9 본문 · 캡션) ⇒ **`θ(N)` 0/116 · 측정 0 · 모형 0**.

## 2. 쓸기 목록 (`[인쇄]` → `[도표·벡터]`)

| 축 | 값 | 고정한 것 | 출력 | 그림 |
|---|---|---|---|---|
| κ_x1 | 1 · 0.9 · 0.8 · 0.7 | κ_x2 = 1 · 표 1 | 표면 농도 · V_cell · V_eq · V_ove · Φ_se · 용량 차 | 6(a) · 7(a)(c)(e)(g) · 8 |
| κ_x2 | 1 · 0.9 · 0.8 · 0.7 | κ_x1 = 1 | 같음 | 6(b) · 7(b)(d)(f)(h) · 8 |
| σ₀ → κ | 0–0.8 MPa(곡선) | 표 1 · θ · A₀ · C | κ^x1 · κ^x2 | 10 |
| σ₀ | 0.05–1 · 1–175 MPa | 표 1 | 최대 충전 용량 · 용량 차 | 11 |
| σ₀ | 0.05–175 MPa(열셋) | 표 1 | 응력 낙차 시간 · 최대 | 12 |
| σ₀(실험) | 0.1 · 0.4 · 2 MPa | — | 첫 충전 곡선(정규화) | 5 |

⇒ **한 번에 한 손잡이 · 대역 쓸기(OAT)** · κ_x1 × κ_x2 조합 0 · 율 · 온도 · 두께 쓸기 0 · 출력은 설계 KPI · 실험 위 잔차 아님.

## 3. 어휘 (NFKC · 줄 이음 뒤 · 머리글 제외 · 본문 \| 참고문헌)

`identif*` 0 \| 0 · `observab*` 0 · `uniqu*` 0 · `degenera*` 0 · `Fisher` 0 · `uncertain*` 0 · `sensitiv*` **0 \| 0** · `correlat*` 0 · `fit*` 0 · `calibrat*` 0 · `estimat*` 0 · `error` 2(8.12 · 9.87) · `valid*` 2(CRediT 'Validation' 둘) · `verif*` 2 · `agree*` 1 · `consisten*` 1 · `accura*` 4 \| 1 · `optim*` 2 · `repeat*` 1(반복 리튬화) · `standard deviation` 0 · `measur*` 1 · `experiment*` 13 \| 1 · `parameter*` 4 · `contact` 89 \| 3 · `contact area loss` 22 \| 1 · `contact factor` 9 · `interfac*` 64 \| 12 · `pressur*` 86 \| 4 · `MPa` 48 \| 2 · `stack` **0** · `void*` 1(그림 9 본문) · `delamin*` 0 \| 1 · `degrad*` 3 \| 2 · `cycl*` 3 \| 2 · `capacit*` 31 \| 2 · `LAM` · `LLI` **0**(낱말 경계) · `Newman` **0** · `porous` 2(둘 다 'non-porous') · `P2D` · `PyBaMM` 0 · `COMSOL` 1 · `mesh` 0 · `Persson` 3 \| 1 · `roughness` 2 · `magnification` 2 · `polymer` 1(Kim [25] 바인더) \| 3 · `PEO` 1 · `LiTFSI` 4 \| 3 · `Al2O3` 2 · `oxide` 3(전부 화학명) · `sulfide` 0 · `inorganic` 0 \| 2 · `lithium metal` 0 \| 4 · `overpotential` 9 · `equilibrium` 7 · `OCV` · `open circuit` 0 · `discharg*` 7 \| 1 · `normaliz*` 3 · `first` 4(우선권 뜻 0) · `novel` 2 · `appendix` 3 · `supplement*` · `video` 0.

## 4. 공짜 야코비안 — 쓸기 그림을 겹쳐 본 것 (`[재현·대수]` · 개념 처방 2)

| 겹친 것 | 모양 | 구조 | 함의 |
|---|---|---|---|
| 그림 7(a) κ_x1 ↔ (가상) c^m_c 쓸기 | V–Q 몸통 겹침 · 끝만 이동 | 정규화 확산이 κ·c^m/I 하나를 본다 | **κ_x1 ∥ `LAM_PE`(사이트 밀도) 열** — 응력 · i₀ ∝ c^m 의 수 mV 만 깸 |
| 그림 7(a) ↔ 7(b) | κ_x1: 끝만 · κ_x2: 몸통 기울기 + 끝 | 양극 쪽 정지 = c^min · 음극 쪽 정지 = 4.03 V | 두 계면은 V–Q 꼴로 **갈린다**(모형 안 · 측정 0) |
| 그림 11(b) σ₀ > 1 MPa ↔ V^r | 끝 시각 1–4 s | V_eq 상수 이동 16.8 µV/MPa | **σ₀(고압) ∥ V^r 열** — 전압 곡선 모양으로 압력 결합 크기 미정 |
| 그림 10 σ₀ ↔ E_se · θ · A₀ | 한 곡선족 | κ = erf(√(σ₀/(π E* I))) | **σ₀ ∥ 1/E* ∥ θ^−1.23 ∥ A₀^0.615** — 압력 눈금 하나에 넷이 묶임 |
| 식 (25) κ ↔ k | — | i₀/κ ∝ k/κ | **κ ∥ 1/k**(동역학) |

## 5. 판정 — Q4 해당 없음 · `assb` 0/116 · 백여덟 번째 성질

**백여덟 번째 성질: "1D 무공극 박막 결합 모형 — 접촉 인자 κ 를 Persson 닫힌 꼴(인쇄 1제곱 G ∝ 1/σ₀ · 인쇄 스펙트럼으로는 κ ≡ 1 · 지수 · 계수를 맞바꾼 스펙트럼으로 계산)로 압력에 사상하고, κ 는 동역학에 i₀/κ(k/κ — 과전압 감소) · 수송에 유속 ×1/κ(인쇄 0 — 정규화 확산에서 κ·c^m 묶음 = `LAM_PE` 열)로 들어간다 · 고압 쪽 압력 효과는 V^r 과 같은 상수 이동(16.8 µV/MPa)이고 1 s 출력 계단(≤0.82 %)으로만 보인다 · 식별성 질문 0 · 압력 눈금은 E*(고분자 SE 99.8 %) · θ · A₀ 묶음 하나."** 매개변수 추정 · 식별성 계산 0 ⇒ 누적 0.5 그대로. ★ 그러나 **곱 축퇴의 방향이 반대인 표본**(k/κ)과 **유속 척도형 접촉 = 용량 스케일** 표본을 준다(§곱 축퇴 처방).

---

# (g) Q1–Q8 — 채움표 칸 (닻 카드 수집 지침)

| Q | 칸 | 이 편 |
|---|---|---|
| Q1 정량 | **층 하나 — `θ(N)` 0/116** | κ = A/A₀ 모형 입력(지정 1 · 0.9 · 0.8 · 0.7) 또는 Persson 사상 κ = erf(√(σ₀/s)) · s 0.0777 MPa(`[재현]` 인쇄 1제곱 · 맞바꾼 스펙트럼) · 측정 0 · N 축 0(그림 9 모식) · κ 의 효과 = 유속 ×1/κ(용량 스케일 — t_end = 556.4κ − 49 s) + i₀/κ(과전압 감소) |
| Q2 분리 관측 | **없다** | 관측 = 첫 충전 전압 곡선 셋(정규화 시간) · EIS · OCV · 단면 · 접촉 면적 측정 0 · 모형 안에서 양 · 음극 κ 는 V–Q 꼴로 갈리나(그림 7) 실험 근거 0 |
| Q3 라벨 층위 | **칸 없음 · 층 하나** | "Persson 사상 + 빌린 값 — E_se 0.14 GPa(고분자 SE 모형 [29]) · C(λ) [42](광택 표준 시편 · 인쇄 수로는 κ ≡ 1 · 맞바꾼 수로 계산) · θ 2700 · A₀ 1 cm²(근거 0) · 인쇄 1제곱 G(원식 제곱) · 유속 ×1/κ 인쇄 0 · 표 1 T 333 K ↔ 계산 298.15 K · 그림 5 모의 설정 미인쇄(4.03 V 차단 아님) · 실험 = 다른 셀(슬러리 · 고분자 · 60 °C · 0.03 C) 정규화 끝 둘(하나 ✅ 하나 ✗) · 응력 낙차 '최소' = 정지 조건 갈림" |
| Q4 유일성 | **해당 없음 — `assb` 0/116 · 백여덟 번째 성질** | 위 §(f) 5 · `identif*` · `sensitiv*` 0 · 누적 0.5 그대로 |
| Q5 Li-In | **해당 없음** | 음극 흑연 · In 0 · 기준극 0 |
| Q6 압력 | **층 하나 — 칸 이동 0(권고 0 — 판단 대기 · 13 편 뒤 §3-b 일괄)** | 모형: σ₀ = 경계 수직 하중 + 면내 변형 0(정하중형 경계) · κ(σ₀) Persson(눈금 = E* 하나 — 무기 SE 면 0.4 → 33–60 MPa `[재현·가정]`) · 고압 = 평형 항 16.8 µV/MPa · 실험: 지그(볼트 + 로드셀 + 스프링 — 계측 ✅ · 구속 형식 미인쇄) 0.1 · 0.4 · 2 MPa · 60 °C · 조립 15 MPa 2 s 이력 · 고분자 전해질 셀 · 정규화 끝 둘 |
| Q7 Li 재고 | **해당 없음 · 층 하나** | 무음극 아님 · Li 재고 변수 0 · 모형 전극 Li 이동 = Q/κ(명목 전하 Q 와 κ 배 차 — `[재현]` 그림 6(b) · 12(c)) |
| Q8 OCP · 평형 곡선 | **층 하나** | LCO · 흑연 둘 다 **이상 격자기체 ln 꼴**(V^r 3.9 V · 음극 V^r 0 · c^r 1 mol m⁻³ — 측정 OCP 0 · 흑연 단계 0) + 응력 평형 항 · `[재현]` V_eq(0) 3.7487 V(298 K) · 실험 OCV 0 |

**누적 ≈20.0 → ≈20.0 (새 칸 0 — Q6 권고 0 · 판단 대기(13 편 뒤 §3-b 일괄)).** Q6 근거: 압력 → 접촉이 계산된 것은 모형(빌린 값) · 실험은 압력을 계측했으나 접촉 · 용량 절대값을 주지 않는다 — 앞 Q6 +0.5 표본(25호 운전 압력 실측 · 39호 CT 접촉 분율 ↔ 압력)과 같은 층이 아니다(`[해석]` — 판단은 13 편 뒤 §3-b 일괄).

---

# 재현 (`[재현]` — 인쇄 수치 · 식 · 벡터 경로 · 래스터 화소로 우리가 계산 · 가정 표시 · 스크립트는 `scratchpad/assb5/work116/` 에만)

| # | 대상 | 방법 | 결과 |
|---|---|---|---|
| R1 | 그림 10 꼴 | erfinv(κ)/√σ₀ | 3.5859–3.5877(여섯 점) → κ = erf(√(σ₀/0.07774 MPa)) · G ∝ 1/σ₀ |
| R2 | 인쇄 C(λ) | 식 (27) · SI · θ 2700 · A₀ 1 cm² | 적분 6.27×10⁻²⁵ → κ ≡ 1.0000 · cgs · mm⁻¹ 도 안 닫힘(κ(0.1) 1.000 · 0.195) |
| R3 | 맞바꾼 C(q) = 10^−11.35·q^−2.77 | 같은 조건 | 적분 1.669×10⁻⁴ · s 0.07773(x₁) · 0.07685(x₂) MPa · 열세 점 잔차 ≤0.0002 |
| R4 | x₁ · x₂ 쪼개짐 | M_x1 6.7451×10⁻⁹ · M_x2 6.8224×10⁻⁹ Pa⁻¹ | G ∝ 1/M 예측 ±0.00007 · 1/M² 면 0.002 어긋남 |
| R5 | E* · SE 몫 | 식 (28) | E* 148.25 · 146.58 MPa · SE 몫 99.80 · 98.67 % |
| R6 | 무기 SE 로 옮김 | `[재현·가정]` 97호 E 14–30 GPa | κ 0.9986 x₁ 33.3–59.8 · x₂ 17.0–22.0 MPa · LiPON 77 GPa x₁ 103.9 |
| R7 | θ · A₀ 민감도 | 맞바꾼 스펙트럼 | I ∝ θ^1.23 · A₀^−0.615 · θ 1000 · 5400 ×0.295 · ×2.35 · A₀ 2.011 cm² ×0.651 |
| R8 | 양극 창 · 용량 | 표 1 | 556.42 s = 15.456 µAh cm⁻² · 음극 15.56 · N/P 1.007 · 달성 13.668(88.4 %) · 7.32 C(달성) · 6.47 C(양극 창) |
| R9 | 닫힌 꼴 t_end | 556.42κ − 48.97 s | 451.8 · 396.1 · 340.5 s ↔ 그림 6(a) 451.6 · 397.6 · 341.6 · 용량 차 8.10 · 19.42 · 30.74 ↔ 그림 8 8.34 · 19.32 · 30.72 % · σ₀ 0.05 · 0.1 MPa → 10.128 · 12.415 ↔ 그림 11(a) 10.121 · 12.392 |
| R10 | 음극 채움 속도 | 그림 6(b) Δθ/Δt | ×1.108 · 1.250 · 1.427 ↔ 1/κ · κ = 1 속도 → 1.000 A m⁻² |
| R11 | 응력 상한 · 계수 | 식 (2) | 양극 37,333 · 흑연 13,238 · SE 5,811 Pa/(mol m⁻³) · c^min 상한 0.3914 GPa · 표면 0.5128 → 0.3803 · σ₀ 계수 −0.5000 · −0.6190 · −0.5439 · 낙차 +0.0439 · −0.0752 |
| R12 | 그림 12(c) x2 | 13,238 × (Q/κ_x2)·36/(F·w_a) + 0.0752σ₀ | 0.3351 · 0.3426 · 0.3391 · 0.3376 · 0.3437 · 0.3480 ↔ 그림 0.3347 · 0.3423 · 0.3388 · 0.3373 · 0.3434 · 0.3477 GPa |
| R13 | 고압 평형 이동 | (Ω_c(−0.5) − Ω_a(−0.619))/F | +16.80 µV/MPa(−9.95 · +26.75) · 175 MPa 2.94 mV · ÷0.615 mV s⁻¹ = 4.8 s |
| R14 | 그림 11(b) 계단 | 1/491.2 | 0.2036 % · 영점 보정 값 = 0 · 0 · 1 · 1 · 2 · 3 · 3 · 4 계단 |
| R15 | 계산 온도 | 식 (30) · (25) | V_eq(0) 333 K 3.7310 · 298 K 3.7487 ↔ 그림 3.7479 · 끝 3.9790 · 3.9730 ↔ 3.9735 · V_ove(0) 105.7 · 94.7 ↔ 95.19 mV |
| R16 | i₀/κ ↔ κ·i₀ | 식 (25) · 298 K | V_ove(0) 94.7 · 89.9 · 84.8 · 79.1 ↔ 그림 95.19 · 90.41 · 85.21 · 79.53 · κ·i₀(0.7) 111.5 mV |
| R17 | 300 s 낙차 x2 | 0.206/κ GPa | 0.206 · 0.231 · 0.276 ↔ 그림 12(a) −0.205 · −0.23 · −0.275 |
| R18 | 그림 5 끝 | 원본 JPEG 색 성분 | 모의 0.896 · ≈1.00 · ≈1.00(≈4.22–4.25 V) · 실험 0.871 · ≈0.99 · ≈0.94(≈4.45 V) · t_nor 0.8 실험 − 모의 0.30 · 0.23 · 0.25 V |
| R19 | 일정 · F | 인쇄 | 투고 → 수락 104 일 · → 온라인 107 일 · F 96,487 ↔ CODATA 96,485.33(+0.0017 %) |

---

# 참고문헌 54 항목([1]–[55] 중 [44] 없음) — 우리 축에 닿는 것 (번호는 PDF p. 13–14 목록에서 직접 확인 · 본문 [44] 인용 0)

| 번호 | 서지(`[인쇄]`) | 이 편에서의 쓰임 | 우리 축 · 위키 |
|---|---|---|---|
| [21] | Li W.J., Hirayama M., Suzuki K., Kanno R. *Mater. Trans.* 57, 549(2016) — TiS₂/Li₁₀GeP₂S₁₂ 복합 전극 | 서론 "increased from 19 MPa to 228 MPa, the cycle stability … significantly improved" | 원장 행 있음(106 = 1 — 106호가 등록) · **서론 배경 인용이라 재지목 안 함**(2026-11-17 규칙) |
| [22] | Whiteley J.M. … Lee S.-H. *JES* 162, A711(2015) | 서론 "lower compressive pressures range (i.e., 0.05, 10, 20 MPa) … enhanced capacities" | 원장 행 있음(62 = 1) · 서론 배경 인용 — 재지목 안 함 |
| [23] | Yamamoto M., Terauch Y., Sakuda A., Kato A. *JPS* 473, 228595(2020) | 서론 "Similar conclusion" · 압력 범위 근거 [23, 25, 52] | 59 · 60 · 88 · 103 = 4(원장 행 0 — §3-b (쿠) 대기) · 재지목 → 5 |
| [24] | Piper D.M., Yersak T.A., Lee S.-H. *JES* 160, A77(목록 '2012' · 권 160 = 2013) | "150 MPa and 230 MPa, lead to a decrease in capacity" | 원장 행 있음(88 = 1) · 서론 배경 인용 — 재지목 안 함 · 연도 오기(D19) |
| [25] | Kim D.H., Lee H.A., Song Y.B., Park J.W., Le S.-M., Jung Y.S. *JPS* 426, 143(2019) — Li₆PS₅Cl 침투 Si 시트 음극 | "similar capacities at high (140 MPa) and low (20 MPa) external pressures" · 압력 범위 근거 | 행 0 · 새 ★ |
| [26]–[28] | Bucci G. … Carter W.C. *JES* 164, A2660(2017) · *J. Mater. Chem.*(목록 'J Mater Chem') 5, 19422(2017) · *Phys. Rev. Mater.* 2, 105407(2018) | 서론 '기계 열화' 목록 | 원장 L461 · L471(19422 · 105407) · A2660 행 0 · ☆ |
| [29] | Grazioli D., Verners O., Zadin V., Brandell D., Simone A. *Electrochim. Acta* 296, 1122(2019) — 고분자 SE 전기화학–역학 모형 | **SE 수송 식 "following the work of Grazioli et al. [29]"** · **표 1 SE c^m 1500 · E 0.14 GPa · μ 0.24 · Ω [29, 50]** — 압력 눈금 E* 의 99.8 % | 원장 L298(103 = 1) · 재지목 → 2 |
| [30] | Song X., Lu Y.J., Wang F.H., Zhao X., Chen H.S. *JPS* 452, 227803(2020) — 박막 굽힘 결합 모형 | 서론 · "homogeneous, isotropic, elastic solid with infinitely small deformation [30]" · 리튬화 변형 [30] · 계면 응력 → 동역학 [30, 41] · 흑연 c^min 0.05 [30] | 원장 L296(103 = 1) · 재지목 → 2 |
| [31] | Persson B.N.J. *Surf. Sci. Rep.* 61, 201(2006) | **"Persson's contact mechanics theory [31]"**(식 26–27 · 그림 1) | 106호 후속 ★(106 = 1) · 재지목 → 2 · 원식 (E*/σ₀)² 확인처(D3) |
| [33] | Schnell J. … Reinhart G. *JPS* 382, 160(2018) | 박막 · 조밀 구조 근거 | 행 0 · ☆ |
| [34] · [35] | Mykhaylov M. … McMeeking R.M. *J. Mech. Phys. Solids* 123, 207(2019) · Raijmakers L.H.J., Danilov D.L., Eichel R.-A., Notten P.H.L. *Electrochim. Acta* 330, 135147(2020) | 1D 축소 근거 · **k_c 1.53×10⁻¹¹ [35]** | [34] 행 0 · ☆ / **[35] = 98호(4차 묶음 파일 58)** — 교차 |
| [36] | Danilov D., Niessen R.A.H., Notten P.H.L. *JES* 158, A215(2011) | 반응 서술 · **양극 c^m 23300 · c^min 0.5 · D 1.76×10⁻¹⁵ [36]** · SE 반응 없음 [36, 40] | **= 91호(4차 묶음 파일 51)** — 교차 |
| [37]–[39] | Zhang J.Q. 2012 *JPS* · Zhang X.C., Shyy, Sastry 2007 *JES* · Bohn E. 2013 *JES* | 응력 구배 확산 식 (1) | 행 0 · ☆ |
| [40] | Kazemi N., Danilov D.L., Haverkate L., Dudney N.J., Unnikrishnan S., Notten P.H.L. *Solid State Ionics* 334, 111(2019) | "no additional electrochemical reaction occurs in SE [36,40]" | **= 115호**(5차 묶음 #11 · `kazemi2019_thin-film-assb-model-accuracy-improvement`) — 교차 |
| [41] | Ganser M. … McMeeking R.M. *JES* 166, H167(2019) — 역학 포함 BV | "the stress near the electrode/SE interfaces have a crucial influence on the interface charge transfer kinetics [30,41]" · γ(역학 대칭 인자) | 원장 L315(94 = 1) · 재지목 → 2 · 이 편 γ = β 로 그 항이 꺼짐 |
| [42] | Flys O., Kallberg S., Ged G., Silvestri Z., Rosen B.G. *Surf. Topogr.: Metrol. Prop.* 3, 045001(2015) — "newly developed metrological gloss scale" 지형 | **C(λ) = 10^−2.77·λ^−11.35 [42]** | 106호 후속 ★(106 = 1) · 재지목 → 2 · 인쇄 수가 계산과 순서가 뒤집힘(D4) |
| [43] | Tian H.K., Qi Y. *JES* 164, E3512(2017) | **"The detailed contact mechanics modeling process can be found in Ref. [43]"** | **= 106호(5차 묶음 #2)** — 교차 · 사상 · 스펙트럼 두 수 · ξ · A₀ · 1제곱 G 상속 · 동역학 자리는 뒤집힘(§(a) 2 · §(b) 1) |
| [45]–[50] | Swaminathan N. 2016 *JES* 163, A488(흑연 c^m · D · μ · **Ω 4.17**) · Gorecki W. 1995 *J. Phys.: Condens. Matter* 7, 6823(PEO(LiTFSI) D) · Takahashi K., Srinivasan V. 2015 *JES* 162, A635(흑연 k) · Renganathan S. 2010 *JES* 157, A155(LCO E · μ) · Sarkar A. 2019 *Materials* 12(LCO Ω 1.92 · 흑연 E 10) · Lundgren H. 2015 *JES* 162, A1334(**액체** LiTFSI:acetonitrile — Ω_X⁻) | 표 1 출처 | [45] 행 0 · 새 ★(103호 G2 'Ωa 4.17' 의 다음 다리) · 나머지 ☆ |
| [51] | Fabre S.D., Guy-Bouyssou D., Bouillon P., Le Cras F., Delacourt C. *JES* 159, A104(2012) | "the potential drop in electrode phase equals zero [51]" | 원장 L232(98 · 99 · 100 · 103 · 104 · 106 = 6) · 재지목 → 7 |
| [52] | Gupta A., Kazyak E., Craig N., Christensen J., Dasgupta N.P., Sakamoto J. *JES* 165, A2801(2018) — Li/PEO-LiTFSI 계면 온도 · 압력 | 압력 범위 근거 [23, 25, 52] | 행 0 · 새 ★(고분자 계면 압력 실측 — 이 편 실험 SE 와 같은 계) |
| [53] · [54] · [55] | Chen R. 2020 *Chem. Rev.* · Zhang X.Y. 2015 *Mech. Mater.* · Wan T.H., Ciucci F. *Electrochim. Acta* 331, 135355(2019) | 계면 미끄럼 · 박리 · 부록 A 면내 변형 [55] | 행 0 · ☆ |
| 나머지 | [1]–[20] · [32] — 서론 목록(PLD · ALD · 볼밀 · 종설) | 서론 | 행 0 · 우선순위 낮음 |

⚠ 목록 오기 · 공백: **[44] 없음**(43 → 45 · 본문 인용 0) · [24] 연도 '2012'(권 160 = 2013) · [25] 'Le S-M' · [27] 학술지 'J Mater Chem'(A 빠짐) · [2] 'Building a better battery. Science 2010' 등 일반 · 쪽 범위 en dash 가 'e' 로 추출(조판 · D19).

**5차 묶음 13 편과의 관계**: 이 편은 **#2 Tian & Qi 2017(= [43] · 106호) · #11 Kazemi 2019(= [40] · 115호)** 둘을 인용한다(둘 다 흡수 — 교차). 나머지 열하나(Barai 2021 · Ruess 2020 · Takada 1996 · Neumann 2020 · Zhang W. 2017 *ACS AMI* 35888 · Kasemchainan 2019 · Kim 2017 · Han 2021 · Jung 2020 · Wang & Sakamoto 2018 — 그리고 이 편 자신) 인용 0(54 항목 전수 대조 — [25] Kim D.H. 2019 *JPS* 426 은 #8 Kim 2017 과 다른 편). **4차 묶음**: [36] = 91호 · [35] = 98호 · [51] Fabre 2012(4차 묶음 밖 · 원장 L232).

---

# 인용 대조

## 1. 이 편을 지목 · 인용한 우리 digest — 그 쓰임 ↔ 이 편이 실제로 주는 것

| digest | 쓰임(digest 전사) | 이 편 | 판정 |
|---|---|---|---|
| 12호 `kouhestani2022_phm-solid-state-batteries-perspective` :210–218 · :471(D4) · :509(후속 ★★★ 2) | Tian [60] · Shao [60](중복 번호) 문장 · '0.4–1 MPa 출처 확정 불가' · "접촉 면적 손실이 압력의 함수로 모델에 들어간 첫 후보" | 문장 다섯 ✅ · 'Newman' ❌ · '첫' ❌([43] 에 돌림) | **부분** — D4 는 이 편으로 닫힘 |
| 12호 :219–222 `[해석]` | "9호 `A^p_eff`(BV 분모)와 형태가 같다 · 곱 축퇴 모형 형태가 Tian & Qi 에서 시작했을 가능성" | 식 (25) i₀/κ(분모) ✅ · 효과 = 과전압 감소(반전) | 형태 ✅ · 효과는 `A_eff·k` 와 반대 |
| 12호 :386 · :430 · :435 | Table 1 'Electrochemical-mechanical … ✗ 순방향' · Q1 '값 0' · Q6 '재인용 1 값 0.4–1 MPa' | forward ✅ · κ 값 지정 · 압력 사상 · 0.4–1 MPa 원전 | ✅ |
| 94호 `schmidt2024_nitsche-contact-delamination-resolved-ssb-cathode` :266 · :575 · :713 · :744 · :756 | "2D: 음극 void [14–19]" 안의 [16] · 지목 누락 보충 ★★★ · "파일 63 과 다른 편 — 서지로만" | 1D · 흑연 · void 0 · 다른 편 ✅ | 목록 쓰임 ❌ · 서지 판정 ✅ |
| 103호 `shao2022_thin-film-assb-mechano-electrochemical-stress-partial-molar-volume` :35 · :55 · :95(G2) · :263 · 후속 ★★★ | [41] = 표 I 출처 · "남은 절반 미열람" · Ωc 2.3 · Ωa 4.17 · 쪽 '21929' | §(e) 행별 대조 | ✅ SE · 흑연 · 부분(양극 · k_a · c⁰) · 쪽 121929 |
| 106호 `tian2017_contact-area-loss-assb-simulation` 중심 표 #1 · #12 | "12호 문장 뒤 절반의 남은 후보 = Shao 2022 *Energy* 239" · "(리) 다리 닫힘(❌) — 12호 가닥" | '0.4–1 MPa · optimal charging' ✅(이 편) | ✅ — 106호가 남긴 후보가 이 편으로 맞다(12호 문장 앞 절반 = 두 편 · 뒤 절반 '0.4–1 MPa · optimal charging' = 이 편) |

## 2. 이 편이 인용한 우리 digest

- **91호** `danilov2011_thin-film-assb-model-weak-electrolyte-parameter-fit` — [36] — 양극 c^m 23300 · c^min 0.5 · D 1.76×10⁻¹⁵(91호 a_max 2.33×10⁴ · D_Li 1.76×10⁻¹⁵ 와 같은 수 — 320 nm LCO 박막 적합값) · 반응 서술. 91호 판정(적합값이 '문헌값' 이 되어 다른 셀로 — 104호도 같은 값)이 이 편 550 nm 양극에 그대로 이어진다.
- **98호** `raijmakers2020_thin-film-assb-model-double-layer-dc-ac-joint-fit` — [35] — k_c 1.53×10⁻¹¹ m^2.5 mol^−0.5 s⁻¹ · 1D 축소 근거. 98호의 k 단위 · 면적 규약 판정은 이 편 i₀(0.26 A m⁻² @θ 0.95 · 298 K `[재현]`)에 옮아온다 — 이 digest 는 그 판정을 대조하지 않았다(후보).
- **106호** `tian2017_contact-area-loss-assb-simulation` — [43] — "The detailed contact mechanics modeling process can be found in Ref. [43]" 한 문장. **대조(106호 digest 전사 기준 · 106호 원문 재열람 0)**: ① 스펙트럼 — 106호 필름형 (m −2.77 · I −11.35) = 이 편 인쇄 두 수(자리 뒤바뀜 — D4) ② 1제곱 G — 106호 식 (26) 제곱 없음(106호 D2) = 이 편 식 (27) — **상속** ③ ξ 2700 · A₀ 1 cm² — 같음(근거 문장은 106호에만) ④ 눈금 — 이 편 s = 106호 필름형 s × E* 비(1/461) ⑤ **동역학 — 106호 식 (17) i₀,pos = F·γ·A₀·k_pos·[…](곱) ↔ 이 편 식 (25) i₀/κ(분모) — 원전의 자리가 뒤집혔다**(그림 7(e) 과전압 감소가 그 귀결) ⑥ 유속 — 106호 식 (18) R_Lis = ν·i_pos/(n_e·F·γ)(인쇄) = 이 편 그림이 보이는 ×1/κ(지면 0 — D18) ⑦ LAM 항등 — 106호 "면적형 LAM_PE 를 더해도 해는 γ·ε 에만" ↔ 이 편 κ·c^m/I 묶음(같은 결론 · 이 편은 동역학 반전 · 응력 항이 항등을 수 mV 깸) ⑧ 12호 '0.4–1 MPa' — 106호 지면 0(충전 계산 0 · 최적 0) ↔ 이 편 ✅ ⑨ '첫' — 106호(2017)가 먼저.
- **115호** `kazemi2019_thin-film-assb-model-accuracy-improvement` — [40] — "Since no additional electrochemical reaction occurs in SE [36,40]" 한 자리(교차만 — 115호 판정을 이 편에 옮기지 않음).

---

# 곱 축퇴 처방 — 아흔아홉 번째 적용 ([[assb-lampe-contact-product-degeneracy]])

## 입력 점검

| 단계 | 요구 | 이 편 | 판정 |
|---|---|---|---|
| **1단계** (16호) | `R` 과 `C` 를 같이 | EIS · 이중층 · 축전 0 · 저항 = 모형 i₀ · SE 수송 | ❌ |
| **2단계** (18 · 25호) | + 면적을 아는 대조군 | 모형 안에서 κ 를 지정(넷) 또는 σ₀ 로 계산 — 면적을 아는 판(모형) · 실험 면적 측정 0 | 부분(모형 안) |
| **3단계-a** (19호) | `Ea` | T 하나(표 333 K · 계산 298 K) | ❌ |
| **3단계-b** (19호) | `C` 물리 상한 | — | ❌ |
| **4단계** (20 · 24호) | 시간 영역 | 정전류 충전만 · 휴지 · 이완 0 | ❌ |
| 율 스윕 · `J^T J` 줄 | — | 율 하나(0.1 mA) · OAT κ 넷 × 둘 · σ₀ 열셋 — 실험 자료 위 아님 | ❌ |

### ★ 곱 문장 — 셋 (`[인쇄]` → `[재현·대수]` → `[해석]`)

- ① `[인쇄]` 식 (25) **i = (i₀/κ)·BV(η)** · 식 (29) i₀ ∝ k — 동역학에 접촉 인자는 **k/κ 한 묶음**(BV 로는 접촉 손실 ≡ 반응 상수 증가). 곱의 방향이 37호 `A_eff·k_p` · 105호 `A_f·i₀` · 원전 106호 식 (17) F·γ·A₀·k_pos 와 **반대**다 — `[재현]` 그림 7(e) V_ove(0) 95.19 → 79.53 mV(κ_x1 0.7)를 i₀/κ(298 K)가 79.1 로 내고 κ·i₀ 면 111.5. ⇒ 이 편에서 '접촉 손실' 의 동역학 서명은 **과전압 감소**이고, 그것이 같은 Q 에서 V_eq 상승(+12.6 mV @Q 6)을 지워 V_cell 곡선이 겹친다(그림 7(a)).
- ② `[재현·대수]` 수송에는 유속 ×1/κ(인쇄 0 · 그림 6(b) · 12(c))로 들어가 정규화 확산의 묶음 **κ·c^m/I** 를 만든다 — 양극 κ 는 '양극 사이트 밀도 · 활물질 양 ×κ' 인 `LAM_PE` 와 **같은 열**(응력 Ω E c^m 항 +7.6 mV · i₀ ∝ c^m 만 깸) · 용량은 t_end = 556.4κ − 49 s 로 닫힌다. ⇒ 이 모형에서 '양극 접촉 손실 → 용량 손실' 은 **`LAM_PE` 를 κ 로 부른 것과 용량 수준에서 같다**(원전 106호의 'γ·ε 항등' 과 같은 결론 — 이 편은 동역학 반전 · 응력 항이 그 항등을 수 mV 깬다)(카드 물음에 모형 정의가 미리 '못 가른다' 로 답하는 구성 — 합성 truth 의 음성 대조판).
- ③ `[재현·대수]` 압력은 0.4 MPa 아래에서 **κ_x1 · κ_x2 를 함께**(s 0.07773 ↔ 0.07685 MPa — 1.1 %) 움직이고, 위에서는 V_eq 상수 이동 16.8 µV/MPa(= V^r 열)만 남는다 · 압력 눈금 s = π·E*·I 에서 σ₀ ↔ E* ↔ θ^1.23 ↔ A₀^−0.615 가 한 묶음. ⇒ 이 편의 '압력 쓸기' 는 접촉 쪽 조작이지만 **θ-전용 조작이 아니다**(두 계면 동시 · 그 κ 자체가 용량 스케일 + 반전 동역학의 두 얼굴) — 합성 truth R4 의 표본으로 쓸 수 없다(`[해석]`).

### ⚠ 이것이 곱을 푼 것은 아니다

- 모형 편 · κ 측정 0 · 실험은 정규화 끝 시각 둘 — 위는 인쇄 식 위 대수 · 닫힌 꼴 · 벡터 판독이다. 유속 ×1/κ 는 그림에서 읽은 구현이고 지면 식이 아니다(D18). 계산 온도 298 K 도 우리 재현이다(D6).
- 후보 메모(처방 표로 올리지 않음 · 결정 대기): **"접촉 인자가 전극 유속에 1/κ 로 들어가는 1D 모형(접촉된 기둥 근사)에서는 κ 가 정규화 확산의 κ·c^m 묶음 = `LAM_PE` 열이 된다 — 그런 편의 '접촉 손실 → 용량' 은 LAM 과 구성상 같으므로 카드 근거(가른다 · 못 가른다)로 쓰기 전에 κ 가 들어간 자리(유속 · i₀ 분자 · i₀ 분모 · 용량)를 먼저 적는다(116호: i₀/κ — 과전압 감소 · 유속 ×1/κ 인쇄 0 · t_end = 556.4κ − 49 s)"**. 새 줄 0.

---

# 보류 결정 (가)–(규) — 이 편이 주는 근거 (결정 안 함 — 2026-11-17 사용자 결정)

**근거(강)**
