Repository: yonghoon7153-source/Yonghoon-DEM-DFT

# wiki/raw/ — 예외적 불변 원본층

이 리포의 불변 증거층은 **이미 밖에 있다**: `docs/data/`(측정 CSV·JSON) ·
litdb 정본(friendly-meitner) · `docs/reviews/findings.json` · git 이력.
그래서 이 폴더는 킷 원형과 달리 **예외 전용**이다:

- 들어오는 것: litdb 소관(논문)도 측정 데이터도 아닌 외부 자료 — 강연 전사,
  외부 레포 감사 노트 등.  `transcripts/` 등 하위 폴더에 날짜-슬러그로 저장.
- 규칙: 한번 저장한 파일은 수정 금지 (원본이 바뀌면 새 -v2 파일).  frontmatter 에
  `source_url` / `ingested` 를 적는다.
- 논문 PDF·digest 는 여기 넣지 않는다 → wiki/SCHEMA.md 경계 규칙 1 (litdb 정본).

File: wiki/raw/papers/shao2022_thin-film-assb-mechano-electrochemical-stress-partial-molar-volume.md (part 2 of 2)
---
- **계면 동역학**(식 23–29): "The section follows the extended Butler-Volmer equation proposed by Song et al.³⁴ Based on transition state theory, the model formulated an interface reaction kinetics including the effects of stress in adjacent regions." · (23) i^α = i₀^α[exp((1−β^α)Fη^α/RT) − exp(−β^α Fη^α/RT)] · (24) i₀^s1 = F k^s1 (c_c^s1)^β [c_Li⁺^s1(c_c^m − c_c^s1)]^(1−β) × exp((γ^s1 − β^s1)(Ω_c σ_c^h,s1 − Ω_Li⁺ σ_se^h,s1)/RT) · (25) 음극 같은 꼴 · (26) (Φ_c − Φ_se)^eq = V^r + (RT/F) ln[c_Li⁺^s1(c_c^m − c_c^s1)/(c_Li⁺^r c_c^s1)] + (Ω_c σ_c^h,s1 − Ω_Li⁺ σ_se^h,s1)/F · (27) 음극 같은 꼴(V^r 없음) · (28)–(29) η = (Φ_e − Φ_se) − (Φ_e − Φ_se)^eq. ⇒ **평형 전위 = 이상 격자기체 로그 항 + V^r(양극만 3.8 V) + 응력 항** — 측정 OCP 0. `[재현·대수]` 표 I γ = β = 0.5 이면 식 (24)–(25) 의 응력 인자 ≡ 1.
- **역학**(식 30–61): ∇·σ = 0 → σxx 위치 무관(식 36) · θ = Ω(c − c₀)(식 31 — 그림 2) · ε_dif = (1+θ)^⅓ − 1 ≈ θ/3(식 32) · "Considering that the cell is constrained by the shell in the y−and z-directions, the in-plane strains read⁴⁰ ε_yy = ε_zz = 0"(식 37 — **면내 구속 · Grazioli [40] 인용**) · 직교 이방 일반식(38)–(42) → "To simplify the calculation, the material is assumed to be isotropic" → (45) σ_yy = σ_zz = μ/(1−μ) σxx − E ε_dif/(1−μ) · (47) ε_xx = (1−2μ)(1+μ)/(E(1−μ)) σxx + (1+μ)/(1−μ) ε_dif · (48)–(51) 두께 변화 = 탄성 + 확산 · (52)–(53) Δl_cell = 0 · **(54) σxx = −K(Δl_c^dif + Δl_a^dif) · (55) 1/K = Σ 1/K_α · (56) K_α = E_α(1−μ_α)/(l_α(1+μ_α)(1−2μ_α))** · (57) SE 확산 두께 변화 0("when the average ion concentration of SE is maintained at c_se⁰ … ³⁵" · "Assuming that there is no loss of lithium during transportation") · (58)–(59) **m = Ωc/Ωa = m_zs = [(1+μa)/(1−μa)]·[(1−μc)/(1+μc)]** · (60) σ_yy = σ_zz · (61) σ_h = −[(1+μ)K(Δl_c + Δl_a) + 2E ε_dif]/(3(1−μ)). 복합 전극용 Reuss(식 43–44 · "using Reuss approximation.⁵")는 서술만 — 무공극 단일 재료라 표 I 에 쓰이지 않음(`[해석]`).
- **매개변수 · 전위**(p. 7): "The reference potential Vr = 3.8 V, and the reference concentration cr = 1 mol m−3. The constant current (i = is1 = −is2 = 0.1 mA cm−2) and the charging cut-off potential (4.03 V) are applied … COMSOL Multiphysics 5.5" · "Since the electrode phase is a good conductor of electrons whose internal resistance can be ignored, the potential drop in electrode phase equals zero.⁴⁴"(Fabre) · (62) V_cell ≜ Φ_c^s1 − Φ_a^s2 = V^r + V_con + V_str + V_ove + V_ele · (63) V_con = (RT/F) ln[c_Li⁺^s1(c_c^m − c_c^s1) c_a^s2/(c_Li⁺^s2 c_c^s1(c_a^m − c_a^s2))] · (64) V_str = (1/F)(Ω_c σ_c^h,s1 − Ω_a σ_a^h,s2 + Ω_Li⁺(σ_se^h,s1 − σ_se^h,s2))(⚠ SE 항 부호가 식 26 − 27 과 반대 — 크기 ≈10⁻⁷ V · D16) · (65) V_ove = η^s1 − η^s2 · (66) V_ele = Φ_se^s1 − Φ_se^s2 · (67) SOC = ∫_음극(c_a − c_a^min)dx/∫(c_a^m − c_a^min)dx.

## Results and Discussion (p. 8–12)

- **Model verification**(그림 4 — 판정 5): "Simulation results are compared with the experiment results presented by Zhang et al.⁴⁵ … the present calculation results are almost consistent with the experiment results from Zhang, and the maximum relative error is 1.71%. Therefore, it substantiates the applicability of the calculation."
- **대칭 인자 민감도**(표 II · 식 68–70 · Jiang [46] 방법): "For most electrochemical systems, the value of the symmetry factor is 0.3 ∼0.7, which is the value range of parameters in this study." · "The most sensitive parameter is the symmetry factor of the anode/SE interface with a sensitivity of 0.143. In contrast, capacity is less sensitive to the two mechanical symmetry factors."
- **부분 몰 부피**(그림 5–10): lsp = 0 · 그림 5 두께(음극 +7.22 % · 양극 −2.98 % · SE −0.36 %) · "According to Eqs. 58 and 59, for the μc and μa listed in Table I, the mzs is equal to 1.1143. However, the ratio of Ωc and Ωa given in Table I is 0.5516, which means that m < mzs." · 경우 I(Ωc 4.647) · II(Ωa 2.064) — 그림 6 · "case I has a greater diffusion-induced thickness … To make matters worse, case I reduces the SOC of the cell" · 그림 7(σxx) · 그림 8(비선형 — "The data are obtained from the literature.⁵ … the stress still fluctuates around 0 MPa when Ωa is 2.064 … indicating that the proposed model is effective for the change of nonlinear volume") · 그림 9(σ_h — "Under the constraints of battery shell, σc h,s1 appears as tensile stress, and σa h,s2 is compressive stress") · 그림 10("Under the same SOC, the larger the partial molar volume of cathode, the greater the battery voltage, and then it reaches the charge cut-off voltage (4.03 V) earlier … With the increase of Ωc and Ωa, Vstr increases gradually. This is because a large partial molar volume will cause greater hydrostatic stress (as shown in Fig. 9), which is the main reason for the increase in cell potential" · "Ωc and Ωa have little influence on Vove, indicating that Ωc and Ωa have little influence on the thermodynamic loss of the cell" — V_ove 를 '열역학 손실' 로 부름 `[해석]` 용어 혼동) · "optimizing Ωa increases the battery capacity by 1.72%, while adjusting Ωc can reduce the battery capacity by about 39.13%. Because the former reduces Vstr, … while the latter leads to the increase of Vstr and the early termination of charging."
- **Effects of spacer**(그림 11–13): "Spacers … such as polyurethane, are placed outside of the cell stack, which always does not participate in electron transport. Therefore, there is no additional resistance" · "When no spacers applied, the compressive stress in the cell can reach −0.6 MPa. Such stress is equal to 6 kg of force considering a 1 cm2 surface."(`[재현]` 0.6 MPa × 1 cm² = 60 N = **6.12 kgf** ✅) · "when Esp = 1 MPa and lsp = 100 nm, the σxx is reduced by 79.33%" · "for spacers with high Young's modulus, such as Esp = 500 MPa … reduced by about 0.73%" · "polyurethane foam plates with low Young's modulus and low density (35–40 kg m−3)⁵⁰ have proved to be a promising spacer.⁴²" · "The volume energy density loss of the cell is 6.15% with 150 nm of the spacer thickness."

## Conclusions (p. 12)

`[인쇄]` "The battery under external constraints produces a compressive pressure of 0.6 MPa when a mechanical imbalance happens. The compressive stress can be zero with the Ωc/Ωa = [(1+μa)(1−μc)]/[(1−μa)(1+μc)] … for this work (m < mzs), it is recommended to reduce the partial molar volume of the anode to eliminate the stress, because it can also increase the capacity. … for ASSLBs containing inorganic (oxide or sulfide) SE, there is also the problem of poor contact area.⁶,⁵¹ Obtaining the appropriate compressive stress by adjusting the material parameters to replace the bulky cell holder may be another effective way to improve interface contact. In addition, whether it is polymer or inorganic ASSLBs, tensile stress is not allowed, that is, **m should be greater than mzs**, because this can result in the detachment of the SE from the electrodes."(⚠ 본문 p. 7 "m > mzs → σxx > 0(인장) … not recommended" 와 부등호 반대 — D7) · "The compres-sive stress in a battery module can surge to 0.6 MPa without soft spacers … The stress of the battery can be reduced by 79.33%."(조건 E_sp 1 MPa · l_sp 100 nm 이 떨어짐 — D17).

## Acknowledgments · 자료 (p. 13)

자금 둘(위 서지) · 이해 상충 없음 · "The data that support the findings of this study are available from the corresponding author upon reasonable request." · ORCID(제1저자).

---
# ★ (a) 12호 '접촉 면적 파라미터' 판정 — ❌ 다른 편 (원문 확정)

**12호 문장**(kouhestani2022 digest :210–218 — `[인쇄]` Kouhestani 2022 §3.1.1 전사): "Tian et al. [60] and Shao et al. [60] introduced a parameter to describe the contact area, which adjusts the current density in the 1-D Newman model. They found that the capacity drop was correlated with the loss of contact area, and the optimal charging performance could be obtained under medium compressive pressures (0.4–1 MPa)." → 12호 자신의 해석: "Shao 는 ref [63](*Energy* 2022, '… considering the effect of contact area loss and compressive pressure') 이어야 한다"(D4 — 두 저자에 같은 번호).

| 12호 문장의 성분 | 이 편 지면 | 판정 |
|---|---|---|
| "a parameter to describe the contact area" | 변수 · 기호 · 값 0 · `contact` 6 회 · `area` 1 회 전부 정성(위 판정 1) · 계면 "fully integrated" | ❌ |
| "adjusts the current density" | i₀(식 24–25)에 면적 인자 0 · 전류 밀도는 정전류 0.1 mA cm⁻² 고정 | ❌ |
| "in the 1-D Newman model" | 무공극 박막(전해질 없는 전극) — 다공 전극 · Newman 0 회 | ❌ |
| "capacity drop … correlated with the loss of contact area" | 용량 변화 = V_str 차단 당김(Ω · 면내 응력) · 접촉 손실 0 | ❌ |
| "optimal charging performance … medium compressive pressures (0.4–1 MPa)" | 외부 압력 입력 0 · σxx 0.6 MPa 는 출력(불균형의 반력) · '최적 압력' 문장 0 | ❌ |
| 같은 연구실 · 같은 해 | 저자 넷 중 셋(Shao Y.-q. · Shao X.-d. · Sang L.)이 [41] *Energy* 239 의 저자 · [41] 을 표 I 매개변수 출처로 인용 | 관계 ✅ |

⇒ **다른 편 · 앞 편 · 인용 관계.** 12호 [63] = 이 편 [41] = 94호 [16] = 원장 L298 행(*Energy* 239 · 12 · 94 = 2 — 이 편 재지목으로 3). 원장 L295 의 '미확인' 은 닫힌다. ⚠ 남는 것: *Energy* 239 원문에 '1-D Newman · 접촉 면적 매개변수 · 0.4–1 MPa' 가 실제로 있는지는 이 세션 미열람(12호 재인용 + 제목까지) — 그 편이 오면 12호 D4 와 함께 닫힌다. ⚠ 쪽 번호: 이 편 [41] "21929" ↔ 12 · 94호 인쇄 "121929"(D14 — 한 쪽이 숫자 하나를 잃음 · 어느 쪽인지는 원문으로).

---

# ★ (b) 결합 모형 — 식 · 경계조건 · 닫힌 꼴 · 매개변수 출처

## 1. 결합 사슬 (`[인쇄]` 식)

| 결합 | 식 | 기준 그림에서 켜져 있나 |
|---|---|---|
| 응력 기울기 → 전극 Li 플럭스 | (1) (1 − c/c^m)(D Ω/RT) c ∂σ^h/∂x | 켜짐 — 그러나 박막 · 균일 응력이라 기울기 ≈0 · `[재현·대수]` 확산 증폭 1 + 2EΩ²c/(9(1−μ)RT) ≈×6.2–6.9(양극 · x 0.98 · 333–298 K)이라 오히려 더 균일 |
| 응력 기울기 → SE 이온 플럭스 | (6) · (9) · (18) ½(D_se/RT)Ω_se c ∂σ^h/∂x | 켜짐 — SE 응력 기울기 ≈0(σxx 균일 · SE 농도 차 ±14.8 mol m⁻³) |
| 응력 → 교환 전류 | (24)–(25) exp((γ − β)(Ωσ^h_전극 − Ω_Li⁺σ^h_SE)/RT) | **꺼짐 — γ = β = 0.5 이면 ≡ 1**(표 II 시험에서만 켜짐) |
| 응력 → 평형 전위 | (26)–(27) (Ω σ^h_전극 − Ω_Li⁺ σ^h_SE)/F → (64) V_str | **켜짐 — 이 편 결과 전부의 기구**(91.4 mV · 용량 −39 %) |
| 농도 → 고유 변형 → 응력 | (31)–(32) ε_dif = Ω(c − c₀)/3 · (37) 면내 0 · (45) · (54) · (61) | 켜짐 |

## 2. 경계조건 — 구속 셋 · 스택 압력 값 0

- **두께 방향**: 양끝 변위 0(식 52 — "The expansion of the cell is prevented at the boundaries") → Δl_cell = 0(식 53) — **정변위 강체 구속**(셸) · 스페이서는 그 안의 직렬 컴플라이언스(식 55).
- **면내**: ε_yy = ε_zz = 0(식 37 — "constrained by the shell in the y−and z-directions" · [40] Grazioli 인용) — **각 층이 면내로 전혀 못 늘어난다**.
- **초기**: c = c⁰ 에서 응력 0 — 예압 · 스택 압력 입력 **0**. ⇒ 원장 §3-b (댜)(캐)(하)① 의 표기로: 경계 = 정변위 + 면내 강체 · 예압 0 · 출력 σxx(t) = 충전에 선형(그림 7) · 강성 = 표 I 탄성 상수의 직렬 합(SE 지배).

## 3. ★★★★ 닫힌 꼴 — 이 편 그림은 0-D 대수로 다시 난다 (`[재현]` · 스크립트 `scratchpad/p103/model0d.py`)

전극 확산 시간 L²/D = 1.15 s(양극) · 0.50 s(음극) · SE 6.7 s ≪ 충전 540 s → 각 층의 농도 · 응력을 층 평균 하나로 두고 식 (26)–(29) · (45) · (54)–(56) · (61) · (63)–(67) 을 SOC 의 함수로 그대로 계산했다(정상 SE 염 구배 ±i t_X⁻ l_se/(2F D_se) = ±14.8 mol m⁻³ · BV 는 β 0.5 asinh · 확산 · 응력 기울기 무시).

| 대상 | 인쇄 그대로(T 333 K · i₀ SI) | **T 298.15 K · i₀ 의 c_Li⁺ mol L⁻¹** | 그림 |
|---|---|---|---|
| 그림 4 모의 V(SOC) | rms **58.1 mV** · 최대 129.9 | **rms 0.58 mV · 최대 2.52**(SOC 0.99 가파른 끝) | 3.7161 → 4.1503 V |
| 그림 10(c) V_con | RT/F 0.02870 → 잔차 −11.5 … +21.5 mV | **기울기 0.02556–0.02568 V(T 296.6–298.0 K) · rms 0.10–0.33 mV** | −197.3 → +71.7 mV |
| 그림 10(g) V_ove | 1.4–4.7 mV(rms 55–57) | **rms 0.10–0.22 mV(최대 0.66)** | 112.9 → 42.4 → 65.9 mV |
| 그림 10(e)(f) V_str 끝 | — | 27.2 · 91.4 · 197.6 · 206.3 / 77.9 · 80.4 · 91.4 · 103.9 mV | ≈27 · 91 · 198 · 207 / 78 · 80 · 91 · 104 |
| 그림 9 σ_h 끝 | — | s1 1203 · 3162 · 3899 · 3810 · s2 −104 · −186 · −371 · −502 MPa | 1204 · 3164 · 3915 · 3825 · −105 · −187 · −373 · −503 |
| 그림 5 끝(SOC · t · 두께) | — | 0.9372 · 540.5 s · +7.230 % · −2.982 % · SE −0.3646 % · σxx −0.6017 MPa | 540.07 s · 7.23 · −2.98 · −0.36 % · −0.60 |
| 그림 7 · 10 끝 SOC(Ωc 넷) | — | 0.9827 · 0.9372 · 0.5715 · 0.5189 | 0.9824 · 0.9365 · 0.5738 · 0.5203 |
| 그림 12 E_sp 1 MPa | — | 10 · 50 · 100 · 150 nm: −0.4346 · −0.2059 · −0.1242 · −0.0889 MPa | −0.4353 · −0.2066 · −0.1248 · −0.0897 |
| 표 II β^s1 · β^s2(`[재현·가정]` x_n) | — | 2.763 × 10⁻² · 1.452 × 10⁻¹ | 2.77 × 10⁻² · 1.43 × 10⁻¹ |

⇒ **이 편의 '완전 결합 · COMSOL' 결과는 층 평균 대수(0-D)와 같은 정보량이다** — 지면의 그림 열 장이 한 매개변수 상태(표 I + T 298.15 K + i₀ mol L⁻¹)로 닫힌다. 남는 차이: 그림 10(a) 경우 I 끝 SOC 0.5738 ↔ 0.5715(0.4 %) · 그림 6 경우 I 332.8 s ↔ 329.6 s(1 %) · 그림 9(a) Ωc 4.647 s1 3915 ↔ 3899 MPa — 같은 방향(그림이 조금 늦게 끝남 · 원인 미확정). ⚠ 닫히지 않는 셋: **그림 8(b) 비선형**(D6) · **표 II γ 둘**(D10) · **그림 13 중량**(D9).

## 4. ★★★★ 두 응력 성분 — 헤드라인 σxx ↔ 전압의 σ_h (`[재현·대수]`)

- **σxx(두께 방향 · 헤드라인)** = −K(Δl_c + Δl_a) · 1/K = 1/K_c + 1/K_SE + 1/K_a(+ 1/K_sp): K_c **9.95 × 10¹⁷** · K_SE **8.25 × 10¹³** · K_a **6.73 × 10¹⁶ Pa m⁻¹** → **SE 몫 99.87 %** — σxx ≈ −K_SE × 7.30 nm = **−0.60 MPa**. SE 강성 ∝ E_SE/l_SE: `[재현·가정]` 같은 2 µm 를 97호 표 1 의 무기 SE 로 바꾸면 **유리 14 GPa(ν 0.30) −59.9 · 23 GPa −90.8 · Li₆PS₅X 22–30 GPa(ν 0.35) −100.7 … −127.2 · β-Li₃PS₄ 28.9 GPa −102.5 · LiPON 77 GPa −194.7 MPa** · 고분자 SE 를 20 µm 로 하면 −0.06 MPa.
- **σ_h(전압 · 용량에 들어가는 것)** = [(1+μ)σxx − 2E ε_dif]/(3(1−μ)) — 면내 구속이 만드는 −2Eε_dif/(3(1−μ)) 가 지배: 양극(E 199 GPa · ε_dif −1.79 %) **+3.16 GPa** · 음극(E 10 GPa · +3.89 %) **−0.37 GPa** · 양극 면내 σ_yy = σ_zz **+4.75 GPa**(식 45). σxx 몫은 양극 −0.33 MPa · 음극 −0.37 MPa — **전압으로 −0.008 · +0.016 mV**.
- **V_str = A·Δx** — A = (2/(9F))[E_c Ω_c² c_c^m/(1−μ_c) + E_a Ω_a² c_a^m (dy/dx)/(1−μ_a)](+ σxx 항 ≈0) = **0.1858 V**(표 I · SOC 0.3 · 0.6 · 0.9 에서 같은 값 · 선형에서 벗어남 ≤0.013 mV) — 양극 몫 0.1533 · 음극 몫 0.0326 V(Δx 기준). ⇒ **기계 매개변수 여섯(E_c · μ_c · Ω_c · E_a · μ_a · Ω_a)이 전압에는 묶음 하나로만 들어가고, 그 꼴은 OCP 의 정규 용액(Frumkin) 상호작용 항 g(1 − 2x) 와 같다**(`[해석·대수]`).
- **반사실(면내 자유 — 단축 σ_h = σxx/3)**: V_str ≈0 → SOC_cut **0.9899 — Ωc 0.834 · 2.3 · 4.647 · 5 모두 같음**. ⇒ 이 편의 'Ω → 용량' 결론 전부(−39 % · +1.72 %)는 면내 강체 구속 가정의 결과다(σxx 와 무관). '압축 0 설계(m = m_zs)' 와 '용량 증가' 도 독립이다: Ωa 1.15(σxx **+0.265 MPa** 인장)에서도 SOC_cut 0.9522(+1.60 %) — V_str 의 음극 몫이 Ωa² 로 줄 뿐이다.

## 5. ★★★★ 부분 몰 부피 — 97호 사슬 (`[도표·벡터]` · `[도표·화소]` · `[재현]`)

| 층위 | 값 · 출처 | 양극 부피 변화(x 0.926 → 0.488) |
|---|---|---|
| ① 격자 ΔV/V₀ — 97호 그림 2(a) NCM-111 ▽(원자료 Kondrakov · de Biasi = 66 · 69호 · 액체 반쪽 operando XRD) | `[도표·화소]` 표지 x 0.926 −0.07 · 0.870 −0.25 · 0.813 −0.38 · 0.721 −0.50 · 0.635 −0.62 · 0.555 −0.63 · 0.498 −0.69 · 0.470 −0.74 · 0.412 −0.89 · 0.354 −1.14 · 0.299 −1.48 · 0.242 −2.06 % | **−0.64 … −0.71 %**(첫 표지 0 ↔ 판독 원점) |
| ② V̄m 곡선 — 97호 그림 2(b) NCM-111(97호 digest: 층상 산화물 ×≈3 의심 — 단위 세포 ↔ 식 단위) | `[도표·화소]` 0.93 2.09 · 0.85 0.95 · 0.75 1.27 · 0.60 0.56 · 0.50 0.63 · 0.40 2.94 · 0.30 5.13 · 0.25 7.72 | ∫(0.488–0.926) = 0.515 cm³ mol⁻¹ ÷ 21.09(= 1/c^m) = **2.44 %**(×3.4–3.8) · 곡선 끝까지(0.939) 0.538 → 2.55 % |
| ③ 이 편 그림 8(a) "The data in ref. [5]" | `[도표·벡터]` 위 판정 4 · 그림 8 절 — 중간 x 에서 ② 보다 +0.46–1.06 · x 0.94–1.0 추가(2.9–3.65) | ∫(0.488–0.926) = 0.739 → **3.50 %**(×4.9–5.5) |
| ④ 표 I Ωc 2.3(본문 "the average partial molar volume") | 이 편 곡선 평균: 운전 창 0.488–0.98 1.84 · 0.25–0.93 2.31 · 전 구간 2.56 | 2.3 × 47408 × 0.438 = **4.78 %**(×6.7–7.5) |
| (음극) 표 I Ωa 4.17 | 출처 미표기 · 97호: 흑연 '≈13 % upon full lithiation' · 그림 2(b) ∫₀^0.95 3.93 → 평균 4.14 | Ω c^m = 12.7 %(완전 리튬화) — **×1(식 단위와 맞음)** |

⇒ `[해석]` **양극은 ×≈7 부풀고 음극은 ×1** — 두 전극의 부피 변화가 서로 다른 기준에서 왔다. 이 편의 '불균형'(m 0.5516 < m_zs 1.1143)과 '0.6 MPa' 는 이 기준 차 위에 선다. 격자 기준으로 맞추면(`[재현·가정]` Ωc 0.31–0.34) m 0.074–0.082 · σxx **−1.16 … −1.17 MPa**(더 압축) · σ_h,c 445–494 MPa · V_str 18.3–18.6 mV · SOC_cut 0.9855 — 'Ωc 를 4.647 로 올리라' 는 처방(경우 I)은 격자 값의 ×14 가 필요하다. ⚠ 조건: 격자 층위(입자 · 전극 층위 ×1.5 — 69호 · §3-b (노))와 NCM111 ↔ 박막 NCM111 의 차는 이 계산 밖.

## 6. 매개변수 출처 (`[인쇄]` 표 I 캡션 "41–43" · 우리 대조)

| 값 | 이 편 | 대조 |
|---|---|---|
| NCM111 E 199 GPa · μ 0.25 | 표 I(41–43 묶음) | 97호 표 1 LiNi₀.₃₃Co₀.₃₃Mn₀.₃₃O₂ **199.0 · 0.25**([80] Cheng 2017 측정) — 같은 값 |
| 흑연 E 10 GPa · μ 0.3 | 표 I | 97호 표 1 흑연 32.0 · 0.31(제일원리) — 다름 |
| SE E 0.14 GPa · μ 0.24 · Ω_Li⁺ 3.95 · Ω_X⁻ 1.38 | 표 I | 고분자형(Grazioli [38, 40] 계열로 읽힘 `[해석]` · 원문 미열람) |
| Ωc 2.3 · Ωa 4.17 | 표 I · 본문 '평균' | 위 5 |
| ρ_c 2.28 g cm⁻³ | 표 I | c^m 47408 ↔ 4.57 g cm⁻³(`[재현·외부 원자량]` — D9) |
| k 9.2 · 5.03 × 10⁻¹⁰ | 표 I | 그림은 c_Li⁺ mol L⁻¹ 로만 닫힘(D2) |
| T 333 K | 표 I | 본문 "room temperature" · 그림 298 K(D1) |
| V^r 3.8 V · c_r 1 mol m⁻³ | p. 7 | 이상 OCP 의 상수(측정 OCP 0) |

---

# ★ (c) 검증(그림 4) — 자료 출처 · 맞춘 것 ↔ 예측한 것

1. **자료 출처**: [45] Zhang Z. · Wang J. · Zhang S. · Ying H. · Zhuang Z. · Ma F. · Huang P. · Yang T. · Han G. · Han W.-Q. 2021 *Energy Storage Mater.* **43**, 229 — "Stable all-solid-state lithium metal batteries with Li3N-LiF-enriched interface induced by lithium nitrate addition" ⇒ **63호(Zhang W. · Schröder · … · Janek 2017 *JMCA* 5, 9929 — (Electro)chemical expansion · In \| LGPS \| LNTO-LCO)가 아니다 ❌** · 위키 digest 0 · 원장 행 0. 셀 정보는 이 지면 0(G1) — 제목상 Li 금속 음극(모형은 흑연).
2. **맞춘 것**: 맞춤 절차 · 매개변수 조정 서술 0. `[재현]` 그림 4 모의 = 그림 5–10 과 같은 실행(표 I + T 298 + i₀ mol L⁻¹ — rms 0.58 mV) · 4.03 V 차단 없이 SOC 0.993 까지(D4). 자유 상수는 V^r(3.8 V) 하나 — 그림 4 와 무관하게 정해졌는지는 미인쇄.
3. **비교 축**: 'SOC'(0–1) — 모형은 식 (67)(음극 리튬화) · 실험의 SOC 정규화 미인쇄(용량 ÷ ?) — 두 곡선 끝이 SOC 1 에서 만나도록 놓인 모양 비교다(`[해석]`).
4. **크기**: `[도표·벡터]` 최대 |ΔV| 96 mV(2.66 %) @SOC 0 · rms **35.4 mV** · 교차 두 번(0.463 · 0.991) — 모의는 저 SOC 에서 높고 고 SOC 에서 낮다(부호 바뀌는 계통 잔차).
5. ★ **무엇을 시험하지 않는가**(`[재현]`): 응력 항을 끄고 V^r 만 다시 맞추면 rms **61.6 mV** · 응력 항을 그대로 두고 V^r 만이면 34.6 mV · **응력 진폭(또는 OCP 의 g·Δx 항)을 자유로 두면 rms 11.7 mV(진폭 ×2.17 · g = 0.403 V · V^r −48.6 mV)** — V_str ≡ 0.1858 Δx(±0.013 mV)라 두 해석은 같은 열이다. ⇒ [45] 곡선은 '응력 결합이 ×2 더 세다' 와 'OCP 모양이 다르다' 를 가르지 못하고, 이 편 모형의 OCP 는 측정이 아닌 이상 격자기체 꼴이다 — **그림 4 는 역학 결합의 검증이 아니라 OCP 모양 · V^r 의 곡선 맞춤 수준**이다(`[해석]` · §3-b (텨)(햐)(며)).

---

# ★ (d) Q1 · Q6 — 접촉 · 압력과의 연결 · 응력 최적화 처방의 층위

**Q1(접촉 손실 정량)** — 해당 없음 · `θ(N)` 0/103. 계면 "fully integrated" · 박리 · 접촉 저하는 부호 규칙(σxx > 0 → "may tend to delamination")으로만 · 접촉 · 균열 · 계면층 변수 0 · 한 사이클 · 열화 0. ★ 층 하나 — **'용량 변화' 의 정체가 평형 항(V_str)의 차단 당김**이라는 표본: 같은 Li 재고(Δx)에서 4.03 V 도달이 앞당겨진다 · η(i) 불변(그림 10(g) Ω 무관 `[인쇄]`) · θ · Q_material 불변 · 율 무관(평형 항 — `[재현·대수]`) · 휴지로 안 돌아옴(평형 항) → 전압 기반 용량 · OCV 맞춤에서 **`LAM_PE` 와 같은 서명**(`[해석]`) · 응력이 풀리면(분해 · 재가압 · 소성) 돌아오는 몫. 크기는 이 편에선 면내 GPa 응력 가정에 매달린다(격자 기준 Ωc 면 V_str 18 mV · 1–2 % 용량).

**Q6(압력)** — 창 값 0 · 표기 셋:
- **입력 압력 0** — 정변위 셸(양끝 u = 0) + 면내 강체 · 예압 0 · '0.6 MPa' = 출력(충전 끝 · SOC 에 선형 · 그림 7).
- **크기의 정체** — SE 강성 하나(고분자형 E 0.14 GPa · 2 µm — 컴플라이언스 99.87 %) · 무기 SE 면 −60 … −127 MPa(`[재현·가정]` 97호 표 1) · SE 두께에 반비례.
- **'0.6 MPa = 6 kg cm⁻²'**(`[재현]` 6.12 kgf ✅) — 크기 비교는 있으나 실험 압력 창(이 위키 계보 50–70 MPa · 요구치 ≤1–10 MPa)과의 대조 0.

**응력 최적화 처방의 층위** — 전부 **모형 · 재료 상수를 설계 변수로 다룸 · 실험 0**:

| 처방 | 이 편 근거 | 층위 · 조건 (`[재현]` · `[해석]`) |
|---|---|---|
| ① Ωa 를 2.064 로(σxx 0 · 용량 +1.72 %) | 그림 6 · 7(b) · 10(b) | Ω 는 재료 상수 — 흑연의 Ω 를 절반으로 하는 길(다른 음극 재료) 미제시 · 용량 증가는 σxx 0 이 아니라 V_str 음극 몫(Ωa²) 감소 — Ωa 1.15(인장)도 +1.60 % · 인쇄 +1.72 % ↔ 그림 +1.29 · 재현 +1.33 %(D5) |
| ② Ωc 를 4.647 로(σxx 0 · 용량 −39 %) | 그림 6 · 7(a) · 10(a) | 격자 기준 값의 ×14 · 용량 손실은 V_str 양극 몫(Ωc² · E_c) — 면내 구속을 풀면 0 |
| ③ 비선형 Ωc(x) 에서도 '0 근처' | 그림 8(b) | 그림 끝 −0.63 MPa = 원래 불균형 크기(D6) — 선형 Ω 가정에서만 선다 |
| ④ 스페이서(E_sp 1 MPa · 100 nm → −79.33 %) | 그림 12 | 직렬 스프링 산술(✅ 79.36 %) · σxx 만 줄고 V · 용량 · 면내 GPa 응력 불변 · 체적 에너지 6.15 %/150 nm(✅) · 중량 0.102 %(D9) |
| ⑤ "adjusting the material parameters to obtain proper compressive stress instead of a bulky cell holder"(무기 SE) | 초록 · 결론 | 압축 응력은 정변위 셸 구속에서만 생긴다(자유 경계면 0) — '홀더 대신' 은 셸이 곧 홀더 · 무기 SE 로 옮기면 같은 불균형이 −60 … −127 MPa(`[재현·가정]`) — 고분자형 SE 결과를 무기 SE 로 확장(§3-b (이)(치)) |
| ⑥ "tensile stress is not allowed, that is, m should be greater than mzs" | 결론 | 본문(m > m_zs → 인장)과 부등호 반대(D7) — 본문 기준이면 m ≤ m_zs |

---

# ★ (e) Q4 — 어휘 전수 · 아흔다섯 번째 성질

## 1. 이 편이 세운 것 (`[인쇄]` → `[재현]`)

- **zero-stress 대수**(식 58–59) — 순수 기하 · 탄성 비 · 부피 비의 정확한 조건(Ω · μ 만 · E · l 무관) ✅ 재현.
- **결합 항의 분해 그림**(그림 10 — V_con · V_str · V_ove 따로) — 모형 내부 성분이고 관측 아님.
- **OAT 민감도 표 하나**(표 II) — 대칭 인자 넷 · 지표 = 충전 끝 용량.

## 2. 이 편이 하지 않은 것

- 매개변수 추정 · 식별성 · 불확실성 · 관측 설계 0 · 반복 0.
- 응력 항(V_str)과 OCP 모양의 구별 시험 0 — 그림 4 '검증' 은 한 곡선 모양 맞춤(위 (c) 5).
- 면내 · 정수압 응력 크기의 물리 점검(재료 강도 · 소성 · 계면 미끄럼) 0.

## 3. 어휘 (NFKC · 줄 이음 뒤 · 머리글 제외 · 본문 = 제목 → 감사 · 캡션 · 표 포함 | 참고문헌)

`identif*` 0 \| 1 · `observab*` 0 \| 0 · `uniqu*` 0 \| 0 · `degenera*` 0 \| 0 · `ill-pos*` 0 · `Fisher` 0 · `uncertain*` 0 \| 0 · `error` 1 \| 0("maximum relative error is 1.71%") · `confiden*` 0 · `sensitiv*` **13** \| 1(표 II 절 · 캡션 · "Sensitive" 2) · `correlat*` 0 · `Bayes*` 0 · `fit*` 0 · `calibrat*` 0 · `estimat*` 0 · `valid*` 3 \| 1("validation" 2 · "valid for nonlinear volume expansion") · `verif*` 1(절 제목) · `agree*` 0 · `consisten*` 2 \| 1("almost consistent with the experiment" · "consistent with the previous conclusion") · `accura*` 0 · `reproduc*` 0 · `repeat*` 0 · `error bar` · `standard deviation` 0 · `measur*` 0 \| 0 · `experiment*` 5 \| 0 · `contact*` 6 \| 1 · `pressure` 11 \| 4 · `stack` 5 \| 0 · `MPa` 14 \| 3 · `delamin*` 3 · `fractur*` 5 · `crack*` 1 · `void*` 0 · `porous` 5 \| 1 · `tortuos*` 0 · `degrad*` 2 \| 3 · `ag(e)ing` 0 · `cycl*` 11 \| 1 · `capacity` 15 \| 1 · `hydrostatic` 7 · `in-plane` 1 · `Poisson` 9 · `partial molar volume` 26 · `zero stress` 8 · `spacer` 34 · `shell` 2 · `holder` 2 · `polymer` 1 \| 2 · `PEO` 0 \| 1(대소문자 구분 — 'People's' 제외) · `sulfide` 3 \| 2 · `oxide` 3 · `LiPON` 0 · `Newman` 0 · `COMSOL` 1 · `PyBaMM` · `P2D` · `LAM` · `LLI` 0 · `room temperature` 1("T is the room temperature") · `333` 4(표 I) · `298` 0.

## 4. 판정 — Q4 해당 없음 · `assb` 0/103 · 아흔다섯 번째 성질

**아흔다섯 번째 성질: "결합 모형 편 — 헤드라인 출력(σxx 0.6 MPa)은 전압에 0.01 mV 로 안 보이고, 전압에 보이는 결합 항(V_str — 면내 구속의 GPa 응력)은 기계 매개변수 여섯이 한 묶음 A(0.186 V per Δx)로만 들어가 OCP 의 정규 용액 항과 같은 꼴이다 — 그래서 다른 셀의 V–SOC 곡선 하나와의 '검증' 은 역학 결합을 시험하지 못하고(응력 진폭 ×2.17 로 rms 35.6 → 11.7 mV), 인쇄 표(T 333 K · i₀ SI)로는 저자 그림이 다시 나지 않으며(T 298 K · c_Li⁺ mol L⁻¹ 로만 rms ≤0.6 mV), '민감도 둔감' 은 기준점에서 결합이 꺼진(γ = β) 구성의 결과다(우리 재현)."** 매개변수 추정 · 식별성 계산 0 ⇒ 누적 0.5 그대로. ★ 그러나 **Q3 의 '모형 라벨' 층**에 쓸 표본을 준다 — 모형의 '용량 손실' 이 물질 손실이 아닌 평형 항의 차단 당김일 수 있고, 그 항은 전압에서 OCP 모양과 갈리지 않는다.

---
# (f) Q1–Q8 — 채움표 칸 (닻 카드 수집 지침)

| Q | 칸 | 이 편 |
|---|---|---|
| Q1 정량 | **해당 없음 — `θ(N)` 0/103** | 계면 "fully integrated" · 접촉 변수 0 · 층 하나 `[재현·대수]`: 이 편의 '용량 변화'(−39 % · +1.3 %)는 같은 Li 재고에서 평형 항 V_str = A·Δx(A 0.186 V)가 4.03 V 차단을 당긴 것 — η(i) · θ · Q_material 불변 · 율 무관 · 휴지로 안 돌아옴 → 전압 기반 용량 · OCV 맞춤에서 `LAM_PE` 와 같은 서명(면내 구속이 풀리면 0) |
| Q2 분리 관측 | **없다** — 모형 · 관측 = 전압 하나 | 응력 · 두께는 모형 출력 · 관측 추가 0 · ★ 헤드라인 σxx(0.6 MPa)의 전압 몫 −0.008 / +0.016 mV — 결합이 관측 채널에 안 보임 · 전압에 보이는 V_str 은 OCP 모양 항과 같은 꼴(응력 진폭 ×2.17 로 [45] rms 35.6 → 11.7 mV) |
| Q3 라벨 층위 | **칸 없음 · 층 하나** | "모형 편 — 저자 그림 = 표 I + T 298 K + i₀ 의 c_Li⁺ mol L⁻¹(둘 다 인쇄 0) 한 상태로 닫힘(rms ≤0.6 mV · 표 I 그대로면 58 mV) · '용량' = 4.03 V 차단 SOC(평형 항 당김) · Ωc 2.3 = [5] V̄m 곡선(격자 ×≈3.4–3.8) → 이 편 곡선(×≈5) → 표 값(×≈7) · Ωa 4.17 = ×1 · 검증 = 다른 셀(Li 금속 · [45]) V–SOC 모양 · 그림 8(b) 비선형 · 표 II γ · 그림 13 중량은 재현 안 됨" |
| Q4 유일성 | **해당 없음 — `assb` 0/103 · 아흔다섯 번째 성질** | 위 §(e) 4 · `identif*` 0 · 누적 0.5 그대로 |
| Q5 기준 전위 | **해당 없음** | 흑연 음극 · 기준극 0 · V^r 3.8 V 를 양극 평형 전위에만 둔 이상 OCP(측정 OCP · In 0) |
| Q6 압력 | **층 하나** | 외부 스택 압력 입력 0 · 정변위 셸(양끝 u = 0) + 면내 강체 구속 · 예압 0 · σxx 0.6 MPa = 출력(SOC 에 선형 · SE 강성 99.87 % 지배 · `[재현·가정]` 무기 SE 면 −60 … −127 MPa) · 스페이서 = 직렬 컴플라이언스(σxx −79 % · V 불변) · Maxwell 결합(Ω σ^h/F)의 모형판 — 전극 계수 Ω_c/F 2.38 · Ω_a/F 4.32 mV/100 MPa(97호 측정 2.3–12.2 mV/100 MPa 와 같은 자릿수) |
| Q7 Li 재고 | **해당 없음** | "Assuming that there is no loss of lithium during transportation" · 한 사이클 · LLI 0 · 방전 끝 잔여 +0.41 nm(그림 5 — 방전 차단 ≈3.549 V 미인쇄) |
| Q8 OCP · 평형 곡선 | **층 하나** | 평형 전위 = (RT/F) ln[(c^m − c)/c · c_Li⁺/c_r] + V^r(양극 3.8 V) + 응력 항 — 이상 격자기체 꼴 · 측정 OCP 0 · NCM111 · 흑연 단계 구조 0 · 창 x 0.98 → 0.488 · y 0.022 → 0.939 · `[재현]` 그림 10(c) 로 RT/F 0.0256–0.0257 V(T ≈298 K) |

**누적 ≈20.0 → ≈20.0 (새 칸 0).**

---

# 재현 (`[재현]` — 인쇄 수치 · 식 · 벡터 그림 경로로 우리가 계산 · 가정 표시 · 스크립트는 `scratchpad/p103/` 에만)

| # | 대상 | 방법 | 결과 |
|---|---|---|---|
| R1 | m_zs · m · 경우 I · II 값 | 식 (59) · 표 I | m_zs **1.1143** · m **0.5516** · Ωc = m_zs·Ωa **4.6466** · Ωa = Ωc/m_zs **2.0641** — 인쇄 1.1143 · 0.5516 · 4.647 · 2.064 ✅ |
| R2 | 그림 3 모서리 | 식 (59) | 0.407(μc 0.5 · μa 0.1) · 2.455(0.1 · 0.5) ↔ 그림 ≈0.4 · ≈2.45 ✅ |
| R3 | 직렬 강성 · σxx | 식 (54)–(56) · 표 I | K_c 9.95 × 10¹⁷ · K_SE 8.25 × 10¹³ · K_a 6.73 × 10¹⁶ Pa m⁻¹ · K 8.24 × 10¹³(SE 99.87 %) · 끝 σxx **−0.6017 MPa** ✅(인쇄 "approximately 0.6 MPa") |
| R4 | 0-D 닫힌 꼴 전체(그림 4 · 5 · 7 · 9 · 10 · 12) | 식 (26)–(29) · (45) · (54)–(67) · 층 평균 · 정상 SE · BV asinh | **T 298.15 K · i₀ c_Li⁺ mol L⁻¹** 일 때 그림 4 rms 0.58 mV · 10(c) 0.10–0.33 · 10(g) 0.10–0.22 mV · 끝값 ±1 % — 인쇄(T 333 · SI)면 rms 58 mV(D1 · D2) |
| R5 | 두께 · 시간 | R4 | 540.5 s · 음극 +14.460 nm(+7.230 %) · 양극 −7.157 nm(−2.982 %) · SE −0.3646 % ↔ 인쇄 7.22 · 2.98 · 0.36 % · 그림 540.07 s ✅ |
| R6 | 용량(충전 끝 SOC) | R4 | 기준 0.9372 · Ωc 0.834 / 4.647 / 5 → 0.9827 / 0.5715 / 0.5189(**−39.02 %** ↔ 인쇄 −39.13 · 그림 −38.73 % — D8) · Ωa 1.15 / 2.064 / 5.75 → 0.9522 / 0.9497(**+1.33 %** ↔ 인쇄 +1.72 · 그림 +1.29 % — D5) / 0.9194 |
| R7 | 응력 성분 | 식 (45) · (61) | 양극 σ_h **+3.16 GPa** · σ_yy = σ_zz **+4.75 GPa** · 음극 σ_h −0.37 GPa · σxx 의 전압 몫 −0.008 / +0.016 mV · V_str = 0.1858 V × Δx(±0.013 mV) |
| R8 | 면내 자유(반사실) | σ_h = σxx/3 | SOC_cut 0.9899 — Ωc 0.834–5 모두 같음(Ω 의 용량 효과 0) |
| R9 | 무기 SE(반사실) | R3 · 97호 표 1 E · ν(`[재현·가정]`) | 유리 14 GPa −59.9 · 23 GPa −90.8 · Li₆PS₅X 22–30 GPa −100.7 … −127.2 · β-Li₃PS₄ −102.5 · LiPON 77 GPa −194.7 MPa · 고분자 20 µm −0.06 MPa |
| R10 | 격자 기준 Ωc(반사실) | [5] 그림 2(a) NCM-111 `[도표·화소]` · R4 | ΔV/V −0.64 … −0.71 %(x 0.926 → 0.488) → Ωc 0.31–0.34 · m 0.074–0.082 · σxx −1.16 … −1.17 MPa · σ_h,c 445–494 MPa · V_str 18.3–18.6 mV · SOC_cut 0.9855 |
| R11 | 그림 8(a) ↔ [5] · 평균 | 벡터 ↔ 래스터 | 위 그림 8 절 · 운전 창 평균 1.836 · [5] NCM-111 1.192(0.488–0.939) · 부피 4.78 % ↔ 3.50 %(이 편 곡선) ↔ 2.44 %([5] V̄m) ↔ 0.64–0.71 %([5] 격자) |
| R12 | 그림 8(b) 비선형 | 적분 정의 ∫Ωc dx · 이 편 그림 8(a) · Ωa 2.064 | SOC 0.20 +0.024 · 0.53 −0.005 · 0.92 −0.113 MPa ↔ 그림 +0.049 · 0.003 · −0.622 — 영점 위치 같음 · 끝 ×1/5.6(D6) |
| R13 | 표 II | 0-D · 일반 β BV · x_n 0.30–0.70(0.5 제외 — 가정) · M = RMS(G/X) | β^s1 2.763 × 10⁻² · β^s2 1.452 × 10⁻¹ ✅ · γ^s1 2.02 × 10⁻² · γ^s2 1.52 × 10⁻² ↔ 인쇄 6.91 × 10⁻³ · 1.99 × 10⁻¹¹(D10) |
| R14 | 스페이서 | 식 (55)–(56) · μ_sp 0.4 | 1 MPa · 100 nm **79.36 %**(인쇄 79.33) · 500 MPa · 100 nm 0.76 %(인쇄 0.73 · l_sp 미인쇄) · 표지 ±0.001 MPa · 스페이서 있어도 SOC_cut 0.9372 |
| R15 | 에너지 밀도 | 두께 · ρ(표 I) | 체적 150/2440 = **6.148 %** ✅ · 중량 0.176 %(같은 부피 규약 0.187) ↔ 그림 0.102 %(D9) · ρ_c 2.28 ↔ c^m 47408 → 4.57 g cm⁻³(`[재현·외부 원자량]`) |
| R16 | 그림 4 '최대 오차' | 벡터 | 2.66 % @SOC 0 · 1.72 % @SOC 0.90(D3) · 4.03 V 넘음(D4) |
| R17 | '검증' 의 퇴화 | R4 + [45] 벡터 | 발표 rms 35.6 · 응력 끔 + V^r 61.6 · 응력 진폭(≡ g·Δx) 자유 + V^r **11.7 mV**(진폭 ×2.17) |
| R18 | 용량 · C-rate · N/P | 표 I | 양극 15.25 µAh cm⁻²(x 0.98 → 0.48) · 0.1 mA cm⁻² = 6.56 C · 음극 16.02 · N/P 1.05 · 6 kgf ✅(0.6 MPa × 1 cm² = 6.12) |
| R19 | 식 (8) · (20)–(21) · (64) | 대수 | 식 (8) 확산 항 −F(D_Li⁺ − D_X⁻)∂c/∂x 가 있어야 식 (9)–(11) · i^s2 를 'i = i^s1 = −i^s2' 그대로면 식 (16) · 염 보존과 모순 · 식 (64) SE 항 부호 ↔ (26) − (27)(D16) |

---

# 참고문헌 51 번호 — 우리 축에 닿는 것 (번호는 PDF p. 13 목록에서 직접 확인 · 빠진 번호 0)

| 번호 | 서지(`[인쇄]`) | 이 편에서의 쓰임 | 우리 축 · 위키 |
|---|---|---|---|
| [5] | Koerver R., Zhang W.B., de Biasi L., Schweidler S., Kondrakov A.O., Kolling S., Brezesinski T., Hartmann P., Zeier W.G., Janek J. *Energy Environ. Sci.* 11, 2142(2018) | 서론(액체 응력 · mechanical blending) · Reuss(식 43–44) · **그림 8(a) data** | **= 97호(4차 묶음 파일 57)** — 교차 |
| [6] | He Y.M., Lu C.Y., Liu S., Zheng W.J., Luo J.Y. *Adv. Energy Mater.* 9, 1901810(2019) | 응력 → 파괴 · SEI · 덴드라이트 · "poor contact area"(⁶,⁵¹) | Q1 · 원장 행 0 |
| [9] | Doux J.M. … Meng Y.S. *J. Mater. Chem. A* 8, 5049(2020) | "stack pressure did not significantly influence the cyclability" | Q6 · 원장 L421(10 · 39 · 81 · 87 = 4) |
| [10] | Kondrakov A.O., Schmidt A., Xu J., … Janek J. *J. Phys. Chem. C* 121, 3286(2017) | 조성으로 부피 변화 조정(¹⁰⁻¹²) | **= 69호** — 교차 |
| [11] | de Biasi L., Kondrakov A.O., Geßwein H., … Janek J. *J. Phys. Chem. C* 121, 26163(2017) | 같은 자리 | **= 66호** — 교차 |
| [12] | Strauss F., de Biasi L., Kim A.Y., … Brezesinski T. *ACS Mater. Lett.* 2, 84(인쇄 2019) | 같은 자리(준영변형 NCM) | 원장 L222(87 = 1) · Q1 · Q8 |
| [20] · [37] | Zhang X., Shyy W., Sastry A.M. *JES* 154, A910(2007) · Bohn E. … McMeeking R. *JES* 160, A1638(2013) | 식 (1) 응력 확산 | 액체 입자 모형 원전 · 행 0 |
| [17]–[19] | Li · Oriani · Darken 1966 · Larché & Cahn 1973 · 1982 | 응력 ↔ 화학 퍼텐셜 이론 | Maxwell 채널의 이론 원전 · 행 0 |
| [28] · [29] · [30] | Bucci 2017 *JMCA* 5, 19422 · Bucci 2018 *Phys. Rev. Mater.* 2, "10540"(원장 105407) · Yu 2019 *JPS* 440, 227116 | 서론 문헌 수치 | 원장 L450 · L460 · L461 |
| [32] | Tian H.K., Chakraborty A., Talin A.A., Eisenlohr P., Qi Y. *JES* 167, 090541(2020) | SE 분해 유도 응력 | Tian · Qi 계보(2017 E3512 는 별도 원장 행) · 행 0 |
| [34] | Song X., Lu Y.J., Wang F.H., Zhao X., Chen H.S. *JPS* 452, 227803(2020) | **확장 BV(식 23–25) · 박막 ASSB 굽힘 결합 모형** | 행 0 · 응력 → i₀ 의 원전 |
| [35] | Hao F., Wang W.X., Mukherjee P.P. *JES* 167, 080513(2020) | 저강성 완충 · 식 (57) 근거 | 행 0(같은 연구실 2018 *JES* 165 A1857 은 §3-b (추)) |
| [36] | Randau S. … Janek J. *Nat. Energy* 5, 259(2020) | 무공극 두께 '2–3 자릿수 작다' | 원장 L225(4) |
| [38] · [40] | Grazioli D., (Verners O.,) Zadin V., Brandell D., Simone A. *Electrochim. Acta* 296, 1142 · 1122(2019) | SE Nernst–Planck(식 6) · **면내 구속 ε_yy = ε_zz = 0(식 37)** | 고분자 SE 역학 모형 · 행 0 |
| [41] | Shao Y.-q., Liu H.-l., Shao X.-d., Sang L., Chen Z.-t. *Energy* 239, "21929"(2022) | **표 I 매개변수 출처** | **= 12호 [63] · 94호 [16]** · 원장 L298(12 · 94 = 2) |
| [42] · [43] | Li R. … Ouyang M. *JES* 166, A4106(2019) · Li Q.F., Wang Y.N., Li H., Lian C., Wang Z.K. *Int. J. Energy Res.* 45, 3913(2021) | 표 I 매개변수 출처 · 폴리우레탄 스페이서([42]) | 행 0 |
| [44] | Fabre S.D., Guy-Bouyssou D., Bouillon P., Le Cras F., Delacourt C. *JES* 159, A104(인쇄 2011) | 전극 상 전위 강하 0 | 원장 L232(98 · 99 · 100 = 3) |
| [45] | Zhang Z., Wang J., Zhang S., Ying H., Zhuang Z., Ma F., Huang P., Yang T., Han G., Han W.-Q. *Energy Storage Mater.* 43, 229(2021) | **그림 4 검증 곡선** | 63호 아님 · 행 0 |
| [46] | Jiang K., Liu X., Lou G., Wen Z., Liu L. *JPS* 451, 227821(2020) | 민감도 M(식 68–70) | Li–O₂ 모형 · 행 0 |
| [47] | Yamamoto M., Terauchi Y., Sakuda A., Kato A., Takahashi M. *JPS* 473, 228595(2020) | "Increasing stress could increase the risk of forming high charge-transfer resistance and cracks"(서론 Yamamoto 문장은 번호 0) | 59 · 60 · 88호 지목 · 원장 행 0 — §3-b (쿠) 결정 대기 |
| [48] | Mukhopadhyay A., Sheldon B.W. *Prog. Mater. Sci.* 63, 58(2014) | 응력 손상 | 원장 L360(97 = 1) |
| [50] | Azizi Y., Davies P., Bajaj A.K. *J. Eng. Mater. Technol.* 138, 021008(2016) | 폴리우레탄 폼 밀도 35–40 kg m⁻³ | 행 0 |
| [51] | Wang S., Fang R.Y., Li Y.T., Liu Y., Xin C.Z., Richter F.H., Nan C.W. *J. Materiomics* 7, 209(2021) | "poor contact area"(⁶,⁵¹) | 행 0 |
| 나머지 | [1]–[4] 종설 · [7] Gupta 2018 *JES*(PEO 압력) · [8] Kim D.H. 2019 *JPS*(LPSCl-Si 시트) · [13] Ohno 2019 · [14] · [15] 작동기 · [16] Lee 2021 · [21]–[27] 다척도 모형 · [31] Lee & Shin 2022 · [33] Wan & Ciucci 2020 · [39] Hao 2019 *PRApplied* · [49] Wang P. 2019 | 서론 목록 | 행 0 · 우선순위 낮음 |

⚠ 목록 오기: [41] 쪽 "21929"(↔ 121929) · [29] "10540"(↔ 105407) · [19] "Larcht'e" · [17] "Z. Physi. Chem." · [44] 연도 "(2011)"(권 159 = 2012) — D14.

**4차 묶음 13 편과의 관계**: 이 편은 **파일 57 Koerver 2018 *EES* 하나**를 인용한다([5] — 97호 · 교차). 나머지 12 편(Danilov 2011 · Firouz 2020 · Bielefeld 2023 · Schmidt 2024 · Khalik 2021 · Lu 2022 · Raijmakers 2020 · Kim 2019 · Deng 2021 · Danilov & Notten 2008 · Xie 2008 · Ansah 2021) 인용 0 — [10] 의 'A. Schmidt' 는 Kondrakov 2017 공저자 · [32] Tian · Qi 2020 은 Tian & Qi 2017 과 다른 편.

---

# 인용 대조

## 1. 이 편을 지목 · 인용한 우리 digest — 그 쓰임 ↔ 이 편이 실제로 주는 것

| digest | 쓰임(digest 전사) | 이 편 | 판정 |
|---|---|---|---|
| 26호 `iwakiri2024_new-ssb-model-parameter-estimation-sensitivity` :388 | 후속 ★ [14] "박막 역학-전기화학 결합 — 12호가 재인용한 'Shao et al. — contact area parameter' 와 같은 편인지 미확인" · Q1 | 박막 결합 ✅ · 같은 편 ❌ · Q1(접촉 정량) 0 | 지목 이유 앞 절반 ✅ · 뒤 절반 ❌ · 축 Q1 → 실제 기여는 Q6 · Q3 · Maxwell(모형판) |
| 12호 `kouhestani2022_phm-solid-state-batteries-perspective` :210–218 · :509 | "Shao et al. … contact area … 1-D Newman … 0.4–1 MPa" — 12호 해석 [63] = *Energy* 239 | 이 편 아님(위 (a)) | 12호 해석 ✅(이 편이 [41] 로 *Energy* 239 를 인용) |
| 94호 `schmidt2024_nitsche-contact-delamination-resolved-ssb-cathode` :713 · :742 · :756 | "원장의 Shao 행(파일 63)과 다른 편 — 서지로만" | 원문으로 확정 | ✅ |

26호 본문에서 [14] 가 어느 문장에 쓰였는지는 26호 digest 에 전사 0(원 논문은 이 세션에서 다시 열지 않음).

## 2. 이 편이 인용한 우리 digest

- **97호** `koerver2018_chemo-mechanical-expansion-molar-volume-ocv-pressure-stress` — [5] · 위 (b) 5 · 그림 8 절. 97호 digest 의 판정 셋이 이 편에 그대로 옮아온다: ① 그림 2(b) 층상 산화물 ×≈3 의심(이 편 Ωc 는 그 위에서 ×≈1.9 더) ② 그림 2(a) 계열마다 첫 점 0 정규화(이 편 그림 8(a) 는 x 1.0 까지 — [5] 에 없는 구간) ③ 표 1 NCM111 E 199 · ν 0.25 = 이 편 표 I 값.
- **69호** `kondrakov2017_ncm111-ncm811-lattice-strain-particle-shrinkage-cracking` — [10] — 서론 한 자리(조성 → 부피 변화). 69호의 층위 대조(격자 −5.1 % ↔ 입자 −7.8 % · NCM811)는 이 편에 들어오지 않았다.
- **66호** `debiasi2017_ncm-ni-content-operando-xrd-lattice-volume-energy-density` — [11] — 같은 서론 자리. 97호 그림 2 의 NCM 계열 원자료.

---
# 곱 축퇴 처방 — 여든여섯 번째 적용 ([[assb-lampe-contact-product-degeneracy]])

## 입력 점검

| 단계 | 요구 | 이 편 | 판정 |
|---|---|---|---|
| **1단계** (16호) | `R` 과 `C` 를 같이 | EIS 0 · 이중층 0 · 저항 = 모형 i₀ 뿐 | ❌ |
| **2단계** (18 · 25호) | + 면적을 아는 대조군 | 1D 단위 면적 · 계면 "fully integrated" · 면적 변수 0 | ❌ |
| **3단계-a** (19호) | `Ea` | 등온 · T 하나(인쇄 333 K ↔ 계산 298 K) | ❌ |
| **3단계-b** (19호) | `C` 물리 상한 | — | ❌ |
| **4단계** (20 · 24호) | 시간 영역 | 정전류 한 율 · 휴지 0 · 확산 τ 1.15 · 0.50 s ≪ 540 s — 시간 정보 없음 | ❌ |
| 율 스윕 · `J^T J` 줄 | — | 율 하나 · OAT 표 II(β · γ — 지표 = 충전 끝 용량) | ❌ |

### ★ 곱 문장 — 셋 (`[인쇄]` → `[재현·대수]` → `[해석]`)

- ① `[재현·대수]` 면내 구속 아래 V_str = A·Δx · **A = (2/(9F))[E_c Ω_c² c_c^m/(1−μ_c) + E_a Ω_a² c_a^m (dy/dx)/(1−μ_a)] = 0.1858 V**(표 I) — 기계 매개변수 여섯이 전압에 **묶음 하나**로만 들어간다. 그 꼴은 OCP 의 정규 용액(Frumkin) 항 g(1 − 2x)(상수 차)와 같다 ⇒ `[재현]` [45] 곡선에 대해 응력 진폭과 OCP 모양 항은 같은 열(진폭 ×2.17 ≡ g 0.403 V — rms 35.6 → 11.7 mV) — **'전압이 맞는다' 는 결합 진폭도 그 기계적 구성(E · Ω · μ)도 정하지 않는다.**
- ② `[재현·대수]` σxx = −K(Δl_c + Δl_a) ≈ −**K_SE**·(Ω · μ 가중 순 팽창) — SE 강성(E_SE · l_SE · μ_SE)과 두 전극 팽창 차의 곱 · 전압 몫 −0.008 / +0.016 mV ⇒ 헤드라인 응력은 전압 관측에서 이득 ≈0(28호 예외 1 'β = 0' 과 같은 부류 — 관측 이득 0). 압력을 재지 않으면 이 곱의 어느 인자도 셀 곡선에서 안 보인다.
- ③ `[해석]` **'용량 손실' 이 평형 항의 차단 당김이면 — 같은 Li 재고 · θ · Q_material · η(i) 불변 · 율 무관 · 휴지 불변 — 곱 축퇴 처방의 4단계(시간 영역)도 그것을 못 가른다**(평형 항은 시간 상수가 없다). 가르는 조작은 응력을 바꾸는 것(압력 · 구속 해제 · 재가압 — [[assb-pressure-reapplication-separation-test]])뿐이다 — 우리 쌍(`LAM_PE` ↔ 접촉 손실)에 셋째 혼동원 'LAM 처럼 보이는 응력 평형 몫' 이 붙는다.

### ⚠ 이것이 곱을 푼 것은 아니다

- 모형 편 · 실험 0 · 열화 0 — 위는 인쇄 식 위 대수와 닫힌 꼴 재현이다. 면내 GPa 응력이 실셀에서 유지되는지(소성 · 균열 · 계면 미끄럼 · 입자 사이 공극)는 이 편 밖이고, 크기는 그 가정에 매달린다(격자 기준 Ωc 면 V_str 18 mV).
- 후보 메모(처방 표로 올리지 않음 · 결정 대기): **"'용량 손실' 을 LAM · 접촉으로 배정하기 전에, 같은 Li 재고에서 차단 도달을 앞당기는 평형 항(응력 Ω σ^h/F · 압력 ∂E/∂p)의 몫 — 율 무관 · 휴지 불변 · 응력 조작으로만 움직이는 몫 — 을 표기한다(103호 −39 % 전부 · 면내 자유면 0)"**.

---

# 보류 결정 (가)–(히) · (개)–(해) · (게)–(헤) · (갸)–(햐) · (겨)–(혀) · (교)–(쇼) — 이 편이 주는 근거 (결정 안 함)

**근거(강)**

- **(세)** 인쇄 매개변수 표의 재풀이 폐합 — 표 I 그대로(T 333 K · i₀ SI)면 저자 그림 rms 58 mV · T 298 K + c_Li⁺ mol L⁻¹ 면 0.58 mV(그림 4) · 0.10–0.33(10(c)) · 0.10–0.22 mV(10(g)) — 91 · 98 · 99 · 101호 다음 표본 · 미인쇄 규약 둘(온도 · 농도 단위)이 결과를 정한다.
- **(여)** 표에 적힌 값 ↔ 계산에 쓰인 값 · 출처 번호 거슬러 — T 333 ↔ 298 K('room temperature' 본문) · i₀ 농도 단위 · ρ_c 2.28 ↔ c^m 이 뜻하는 4.57 g cm⁻³ · Ωc '평균' 2.3 ↔ 운전 창 1.84 · 표 I 출처 "41–43" 묶음(값별 0) · [41] 쪽 21929 ↔ 121929.
- **(뇨)** 한 지면 그림들의 매개변수 상태 — 그림 4 · 5 · 6 · 7 · 9 · 10 · 12 는 한 상태(±1 %)로 닫힘 ✅ · 그림 8(b) 비선형 · 표 II γ · 그림 13 중량은 그 상태로 안 닫힘 · 경우 I 끝 그림 6 ↔ 10 0.6 % 차.
- **(셔)** 인쇄 식 ↔ 그림의 항 폐합 — 식 (24)–(25) 응력 인자는 기준점에서 ≡ 1 · γ 시험(표 II)에서 s2 항은 사실상 0(1.99 × 10⁻¹¹ ↔ 식 그대로 1.5 × 10⁻²) · 식 (8) 확산 항 · 식 (64) SE 부호 · 식 (20)–(21) i^s2 부호(D16).
- **(퍄)** 유도 열역학량의 기준 · 몰 기준 — 모형 입력판: [5] V̄m(97호 ×3 의심) → 이 편 곡선(+0.5–1.06 · x 0.94–1.0 외삽) → 표 값 2.3 — 격자 ΔV/V 대비 양극 ×≈6.7–7.5 · 음극 ×1 — 두 전극이 다른 기준.
- **(텨)** '실험 검증' 그림의 자료 경로 — [45] 다른 연구실 · Li 금속 ASSB(제목) · 셀 정보 · 옮긴 방법 · SOC 정규화 0 · 모의가 4.03 V 차단을 넘어 그려짐 · 실험 곡선 = 꺾은선(디지타이즈로 읽힘).
- **(탸)** 요약 수치 ↔ 표 · 그림 — '1.71 %' ↔ 2.66 % · '+1.72 %' ↔ +1.29 % · '−39.13 %' ↔ −38.73 % · 'around 0 MPa' ↔ −0.63 MPa · 초록 · 결론 '79.33 %' 조건 떨어짐 · 결론 'm should be greater than mzs'(부호 반대).
- **(댜)** 모형 '스택 압력' 의 구속 강성 · 압력 이력 — 정변위 셸 + 면내 강체 · 예압 0 · 출력 σxx(SOC 에 선형 · 끝 −0.60 MPa) · 강성 = SE 99.87 % · 스페이서 = 직렬 컴플라이언스(그림 12 ✅).
- **(치)** 모형 결론 옆 배제 가정 — 'Ω → 용량'(−39 % · +1.72 %) 전부가 면내 강체 구속 위(풀면 0) · σxx 크기는 고분자형 SE 강성 위(무기 SE 면 ×100–200) · '압축 응력으로 홀더 대체' 는 셸 구속 위 · '비선형에도 0 근처' 는 선형 Ω 가정 위.
- **(펴)** 출력에 안 보이는 성분 — 헤드라인 σxx 의 전압 몫 0.01 mV · 전압에 보이는 V_str 은 OCP 모양 항과 같은 꼴(R17) — '전압 일치' 에서 응력 성분 라벨로 넘어갈 수 없다.
- **(이)** 모형 값 인용 규칙 — 83호 판의 둘째 표본: 이원 고분자형 SE(E 0.14 GPa · 'LiTFSI') 결과를 결론에서 "inorganic (oxide or sulfide) SEs" 로 확장 · GPa 응력 값이 미인쇄 경계 가정(면내 구속 [40])의 것 · 표 I 출처 묶음.

**근거(중)**

- **(노)** 양극 부피 변화의 층위 — 모형 입력이 격자의 ×≈7 · 층위를 격자로 맞추면 σxx −0.60 → −1.16 MPa(방향 같고 크기 ×2) · zero-stress Ωc 는 격자의 ×14.
- **(태)** 모형 경계 압력 ↔ 셀 압력 사상 — 이 편은 두께 방향 σxx(셀 압력 축)와 면내 σ_h(전위 축)를 둘 다 계산 · 사상 = 1D 구속 대수(우리 재현) · 둘이 ×≈5000(0.6 MPa ↔ 3.16 GPa).
- **(에)** 속도 상수의 i₀ 환산 — k 단위 m^2.5 mol^-0.5 s⁻¹(SI 농도) ↔ 그림은 c_Li⁺ mol L⁻¹ 로만 닫힘 → i₀ 0.24–2.3 A m⁻²(0.024–0.23 mA cm⁻²) ↔ 인쇄 단위 7.5–73 A m⁻².
- **(체)** 평형 곡선의 출처 층위 — 이상 격자기체 꼴 + V^r 3.8 V(양극) · 측정 OCP 0 · 그 OCP 가 V_str 과 같은 꼴의 자유도를 품는다.
- **(먀)** 지목 이유의 기구 층위 — 26호 · 원장이 '접촉 면적 파라미터' 후보로 지목 → 실제는 Ω · μ · 구속의 응력 모형(접촉 0) — 도착 뒤 지목 이유를 '박막 응력 결합(Q6 · Maxwell 모형판)' 으로 고쳐 적을 자리.
- **(햐)** '계산 ↔ 실험 일치' 의 측정 몫 · 비교 축 — 측정 = 다른 셀 곡선 하나 · 비교 축 = 정규화 SOC · 일치에서 응력 항의 몫은 OCP 모양과 갈리지 않음(R17).
- **(제)** 모형 '일치' 의 끝 용량 잔차 — 두 곡선을 SOC 1 끝에서 맞춰 놓은 정규화 비교 · 모의는 차단 넘어 그려짐 · 끝 용량 비교 0.
- **(캐)** stack pressure 명목 ↔ 계측 — 모형판: '0.6 MPa' 는 계측도 명목 입력도 아닌 출력(반력).
- **(뱌)** 재매개화 · 묶음의 최소성 — 기계 매개변수 여섯 → 전압 묶음 A 하나(우리 대수) · 저자는 묶음을 세우지 않음.

**약**: **(하)** ① D4 구속 형식 — 정변위 + 면내 강체 모형 표본 · **(며)** "substantiates the applicability"(그림 4 하나) · **(냐)** 초록 · 결론의 조건 탈락('79.33 %') · **(대)** C-rate 인쇄 0(`[재현]` 6.56 C · 양극 x 0.98 → 0.48 기준) · **(혀)** 고분자 SE 이원 Nernst–Planck(Grazioli [38])를 'binary solid electrolyte' 로 · **(교)** V_ove 를 'thermodynamic loss' 로 부름. **(쿠)** 재지목 — Yamamoto M. 2020 *JPS* 473, 228595([47]) → 59 · 60 · 88 · 103 = 4 · 원장 행 0 그대로(등록 판단 대기). **(마)** 근거 0 · **(라)(바)(사)** 결정 · 반영됨 · 나머지 근거 0 — **결정 안 함**.

## 새 판단 거리 (넷 — 글자는 호출자가 붙인다)

1. **면내 구속 응력 성분의 표기** — 박막 · 1D 역학 모형의 응력을 카드 · 개념 · 합성 truth 로 옮길 때 두께 방향(σxx — '스택 압력' 형) · 면내(σ_yy = σ_zz — 구속 가정의 반력) · 정수압(σ_h — 평형 전위 · i₀ 에 들어가는 것)을 갈라 적고, 전압 · 용량 결론이 어느 성분 · 어느 구속 가정에서 오는지 적게 할지 — 103호: σxx 0.6 MPa(헤드라인 · 전압 몫 0.01 mV) ↔ σ_h,c 3.16 GPa(V_str 91 mV · 용량 −39 % 의 원인 · 면내 자유면이면 0).
2. **부분 몰부피(Ω) 입력의 층위 사슬 표기** ((퍄) · (노) 의 모형 입력판으로 묶어도 됨) — Ω 를 모형 입력 · 합성 truth 로 옮길 때 격자 ΔV/V(측정) → V̄m 곡선(97호 ×3 의심) → 모형 상수(평균 구간 · 외삽 구간)의 사슬과 단마다 배수, 두 전극의 기준이 같은지 적게 할지 — 103호: 양극 ×≈6.7–7.5 · 음극 ×1.
3. **모형 · 측정의 '용량 변화' 기구 표기 — 차단 당김(평형 항) ↔ 물질 · 재고 손실** — 'capacity reduced by X %' 를 LAM · LLI · 겉보기 용량으로 옮기기 전에 같은 Li 재고에서 차단 도달이 앞당겨진 몫(율 무관 · 휴지 불변 · 응력 조작으로만 움직임)인지 적게 할지 — 103호: −39.13 % 전부가 V_str(Ω σ_h/F)의 당김(η · θ · Q_material 불변).
4. (선택) **결합 항의 관측 꼴 표기 — '전압 일치' 를 결합의 검증으로 옮길 때** ((펴) · (쟈) 의 결합판으로 묶어도 됨) — 결합 항(응력 · 온도 · 압력)이 관측(V–SOC)에 들어가는 꼴이 기존 자유도(OCP 모양 · V^r · 정규 용액 항)와 같은 열이면 그 '검증' 은 결합 진폭을 정하지 못한다고 적게 할지 — 103호: V_str ≡ 0.1858 Δx · 진폭 ×2.17 로 rms 35.6 → 11.7 mV.

---

# 어긋남 (D) — 지면 안에서 서로 맞지 않는 것

| # | 어긋남 | 근거 |
|---|---|---|
| **D1** | **T** — 표 I 333 K(넷) ↔ 본문 "T is the room temperature"(p. 3) ↔ 그림이 닫히는 T | `[재현]` 그림 10(c) RT/F 0.02556–0.02568 V → 296.6–298.0 K · 그림 4 rms 0.58(298 K) ↔ 10.0 mV(333 K) |
| **D2** | **i₀ 의 농도 단위** — 식 (24)–(25) · k 단위(SI) ↔ 그림 10(g) | `[재현]` 인쇄 그대로 V_ove 1.4–4.7 mV(rms 55–57) ↔ c_Li⁺ mol L⁻¹ 이면 rms 0.10–0.22 mV |
| **D3** | "the maximum relative error is 1.71%" ↔ 그림 4 | `[도표·벡터]` 최대 2.66 %(SOC 0 · 96 mV) · 1.72 % = SOC 0.90 국소 최대 · SOC < 0.03 에서 >1.71 % |
| **D4** | 차단 4.03 V(Parameters) ↔ 그림 4 모의 4.150 V(SOC 0.993)까지 | `[도표·벡터]` 4.03 V 교차 SOC 0.936 = 그림 5 · 10 의 충전 끝 |
| **D5** | "optimizing Ωa increases the battery capacity by 1.72%" ↔ 그림 · 재현 | 그림 10(a) 0.9365 → 10(b) ≈0.9486(+1.29 %) · `[재현]` +1.33 % · +1.72 % 는 어느 경우와도 안 맞음(Ωa 1.15 면 +1.6–1.85 %) |
| **D6** | "the stress still fluctuates around 0 MPa when Ωa is 2.064" · "little difference" · "The model is also valid for nonlinear volume expansion" ↔ 그림 8(b) | `[도표·벡터]` 끝 −0.629 MPa(기준 불균형 −0.60 과 같은 크기) · `[재현]` 적분 정의면 −0.11 MPa(같은 부호 · 1/5.6) — 구현 미인쇄(G7) |
| **D7** | 결론 "tensile stress is not allowed, that is, m should be greater than mzs" ↔ 본문 p. 7 "m > mzs, σxx > 0 … not recommended" · 그림 3 | 부등호 반대 — 본문 · 그림 기준이면 m ≤ m_zs |
| **D8** | "adjusting Ωc can reduce the battery capacity by about 39.13%" ↔ 그림 | 그림 10(a) 0.5738/0.9365 = −38.73 % · `[재현]` −39.02 %(0.4 %p 안 — 경미) |
| **D9** | 표 I ρ_c 2.28 g cm⁻³ ↔ c^m 47408 mol m⁻³(4.57 g cm⁻³ — `[재현·외부 원자량]`) · 그림 13 중량 손실 | 그림 0.102 % ↔ 표 I ρ 0.176 %(같은 부피 규약 0.187 %) — 그림을 내려면 셀 평균 ≈2.11 g cm⁻³ |
| **D10** | 표 II γ^s1 6.91 × 10⁻³ · γ^s2 1.99 × 10⁻¹¹ ↔ 식 (24)–(25) | `[재현·가정]` 같은 방법 · 같은 x_n 으로 β 둘은 재현(±1.5 %) · γ 는 2.02 × 10⁻² · 1.52 × 10⁻² — s2 응력 항이 구현에서 사실상 빠진 것으로 읽힘 |
| **D11** | 그림 8(a) "The data in ref. [5]" ↔ [5] 그림 2(b) NCM-111 | 중간 x(0.45–0.93) +0.46–1.06 cm³ mol⁻¹ · x 0.94–1.0 은 [5] 에 없음(이 편 2.9–3.65) · 저 x 는 ±0.1 |
| **D12** | 표 I Ωc 2.3 = "the average partial molar volume"(p. 10) ↔ 그림 8(a) 의 운전 창 평균 | `[재현]` x 0.488–0.98 1.84 · [0.25, 0.93] 2.31 · 전 구간 2.56 — 평균 구간 미인쇄 |
| **D13** | 기호 — 그림 1 "u(x₁) = 0" ↔ 식 (52) u(−l_sp) · 그림 5(a) 축 "Δl^dis" ↔ 본문 'dif' | x₁ 정의 0 · 같은 양 다른 첨자 |
| **D14** | 참고문헌 서지 — [41] 쪽 "21929" ↔ 12 · 94호 "121929" · [29] "10540" ↔ 원장 105407 · [44] "(2011)" ↔ 권 159(2012) · [19] "Larcht'e" · [17] "Z. Physi. Chem." · [12] 연도 2019 ↔ 원장 2020 | p. 13 목록 |
| **D15** | 서론 "Yamamoto et al. studied the cycling performances … 17% higher" — 인용 번호 0 | 같은 저자 [47] 은 p. 9 응력 · 균열 문장에만 |
| **D16** | 식 부호 · 항 — 식 (8) 확산 항 −F(D_Li⁺ − D_X⁻)∂c/∂x 빠짐(식 9–11 은 그 항이 있어야 나옴) · 식 (5) · (20) · (21) 의 i^s2 ↔ p. 7 "i = is1 = −is2"(글자 그대로면 식 16 · 염 보존과 모순) · 식 (64) SE 항 (σ^s1 − σ^s2) ↔ 식 (26) − (27) 의 (σ^s2 − σ^s1) | `[재현·대수]` · 크기: 식 (64) 차 ≈10⁻⁷ V · 구현은 보존형으로 읽힘(그림 10(c) 절편 +0.70 ↔ 정상 염 구배 +0.63 mV) |
| **D17** | 초록 · 결론 "the stress of the cell can be reduced by 79.33%" — 조건(E_sp 1 MPa · l_sp 100 nm) 탈락 · 본문 "about 0.73%"(E_sp 500 MPa)의 l_sp 미인쇄 · 표 I l_sp "0 ∼ 200" ↔ 그림 12 · 13 축 0–150 nm(경미) | `[재현]` 79.36 % · 100 nm 면 0.76 % |

---

# 이 편이 우리 프로젝트에 주는 것 (정리)

- **'모형의 용량 손실' 이 물질 손실이 아닐 수 있다** — 이 편의 −39 % 는 같은 Li 재고에서 응력 평형 항이 차단을 당긴 것(우리 닫힌 꼴 — η · θ · Q_material 불변 · 율 무관 · 휴지 불변). 전압 기반 용량 · OCV 맞춤에서 이것은 `LAM_PE` 와 같은 서명이다 — 우리 `degradation-degeneracy/` 물음("곡선이 맞는다 ≠ 분해가 맞다")에 셋째 혼동원(응력 평형 몫)이 붙는다 · 우리 수치는 `degradation-degeneracy/docs/RESULTS*.md` 정본(옮기지 않음).
- **결합 항은 OCP 모양과 같은 꼴로 관측된다** — V_str = A·Δx(기계 매개변수 여섯의 묶음 하나) ≡ 정규 용액 항 — 이상 OCP 를 쓰는 모형에서 '응력 결합' 과 'OCP 모양' 은 V–SOC 하나로 갈리지 않는다(진폭 ×2.17 로 rms ×1/3). 측정 OCP(반쪽 셀)를 먼저 고정해야 결합 진폭에 정보가 생긴다(`[해석]`).
- **헤드라인 응력(σxx)과 전압의 응력(σ_h)은 ×5000 다르다** — '스택 압력 0.6 MPa' 는 SE 강성 하나의 산물이고 전압에 0.01 mV · 전압을 움직인 것은 면내 구속 가정의 GPa 응력 — 모형 압력 값을 압력 창 · 합성 truth 로 옮길 때 성분 · 구속을 같이 적어야 한다.
- **부분 몰부피의 층위 사슬** — 97호 ×3 의심이 하류 모형 입력으로 옮아 ×≈7 이 된 표본 — 합성 truth 의 Ω · ΔV 입력은 격자 · 입자 · 전극 층위와 몰 기준을 같이 적어야 한다(§3-b (노)(퍄)).
- **12호 '접촉 면적 파라미터' 계보의 정리** — 그 매개변수는 *Energy* 239(같은 연구실 앞 편 · 이 편 [41])에 있고 이 편에는 없다 — Tian & Qi 2017 → *Energy* 239 → 9호 Huo 2025 계보의 둘째 고리는 아직 미열람.
- **이 편이 주지 않는 것**: 실험 · 측정 OCP · 접촉 · 박리 계산 · 열화 · 사이클 · LAM · LLI · 매개변수 추정 · 식별성 계산 · 반복 · 원자료 · 코드 — 그리고 103 편 누적 `θ(N)` 0.

---

# 후속 후보 (원전 우선 — 지목 수는 위키 digest 의 후속 절 grep 으로 센 값)

| 등급 | 서지 (PDF 목록 번호) | 지목 (후속 절) | 왜 | 축 |
|---|---|---|---|---|
| ★★★ | Shao Y.-q., Liu H.-l., Shao X.-d., Sang L., Chen Z.-t. 2022 — *Energy* **239**, 121929(인쇄 "21929" — [41]) | 12 · 94 · **103** = **3**(재지목) | **이 편 표 I 매개변수 출처 + 12호 '접촉 면적 매개변수 · 1-D Newman · 0.4–1 MPa' 의 실제 자리** — (a) 판정의 남은 절반(그 편 지면에 접촉 면적 변수 · 압력 의존이 실제로 있는가) · 같은 연구실의 다공 전극판 · Ωc 2.3 · Ωa 4.17 의 출처 후보 | Q1 · Q6 · Q3 |
| ★★★ | Yamamoto M., Terauchi Y., Sakuda A., Kato A., Takahashi M. 2020 — *J. Power Sources* **473**, 228595([47]) | 59 · 60 · 88 · **103** = **4**(재지목 · 원장 행 0 — §3-b (쿠) 대기) | 다른 압력에서 부피 변화 ↔ 성능 · 미세구조 실측(Si/NMC111 ↔ 흑연/NMC111 · 38 사이클 '17 % higher' — 이 편 서론의 번호 없는 문장의 원전으로 읽힘) — 이 편 모형이 '역학 불균형' 이라 부른 것의 실험판 | Q6 · Q1 |
| ★★ | Song X., Lu Y.J., Wang F.H., Zhao X., Chen H.S. 2020 — *J. Power Sources* **452**, 227803([34]) | **103** = 1(새) | **확장 BV(식 23–25 — 응력 → i₀ · γ)의 원전 · 박막 ASSB 굽힘 결합 모형** — 표 II γ 불일치(D10)를 원 식으로 대조 · 'contact mechanics modeling process' 의 실제 내용 | Q3 · Maxwell |
| ★★ | Zhang Z., Wang J., Zhang S., Ying H., Zhuang Z., Ma F., Huang P., Yang T., Han G., Han W.-Q. 2021 — *Energy Storage Mater.* **43**, 229([45]) | **103** = 1(새) | **그림 4 '검증' 곡선의 원전** — 셀 조성(Li 금속 · 양극) · 온도 · 율 · 사이클 · 용량 정규화를 확인해야 그림 4 가 무엇과 무엇의 비교인지 정해진다(G1 · §3-b (텨)) | Q3 |
| ★★ | Grazioli D., Verners O., Zadin V., Brandell D., Simone A. 2019 — *Electrochim. Acta* **296**, 1122([40]) · Grazioli D., Zadin V., Brandell D., Simone A. 2019 — *Electrochim. Acta* **296**, 1142([38]) | **103** = 1(새 · 두 편 한 행) | **면내 구속 ε_yy = ε_zz = 0(식 37)과 SE 이원 Nernst–Planck(식 6)의 출처** — 이 편 전압 · 용량 결론 전부가 면내 구속 위(판정 3) · 고분자 SE 매개변수(E 0.14 · Ω_Li⁺ 3.95 · Ω_X⁻ 1.38) 출처 후보 | Q6 · Q3 |
| ★★ | Strauss F., de Biasi L., Kim A.-Y., Hertle J., Schweidler S., Janek J., Hartmann P., Brezesinski T. 2020(인쇄 2019) — *ACS Mater. Lett.* **2**, 84([12]) | 87 · **103** = **2**(재지목) | 준영변형 NCM — 이 편 논리로는 Ωc → 0 이 m ≪ m_zs(더 압축)인 반대 방향 설계 · 부피 변화 노브를 끄는 실측 대조군 | Q1 · Q8 |
| ★ | Doux J.-M. … Meng Y.S. 2020 — *J. Mater. Chem. A* **8**, 5049([9]) | 10 · 39 · 81 · 87 · **103** = **5**(재지목) | 이 편 서론 "stack pressure did not significantly influence the cyclability … relatively low stack pressure" 의 근거 — 원장 행 내용(제조 압력 50 ↔ 150 MPa)과 같은 문장인지 확인 | Q6 |
| ★ | Fabre S.D., Guy-Bouyssou D., Bouillon P., Le Cras F., Delacourt C. 2012 — *J. Electrochem. Soc.* **159**, A104([44] · 인쇄 2011) | 98 · 99 · 100 · **103** = **4**(재지목) | 박막 1D 모형 계보 둘째(CEA) — 이 편 '전극 상 전위 강하 0' 가정의 출처 · 두 박막 계보의 다리 | Q3 · Q4 |
| ★ | Li R., Ren D., Guo D., Xu C., Fan X., Hou Z., Lu L., Feng X., Han X., Ouyang M. 2019 — *J. Electrochem. Soc.* **166**, A4106([42]) | **103** = 1(새) | 표 I 매개변수 출처 · 폴리우레탄 스페이서 근거 — 흑연 Ωa · E · 스페이서 값의 원전 후보(대형 액체 셀 부피 변형) | Q3 · Q6 |
| ★ | Li Q.F., Wang Y.N., Li H., Lian C., Wang Z.K. 2021 — *Int. J. Energy Res.* **45**, 3913([43]) | **103** = 1(새) | 표 I 매개변수 출처 — Ωc 2.3 · NCM111 값의 원전 후보(양극 입자 충전 응력) | Q3 · (퍄) |
| ★ | Hao F., Wang W.X., Mukherjee P.P. 2020 — *J. Electrochem. Soc.* **167**, 080513([35]) | **103** = 1(새) | Li 금속 SSB 역학–전기화학 · '저강성 완충' · 식 (57)(SE 확산 두께 0) 근거 — 같은 연구실 2018 편(§3-b (추))과 다른 편 | Q6 |
| ★ | Tian H.-K., Chakraborty A., Talin A.A., Eisenlohr P., Qi Y. 2020 — *J. Electrochem. Soc.* **167**, 090541([32]) | **103** = 1(새) | SE 분해가 만드는 응력 — Tian & Qi 2017(원장 ★★★)과 같은 연구실의 응력 편 · 계면 응력 크기 대조처 | Q1 · Q6 |
| ★ | He Y.M., Lu C.Y., Liu S., Zheng W.J., Luo J.Y. 2019 — *Adv. Energy Mater.* **9**, 1901810([6]) | **103** = 1(새) | 이 편 "poor contact area"(⁶,⁵¹) · 응력 → 파괴 · 계면 저항 사슬의 출처 — 접촉 손실의 역학 원인 종설 | Q1 |
| ☆ | [1]–[4] · [7] Gupta 2018 · [8] Kim D.H. 2019 · [13] Ohno 2019(원장 L226 — 87) · [14] · [15] · [16] · [17]–[19] Li–Oriani–Darken · Larché–Cahn · [20] Zhang–Shyy–Sastry · [21]–[27] · [28] Bucci 2017(원장 L450) · [29] Bucci 2018(L460) · [30] Yu 2019(L461) · [31] · [33] Wan & Ciucci · [36] Randau 2020(L225) · [37] Bohn · [39] Hao 2019 · [46] Jiang · [48] Mukhopadhyay(L360) · [49] · [50] Azizi · [51] Wang S. | 행 없음 | 서론 목록 · 이론 원전 · 방법 · 기존 행(재지목 안 함) | — |

**지목 누락 0(새로)** — 이 편 51 번호 중 ★ 이상인데 원장 행이 없던 편이 앞 호 후속 절에 있는 경우는 **[47] Yamamoto 2020 하나**이고, 그것은 88호가 이미 '지목 누락' 으로 적고 §3-b **(쿠)** 가 등록 여부를 묻는 중이다(새 누락 아님 — 이 편은 재지목만). 등급 칸 없는 옛 후속 표에만 있던 편 0. **흡수된 편(교차)**: [5] = 97호(4차 묶음 파일 57) · [10] = 69호 · [11] = 66호 — 셈 밖. **4차 묶음 도착 편**: [5] 하나(파일 57 · 흡수됨).

---

# 이 digest 가 주장하지 않는 것

- **이 편의 모형이 틀렸다고 하지 않는다** — 인쇄 식은 한 매개변수 상태로 저자 그림 열 장을 다시 낸다(rms ≤0.6 mV · ±1 %); 걸린 것은 표 I 과 계산의 두 규약(T · i₀ 농도 단위) · 요약 문장의 자릿수 · 비선형 · γ · 중량 그림 · 결론의 부등호 · 면내 구속 가정의 무게다.
- **면내 GPa 응력이 실셀에서 생긴다고도, 안 생긴다고도 하지 않는다** — 그것은 이 편의 구속 가정(식 37 · [40])의 귀결이고, 소성 · 균열 · 계면 미끄럼으로 얼마가 남는지는 이 편 밖이다. 반사실(면내 자유 · 무기 SE · 격자 Ωc)은 인쇄 식 위의 `[재현·가정]` 이다.
- **'응력 평형 몫 = `LAM_PE` 서명' 을 측정 사실로 쓰지 않는다** — 모형의 평형 항 대수(`[재현·대수]`)이고, 실셀에서 그 몫의 크기 · 존재는 시험된 적이 없다.
- **97호 그림 2(b) 의 ×3 을 확정하지 않는다** — 97호 digest 의 의심(산출법 미인쇄)을 이 편 입력으로 따라간 것이고, 격자 대비 ×6.7–7.5 는 [5] 그림 2(a) 화소 판독(첫 점 정규화 폭 포함) 위의 계산이다.
- **이 편의 그림 8(a) 가 [5] 와 다른 이유를 정하지 않는다** — 디지타이즈 · 평활 · 다른 그림 · 외삽 중 어느 것인지 지면 0.
- **[45] 와 63호가 같은 셀이 아니라는 것 외에 [45] 의 내용을 말하지 않는다** — 제목(인쇄)까지다 · 원문 미열람.
- ***Energy* 239 에 접촉 면적 매개변수가 있다고 확정하지 않는다** — 12호 재인용 · 그 편 제목(인쇄)까지 · 원문 미열람.
- **이 편을 Q4 · Q1 칸 이동 근거로 쓰지 않는다** — 모형 · 식별성 계산 0 · 열화 · 접촉 0.
- **원 참고문헌(12 · 26 · 94 · 97호 인용분)을 다시 열지 않았다** — 대조는 각 digest 전사와 97호 그림 크롭(`raw/figures/koerver2018_…/fig_2.png`) 판독으로 했다.
