Repository: yonghoon7153-source/Yonghoon-DEM-DFT

# wiki/raw/ — 예외적 불변 원본층

이 리포의 불변 증거층은 **이미 밖에 있다**: `docs/data/`(측정 CSV·JSON) ·
litdb 정본(friendly-meitner) · `docs/reviews/findings.json` · git 이력.
그래서 이 폴더는 킷 원형과 달리 **예외 전용**이다:

- 들어오는 것: litdb 소관(논문)도 측정 데이터도 아닌 외부 자료 — 강연 전사,
  외부 레포 감사 노트 등.  `transcripts/` 등 하위 폴더에 날짜-슬러그로 저장.
- 규칙: 한번 저장한 파일은 수정 금지 (원본이 바뀌면 새 -v2 파일).  frontmatter 에
  `source_url` / `ingested` 를 적는다.
- 논문 PDF·digest 는 여기 넣지 않는다 → wiki/SCHEMA.md 경계 규칙 1 (litdb 정본).

File: wiki/raw/papers/shi2020_particle-size-ratio-cathode-utilization-assb.md (part 2 of 2)
---
- 전자 쪽: "excess (5 wt%) CNF is used to ensure sufficient electron percolation … A recent study has shown that without the conductive carbon additive, the electron percolation must be provided through CAM only, and becomes the limiting factor in cathode utilization.[13] … decreasing the CAM particle size improves the electronic percolation and the cathode utilization **according to our model**. This further highlights … and also demonstrates that our model applies to both electronic and ionic percolations." — [13] = **22호**. `[해석]` 전자 퍼콜레이션은 **계산하지 않았다**("demonstrates" 의 근거 계산 0).
- 탄소를 모형에 넣지 못한 이유: "would increase the number of particles in our model to the order of 10^10" — `[재현]` 상자 75–150 µm · 탄소 부피 몫 ≈12 %(5 wt% · ρ 1.52) · 입자 ≈40 nm 이면 10⁹–10¹⁰ — 인쇄 규모와 맞다.
- 일반화: "our results can be generalized to other active materials and conductors by converting the data from wt% to vol%. An example of this is shown in Figure 7b." (D3) · "very similar particle size effects will be observed when utilizing other types of SEs, such as Li7La3Zr2O12 garnet oxide … should be applicable to SSB anode composites" — 계산 · 실험 0.

## 결론 (p. 8)

- `[인쇄]` "cathode utilization in solid-state composites is percolation controlled, and … a larger ratio of the cathode to conductor particle size enables higher cathode loading … We demonstrated the possibility of preparing a solid-state cathode composite with liquid-cell-level cathode volume loading (≈50 vol%) by using large cathode particles (≈12 µm) and small SE particles (≈1.5 µm)."

## SI §1 · §2 (SI pp. 2–5)

- §1: 식 + 표 1 — `[인쇄]` "The properties of the SE and CAM used in this study were taken from the literature". §2: "when the box size was too small, the particle size distributions of the generated model deviated from the designed distributions. This deviation increased as the maximal particle size increased." · 네 모형 CAM : SE = 80 : 15 · "eleven cubic cathode boxes" · "Large errors were observed for L < 50 µm for the AM-5µm models and for L < 120 µm for the AM-12µm models."

# 어휘 집계 — 텍스트 층 · 줄 끝 하이픈 복원 · 본문(참고문헌 · 여백 띠 제외) | SI(SI 참고문헌 제외)

| 낱말 | 본문 | SI | 메모 |
|---|---:|---:|---|
| `utiliz` | 33 | 1 | |
| `percolat` | 35 | 0 | |
| `tortuos` · `shrink` · `volume change` · `evolv` · `expan` | **0** | **0** | 24호 명제의 낱말 전부 0 |
| `cycl`(cycle · cycling · cycled) | 7 | 2 | 사이클 축 아님(시험 서술 · First-cycle) |
| `rest` · `relax` | **0** | 0 | 셀 안 휴지 0 |
| `rate`(낱말) · `C-rate` | **0** | 0 | 율은 "0.05 mA cm−2" 한 번 |
| 충전 용량(`charge capacit`, discharge 제외) · `Coulombic` · `efficiency` | **0** | 0 | 충전 · CE 는 그림에만 |
| `discharge capacit` | 9 | 0 | |
| `contact` | 7 | 4 | `contact area` 3 — 전부 논의의 향후 과제 |
| `pressur` · `MPa` | 8 · 6 | 0 | |
| `kinetic` | 2 | 0 | "kinetic energy"(DEM) · "kinetic contributions"(논의) |
| `diffus` | 5 | 0 | |
| `impedance` | 1 | 1 | SE 망 임피던스(논의) · SE 펠릿 σ(표 S3) |
| **`identif` · `sensitiv` · `uncertain` · `uniqu` · `fit`** | **0** | **0** | (`identification` 1 = ORCID 문장) |
| `±` · `error` · `reproduc` | 0 · 0 · 1 | 0 · 2 · 0 | reproduc 1 = 라이선스 문장 · SI error 2 = 상자 크기 오차 |
| `isolat` · `inactive` · `active` | 3 · 3 · 20 | 0 · 0 · 4 | isolat 은 전부 "isolated SE percolating network"(시각화 분리) |
| `thickness` · `porosit` · `temperature` · `°C` | 0 · 2 · 0 · 0 | 0 | |
| `LAM` · `LLI` · `degradation` | 0 · 0 · 1 | 0 | degradation 1 = "degradation of capacity at high cathode loading"(열화 아님) |

# Q1~Q8 판정 (닻 페이지 수집 지침)

| Q | 판정 | 근거 |
|---|---|---|
| Q1 정량 | **없다 — `θ(N)` 0/77 · 층 하나(신품 정적 `θ₀` 의 계산판 — 이온 반쪽)** | DEM 압착 한 시점 · 실험 첫 사이클만 · `[도표]` 충 ↔ 방 비대칭(§(a)) |
| Q2 독립 관측 | **없다** | SEM 분말 · SE 펠릿 σ · 모형 ↔ 방전 대조뿐 |
| Q3 라벨 층위 | computed-geometric(이진 · 부피 가중 · 기준 미인쇄) + measured-electrochemical(첫 방전 · 셀 1 · 오차 0) + 닻 곱 + 미인쇄 입력 | 어긋남 18 건(§D) |
| Q4 유일성 | **0/77 — 예순아홉 번째 성질** | 판정 먼저 표 · `identif` · `sensitiv` · `uncertain` · `fit` 0 |
| Q5 Li-In | **없다(층 하나 — In 박 · 창 표기 어긋남)** | 인쇄 "2–3.7 V versus In" ↔ 그림 1.40–3.70 V — `[해석]` 하한 "2" 는 vs Li 일 수 있다(Li-In ≈0.62 V 는 이 편 인쇄 0 — 위키 관례값) |
| Q6 압력 | **보고 · 통제 — 스윕 0** | 100 · 200 · 200 MPa 제조 · ≈5 MPa 운전 · DEM 200 MPa 한 점 |
| Q7 dead Li | **해당 없음** | In 박 |
| Q8 화학 · OCP | **층 하나 — 첫 사이클 V–Q(열 셀)** | OCV 0 · 저 θ 셀 평탄 소실 · 두 NMC 공급처 |

# ★ (a) 이용률 — 정의 · 측정 · 검증

## 모형의 θ — 식 하나와 성질 넷

`θ_CAM = V_CAM^active / V_CAM` (active ⟺ CAM 원천 → SE 입자만 거쳐 → 바닥 경계(= 벌크 SE 층 · 분리막 쪽) SE 목표로 가는 경로 ≥ 1).

1. **이진 · 입자 단위** — 경로 하나면 입자 부피 **전부**가 활성이다. 접촉 면적 · 접촉 수 · 경로 길이 · 경로 저항은 결과에 안 들어간다(최단 경로는 뽑지만 인쇄 · 사용 0).
2. **부피 가중** — 큰 입자 하나의 연결이 작은 입자 여럿보다 무겁다. `[해석]` 논의의 "큰 CAM 이 SE 망에 닿을 확률이 높다" 는 이 척도에서 **정의상 유리**하게 계산된다.
3. **이온 반쪽** — CNF 는 모형 밖("excess" 로 충분하다고 가정) · CAM–CAM 경로(고체 확산) 제외. 01호 `θ_AM`(전자 클러스터 · 집전체 쪽 · Hoshen–Kopelman · 복셀)과 **다른 반쪽**이고, 01호 `θ_SE`(이온 클러스터의 SE 부피)와도 다르다 — "이온 클러스터에 닿은 CAM 부피" 라는 **셋째 정의**다.
4. **정적** — 200 MPa 압착 뒤 정지 상태 하나. 운전 압력(≈5 MPa)으로의 이완 · 충전 수축 · 사이클 0.

## 실험의 "이용률" — 무엇을 나눴나

`θ_exp = Q_dis(첫 방전 · CC · 0.05 mA cm⁻² · ≈1.40 V 까지) / 155 mAh g⁻¹`. 155 는 `[인쇄]` "largest experimental specific capacity observed" — `[도표]` 그려진 실험 점의 최댓값은 **154.1**(6d · 70 wt%/1.5 µm)이고 60 wt% 셀은 151.4–152.5 다(155 는 그려지지 않은 셀이거나 반올림 · D10).
3항 분해([[assb-apparent-capacity-decomposition]])로 쓰면 `Q_dis/155 = θ · η(i) · (Q_material/155)` — 닻 155 는 "가장 좋은 셀의 `η·Q_material`" 이고, 모형은 그중 `θ` 한 인자만 계산한다.

## `[재현]` 셀 사양 — 적재 · 율 · 두께 · 부피 분율

| f_CAM (wt%) | NMC 적재 (mg cm⁻²) | 공칭 용량 @155 (mAh cm⁻²) | C-rate(0.05 mA cm⁻²) | 두께 Φ 0 / 0.1 / 0.2 (µm) | DEM 두 상 ψ (CAM/(CAM+SE) vol) |
|---|---:|---:|---:|---|---:|
| 60 | 5.97 | 0.93 | **C/18.5** | 34.2 / 38.0 / 42.7 | 0.398 |
| 70 | 6.96 | 1.08 | **C/21.6** | 30.9 / 34.4 / 38.7 | 0.519 |
| 80 | 7.96 | 1.23 | **C/24.7** | 27.7 / 30.7 / 34.6 | 0.673 |

입력: ∅8 mm(0.503 cm²) · 복합체 "≈5 mg"(9.95 mg cm⁻²) · 밀도 표 1(4.85 · 1.87) + CNF 1.52(Fig. 7a 맞춤) · 공극 Φ 는 가정. 75 · 85 · 90 wt% 의 ψ = 0.591 · 0.766 · 0.874. 분리막 LPS 35 mg → 무공극 상한에서 ≥≈370 µm.
⇒ **"고적재" 는 CAM 분율(≈50 vol%)이지 면적 용량이 아니다** — 1 mAh cm⁻² 안팎(실용 3–4 mAh cm⁻² 의 1/3 이하) · 80 wt% 전극은 12 µm NMC **2.3–2.9 지름** 두께다.

## 모형 ↔ 실험 — 열 조건 (`[도표]`)

| # | NMC · LPS · f_CAM | λ | 모형 (155·θ) | 실험 방전 | 차 | 충전 끝(CV 포함) | CE |
|---|---|---:|---:|---:|---:|---:|---:|
| 1 | 5 · 8 · 60 | 0.625 | 87.2 | 75.8 | −11.4 | 152.4 | 0.50 |
| 2 | 5 · 5 · 60 | 1.0 | 127.9 | 122.8 | −5.1 | 183.4 | 0.67 |
| 3 | 5 · 3 · 60 | 1.67 | ≈155 | 151.4 | −3.6 | 214.8 | 0.71 |
| 4 | 5 · 1.5 · 60 | 3.33 | ≈155 | 152.4 | −2.6 | ≈205 | 0.74 |
| 5 | 5 · 3 · 70 | 1.67 | 153.4 | 137.6 | **−15.8** | 205.0 | 0.67 |
| 6 | 5 · 1.5 · 70 | 3.33 | ≈155 | 154.1 | −0.9 | ≈210 | ≈0.73 |
| 7 | 5 · 3 · 80 | 1.67 | 74.6 | 78.3 | +3.8 | 137.5 | 0.57 |
| 8 | 5 · 1.5 · 80 | 3.33 | 111.0 | 96.1 | **−14.9** | 147.7 | 0.64 |
| 9 | 12 · 3 · 80 | 4 | 134.3 | 127.8 | −6.5 | 186.8 | 0.68 |
| 10 | 12 · 1.5 · 80 | 8 | ≈141 | 141.1 | ≈0 | 186.6 | 0.76 |

`[재현]` 차 평균 **−5.7** · RMS **8.4** · 최대 **15.8 mAh g⁻¹**(θ 로 −0.037 · 0.054 · 0.10) · 모형 > 실험 8/10. 닻 근처(모형 ≥150) 넷을 빼도 여섯 점 RMS 8.5.
⚠ 조건당 셀 하나 · 오차 0 이라 이 차가 셀 산포인지 모형 편향인지 모른다.

## ★★ 충전(CV) ↔ 방전 비대칭 — 정적 θ 가 설명 못 하는 몫

통째 고립(`θ`)은 충전과 방전을 **같은 비율**로 깎는다 → CE 는 θ 와 무관해야 한다. 그림에서는:

- **CE 가 λ · f_CAM 과 함께 떨어진다** — 60 wt% 계열 0.74 · 0.71 · 0.67 · **0.50**(λ 3.33 → 0.625) · 80 wt%/5 µm NMC 0.64 · **0.57**.
- **CV(5 h)가 충전에 더한 몫이 저 θ 셀에서 크다** — `[도표]` CC 끝 → CV 끝: #7 +21.6 · #8 +19.3 mAh g⁻¹(충전의 13–16 %) ↔ #3 · #4 +10(≈5 %). 충전에서도 느린 몫(`η`)이 있고 CV 가 그것을 일부 거둔다 — 방전에는 CV 가 없다.
- **방전 모양** — 저 θ 셀(#7 · #8)은 평탄이 없고 3.0 V 위에서 방전의 **34 %** · 2.0 ↔ 1.4 V 사이에서 **10–12 %** 를 낸다(#3 · #9 · #10 은 1–2 %). `[해석]` 연결이 끊긴 입자를 빼기만 하면(θ) 남은 입자의 곡선 모양은 유지되고 활성 입자당 전류만 1/θ 배(여기서 ≈C/12)가 된다 — 이 정도 율에서 평탄 전체가 사라지는 것은 **수송 한계(η)의 서명**에 가깝다.
- `[해석]` 가능한 읽기 둘: ① **η** — 성긴 SE 망의 긴 · 좁은 경로로 연결된 입자는 CV 가 있는 충전에서는 따라잡고 CV 가 없는 방전에서는 컷오프에 먼저 닿는다 ② **한 사이클 안의 연결 변화** — 충전(탈리튬 · 수축) 중 약하게 이어진 입자의 접촉이 끊겨 충전은 됐는데 방전은 못 한다(24호가 매단 "수축 → 접촉 재배열" 과 같은 모양 · 4호가 같은 연구실에서 잰 기계 열화와 같은 방향). **이 편은 둘을 가를 입력(셀 안 휴지 · 율 · 다음 사이클)이 없다** — 저자 무언급.
- ★ **12 µm NMC 쌍** — 충전 끝이 **186.8 ↔ 186.6(같다)** 인데 방전은 127.8 ↔ 141.1(**13.3 차**) · 모형 θ 차는 0.044(≈7 mAh g⁻¹). 정적 연결 차이라면 충전에도 나타나야 한다 — `[해석]` 이 쌍의 λ 효과는 **방전 쪽에서만** 보인다(η 또는 동적 접촉 · 작은 SE 가 CAM 한 개에 더 많은 중복 접촉을 주어 수축에 견딘다는 가설과 양립 — 시험 0).

## ★★ 첫 충전 상한 검사 (65호 처방 — 보류 (저)) — 원전 DEM 에 대면

`θ₀ ≥ Q_ch/Q_ch,ref` (통째 고립된 입자는 CV 로도 충전 안 된다) · 기준 = #3 의 214.8(같은 5 µm NMC · λ 1.67 · 60 wt%).

| 셀 | 모형 θ | 첫 충전 비(하한) | 판정 |
|---|---:|---:|---|
| #1 60 wt% · λ 0.625 | 0.56 | **0.71** | ❌ 모형이 하한 아래(−0.15) |
| #2 60 wt% · λ 1.0 | 0.83 | 0.85 | 경계(−0.02 · 판독 폭 안) |
| #7 80 wt% · λ 1.67 | 0.48 | **0.64** | ❌ 모형이 하한 아래(−0.16) |
| #8 80 wt% · λ 3.33 | 0.72 | 0.69 | ✓ |
| 나머지 여섯 | 0.87–1.00 | 0.87–1.00 | ✓(12 µm 둘은 다른 NMC — 기준이 맞는지 모름) |

- ⇒ **가장 낮은 λ 두 셀에서 원전의 정적 θ 가 자기 첫 충전과 모순**이다 — 모형이 "고립" 이라 부른 CAM 의 일부가 실제로는 충전됐다. 25호 §4-2-3(같은 계열 DEM 의 "17 % 불활성" 이 30 · 10 MPa 첫 충전과 모순)과 **같은 모양의 둘째 사례이고, 이번엔 방법 원전**이다.
- 치우침 방향: 첫 충전에는 부반응(탄소 | LPS 계면 산화 — 이 편 refs 33 · 34 가 말하는 것) 몫이 섞이는데, 그 몫은 **SE 가 작을수록**(계면 넓음) 크다 → 기준 셀(3 µm)이 #1(8 µm)보다 부반응 충전이 많을 쪽이라 #1 의 충전 비는 **과소** 쪽 — 모순이 약해지는 방향이 아니다(`[해석]`).
- `[해석]` 방전과는 맞고 충전과는 안 맞는다는 것은, 모형 θ 가 "통째 고립" 이 아니라 **"CC 방전에서 느려 못 쓰는 몫" 까지 흉내 내고 있을 수 있다**는 뜻이다 — 성긴 SE 망은 고립과 느림을 같이 만든다.

## 우리 개념에서의 자리

- [[composite-cathode-percolation-utilization]]: **신품 정적 `θ₀` 의 계산판 — 이온 반쪽.** 01호(전자 · 복셀) · 25호(이온 · 겹침 기준 손잡이) · 68호(해석식)에 이은 넷째 계산 경로이고, 25호가 "방법 원전" 으로 가리킨 편이다.
- [[assb-apparent-capacity-decomposition]]: 실험 쪽은 `θ·η` 가 섞인 겉보기 — 충 ↔ 방 비대칭과 CV 몫이 `η`(또는 동적 `θ`) 칸의 증거다.
- 합성 truth(`[해석]`): `θ_CAM` 은 **부피 분율**이라 `ε_p`(`LAM_PE`) 자리로 곧게 간다((러) — 68호와 같은 방향). 그러나 이 편의 대조는 그 자리를 **검증하지 못한다**(방전 하나 · 닻 · 상한 위반 둘).

# ★ (b) 22호 대조 — 같은 양인가 · 같은 방향인가 · 수치로

## 두 편 조건 (22호는 22호 digest 전사)

| 항목 | 22호 Strauss 2018 | 77호 이 편 |
|---|---|---|
| 재는 양 | 첫 C/10 충전에서 **탈리튬 안 된 분율**(ex situ XRD 두 상 Rietveld) — 합집합(전자 · 이온 고립 ∪ SE 접촉 없음 ∪ 입자 안 미반응 ∪ C/10 에서 못 닿음) | 모형: **이온 연결 부피 분율**(계산) · 실험: 첫 **방전** ÷ 155 |
| CAM | NCM622 무코팅 · d₅₀ 4.0 / 8.3 / 15.6 µm(레이저 체적 중앙) | NMC532 LZO 코팅 · 5 / 12 µm(SEM 개수 평균) |
| SE | β-Li₃PS₄(THF 습식) · 0.2 mS cm⁻¹ · **입도 미인쇄** | 75Li₂S–25P₂S₅ 유리 · 1.5–8 µm · 0.14–0.32 mS cm⁻¹ |
| 조성 | CAM : SE = 7 : 3 w/w · **무탄소** | 60–80 wt% NMC · **CNF 5 wt%** |
| 압력 · 율 · 창 | 375 MPa 제조 · 55 MPa 운전 · C/10(1C = 180 mA g⁻¹) · 3.8–2.3 V vs In/InLi · 25 °C · 1 h OCV | 200 MPa · ≈5 MPa · C/18–C/25 · 창 인쇄 2–3.7 V(그림 1.40–3.70) · 온도 미인쇄 |
| 결과 | 불활성 2 / 27 / 31 %(S → L) · 첫 충전 162 / 95 / 84 mAh g⁻¹ | 큰 CAM 이 **더 잘 쓰인다**(80 wt% 에서 5 → 12 µm: 78 → 128 · 95 → 141 mAh g⁻¹) |

⇒ **같은 양이 아니다**(22호는 충전 · 측정 · 합집합 / 이 편은 이온 반쪽 계산 + 방전 겉보기) · **방향이 반대다**(CAM 크기에 대해).

## 원전의 화해 문장 — 계산 0

`[인쇄]` "A recent study has shown that without the conductive carbon additive, the electron percolation must be provided through CAM only, and becomes the limiting factor in cathode utilization.[13] … decreasing the CAM particle size improves the electronic percolation and the cathode utilization according to our model." — 22호의 방향을 **전자 반쪽**으로 돌린다. 그러나 이 편은 전자 연결을 한 번도 계산하지 않았다
(CNF 제외 · CAM–CAM 경로 제외). `[해석]` 방향 논증은 68호 해석식(CAM–CAM 좌표수는 SE/CAM 크기비가 클수록 ↑)과 같은 부호라 **정성으로는 선다**.

## `[재현]` 교차 대입 — 두 정적 반쪽이 22호-S 를 함께 못 맞춘다

22호 7 : 3 w/w(무탄소)는 이 편 규약으로 **f_CAM 66.5 wt%**(같은 CAM/SE 비 · 표 1 밀도로 ψ 0.474 — 68호는 0.479–0.498)다. DEM 은 CNF 를 넣지 않은 두 상 충전이므로 **기하로는 무탄소 복합체에도 그대로 선다**. Fig. 3c 를 66.5 wt% 에서 읽으면(`[도표]` ±3 %p):

| d_SE (µm) | S 4.0 µm: λ → θ_이온 | M 8.3 µm | L 15.6 µm |
|---:|---|---|---|
| 2.7 | 1.48 → **95 %** | 3.07 → 99 % | 5.8 → 99 % |
| 3.0 | 1.33 → 88 % | 2.77 → 99 % | 5.2 → 99 % |
| 4.0 | 1.00 → 69 % | 2.08 → 99 % | 3.9 → 99 % |
| 4.6 | 0.87 → **63 %** | 1.80 → 99 % | 3.4 → 99 % |
| 5.6 | 0.71 → **54 %** | 1.48 → 95 % | 2.8 → 99 % |
| 8.9 | 0.45 → 38 % | 0.93 → 65 % | 1.75 → 99 % |

- 22호-S(불활성 **2 %**)는 이온 반쪽에서 **d_SE ≲2.7 µm** 를 요구한다. 68호 digest 의 전자 평균장 한 점 맞춤은 S 에 **d_SE 4.6–5.6 µm** 를 요구했고, 그 자리에서 이온 반쪽은 비연결 **37–46 %** 를 낸다.
  ⇒ **두 정적 반쪽을 함께 쓰면 22호-S 한 점도 맞출 SE 입도가 없다.** 22호 d₅₀(체적 중앙)을 개수 평균으로 옮기면 CAM 이 작아져(λ ↓) 충돌은 더 커진다.
- ⚠ 한계: 계가 다르다(β-Li₃PS₄ ↔ LPS 유리 · 375 ↔ 200 MPa · NCM622 ↔ NMC532 · 입도 규약 d₅₀ ↔ 개수 평균) · 68호 평균장은 `P` ↔ `√P` 폭 · 이 편 지도는 3 %p 판독 · 22호 측정은 충전 · 이 편은 정적. `[해석]` 결론은 수치가 아니라 **방향**이다 — 22호 결손을 "정적 퍼콜레이션 한 반쪽" 으로 배정하면 다른 반쪽이 반대 조건을 요구한다. 22호 digest 의 `[재현]`(NCM-L 결손의 절반은 활성 입자가 반만 충전된 것 — η)과 같은 쪽을 가리킨다.

## (허) 에 주는 것

- **값 없음** — 22호 SE 입도는 이 편 어디에도 없다(22호 인용은 논의 한 문장 · 수치 0).
- 대신 **중요도**를 올린다: 이온 반쪽만으로 22호-S 의 예측이 d_SE 2.7 → 5.6 µm 에서 비연결 ≈5 → 46 % 로 움직인다(68호 "SE 입도를 모르면 한 점 예측은 0–100 %" 의 이온판). 그리고 위 교차 대입대로면 SE 입도가 와도 **정적 두 반쪽으로는 22호 세 점이 안 닫힐 수 있다** — (허) 를 찾는 값은 "정량 대조를 닫는 것" 보다 "정적 퍼콜레이션으로는 안 된다" 를 확정하는 데 있다(`[해석]`).

# ★ (c) 24 · 25 · 75호 명제

## 24호 — "수축 → 입도비 변화 → τ↑" 논거의 원전인가

- ❌ **인쇄 0** — `tortuos` 0 · `shrink` 0 · `volume change` 0 · `evolv` 0 · `expan` 0 · 사이클 축 0(첫 사이클만) · DEM 에 부피 변화 0. 최단 경로를 계산했지만(`[인쇄]` "we extracted the shortest percolating pathway of each active CAM particle") 경로 길이 · 굴곡도를 **인쇄하지 않았다**.
- 이 편이 주는 것은 **정적 λ → 이온 연결(θ)** 하나다. 24호 `[인쇄]`(24호 digest 전사) "This revealed that the tortuosity factor evolved in composite cathodes during cycling under compression. Because NMC shrinks during delithiation, rearrangement of particle contacts is expected." 의 "수축 → 입도비 변화" · "τ↑" 두 고리는 **24호의 확장 해석**이다 — 24호 digest 는 ref 53 이 어느 문장에 붙었는지 적지 않았다(원문 PDF 없음 — 판정은 이 편 쪽 인쇄 0 까지).
- ⚠ `[해석]` 그러나 이 편 자신의 첫 사이클 그림(§(a) 충 ↔ 방 비대칭 · 12 µm 쌍)은 "충전 중 연결 변화" 와 **양립**한다 — 24호 기구의 증거는 아니지만(가르는 입력 0), 원전 저자가 읽지 않은 자리에 그 모양이 있다.

## 25호 — "DEM 이용률의 방법 원전" 인가

| 칸 | 77호 원전(`[인쇄]`) | 25호의 옮김(25호 digest 전사) | 같은가 |
|---|---|---|---|
| 가중 | "ratio of the **volume** of the active CAM particles to the total CAM volume" | 본문 "percentage of NCM811 **particles**" · SI "percentage of CAM"(25호 G6 — 가중 미기재) | ⚠ 다름(또는 미상) |
| 연결 기준 | CAM → SE 입자만 → 바닥 SE 까지 **경로 ≥1**(최단 경로) | 본문 "in contact with LPSC particles"(경로 없이 접촉) · SI "any overlap with the connected mass of SSE" | ⚠ 본문은 다름 · SI 는 비슷 |
| 경계 | "SE particles located at the **bottom boundary**" = bulk SE layer(**분리막 쪽**) | SI "in contact with the **current collector**"(25호 D17) | ❌ 다름 |
| 간선 판정 | **미인쇄**(G3) | 겹침 ≥ 반지름 합의 x %(0 · 2 · 5 · 10 %) — θ 94 → 20 % | 25호가 더한 손잡이 |
| 도구 · 압력 | LIGGGHTS · Hertz + 마찰 항복 · 200 MPa | LAMMPS granular Hertz · 375 MPa | 같은 계열 · 조건 다름 |
| 탄소 | 제외("focuses on ionic percolation") | 제외("would not change the utilization") | 같음 |

⇒ **원전 지목은 맞다(방법의 계보) · 25호 인쇄 서술은 원전의 정의와 셋이 다르다**(가중 · 기준 · 경계). 25호 D17("정의 둘")의 한쪽(SI)은 원전에 가깝고 경계만 틀렸으며, 다른 쪽(본문)은 원전보다 약한 기준이다. 원전은 간선 판정을 인쇄하지 않았으므로 25호의 겹침 손잡이 결과(94 → 20 %)는 **원전 θ 에도 걸린 미확인 손잡이**다(G3).

## 75호 — "the requisite fraction (∼30 wt %) of SE particles" [54]

- ✅ **조건부** — 원전 `[인쇄]` "because of the large solid-electrolyte fraction (**30–50 wt%**) typically required in cathode composites to provide sufficient ionic diffusion,[5,6,9,10]". 75호는 범위의 아래끝으로 좁혀 옮겼다 · 범위의 출처는 이 편의 refs 5 · 6 · 9 · 10(Kato 2016 · Ito 2014 · Kato 2018 · Sakuda 2017)이다.
- `[해석]` 이 편의 요지는 그 전제를 **완화**하는 것이다 — 80 wt% · SE 15 wt% · λ ≈8 에서 θ ≈0.91. "requisite ∼30 wt %" 를 이 편에 매다는 것은 서론 전제의 재인용이지 결과가 아니다.

# ★ (d) 모형 명세 · 파라미터 출처 · 재현

## 모형 명세

| 항목 | 값 | 출처 |
|---|---|---|
| 도구 | LIGGGHTS(오픈소스 DEM) | `[인쇄]` refs 18–20 |
| 입자 | 구 · CAM · SE 두 종 · 탄소 0 | `[인쇄]` |
| 분포 | 절단 로그정규 여섯(표 S2) · "average particle diameter" = SEM 개수 평균 | 표 S2 · Fig. 1b `[재현]` |
| 조성 | CAM : SE = f_CAM : (95 − f_CAM) wt · 밀도 4.85 · 1.87 | 식 · 표 1 |
| 상자 | 입방 · 무작위 삽입 · 바닥 + 네 옆 벽 · 윗판 하강 → 200 MPa → 정지 평형 · `L_box ≈15 D_max` | `[인쇄]` · D5 |
| 접촉 | Hertz 법선 + 접선 + 감쇠 + 마찰 항복 | SI §1 · refs 22 · 23 |
| 연결 | 입자 그래프 · CAM 원천 → 바닥 SE 목표 · SE 경유만 · 최단 경로 | `[인쇄]` ref 26 |
| 출력 | `θ_CAM = V_active/V_CAM` · ≥3 배열 평균 | `[인쇄]` |
| 이산화 | **복셀 없음**(입자 그래프) | 방법 서술 |
| 미인쇄 | 입자 수 · 마찰계수 · k_n · k_t · γ_n · 하강 속도 · 시간 간격 · 최종 공극 · 압착 높이 · 간선 기준 · 배열 산포 · 12 · 15 µm SE 분포 · λ 격자 | G1 · G3 · G4 · G5 · G6 |

## 파라미터 출처 — 한 줄씩

- E_SE 18.5 GPa · ν 0.3 · σ_y 2 GPa ← SI [1] **McGrogan 2017 *Adv. Energy Mater.* 7, 1602011**(황화물 유리 기계 물성 — 미열람 · 조성 대조 불가).
- E_AM 177.5 GPa · ν 0.3 · ρ 4.85 · σ_y 12.6 GPa ← SI [2] **de Vasconcelos 2016 *Extreme Mech. Lett.* 9, 495**(미열람 — NMC 조성 · 측정법 대조 불가).
- ρ_SE 1.87 ← SI [3] PAULING FILE(Springer Materials 2012 — 데이터베이스 · 항목 미지정).
- γ_t 50 · 25 "GPa"("damping constant") ← SI [4] **Zhang · Makse 2005 *PRE* 72, 011301**(일반 입상체 충전 논문) · ⚠ 감쇠 상수의 단위가 GPa 로 인쇄 · γ_n 은 표에 없다.
- 마찰 항복 ← [23](= SI [4] 같은 편) · 마찰계수 **0 회 인쇄**.
- 압착 200 MPa ← 실험 복합체 제조 압력(≈200 MPa)과 같게 둠(`[인쇄]` "to simulate the pressing process in the experiment") · 운전 ≈5 MPa 단계 0.
- 입도 분포 ← "match the SEM measurements … as close as possible"(SEM 평균 + 표 S2 σ — 측정 σ 의 인쇄 0) · refs 7 · 17 "similar form".
- 간선 기준 · CAM–CAM 제외의 근거 ← [24] Park 2010 *JPS*("Li-ion diffusion is much faster in the SE than in the CAM") · [25] Lagadec 2018 *EES*(SE 입자 경로) — 판정 문턱은 인쇄 0.
- 닻 155 mAh g⁻¹ ← 실험 최대값(D10) — 모형 쪽 파라미터가 아니라 **대조의 척도**다.

## `[재현]` 입도 규약 — λ 는 무엇의 비인가

- 표 S2 를 산술 평균 · 표준편차의 로그정규로 보고 최소–최대로 자르면: 절단 평균 CAM 5.12 · 11.96 · SE 1.51 · 3.16 · 5.16 · 8.26 µm · Sauter 지름 d₃₂ 5.91 · 13.91 · 1.78 · 3.62 · 5.87 · 8.90 µm.
- 명목 λ ↔ d₃₂ 비: 0.625 ↔ 0.665 · 1.0 ↔ 1.008 · 1.67 ↔ 1.635 · 3.33 ↔ 3.329 · 1.5 ↔ 1.563 · 2.4 ↔ 2.370 · 4 ↔ 3.846 · 8 ↔ 7.828 — **명목의 0.96–1.06 배**. 68호 해석식(`ρ = r₃₂(SE)/r₃₂(CAM)`)과 이 편 λ 는 ±6 % 안에서 서로의 역수로 옮겨진다.

## `[재현]` 상자 크기 · 두께 — 무엇이 수렴했나

- S1b 점선은 CAM-5 에서 ≈50 µm · CAM-12 에서 ≈120 µm = **평균 CAM 지름 × 10**. `[인쇄]` 규칙 "L_min ≈ 10 D_max" 의 D_max 를 표 S2 최대 지름(10 · 25 µm)으로 읽으면 5 배다(D5). ⇒ 연구에 쓴 상자가 L_box ≈75 µm(평균 기준)인지 150 µm(최대 기준 — SE 가 더 크면 더 큼)인지 지면으로 못 가린다.
- 압착 뒤 높이는 인쇄 0 — Fig. 1a 도식 L/L_box ≈0.5–0.56 이면 CAM-5 모형 ≈38–84 µm · CAM-12 모형 ≈90–210 µm. 실험 전극 ≈28–43 µm 와 비교하면 **12 µm NMC 셀에서 모형이 2–7 배 두껍다**(지름 단위로 실험 2.3–2.9 · 모형 ≳7).
- `[해석]` S1b 의 평탄(θ ≈46–69 %)은 이 체제의 θ 가 **스패닝 SE 망에 닿은 CAM 분율 — 두께 무관한 부피 성질**임을 보인다. 그러나 (i) 입방 상자라 옆 크기와 두께를 함께 키웠고 (ii) Fig. 4c 형(θ ≈15–30 % · 분리막 근처만 활성) 체제는 시험하지 않았으며 (iii) 실험 12 µm 전극처럼 **두께가 지름 몇 개뿐이면** 분리막에 직접 닿는 CAM 몫이 커져 θ 가 부피 성질보다 높아질 쪽이다 — 12 µm 두 셀의 "좋은 일치" 는 두께 효과(θ ↑)와 다른 NMC 의 고유 용량(G10)이 상쇄한 결과일 수도 있다(시험 0).

## `[재현]` wt% ↔ vol% — Fig. 7a 는 서고 Fig. 7b 는 아니다

- 7a: 표 1 밀도 + CNF 5 wt%(ρ ≈1.52 맞춤) + Φ 곱 — RMS 0.15 vol% ✓.
- 7b: 3c 와 같은 모양 · 1.7–2.4 단위 이동 · 윗눈금 오기 — 7a 식으로 옮겼다면 80 wt% 가 47–59 vol% 로, DEM 두 상 부피분율로 옮겼다면 67.3 vol% 로 가야 한다. **어느 쪽도 아니다**(D3). 무엇을 그렸는지는 지면으로 판정 불가.
- 쓸 것: 이 편 지도를 부피로 옮길 때는 **3c(wt%) + 두 상 ψ 또는 7a 식**을 쓴다. 두 상 ψ 로 옮긴 3c 의 전이(λ 1.67 에서 θ = 0.5): 80 wt% = **ψ 0.673**(CAM/(CAM+SE) 부피).

## `[재현]` 68호 식의 SE 판 — 평균장과 DEM (우리 확장)

68호 digest 의 닫힌 식(`Z̄ = 6` · 면적 분배 `a_i` · 인쇄 `P(Z) = 1 − ((4.236 − Z)/2.472)^3.7`)을 **SE 상**에 거울로 옮기면(우리 확장 — 원전들 어디에도 없는 식):
`Z_SE,SE = 6·a_SE` · `a_SE = (1−ψ)/(ψ/λ + 1 − ψ)` · `θ_MF = 1 − (1 − P(Z_SE,SE))^{Z_CAM,SE}` · `Z_CAM,SE = 6·a_SE`.

| f_CAM · λ | DEM(`[도표]`) | 평균장 P · √P |
|---|---:|---|
| 70 · 0.33 / 0.42 | 0.21 / 0.35 | 0.00 / 0.00 |
| 70 · 0.625 / 1.0 | 0.44 / 0.66 | 0.79 · 0.94 / 1.00 |
| 80 · 1.0 / 1.67 | 0.29 / 0.49 | 0.46 · 0.76 / 0.99 |
| 80 · 3.33 / 8 | 0.69 / 0.91 | 1.00 / 1.00 |
| 85 · 1 / 8 | 0.15 / 0.19 | 0.00 / 1.00 |

- ✅ 방향(λ ↑ · f ↓ → θ ↑)과 **비만의 함수**(S2: 5 ↔ 12 µm 같은 λ 에서 ≤0.04)는 선다 — 68호 "크기 효과는 비다" 의 수치 확인.
- 전이 폭: 평균장은 SE 스패닝 시작 → 포화가 늘 **×5.77**(λ 0.45 → 2.59 @70 wt%) · DEM 은 70 wt% 에서 0.21 → 0.99 가 λ ×5 — 폭은 비슷하나 위치가 다르다.
- ❌ **고적재에서 크게 어긋난다** — 80 wt% · λ ≥1.5 에서 평균장 ≥0.97 ↔ DEM 0.46–0.69 · 85 wt% 에서 평균장은 λ 로 0 → 1 이 되는데 DEM 은 0.15 → 0.19. 그리고 평균장이 0 인 자리(70 wt% · λ ≤0.42)에서 DEM 은 0.21–0.35 — **분리막에 붙은 유한 SE 덩이**(두께 효과)를 평균장은 모른다.
- `[해석]` 01호 · 68호(22호 대입)는 **비연결 과대** 쪽이었는데, 이 거울 평균장은 DEM 대비 **비연결 과소** 쪽이다 — 한 해석식을 θ₀ 사전으로 쓰면 체제마다 부호가 다른 편향이 든다(개념 페이지 규율 "해석식 하나의 출력으로 정하지 않는다" 에 한 표본).

## (고) 기록 — 복셀 없음 · 절대 크기 무관

- 이 편은 **복셀 없이** 입자 접촉 그래프로 연결을 판정했고, S2 에서 같은 λ 의 5 ↔ 12 µm CAM 이 ≤0.04 로 같은 θ 를 준다(절대 크기 무관). `[해석]` 01호 `p_c(d)`(AM 크기 d 에 로그로 의존)가 복셀 이산화(0.2 µm/d) 인공물일 수 있다는 68호 가설과 **같은 방향의 정황**(약 — 다른 반쪽 · 다른 계산 · 01호는 SE 3 µm 고정이라 d 가 곧 λ). ⚠ DEM/MPM 은 다른 브랜치 소유 — 기록만.

# ★ (e) Q1 · Q2 · Q4 · Q6

- **Q1** — 없다. `θ(N)` 0/77 · 층 하나(신품 정적 `θ₀` 의 계산판 · 이온 반쪽). 사이클 · 열화 · 용량 유지율 · 사후 분석 0. 첫 사이클 충 ↔ 방 비대칭(§(a))이 "한 사이클 안의 `θ`/`η`" 의 유일한 자리다(저자 무언급).
- **Q2** — 없다. 독립 관측 채널 0 — SEM 은 분말 입도 · 모양 · 임피던스는 SE 펠릿 σ(In 차단)뿐 · 복합체 단면 · 토모그래피 · 복합체 EIS · 부분 전도도 0. 모형의 유일한 검증이 같은 셀의 방전 용량이다.
- **Q4** — **0/77 — 예순아홉 번째 성질**(판정 먼저 표). 설계 스윕 두 축(λ · f_CAM — 격자 지도)은 있으나 역문제 · 적합 · 식별성 · 민감도 0 · `identif` · `sensitiv` · `uncertain` · `fit` 0 회. "percolation 이 한계" 는 다른 한계(η · 전자 · 동역학)를 흔든 시험이 아니다.
- **Q6** — 보고 · 통제 · 스윕 0. 제조 ≈100(분리막) · ≈200(복합체) · ≈200 MPa(In) · 운전 스프링 ≈5 MPa · DEM 200 MPa 한 점. `[해석]` 모형 θ 는 **제조 압력의 구조**이고 셀은 **운전 압력(1/40)** 에서 돈다 — 25호가 지적한 "운전 압력 이완 단계 0" 이 원전부터 없다. 접촉 면적 = LPS 소성 변형(`[인쇄]` ref 29)은 모형 밖.

# ★ (f) 곱 축퇴 — 예순 번째 적용 ([[assb-lampe-contact-product-degeneracy]])

- **입력 점검**: 1단계(`R` · `C` 같이) ❌ — 계면 `R` · 이중층 `C` 0(임피던스는 SE 펠릿 σ 뿐) · 2단계(면적 아는 대조군) ❌ — 모형에 면적이 없다 · 3단계(`Ea` · `C` 상한) ❌ · 4단계(시간 영역 · 같은 시편) ❌ · 37호 줄(`A_eff ↔ k`) — 해당(면적 · `k` 둘 다 없음 · 이진 연결만) · 57호 줄(한 손잡이 두 곱) — 해당(λ 한 손잡이가 연결 θ · SE 전도도(표 S3 0.32 → 0.14) · 입자 안 확산 거리 · 접촉 수를 함께 움직인다).
- ★ **곱 안의 관찰 ①** — `θ_CAM` 은 **면적 노브의 "0 차 극한"** 이다: 접촉 하나 = 입자 전체. 부분 접촉 손실(면적 ↓ · 연결 유지)은 이 척도에서 **0** 으로 보이고, 마지막 접촉이 끊길 때만 계단으로 보인다(14호 "문턱형" 사상과 같은 모양). 면적 · `j₀` 는 `[인쇄]` 논의의 향후 과제로만 나온다.
- ★ **곱 안의 관찰 ②** — 용량 수준의 곱 `Q_model = θ × 155` 의 155 는 실험 최대값이라 **`η·Q_material`(가장 좋은 셀)** 을 품는다. 그래서 모형 ↔ 실험 대조는 "θ 가 맞다" 가 아니라 "θ × (최선 셀의 η·Q) 가 방전과 비슷하다" 이고, 저 θ 셀에서 η 가 따로 커지면(§(a)) θ 와 η 의 곱으로만 맞는다.
- ⚠ **이것이 곱을 푼 것은 아니다** — 계면 채널 0 · 조건당 셀 1 · 방전 하나. 처방 표 새 줄 없음.

# ★ (g) 잇기

## 22호 Strauss 2018 — 반대 방향 · 다른 반쪽 · 교차 대입 (§(b))

- 이 편 [13] 이 22호다. 22호 방향(큰 CAM → 불활성 ↑)을 이 편은 전자 반쪽으로 화해(계산 0). `[재현]` 두 정적 반쪽(68호 전자 · 이 편 이온)이 22호-S 를 함께 못 맞춘다 — 22호 digest 의 "결손의 절반은 η" 쪽과 같은 방향.

## 25호 Zhou 2025 — 방법 원전은 맞고 옮김은 셋이 다르다 · 첫 충전 모순의 둘째 사례 (§(c))

- 25호 §4-2-3 의 "DEM `θ` 와 첫 충전 — '17 % 가 안 닿는다' 는 데이터와 맞지 않는다" 와 이 편 두 저 λ 셀의 상한 위반은 **같은 모양** — 같은 계열 DEM `θ` 가 두 편에서 첫 충전보다 낮다. 원전에서도 선다.

## 24호 Stavola 2023 — "굴곡도 진화" 의 원전 자리에는 연결만 있다 (§(c))

- 인쇄 0. 단, 첫 사이클 비대칭은 24호 기구와 양립(증명 아님).

## 4호 Shi 2020 *JMCA* — 같은 제1저자 · 다른 편

- 4호 ref 26 "reducing the cathode particle size could negatively affect the cathode utilization and energy density" ✅ — 이 편 Fig. 5c · d(80 wt% 에서 NMC 12 → 5 µm: 128 → 78 · 141 → 95 mAh g⁻¹)와 맞다. 4호가 잰 접촉 면적 10.4 %(50 사이클)는 이 편 모형의 이진 척도로는 **0**(연결 유지)일 수 있다 — 두 편은 같은 연구실이 "연결(이 편)" 과 "면적(4호)" 을 따로 다룬 짝이다(`[해석]`).

## 57호 Bielefeld 2020 — "큰 AM/SE 크기비 유리"

- ✅ 57호 ref 28 의 옮김("AM/SE 크기비 ↔ 이온 퍼콜레이션(모델 + 실험)")은 원문과 맞다.

## 68호 Chen 2013 — "크기 효과는 비다" 의 수치 확인 · 고적재에서 평균장 어긋남 (§(d))

- S2 가 비만의 함수를 확인 · 거울 평균장은 70 wt% 전이 폭(×5–5.8)은 맞추나 80 wt% 이상에서 과대 연결.

## 73호 Minnmann 2021 — 서지 어긋남 확인

- 73호 [28] 인쇄 "*Adv. Energy Mater.*, **2**, 1902881 (2019)" ↔ 이 편 인쇄 "*Adv. Energy Mater.* 2020, 10, 1902881" · 온라인 2019-12-03 — 권 오기 · 연도는 온라인 해(73호 D18 확인). 73호 "SE : CAM 입도비 최적" ✅.

## 75호 Naik 2022 — "∼30 wt %" 는 서론 전제의 재인용 (§(c))

## 76호 Davis 2021 — 입도 묶음

- 76호 [26] "입도 · 경로 묶음" ✅(이 편은 입도 편) · ⚠ 76호 흑연 편의 "분리막 쪽 쏠림" 은 이 편 Fig. 4c "near the separator" 와 같은 방향의 **정적** 판(이온 한계 복합체에서 분리막 쪽만 활성).

## 01호 Bielefeld 2019 · 65호 Nam 2018 *JPS* — 이 편이 인용한 우리 편

- 01호 = 이 편 [16](서론 "Several studies have separately demonstrated that the CAM and SE particle sizes affect the morphology … [7,13–16]") — 01호 `θ` · `p_c` 와의 대조 0. 65호 = [8](제조법 묶음 [5–8]) — 내용 인용 0.

## 개념 셋

- [[composite-cathode-percolation-utilization]] — 넷째 계산 경로(원전 DEM) · 정의 대조표 · Fig. 7b 경고 · 거울 평균장. [[assb-apparent-capacity-decomposition]] — 충 ↔ 방 비대칭 · CV 몫 · 첫 충전 상한 위반. [[assb-tortuosity-factor-effective-conductivity-split]] — 열한 번째 표본: 굴곡도 인쇄 0.

# 귀속 검사 — 원장 행 · 지목 digest 가 이 편에 매단 것

| 출처 | 매단 명제 | 판정 |
|---|---|---|
| 원장 §1 행 | "입도비 → 이온 수송" | ✅ 이온 **연결**(수송 저항 아님 — θ 는 이진) |
| 원장 · 24호 | "24호 '굴곡도가 진화했다' 기구의 원전" | ❌ 인쇄 0(τ · 수축 · 사이클 0) — 24호의 확장 |
| 원장 · 25호 | "25호 DEM 이용률의 방법 원전" | ✅ 계보 · ⚠ 25호 인쇄 서술은 가중 · 기준 · 경계 셋이 다름 |
| 57호 | "AM/SE 크기비 ↔ 이온 퍼콜레이션(모델 + 실험)" · "큰 AM/SE 크기비 유리" | ✅ |
| 73호 | "SE : CAM 입도비 최적" · 서지 "2 (2019)" | ✅ 내용 · 서지 오기 확인(권 10 · 2020) |
| 75호 | "the requisite fraction (∼30 wt %) of SE particles" | ✅ 조건부 — 원문 "30–50 wt%" 전제 · 출처는 [5,6,9,10] · 이 편 결과는 완화 쪽 |
| 76호 | "입도 · 경로 묶음" | ✅ |
| 4호(지목 칸 밖) | "reducing the cathode particle size could negatively affect the cathode utilization" | ✅ |
| 19호(지목 칸 밖) | "큐 21번과 같은 주제 · 18호 검사 A(입자 크기 ↔ 접촉 면적)의 배경 · 큐에 이미 있으니 순서만 당기면 된다" | ⚠ 주제 ✅ · **접촉 면적은 이 편에 없다**(향후 과제 3 회) · "큐에 이미 있다" 는 오기 — 큐 21 = Strauss 2018 = 22호(이 편 [13]) · 이 편은 큐 밖이었고 3차 묶음 파일 39 로 왔다 |

# 인용 대조 — 이 편이 인용한 우리 위키 · 원장 편

| 이 편 번호 | 서지 | 우리 쪽 | 조치 |
|---|---|---|---|
| [13] | Strauss, Bartsch, de Biasi, Kim, Janek, Hartmann, Brezesinski *ACS Energy Lett.* 2018, 3, 992 | **22호** | §(b) |
| [16] | Bielefeld, Weber, Janek *J. Phys. Chem. C* 2019, 123, 1626 | **01호** | 대조 0(서론 묶음) |
| [8] | Nam, Oh, Jung, Jung *J. Power Sources* 2018, 375, 93 | **65호** | 제조법 묶음 |
| [6] | Ito … Machida *J. Power Sources* 2014, 248, 943 | 원장 ★(65호 [48]) | **지목 +1(77) → 2** — LZO 코팅 절차의 출처 |
| [9] | Kato … Kanno *J. Phys. Chem. Lett.* 2018, 9, 607 | 원장 ★★(57 · 73 · 76) | **지목 +1(77) → 4** — "30–50 wt%" 전제 묶음 |
| [33] | Hakari … Tatsumisago *Chem. Mater.* 2017, 29, 4768 | 원장 ★★★(64) · 보류 (머) | **지목 +1(77) → 2** — "SE degrades at the interface with carbon" |
| [34] | Zhang W., Leichtweiß, … Janek *ACS AMI* 2017, 9, 35888 | 원장 ★★★(64 · 48 · 75) | **지목 +1(77) → 4** — 같은 문장 |
| [29] | Choi … Lee *ACS AMI* 2018, 10, 23740 | 원장 0 | 후속 ★★★(공극 0.1–0.2 · LPS 소성 변형) |
| [25] | Lagadec, Zahn, Müller, Wood *Energy Environ. Sci.* 2018, 11, 3194 | 원장 0 | 후속 ★★(SE 경로 가정 · 위상 분석) |
| [7] | Sakuda, Takeuchi, Kobayashi *Solid State Ionics* 2016, 285, 112 | 원장 0 | 후속 ★(습식 분쇄 소입도 LPS) |
| SI [1] · [2] | McGrogan 2017 *AEM* 7, 1602011 · de Vasconcelos 2016 *EML* 9, 495 | 원장 0 | 후속 ★★★ · ★★(DEM 물성 원전) |
| 나머지 | [1–4] 종설 · [5] Kato 2016 *Nat. Energy* · [10] Sakuda 2017 *JES* · [11][12] 액체 전극 구조 · [14][15] 나노 SE · [17] Chung 2014 · [18–23] DEM 방법 · [24] Park 2010 · [26] Zeng · Church 2009(GIS 최단 경로) · [27] Hayashi 2001 · [28] Krone 2012(시각화) · [30] Chu 2016 · [31] Dawson 2019 · [32] Wu · Guo 2017 | 원장 0 | 대부분 방법 · 배경 |

# 곱 축퇴 처방 — 예순 번째 적용 (`[[assb-lampe-contact-product-degeneracy]]`)

§(f) 요약: **적용 불가(계면 `R` · `C` 측정 0) · 처방 표 새 줄 없음 · 곱 안의 관찰 둘** — ① 이진 연결 `θ` = 면적 노브의 0 차 극한(부분 접촉 손실이 0 으로 보인다) ② 용량 수준 곱 `θ × 155` 의 닻이 `η·Q_material` 을 품어, 저 θ 셀에서는 θ · η 의 곱으로만 맞는다.

# 보류 결정 (가)–(푸) — 이 편이 주는 근거 (결정 안 함)

| # | 이 편 | 근거 |
|---|---|---|
| **(러)** `θ` → `LAM_PE` 결합 항 | **근거** | 원전이 이용률을 **CAM 부피 분율**로 정의 — `ε_p` 자리로 곧게 간다(68호와 같은 방향) · ⚠ 경고 쪽 둘: 실험 대조는 방전 하나 · 닻 곱이라 그 자리를 검증 못 한다 · 두 저 λ 셀에서 첫 충전 상한 위반 |
| **(저)** 65호 "첫 충전 상한" 정식 줄 격상 | **근거(넷째 표본 — 방법 원전에 대한 부정 시험)** | `[도표]` #1 · #7 에서 첫 충전 비 0.71 · 0.64 > 모형 θ 0.56 · 0.48 — 25호와 같은 모양이 원전에서도 · 부반응 치우침은 모순을 약하게 하지 않는 방향 |
| **(두)** θ 판정의 시간 궤적 조건 | **근거** | 셀 안 휴지 0 · 율 하나 · 다음 사이클 0 · 대신 **CV(충전 쪽만) ↔ CC 방전의 한 사이클 안 대조**가 그림에 있다 — CV 몫이 저 θ 셀에서 ×2(+19–22 ↔ +10) · 조건 목록에 "충전 CV ↔ 방전 CC 비대칭을 θ 판정 전에 적는다" 를 붙일 근거 |
| **(주)** "X-limited" 판정 기준 표기 | **근거(셋째 표본)** | "ionic percolation being the limiting factor" — ① 순위 · 문턱 0 ② 시간 기준 = 첫 방전 ③ 조건 = 율 하나 · 두께 미인쇄 · 방전 방향 ④ 저항 정의 0 ⑤ 동역학 · 수송 손잡이 0(율 시험 0) — 판정 = 모형 ↔ 방전 대조 + CAM 크기 방향 |
| **(허)** 22호 SE 입도 | **근거 0**(값 없음) + 중요도 메모 | 이온 반쪽만으로 22호-S 예측이 d_SE 2.7 → 5.6 µm 에서 ≈5 → 46 % · 두 정적 반쪽이 22호-S 를 함께 못 맞춘다(§(b)) |
| **(수)** 22호 비활성 넷째 후보 | **약** | 이 편은 22호 결손을 전자 퍼콜레이션(θ 의 전자판)으로 배정(계산 0) · 교차 대입이 정적 θ 밖 후보(η · 자촉매 · 계면층)의 여지를 넓힌다 |
| **(차)(처)** 면적 ↔ `j₀` 노브 | **정성 메모** | 이진 연결 = 면적 노브의 0 차 극한 · 면적 · `j₀` 0 회(향후 과제) · λ 한 손잡이가 연결 · SE σ(0.32 → 0.14) · 확산 거리를 함께 움직인다(처 쪽 — 한 손잡이 여러 곱) |
| **(퍼)** Bertei 2011 퍼콜레이션 확률 원전 | **약** | 이 편은 인용 0 · 거울 평균장(68호 `P(Z)`)이 이 편 DEM 과 고적재에서 어긋남 — `P(Z)` 적합 범위를 알면 가를 수 있다 |
| **(고)** DEM 복셀 이산화 | **기록** | 복셀 없음 · 같은 λ 에서 절대 크기 무관(S2 ≤0.04) — 01호 `p_c(d)` 의 이산화 가설과 같은 방향의 정황(약 · 다른 반쪽) · DEM 은 다른 브랜치 소유 |
| **(투)** Wa 영역 선결 | 근거 0 | 전기화학 모형 0 |
| **(노)** 부피 변화 층위 | 근거 0 | 부피 변화 0 회 |
| **(머)** Hakari 2017 요청 | 지목 +1(77 [33] → 2) | 요청 판단 재료는 아님 |
| 나머지 | 근거 0 | — |

**새 판단 거리** (글자는 호출자가 붙인다):

1. **이 편 설계 지도를 부피 분율로 인용할 때의 표기** — 카드 · 원장 · 개념에서 Fig. 7b 대신 **Fig. 3c + 두 상 ψ(또는 7a 식 · ρ_CNF ≈1.52 `[재현]`)** 를 쓰도록 적을지(7b 는 3c 의 ≈2 단위 이동판 · 윗눈금 오기 — 환산 아님).
2. **합성 truth 의 신품 `θ₀` 를 세 출처의 폭으로 둘지** — 이 편 DEM 지도 · 68호 해석식(SE 거울판 포함) · 첫 충전 비 하한. 이 편 두 저 λ 셀에서 셋이 0.48–0.99 로 벌어진다(λ 1.67 · 80 wt%: DEM 0.49 · 충전 하한 0.64 · 평균장 0.99). ⚠ 코드로 옮기면 `degradation-degeneracy` RUN_SCOPE — 설계 결정만.
3. **25호 인용 자리 주석** — 카드 · 원장에서 25호가 이 편을 "DEM 이용률의 방법 원전" 으로 매단 자리에 "원전은 부피 가중 · 분리막 쪽 SE 경로 · 간선 판정 미인쇄 — 25호 인쇄 서술(입자 개수 · 접촉 · 집전체 경계)과 다름" 을 달지(표시 방식만 — 25호 raw 불변).
4. **77호 후속 요청** — **McGrogan 2017 *AEM* 7, 1602011**(★★★ LPS E · σ_y — DEM 입력 원전 · 25호 G5 빈칸) · **Choi 2018 *ACS AMI* 10, 23740**(★★★ 공극 0.1–0.2 · LPS 소성 변형 관찰 — 7a 환산과 "접촉 면적 = 소성" 명제의 원전) · de Vasconcelos 2016 *EML* 9, 495(★★ NMC 물성) · Lagadec 2018 *EES* 11, 3194(★★ 위상 분석 방법) 를 받을지.

# 어긋남 (D) — 지면 안에서 서로 맞지 않는 것

| D | 무엇 | 어디 |
|---|---|---|
| D1 | Fig. 3b 표지 **일곱**(λ 4.00 추가) ↔ 본문 SE **여섯** 크기(1.5 · 3 · 5 · 8 · 12 · 15 µm) | p4 · Fig. 3b |
| D2 | 본문 "similar data using 12 µm CAM … (Figure S2)" 가 3b(**70 wt%**) 문단 ↔ S2 캡션 **60 wt%** · 값도 60 wt% 쪽(0.60 · 0.80 ↔ 3b 0.44 · 0.66) | p4 · S2 |
| D3 | Fig. 7b "CAM loading (vol%)" — 윗눈금 "80"(= 90) · 지도는 3c 의 1.7–2.4 단위 이동판 ↔ 본문 "converting the data from wt% to vol%. An example … Figure 7b" · 7a 환산이면 80 wt% → 47–59 vol% | p8 · Fig. 7 |
| D4 | S1b 세로축 "f_CAM (%)" ↔ 캡션 "Active cathode ratios" | SI Fig. S1 |
| D5 | "L_min ≈ 10 D_max"(SI "maximal particle diameter") ↔ 점선 50 · 120 µm = 평균 CAM 지름 × 10(표 S2 최대 지름의 5 배) | p3 · SI §2 |
| D6 | "2–3.7 V versus In metal" ↔ 방전 끝 ≈1.40 V(다섯 패널 · CV 3.70 V) — `[해석]` 하한은 vs Li 일 수 있다 | p3 · Fig. 5 · 6 |
| D7 | SI 식: δ = d − (R_i + R_j)(겹칠 때 음수) · 접선항 `k_t δ t_ij`(법선 겹침을 접선에) · γ_t 단위 GPa | SI §1 |
| D8 | SI 첫 표 "Table 1" ↔ 뒤 표 "Table S2" · "S3"("Table S1" 표기 0 — 파일 누락 아님) | SI pp. 2–3 |
| D9 | 본문 "wet ball milling … heptane and dibutyl ether using a Retsch PM200" · "ZrO2 balls … 1 to 10 mm" ↔ 표 S3: 8 · 5 µm 는 SPEX 8000M · heptane 만 · 볼 최대 5 mm | p3 · 표 S3 |
| D10 | "full capacity (largest experimental specific capacity observed, 155 mAh g−1)" ↔ 그려진 최대 154.1 · 60 wt% 셀 151.4–152.5 | p5 · Fig. 5 · 6 |
| D11 | "By reducing the conductor particle size by a factor 2–3 … from 20% to 100%" ↔ 3b 에서 20 → 100 % 는 ×5 · 3c 어느 행도 ×2–3 으로 0.2 → 1.0 아님 | p1 · Fig. 3 |
| D12 | "higher than 80 wt% cathode loading is possible if λ is further increased" ↔ 3c 85 wt% 행 λ 1 → 8 에서 0.15 → 0.19 · 3d 곡선 80–81 wt% 에서 수직 | p7 · Fig. 3 |
| D13 | 초록 "over 50 vol% … experimentally achieved" ↔ 논의 · 결론 "≈50 vol%" · 7a 80 wt% 에서 47.5–53.4(Φ 0.2–0.1 — 공극 미측정) | p1 · p7 · p8 |
| D14 | 서론 액체 전극 "greater than 90 wt% (or 50 vol%)" ↔ 논의 "usually >45 vol%" | p1 · p7 |
| D15 | 3.3 "both LPS sizes fall into the low-θCAM regions (purple and red regions in Figure 3c)" ↔ 1.5 µm · 80 wt% 는 `[도표]` θ ≈68 %(주황–빨강 · 모형 대조값 0.72) | p6 · Fig. 3c |
| D16 | Fig. 6b 가로축 "(wt%)" ↔ 6d "(%)" · Fig. 6 은 Fig. 5 의 네 셀을 다시 그림(표시 없음) | Fig. 6 |
| D17 | "demonstrates that our model applies to both electronic and ionic percolations" ↔ 전자 연결 계산 0 | p8 |
| D18 | S1a 가로축 이름표 간격 로그(5→10 ≈ 10→20) · 왼쪽 끝 "0" | SI Fig. S1a |

# 이 편이 우리 프로젝트에 주는 것 (정리)

1. ★★★ **DEM 이용률 방법의 원전 정의** — 부피 가중 · 이진 · 분리막 쪽 SE 경로 · 이온 반쪽 · 정적. 이 계보에서 계산 `θ` 를 옮길 때 네 칸(가중 · 연결 기준 · 경계 · 반쪽)을 값 옆에 적어야 하는 이유가 원전 ↔ 25호 대조로 선다.
2. ★★★ **정적 `θ` 모형은 첫 방전에 맞고 첫 충전에 안 맞는다** — 충 ↔ 방 비대칭(CE 0.74 → 0.50) · CV 몫 ×2 · 평탄 소실 · 12 µm 쌍의 "충전 같고 방전 다름" · 첫 충전 상한 위반 둘. 모형 대조 한 관측(방전)은 `θ` 와 `η` 를 못 가른다 — 3항 분해의 실험 표본이자 (저) 의 넷째 표본.
3. ★★ **22호 교차 대입** — 정적 두 반쪽(이온 DEM · 전자 평균장)이 22호-S 를 함께 못 맞춘다 → 22호 결손은 정적 퍼콜레이션 한 반쪽으로 배정하기 어렵다((허)의 가치 재정의).
4. ★★ **설계 지도의 부피 환산 경고** — Fig. 7b 는 환산 지도가 아니다. 3c + 두 상 ψ 로 쓴다.
5. ★ **"비만의 함수" 수치 확인 + 거울 평균장의 고적재 어긋남** — 68호 식을 θ₀ 사전으로 쓸 때 체제마다 부호가 다른 편향.
6. ★ 셀 사양의 현실 — "고적재" 는 CAM 분율이고 면적 용량은 ≈1 mAh cm⁻² · 12 µm 전극은 지름 2–3 개 두께.

# 후속 후보 (원전 우선)

| ★ | 서지 | 이 편 자리 | 왜 | Q 축 |
|---|---|---|---|---|
| ★★★ | **McGrogan F.P., Swamy T., Bishop S.R., Eggleton E., Porz L., Chen X., Chiang Y.-M., Van Vliet K.J. 2017 *Adv. Energy Mater.* 7, 1602011** | SI [1] | DEM 의 SE E 18.5 · σ_y 2 GPa 원전 — 25호 G5("DEM 의 Young 률 · Poisson 비") 빈칸 · DEM 입력 | Q6 |
| ★★★ | **Choi S., Jeon M., Ahn J., Jung W.D., Choi S.M., Kim J., Lim J., Jang Y., Jung H., Lee J. 2018 *ACS Appl. Mater. Interfaces* 10, 23740** | [29] | 복합양극 공극 0.1–0.2 · LPS 소성 변형 관찰 — Fig. 7a 환산 · "접촉 면적 = 소성 변형" 명제의 원전 | Q6 · Q1 |
| ★★ | **de Vasconcelos L.S., Xu R., Li J., Zhao K. 2016 *Extreme Mech. Lett.* 9, 495** | SI [2] | NMC E 177.5 · σ_y 12.6 GPa · ρ 4.85 원전 | Q6 |
| ★★ | **Lagadec M.F., Zahn R., Müller S., Wood V. 2018 *Energy Environ. Sci.* 11, 3194** | [25] | "SE 입자만 통하는 경로" 가정 · 위상(네트워크) 분석 방법 | Q1 |
| ★ | Sakuda A., Takeuchi T., Kobayashi H. 2016 *Solid State Ionics* 285, 112 | [7] | 습식 분쇄 소입도 LPS · 입도 → 복합체 형태 | Q1 |
| ★ | Roberts S.A., Brunini V.E., Long K.N., Grillet A.M. 2014 *J. Electrochem. Soc.* 161, F3052 | [21] | DEM 압착 → 정지 평형 방법 | — |
| 원장 +1 | Ito 2014 [6] · Kato 2018 [9] · Hakari 2017 [33] · Zhang W. 2017 [34] | — | 지목 +1(77) | — |

# 이 digest 가 주장하지 않는 것

- **이 편 DEM `θ` 가 틀렸다고 하지 않는다** — 두 저 λ 셀의 첫 충전 상한 위반은 `[도표]` 판독 · 기준 셀 하나(214.8) · "통째 고립은 CV 로도 충전 안 된다" 는 가정 위의 검사다. 부반응 · 셀 산포(조건당 셀 1)가 끼어 있다.
- **충 ↔ 방 비대칭을 `η` 로도 동적 접촉 손실로도 배정하지 않는다** — 가르는 입력(셀 안 휴지 · 율 · 다음 사이클)이 지면에 없다. 24호 기구와 "양립" 까지다.
- **Fig. 7b 가 무엇을 그렸는지 확정하지 않는다** — 7a 환산도 두 상 부피분율도 아니라는 것과 3c 와 ≈2 단위 차라는 `[도표]` 까지다.
- **22호 교차 대입을 22호의 예측으로 쓰지 않는다** — 계(SE · 압력 · CAM · 입도 규약)가 다르고 68호 평균장의 폭(`P` ↔ `√P`)이 있다. 주장은 "두 정적 반쪽이 반대 조건을 요구한다" 는 방향까지다.
- **거울 평균장을 68호 원전의 식으로 쓰지 않는다** — SE 상 거울판은 우리 확장이다.
- **12 µm 셀의 "좋은 일치" 가 우연이라고 하지 않는다** — 두께 효과 · 다른 NMC 고유 용량의 상쇄는 가능성이지 시험된 것이 아니다.
- **방전 하한 "2 V" 가 vs Li 라고 단정하지 않는다** — 그림의 1.40 V 와 Li-In ≈0.62 V(위키 관례값 · 이 편 인쇄 0)의 산술이다.
