Repository: yonghoon7153-source/Yonghoon-DEM-DFT

# wiki/raw/ — 예외적 불변 원본층

이 리포의 불변 증거층은 **이미 밖에 있다**: `docs/data/`(측정 CSV·JSON) ·
litdb 정본(friendly-meitner) · `docs/reviews/findings.json` · git 이력.
그래서 이 폴더는 킷 원형과 달리 **예외 전용**이다:

- 들어오는 것: litdb 소관(논문)도 측정 데이터도 아닌 외부 자료 — 강연 전사,
  외부 레포 감사 노트 등.  `transcripts/` 등 하위 폴더에 날짜-슬러그로 저장.
- 규칙: 한번 저장한 파일은 수정 금지 (원본이 바뀌면 새 -v2 파일).  frontmatter 에
  `source_url` / `ingested` 를 적는다.
- 논문 PDF·digest 는 여기 넣지 않는다 → wiki/SCHEMA.md 경계 규칙 1 (litdb 정본).

File: wiki/raw/papers/takada1996_oxysulfide-glass-solid-state-lithium-battery.md (part 2 of 2)
---
- **In 조성 창 안인가** `[재현·가정]`: 완전지 In ≈70 mg = 16.3 mAh(x 1) · 첫 충전 4.48 mAh → x ≈0.27(≈21 at%) · 가역 2.93 mAh = Δx ≈0.18 — 결손(≈1.8 mAh)이 In 에 갇혔으면 x ≈0.11–0.29(평탄 창 안 — 그림 4), 아니면 x ≈0–0.18(방전 끝이 Li-poor 가지 — 0.62 → ≈2 V 로 오르는 자리). 그림 6 방전 끝의 급락이 어느 전극의 것인지 지면으로 못 가른다.
- **In 동역학** `[재현·가정]`: 그림 5 음 · 양 평탄 차 ≈0.11–0.21 V(27 µA cm⁻²) — SE iR 만으로 이 차의 절반을 내려면 WE–RE 사이 SE 가 ≈0.4–0.8 cm 여야 한다(σ = 그림 2 의 ≈2×10⁻⁴ S cm⁻¹ 가정 · 펠릿 두께 미인쇄 — `[해석]` ∅10 mm 펠릿으로는 비현실적이라 차의 대부분은 In 전극 분극 또는 Ag 기준 쪽). 71호 "fast charge transfer kinetics" 의 반대 방향 단서(판정 아님).
- ⇒ 개념 [[assb-li-in-reference-potential-window]] 의 **서른여덟 번째 형태 — "측정 원전이 숫자를 문장에 남기지 않았다: 고체 셀 In 박 \| Li 박 개회로 적정은 그림 하나 · 같은 지면 3전극 기준극(Ag 선)은 Li 대비 전위가 없다 · 완전지는 환산 0"**.

---

# (e) Q1–Q8 — 채움표 칸 (닻 카드 수집 지침)

| Q | 칸 | 이 편 |
|---|---|---|
| Q1 정량 | **해당 없음 — `θ(N)` 0/108** | 접촉 · 공극 · θ 0 · `contact` 5 회 전부 SE ↔ Li 금속 화학 안정성 · 층 하나: 완전지 첫 사이클 ≈4.48 ↔ ≈2.7 mAh(인셋 효율 ≈61.5 % — `[도표·화소]`)를 본문이 'no degradation · CE almost 100 %' 로 적음(2 사이클 이후) · 기준극 0 이라 결손 배정 불가 |
| Q2 분리 관측 | **없다** | 완전지 = 2전극 정전류 · 율 · 정전압 · 반쪽 둘(Li 박) · In 3전극 하나(Ag 선 — 전위 미인쇄) · EIS 는 SE 전도도 둘뿐 |
| Q3 라벨 층위 | **칸 없음 · 층 하나** | "1996 스캔 실험 편 — 판정 수치가 그림에만(In 평탄 · 첫 사이클 효율 · 1 · 2 mAh 전압) · 본문 요약 셋이 자기 그림과 어긋남(1.4 ↔ 1.8×10⁻³ · 'no significant change' ↔ −37 % · 'CE almost 100 %' ↔ 61.5 %) · 이름표 5 ↔ 곡선 4(그림 7 · 8) · 온도 · 압력 · 셀 수 미인쇄 · n = 1" |
| Q4 유일성 | **해당 없음 — `assb` 0/108 · 백 번째 성질** | "1996 고체 실험 편 — 역문제 · 적합 · 불확실성 0 · 'charge transfer controlled' 를 V–log i 네 점 직선(0.78 decade)으로 정하고, 그 기울기(−0.63 · −1.10 V/decade · α_eff 0.09 · 0.05 — `[재현]`)가 충전량마다 다르다" · 누적 그대로 |
| Q5 Li-In | **층 하나(서른여덟 번째 형태) · 권고 +0.5 — 판단 대기 (5차 묶음 13 편 뒤 §3-b 일괄 때)** | 계보(읽은 범위) 첫 **고체(황화물계 유리) 셀 In–Li 조성 분해 Li 대비 적정** — `[인쇄]` 2 h 이완 개회로 · 영역 'x ≤ 1 · 1–1.5 · ≥1.5' · '0 ≤ x ≤ 0.9 almost constant' · `[도표·화소]` 0.6256 → 0.6161 V(4.8–46 at%) · 끝 ≈47–47.5 at% · 42호 액체 값과 수 mV 안 · **숫자 · 'vs. Li/Li⁺' · 2상 · 반응식 인쇄 0** · 3전극 Ag 선 기준(전위 미인쇄) · 환산 0. 권고가 반 칸인 이유: 그림만 · 온도 미인쇄 · 곡선 1 · 이완 검증 0 · SE = Li₃PO₄–Li₂S–SiS₂ 유리(argyrodite · LPS 아님) · 압력 미인쇄 |
| Q6 압력 | **해당 없음** | `pressure` · `MPa` 0 · 'pressed into a pellet' · 코인 'sealed' 값 0 |
| Q7 Li 재고 | **해당 없음 → 층 하나** | 무 Li In 박 상대극 · `[재현·가정]` In 70 mg = 16.3 mAh ↔ 첫 충전 4.48 mAh(x ≈0.27) · 결손 ≈1.8 mAh 의 위치가 방전 끝 In 조성(평탄 안 ↔ Li-poor 가지)을 정함 · In 반쪽 첫 결손 ≈13 %(그림 5 인셋) · LiCoO₂ 반쪽 ≈25 %(그림 3) |
| Q8 OCP · 평형 곡선 | **층 하나** | 음극 판 측정 OCP 곡선 하나(그림 4 — In–Li 개회로 x 0.04–2.36 · 2 h 이완 · 1996) · LiCoO₂ 는 저율(≈C/55 — `[재현]` 20 mg · 50 µA) 충방전 곡선(그림 3 — 4 V 평탄 · OCV 0) |

**누적 ≈20.0 → ≈20.0 (새 칸 0 — Q5 권고 +0.5 는 판단 대기: 5차 묶음 13 편 뒤 §3-b 일괄 때 · 107호 Q2 · Q4 반 칸 보류와 같은 방식).**

---

# 재현 (`[재현]` — 인쇄 수치 · 스캔 그림 화소로 우리가 계산 · 가정 표시 · 스크립트는 스크래치패드에만)

| # | 대상 | 방법 | 결과 |
|---|---|---|---|
| R1 | In 비용량 | F / M_In = 96485.3 / 114.82 / 3.6 | **233.4 mAh g⁻¹ per Li** — 그림 4 위 축 x 1 ↔ 233.3 · 그림 5 Δx 1 ↔ 233.1 ✅ |
| R2 | 그림 4 점 간격 | 50 µA × 4 h ÷ (24 mg × 233.4) | **Δx 0.0357** ↔ 판독 0.0357(13 점) ✅ · 끝 x 2.36 = 펄스 ≈66 · `[재현·가정]`(펄스마다 2 h 휴지) 총 ≈400 h |
| R3 | 조성 환산 | at% = x/(1+x) | x 0.05 4.8 · 0.40 28.6 · 0.85 45.9 · 0.88 46.8 · 0.905 47.5 · 0.96 49.0 · 1.09 52.2 · 1.543 60.7 · 2.36 70.2 at% |
| R4 | 그림 5 숫자 | mAh g⁻¹ ÷ 233.4 | 212 → Δx 0.908 · 183 → 0.784 · 180 → 0.771 · 1st CE 183/212 = 86 %(인셋 ≈87 %) |
| R5 | LiCoO₂ | M 97.87 → 273.8 mAh g⁻¹ per Li | 그림 3 위 축 x 1.0 ↔ 137.4(0.5 Li 136.9) ✅ · 1st 충전 133 · 1st 방전 100.5 mAh g⁻¹ · CE 75.5 % · 2nd ≈94.6 · 3rd ≈97.8 %(누적 x 가정) |
| R6 | 면적 | 64 ↔ 50 µA · 127 ↔ 100 µA | 0.781 · 0.787 cm² ↔ ∅10 mm 0.785 ✅ |
| R7 | 완전지 질량 | LiCoO₂ = 91 mg × 2/5 | **36.4 mg** → 1st 충전 4.48 mAh = 123 · 가역 2.93 = 80.5 mAh g⁻¹ · In 70 mg = 16.3 mAh(x 1) → x 0.27 · Δx 0.18 |
| R8 | 율 | 전류 ÷ 용량 | 완전지 127 µA cm⁻² ≈C/29 · 1020 ≈C/3.7 · LiCoO₂ 반쪽 50 µA ÷ 2.74 mAh ≈C/55 · `[재현·가정]` In 3전극 27 µA cm⁻² × 0.785 = 21.2 µA → 반주기 ≈146 h · 23 사이클 ≈280 일(면적 가정 · 기간 미인쇄) |
| R9 | 그림 1 Arrhenius | 28 · 62 °C 두 점 | Ea **0.32 eV**(σ 꼴) · **0.35 eV**(σT 꼴) · 1.4×10⁻³ ↔ **≈22 °C** · 25 °C ≈1.58×10⁻³ · 점 사이 국소 0.16–0.37 eV |
| R10 | 그림 7 인셋 | 127–764 선형 적합(log₁₀ i) | 1 mAh **−0.631 V/decade**(잔차 ≤0.026 V · rms 15 mV) · 2 mAh **−1.098**(≤0.018 · rms 11 mV) · i 선형 적합이면 rms 36 · 73 mV(R 756 · 1301 Ω cm²) · α_eff(n 1 · 25 °C) 0.094 · 0.054 · 1020 외삽 2.68 · 2.15 ↔ 관측 2.45 · 1.94 V |
| R11 | 그림 9 적분 | 화소 곡선 사다리꼴(t ≥1.8 h) | ≈5.7 mAh cm⁻² × 0.785 = **≈4.5 mAh**(`[재현·가정]` 면적 · 0–1.8 h 제외) |
| R12 | 코인 | π × 1.0² × 0.16 cm³ | 0.503 cm³ · 14 mAh × 3.2 V = 44.8 mWh → **89 mWh cm⁻³** · 곡선 평균 2.98 V 면 ≈88 ↔ 인쇄 'ca. 100' |
| R13 | 그림 6 인셋 | ○ ÷ ● (1 사이클) | 2.76/4.47 = 61.7 % ↔ 효율 점 61.5 % ✅ |
| R14 | 그림 2 비 | 2.0–2.6×10⁻⁴ ÷ 1.4–1.8×10⁻³ | ×1/5.4 … ×1/9 — 시작값 기준 1/7–1/9 |
| R15 | 그림 5 iR | Δ/2 = iR · σ 2×10⁻⁴ | 거리 ≈0.4–0.8 cm 필요(`[재현·가정]`) |

---

# 참고문헌 9 번호 — 우리 축에 닿는 것 (번호는 p. 882 목록에서 직접 확인 · 빠진 번호 0 · 9 개 모두 본문 인용)

| [n] | 서지(원문 그대로) | 이 편에서 쓰인 자리 | 우리 축 |
|---|---|---|---|
| [1] | K. Kanehori, K. Matsumoto, K. Miyauchi and T. Kudo, Solid State Ionics 9-10 (1983) 1445. | 박막 전지(증착) [1–3] · 황화물 양극 3 V 미만 [1,3–5] | ☆ 역사 |
| [2] | H. Ohtsuka, S. Okada and J. Yamaki, Solid State Ionics 40-41 (1990) 964. | 박막 전지 [1–3] | ☆ |
| [3] | S.D. Jones and J.R. Akridge, Solid State Ionics 53-56 (1992) 628. | 박막 [1–3] · 황화물 양극 [1,3–5] | ☆ |
| [4] | J.P. Malugani, B. Fahys, R. Mercer, G. Robert, J.P. Dochange, S. Baudry, M. Broussery and J.P. Gabano, Solid State Ionics 9-10 (1983) 659. | 압착 전지 작은 전류 [4,5] · 황화물 양극 | ☆(인쇄 이름 그대로) |
| [5] | J.R. Akridge and H. Vourlis, Solid State Ionics 28-30 (1988) 841. | 압착 전지 [4,5] | ☆ |
| [6] | N. Aotani, K. Iwamoto, K. Takada and S. Kondo, Solid State Ionics 68 (1994) 35. | 이 유리 10⁻³ S/cm · 쌍롤 급랭 | ☆ SE 물성(자기 인용) |
| [7] | S. Kondo, K. Takada and Y. Yamamura, Solid State Ionics 53-56 (1992) 1183. | 넓은 전위창 | ☆(자기 인용) |
| [8] | J.H. Kennedy and Z. Zhang, Solid State Ionics 28-30 (1988) 726. | LiI–Li₂S–SiS₂ 의 Li 불안정 · 저전도 층 | ☆ Li\|SE 계면 |
| [9] | R. Thümmel and W. Klemm, Z. Anorg. Allg. Chem. 376 (1970) 44. | **In–Li 조성 영역(x ≤ 1 · 1–1.5 · ≥1.5)의 열분석 대조 — 이 편의 In 서술이 단 유일한 인용** | **★ Q5**(상도 · 평탄 끝 47 ↔ 50 at% · InLi 균질역) |

---

# 인용 대조

## 1. 이 편을 지목 · 인용한 우리 digest — 그 쓰임 ↔ 이 편이 실제로 주는 것

| digest | 쓰임(digest 전사) | 이 편 | 판정 |
|---|---|---|---|
| 20호 `chang2020_embedded-in-reference-electrode-assb-limiting-factors` :149–151 · :62–65 · :532 | 가정값 0.62 V 의 출처(ref [19] + [20]) · 그림 오른쪽 축 = 왼쪽 + 0.62 V | 값 그림 ✅ · 반응식 ❌ · 범위 상한 ❌ | **부분** — 20호 '가정의 출처 명시' 중 [20] 몫은 '숫자 없는 그림 측정' |
| 42호 `santhosha2019_indium-lithium-electrode-phase-formation-redox-potential` :124 · :369 · :51 | "about 0.6 V … over a wide stoichiometry range.[18–19]" · "ASSB 쪽 0.6 V 뿌리 후보" | ✅ · 고체 측정 · 1996 | ✅ — 42호 판정(a) "ASSB 안에서 Li 대비로 잰 것은 0" 은 '숫자 인쇄 0' 으로 좁아짐 |
| 62호 `zhang2017_in-situ-pressure-electrochemical-expansion-assb` :296 · :368 · :402 · D21 | "Coulometric titration curve … flat plateau at 0.62 V vs. Li/Li⁺ in the In-rich region" · 권 "2738" | ✅ · '2738' = ISSN 조각 | ✅ / D21 닫힘 |
| 63호 `zhang2017_interfacial-eis-cathode-composition-lco-lgps-assb` :302 · :322 · D11 | "about 0.6 V"[33][36] · LF 배정 "other reports.32,33" | 0.6 ✅ · EIS 배정 ❌ | ✅ / **D11 닫힘(❌)** |
| 71호 `jung2015_sulfide-assb-bulk-type-issues-challenges-review` :61–66 · :423 · :530 | "0.62 V (vs. Li/Li+) for the range of 0<x<1 … [42b,62]" · 권 "86" | 값 ✅ · 폭 ⚠ · 'excess Li' · 'fast kinetics' 0 | **부분** |

각 digest 의 원문은 이 세션에서 다시 열지 않았다 — 대조는 digest 전사로 했다.

## 2. 이 편이 인용한 우리 digest

**0** — 참고문헌 [1]–[9] 가운데 위키 · 원장에 있는 편 0(grep: `Kanehori` · `Malugani` · `Akridge` · `Aotani`(1994) · `Yamamura` · `Kennedy` · `Thümmel` · `Klemm` · `Z. Anorg` — 0 · `Ohtsuka` 2 건은 다른 편 Abe · Sagane · Ohtsuka 2005).

---

# 곱 축퇴 처방 — 아흔한 번째 적용 ([[assb-lampe-contact-product-degeneracy]])

## 입력 점검

| 단계 | 요구 | 이 편 | 판정 |
|---|---|---|---|
| **1단계** (16호) | `R` 과 `C` 를 같이 | 임피던스는 SE 전도도 둘(그림 1 유리 · 그림 2 Li\|glass\|Li) — `C` · 스펙트럼 · 전극 호 인쇄 0 · 완전지 EIS 0 | ❌ |
| **2단계** (18 · 25호) | + 면적을 아는 대조군 | 전극 면적 0.785 cm²(SS 판) 인쇄 · 면적을 바꾼 대조 0 | ❌ |
| **3단계-a** (19호) | `Ea` | SE 벌크 Arrhenius 6 점(28–231 °C · Ea 미인쇄 — `[재현]` 0.32 / 0.35 eV) — 계면 `R` 의 `Ea` 0 | ❌(입력이 SE 벌크) |
| **3단계-b** (19호) | `C` 물리 상한 | — | ❌ |
| **4단계** (20 · 24호) | 시간 영역 | 그림 9 정전압 감쇠(250 h) · 그림 4 펄스–휴지 적정(이완 곡선 인쇄 0) | ⚠(관측은 있고 분해 0) |
| 율 스윕 · `J^T J` 줄 | — | **그림 7 — 다섯 전류(127–1020 µA cm⁻²) × 두 충전량(1 · 2 mAh) V–log i** · 저자 판정 '전하이동 지배' | ✅(입력 있음) |

### ★ 곱 문장 — 셋 (`[인쇄]` → `[재현·대수]` → `[해석]`)

- ① `[재현·대수]` Tafel 영역이라 해도 V(i) = OCV(Q) − b·log₁₀[i / (i₀·a)] (a = 활성 면적 분율 — 접촉 손실이 사는 자리) 의 절편은 **OCV(Q) + b·log₁₀(i₀·a)** 한 묶음이다 — V–log i 직선은 **교환 전류 밀도와 접촉 면적을 곱 i₀·a 로만** 준다. 그림 7 인셋의 두 직선(1 · 2 mAh)은 절편과 기울기가 같이 움직여, 이 묶음조차 한 값으로 서지 않는다.
- ② `[재현]` → `[해석]` 기울기 −0.63 · −1.10 V/decade 는 단일 BV 에서 2.303RT/(αF) 이고 충전량에 무관해야 한다 — 관측은 α_eff 0.094 · 0.054(통상 α 0.3–0.7 의 1/3–1/13)이고 충전량마다 ×1.7 다르다 ⇒ 직선성은 '전하이동 지배' 를 정하지 못하고, 충전량에 따라 커지는 손실(농도 · 수송형 — 이 편이 1020 µA cm⁻² 에서만 인정한 것)이 764 아래에서도 섞였다고 읽힌다. 네 점 · 0.78 decade · 2전극 합(양극 + 음극 + SE)이라 전극 배정도 0.
- ③ `[해석]` 완전지 첫 사이클 결손(≈1.8 mAh · 효율 ≈61.5 % — `[도표·화소]`)은 용량 채널에서 **LLI(Li 재고) ↔ LAM_PE 류(LiCoO₂ 반쪽 ≈25 % 결손) ↔ 상대극(In 반쪽 ≈13 %)** 세 몫의 합이고, 기준극 없는 2전극 · 반쪽 대조 둘(다른 셀)로는 그 합을 못 가른다 — 카드의 '곡선 하나로는 몫이 안 갈린다' 의 1996 표본.

### ⚠ 이것이 곱을 푼 것은 아니다

- 그림 판독 · Tafel 모형 가정(우리) · 네 점 선형 적합 위의 대수다. 저자는 기울기 · α 를 인쇄하지 않았다.
- 후보 메모(처방 표로 올리지 않음 · 결정 대기): **"율 스윕의 V–log i 직선을 '전하이동 지배' 로 옮기기 전에 기울기 크기(2.303RT/αF — α 0.3–0.7 이면 85–200 mV/decade)와 충전량 불변(같은 셀 · 다른 충전량에서 같은 기울기)을 먼저 본다 — 108호: −0.63 · −1.10 V/decade · α_eff 0.09 · 0.05 · 1 ↔ 2 mAh ×1.7"**. 새 줄 0.

---

# 보류 결정 (가)–(규) — 이 편이 주는 근거 (결정 안 함)

**근거(강)**

- **(오)** In 영점 표기 — 0.62(재인용 인쇄) / 0.600(옮긴 그림 관례): 하류가 '0.62 · 0.6' 의 뿌리로 단 이 편은 **숫자를 인쇄하지 않았고**, 그림 판독은 **0.62 쪽**이다(4.8–46 at% 평탄 0.616–0.626 V — 0.600 은 모든 평탄 점보다 16–26 mV 아래 · `[도표·화소]` 1 px ≈1.3 mV). '재인용 인쇄' 의 원전 칸에 '그림 판독(고체 · 2 h 이완 · 온도 미인쇄)' 이 들어간다.
- **(탸)** 요약 수치 ↔ 같은 편 표 · 그림 축 — '1.4×10⁻³ at ambient' ↔ 그림 1 28 °C 1.8×10⁻³ · 'No significant change' ↔ −37 % · 'CE almost 100 % · no degradation' ↔ 1 사이클 61.5 % · 'below 10⁻⁸ A/cm²' ↔ 축 분해능 10⁻⁶ · '3.2 V · ca. 100 mWh/cm³' ↔ 평균 2.98 V · 88–89 · '2.8 mAh g⁻¹' ↔ 축 mAh · 이름표 5 ↔ 곡선 4.
- **(조)** 71호 후속 요청(Takada 1996 · Jung 2008 · Shin 2014 · Sakuda 2010) — **Takada 1996 도착 · 흡수(이 편)** · 판정: 측정 원전(그림) ✅ · 숫자 원전 ❌ → 남은 'In 영점 숫자 원전' 후보는 Jung 2008(미열람).

**근거(중)**

- **(체)** 평형(OCV) 곡선의 출처 층위 — 이 편 In 곡선은 **측정 개회로(50 µA × 4 h 펄스 · 2 h 이완 · Li 박 2전극)** 이고, 하류 다섯 편은 그 출처 층위 없이 숫자만 옮겼다 · 이완 판정 · 온도 0(G1 · G5).
- **(주)** "X-limited" 명제의 판정 기준 — "mainly controlled by charge transfer": ① 순위 · 문턱 0 ② 시간 기준 = 1 · 2 mAh 두 충전량 ③ 조건 2전극 · 127–764 µA cm⁻² ④ 저항 정의 0 ⑤ 동역학 손잡이가 곱 i₀·a 의 어느 쪽인지 0 — 기울기 크기 · 충전량 의존이 판정과 안 맞음(`[재현]`).
- **(네)** 유지율 · 무열화 인용 규칙 — 'no degradation · CE almost 100 %' 의 기준 사이클 미인쇄 · 그림은 1 사이클 효율 ≈61.5 % · 115 사이클 ≈2.8–3.3 mAh(둔덕 · 골).
- **(게)** ICE · CE 인용 규칙 — 저장고 **없는**(무 Li In 박) 셀의 판: 첫 사이클 결손을 본문이 빼고 'CE ≈100 %' 로 적은 표본 · 재고비 `[재현·가정]` In 이론 16.3 ↔ 첫 충전 4.48 mAh.
- **(겨)** 처방 효과의 측정 여부 — '과충전 내성'("stands for overcharging" · "excellent at withstanding overcharging")의 근거 = 사이클 상한(3.7 V) 그대로의 정전압 유지 하나 · 과충전 조건 시험 0 · 잔류 전류 값은 그림 분해능 밖.

**약**: **(흐)** 다상 평탄 창의 휴지 연산자 — In/InLi 평탄에서 2 h 휴지 OCV 는 4.8–46 at% 를 ≈9 mV 안에서만 구별(조성 판정 근거 아님의 표본) · **(초)** 상대극 영점 ↔ SE 환원 개시 — 이 유리의 CV 는 0.5–10 V 환원 · 산화 전류 ≲0.5 µA(SS 차단 · 10 mV/s · 'in this measurement system') — LGPS 와 다른 SE 의 대조 표본 · **(내)** Ea 인용 규칙 — Ea 미인쇄 · 6 점 · 점 사이 0.16–0.37 eV · σ ↔ σT 규약 0.32 ↔ 0.35 eV · **(대)** C-rate 기준 — 전류 밀도만 · C 0 · 'high rate … almost 1 mA/cm²' = `[재현]` ≈C/3.7 · **(배)** 값 미인쇄 코인 하중(1996 · ∅20 × 1.6 mm · 'sealed') · **(쵸)** '용량 변화' 기구 — 첫 사이클 결손 기구 미표기 · **(브)(츠)** 실측 LLI 정의 · CE 결손 → LLI 배정 전 대조 — 반쪽 결손(25 · 13 %)과 완전지 결손(39 %)이 다른 셀 · **(먀)** 지목 이유의 층위 — 원장 '0.6 V 뿌리 후보' → 도착 뒤 '측정 뿌리(그림) · 숫자 뿌리 아님' 으로 고쳐 적기. **(라)(마)(바)(사)** 결정 · 반영됨 · 나머지 근거 0 — **결정 안 함**.

## 새 판단 거리 (넷 — §3-b 에 행을 만들지 않는다: 5차 묶음 13 편 뒤 일괄 판단 때 함께 본다 · 105 · 106호 선례 — digest · log 에만)

1. **원전 수치의 인쇄 층위 표기 — 문장 ↔ 그림** ((오) · (체) 의 원전판으로 묶어도 됨) — 하류가 'X V [원전]' 으로 숫자를 원전에 매달 때, 원전 지면에서 그 숫자가 문장 · 캡션으로 인쇄됐는지 그림에만 있는지를 값 옆에 적고, 그림이면 판독값 · 판독 폭 · 측정 조건(셀 · 기준 · 이완 · 온도 · n)을 붙이게 할지 — 108호: 0.6 · 0.62 인쇄 0 · 그림 4 판독 0.616–0.626 V · 다섯 편이 숫자만 옮김.
2. **V–log i '전하이동 지배' 판정의 기울기 · 상태 불변 검사** ((주) 의 율 스윕판으로 묶어도 됨) — 위 곱 축퇴 후보 메모와 같은 내용을 카드 수집 지침으로 둘지 — 108호: −0.63 · −1.10 V/decade · α_eff 0.09 · 0.05 · ×1.7.
3. **3전극 기준극의 Li 대비 교정 표기 — 금속선 기준극** (처방 P11 의 1996 표본으로 묶어도 됨) — 기준극 전위 · 위치 · 리튬화 여부가 미인쇄면 그 축을 Li 기준으로 옮기지 않고 'WE–RE (RE 미교정)' 로 적게 할지 — 108호: Ag 선 · 음 · 양 평탄 0.57–0.62 / 0.72–0.78 V.
4. (선택) **'과충전 내성' 시험 조건 표기** ((겨) 의 하위로 묶어도 됨) — 정전압 유지 전압이 정상 충전 상한과 같으면 '과충전 시험 아님' 을 적고, 잔류 전류 값은 그림 분해능 옆에 적게 할지 — 108호: 3.7 V = 사이클 상한 · 10⁻⁸ A cm⁻² ↔ 축 분해능 ≈10⁻⁶.

---

# 어긋남 (D) — 지면 안에서 서로 맞지 않는 것

| # | 어긋남 | 근거 |
|---|---|---|
| **D1** | "1.4 × 10⁻³ S/cm at ambient temperature"(초록 · 3.1 절) ↔ 그림 1 | 최저온 점 ≈28 °C ≈1.8×10⁻³ · 1.4×10⁻³ 점 없음 · `[재현·가정]` 외삽 ≈22 °C |
| **D2** | 초록 스캔 '1.4 × 10³ S/cm'(음 부호 안 보임) ↔ 본문 '1.4 × 10⁻³' | 쪽 렌더 600 dpi — 스캔 탈락인지 인쇄인지 불명(경미) |
| **D3** | "No significant change in the conductivity was observed during storage at 50°C" ↔ 그림 2 | 정점 ≈2.6 → 끝 ≈1.6×10⁻⁴(−37 %) |
| **D4** | 같은 유리의 '전도도' 두 값 — 그림 1 · 본문 1.4–1.8×10⁻³ ↔ 그림 2 ≈2×10⁻⁴ | ×1/7–1/9 · 차이 언급 0(G8) |
| **D5** | "The coulombic efficiencies were almost 100%, except for the first cycle"(LiCoO₂) ↔ 그림 3 | 2 · 3 번째 ≈95 · ≈98 %(`[재현]` 누적 x 가정) |
| **D6** | "no degradation in charge-discharge capacity and a coulombic efficiency of almost 100%" ↔ 그림 6 | 1st 충전 ≈4.48 · 방전 ≈2.7 mAh · 인셋 효율 ≈61.5 % |
| **D7** | 실험 절 "(2.8 mAh g⁻¹)" ↔ 그림 8 가로축 "Electrical charge / mAh" | 충전 곡선이 2.8 mAh 에서 끝 — 단위 어긋남 |
| **D8** | 그림 7 · 8 이름표 5 개 ↔ 곡선 4 개 | 그림 7 = 255 곡선 없음(인셋 대조) · 그림 8 빠진 곡선 미확정 |
| **D9** | "Residual current after 200 h of charging was below 10⁻⁸ A/cm²" ↔ 그림 9 선형 축 0–900 µA cm⁻² | 분해능 ≈0.9 µA cm⁻²/px — 10⁻⁸ A cm⁻² 의 ≈100 배 |
| **D10** | "A linear relationship between log i and V … indicates that the electrode reaction was mainly controlled by charge transfer" ↔ 같은 그림 | 기울기 −0.63 · −1.10 V/decade(충전량마다 다름 · α_eff 0.09 · 0.05 — `[재현]`) |
| **D11** | "0 ≤ x ≤ 0.9 … almost constant" ↔ "a specific capacity of 180 mAh/g" | 0.9 = 1st 리튬화 끝(Δx 0.91 · 212) · 180 = 이후 사이클(Δx 0.77) — 다른 양 · 다른 사이클 |
| **D12** | 그림 4 영역 "x ≤ 1" ↔ 같은 그림 평탄 끝 | x 0.905 0.585 · 0.935 0.476 · ≈0.96 0.356 V — 평탄은 ≈0.88–0.90 에서 끝(경계 1 은 [9] 열분석 조성) |
| **D13** | "the battery is excellent at withstanding overcharging"(그림 9) ↔ 시험 조건 | 정전압 3.7 V = 사이클 창 2.7–3.7 V 의 위 끝(`[해석]` 과충전 조건 아님) |
| **D14** | "a capacity of 14 mAh (ca. 100 mWh/cm³) and its operating voltage is 3.2 V" ↔ 그림 10 · 치수 | `[재현]` 14 × 3.2 ÷ 0.503 = 89 · 곡선 평균 2.98 V → 88 mWh cm⁻³ · 3.2 V 는 Q ≈3 mAh 통과값 |
| **D15** | 오자 · 표기 — 키워드 'barrery' · 3.3 절 'In-Lix/Li1−xCoO₂' ↔ 그림 6 캡션 'In–Lix–Li1−xCoO₂' ↔ 본문 'Li–In alloy anode' | 지면(경미) |
| **D16** | 그림 2 DSC 두 스캔이 사선 오프셋 축 둘(원근선)로 그려짐 — 서술 0 | 앞 축 하나로 읽으면 2nd scan 봉우리가 ≈15–17 °C 낮게 보임(경미 · 그림 표현) |
| **D17** | 그림 4 위 축(mAh g⁻¹) 0 ↔ 아래 축(x) 0 | 위 축 0 이 ≈0.02 x 오른쪽(4 px @ 300 dpi — 도안 · 경미) |

---

# 이 편이 우리 프로젝트에 주는 것 (정리)

- **In 영점의 고체 쪽 측정 원전이 생겼다 — 숫자 없이.** 1996 고체(황화물계 유리) 셀 In 박 \| Li 박 개회로 적정이 평탄 ≈0.625 → 0.616 V(4.8–46 at%) · 끝 ≈47 at% 를 그림으로 주고, 42호 액체 원전과 수 mV 안에서 겹친다 → 카드 출발 전제('상대극 평탄 = 상수')의 **고체 셀 판 근거 하나**(창 · 폭 · 조건 단서와 함께 — 온도 · 압력 · n = 1). 우리 합성 truth · α · β 이식에서 상대극을 상수로 둘 때 인용할 원전 층위가 '액체 원전 + 고체 그림 하나' 로 바뀐다.
- **하류 인용은 조건을 버리고 범위를 넓혔다** — 다섯 편이 숫자만 옮겼고, 둘(20 · 71호)은 평탄을 x 1.0 까지 넓혔으며(원전 그림은 ≈0.9 에서 끝), 하나(63호)는 원전에 없는 EIS 배정에 원전을 달았다. 우리 위키 · 하네스가 '문헌 영점' 을 쓸 때 원전 판독 · 조건을 같이 적어야 하는 이유의 표본(새 판단 거리 1).
- **'무열화' 문장 아래의 첫 사이클 Li 손실** — 완전지 첫 사이클 ≈39 % 결손이 본문에 0 이고 기준극이 없어 배정 불가 → 우리 `degradation-degeneracy/` 물음('곡선 · 용량 하나로는 LLI ↔ LAM 몫이 안 갈린다')의 1996 ASSB 표본(우리 수치는 `degradation-degeneracy/docs/RESULTS*.md` 정본 — 옮기지 않음).
- **V–log i 직선 ≠ 전하이동** — 기울기 크기 · 충전량 의존 검사 하나가 저자 판정을 흔든다(곱 i₀·a 는 직선으로도 안 갈림).
- **이 편이 주지 않는 것**: 숫자로 인쇄된 In 영점 · 온도 · 압력 · 기준극 교정 · 접촉 · 공극 · LAM · LLI 분해 · 반복 · 원자료 — 그리고 `θ(N)` 0.

---

# 후속 후보 (원전 우선 — 지목 수는 위키 digest 의 후속 절 grep 으로 센 값)

| 등급 | 서지 (PDF 목록 번호) | 지목 (후속 절) | 왜 | 축 |
|---|---|---|---|---|
| ★ | R. Thümmel and W. Klemm, Z. Anorg. Allg. Chem. 376 (1970) 44.([9]) | **108** = 1(새) | **이 편 In–Li 조성 영역(x ≤ 1 · 1–1.5 · ≥1.5)의 유일한 외부 근거(열분석)** — 평탄 끝(그림 ≈0.9 ↔ 영역 경계 1) · 42호 InLi 균질역 1.9 at% · 47 ↔ 50 at% 끝의 상도 쪽 대조처 · 원장 Wen–Huggins 1980 · Sangster–Pelton 1991 행(★ · 42)과 같은 상도 축 | Q5 |
| ☆ | [6] Aotani 1994 *SSI* 68, 35 · [7] Kondo · Takada · Yamamura 1992 *SSI* 53–56, 1183 · [8] Kennedy · Zhang 1988 *SSI* 28–30, 726 · [1]–[5](박막 · 압착 초기 편) | 행 없음 | SE 물성 · 전위창(자기 인용) · 요오드화물 SE 의 Li 불안정 · 역사 | — |

**지목 누락 0** — 이 편 9 번호 중 앞 호 후속 절 · 원장에 있던 편 0(grep 위 '인용 대조 2'). **흡수된 편(교차)** 0. **5차 묶음 다른 편과의 교차**: 이 편은 105–117호 대상 열세 편 어느 것도 인용하지 않는다(시점 — 1996).

---

# 이 digest 가 주장하지 않는 것

- **이 편의 결론(유리 SE · In–Li · LiCoO₂ 셀이 잘 돈다)이 틀렸다고 하지 않는다** — 걸린 것은 요약 문장과 자기 그림의 어긋남(D1 · D3 · D6 · D9 · D14) · 첫 사이클 결손 서술 0 · '전하이동 지배' 의 근거 · '과충전' 시험 조건이다.
- **"In 영점 = 0.62 V" 를 이 편의 인쇄값으로 쓰지 않는다** — 그림 4 의 우리 화소 판독(0.616–0.626 V · 1 px ≈1.3 mV · 2 h 이완 · 온도 미인쇄 · n = 1)이다. 이 편이 인쇄한 것은 '개회로 · 2 h 이완' 방법 · 영역 셋 · '0 ≤ x ≤ 0.9 almost constant' 다.
- **42호 값과 '수 mV 안' 을 측정 일치로 쓰지 않는다** — 판독 대 판독(42호 digest 판독) · 온도 · 셀 · 전해질 · 이완이 다른 두 곡선의 비교다.
- **그림 5 를 Li 대비 전위로 읽지 않는다** — Ag 선 기준극의 전위가 지면에 없다. 음 · 양 평탄 중점이 0.62 보다 높은 이유(기준 어긋남 ↔ 비대칭 분극)를 가르지 않았다.
- **완전지 첫 사이클 결손을 LLI · LAM_PE · 상대극 어느 쪽으로도 배정하지 않는다** — 2전극 · 기준극 0 · 반쪽 대조는 다른 셀이다. 방전 끝 In 조성(평탄 안 ↔ Li-poor 가지)도 확정하지 않는다.
- **'charge transfer controlled' 가 틀렸다고 단정하지 않는다** — 기울기 크기 · 충전량 의존이 단일 Tafel 과 맞지 않는다는 우리 대수 · 네 점 적합까지다.
- **62호 '2738' 의 발생 경위를 단정하지 않는다** — ISSN 0167-2738 의 뒤 네 자리와 같다는 것까지다. **71호 [42b] 의 'excess Li · fast kinetics' 가 [62] Jung 2008 에 있다고 추정하지 않는다**(미열람).
- **그림 9 적분(≈4.5 mAh)을 부반응의 증거로 쓰지 않는다** — 면적 · 앞 구간 가정 위의 `[재현·가정]` 이고 시험 전 셀 상태가 미인쇄다.
- **이 편을 Q1 · Q4 · Q6 칸 이동 근거로 쓰지 않는다** — 접촉 · 식별성 · 압력 0.
- **원 참고문헌(20 · 42 · 62 · 63 · 71호 원문)을 다시 열지 않았다** — 대조는 각 digest 전사로 했다.
