Repository: yonghoon7153-source/Yonghoon-DEM-DFT

# wiki/raw/ — 예외적 불변 원본층

이 리포의 불변 증거층은 **이미 밖에 있다**: `docs/data/`(측정 CSV·JSON) ·
litdb 정본(friendly-meitner) · `docs/reviews/findings.json` · git 이력.
그래서 이 폴더는 킷 원형과 달리 **예외 전용**이다:

- 들어오는 것: litdb 소관(논문)도 측정 데이터도 아닌 외부 자료 — 강연 전사,
  외부 레포 감사 노트 등.  `transcripts/` 등 하위 폴더에 날짜-슬러그로 저장.
- 규칙: 한번 저장한 파일은 수정 금지 (원본이 바뀌면 새 -v2 파일).  frontmatter 에
  `source_url` / `ingested` 를 적는다.
- 논문 PDF·digest 는 여기 넣지 않는다 → wiki/SCHEMA.md 경계 규칙 1 (litdb 정본).

File: wiki/raw/papers/tian2017_contact-area-loss-assb-simulation.md (part 2 of 3)
---
| 그림 2b · 6 | "smaller y-intercept, I" · "increasing m and decreasing I" | I 는 거칠수록 커짐(−11.35 → −9.35) · m 은 작아짐 | D5 |
| 그림 3a ↔ 4b · 5a | 같은 1 C · 같은 γ | 포화 시각 비 ≈γ² ↔ 용량 비 ≈γ | D6 |
| 그림 3 ↔ 표 I | 정지 조건 'C_Lis = C_Li,max' | 포화 뒤 평탄 곡선 계속 | D7 |
| 그림 3 ↔ 본문 | "23000 mol/m3" | 23300(표 II · 그림 축) | D8 |
| 그림 5 | 초록 "at a higher cutoff voltage, the dropping rate is slower" | 자기 기준 상대 비 0.755 · 0.637(20 C 는 더 빠름) | D15 · 판정 8 |
| 그림 5 | 가로축 "Loss of Contact Area (γ)" | γ = A/A₀(접촉 비) | D15 |
| 그림 1b ↔ 식 (18) | "the area of loss of material" | 표면 초승달 ↔ 기둥 전체 (1−γ) | D16 |
| 그림 6b ↔ 본문 | "at 19 MPa, the contact area is only about 40%" | 0.447 | D14 |

---

# 절별 해체 (본문)

## 초록 (p. E3512)

- `[인쇄]` 동기 "Maintaining the physical contact between the solid electrolyte and the electrode is important" · 방법 "the effect of imperfect contact area was incorporated into a 1-D Newman battery model by assuming the current and Li concentration will be localized at the contacted area. Constant current discharging processes at different rates and contact areas were simulated for a film-type Li|LiPON|LiCoO2 all-solid-state Li-ion battery" · 결과 "The capacity drop was correlated with the contact area loss. It was found at lower cutoff voltage, the correlation is almost linear with a slope of 1; while at a higher cutoff voltage, the dropping rate is slower" · 압력 "Persson's contact mechanics theory was applied, as it uses self-affined surfaces to simplify the multi-length scale contacts … The contact area and pressure were computed for both film-type and bulk-type" · 처방 "The model is then used to suggest how much pressures should be applied to recover the capacity drop due to contact area loss."
- `[해석]` 초록의 "slope of 1" 은 가정의 출력이고(판정 1), "dropping rate is slower" 는 정규화의 산물이며(판정 8), '압력으로 회복' 은 용량까지 이어진 계산이 아니다(판정 5).

## 서론 (p. E3512–E3513)

- `[인쇄]` 계면 저항의 두 원인 — "chemical effect and physical contact.3" · 화학 = "interphase layer formation due to solid electrolyte decomposition,11 and/or Li-ion depletion zone at the interface12 (for example, LiPON/Li2CO3)" · 물리 = "for solid electrolytes, the fracture and disconnection will impede Li-ion transport, as well as electron transport. Thus, it is the focus of this study." · 접촉의 출처 "formed during cell fabrication and worsened due to cycling" · 필름형(증착 · 덜 거침) ↔ 벌크형(압착 입자 · "much rougher interfaces") · "With battery cycling, the volume of electrodes changes due to repeated insertion and removal of Li atoms, causing disconnection and reduced contacts. The loss of contact area would further cause decrease of capacity."(인용 0) · 개선책 — 버퍼층 PLD/ALD [19–22] · 볼밀 나노복합 [23, 24] · 과냉 유리 [25] · 압력.
- `[인쇄]` 압력 실험 하나 — "Recently, Li et al.,26 clearly demonstrated the effect of contact pressure on the capacity of an all-solid-state Li-ion battery, which is composed of an anode of In-Li, a cathode of TiS2, and a solid electrolyte of Li10GeP2S12. Based on their results, when the applied pressure, during either the fabrication process and/or the operation process, increased from 19 MPa to 228 MPa, the cycle stability was enhanced considerably. The least degradation and the best capacity retention were achieved in the case of maintaining 228 MPa for both processes." · 공백 주장 "a quantitative model is not yet available to connect the contact pressure and the battery performance".
- `[인쇄]` 범위 — "As the first step, contact area was introduced into a 1-dimensional (1-D) Newman model … metallic Li anode, LiCoO2 positive electrode, and a LiPON-like solid electrolyte. Since Li metal has low hardness and exhibits creep behavior at room temperature,36–38 it is more likely to maintain a good contact with the solid-electrolyte due to plastic deformation. This is consistent with the reported much higher exchange current density for the metallic Li electrode39 than that for LiCoO2 in all-solid-state Li-ion batteries.40,41 Therefore, the contact between solid electrolyte and LiCoO2 is the focus of this study." — [39]–[41] 은 91호가 같은 논증("much larger")에 쓴 세 편(Munichandraiah · Iriyama · Yamada — 원장 L245 · L243 · L244)과 같다.
- `[인쇄]` 접촉 역학 선택 — "The well-known Hertz,42 Greenwood-Williamson,43 and Bush44 models are not appropriate for large contact area (>50%) because they neglect the interaction between contacted asperities" · 자기 아핀 표면 · "Persson's contact mechanics theory,49 which models the contact area variation from 0% to 100% as a function of applied pressure".
- `[해석]` 서론이 화학 · 물리 두 원인을 나누지만 모형의 동역학 항은 γ·k_pos 곱(식 17)이라 계면 화학 열화(k_pos ↓)와 접촉 손실(γ ↓)을 동역학으로는 못 가르고, 가르는 것은 '최악의 경우' 가정이 붙인 용량 채널(식 18)뿐이다 — 개념 [[assb-interphase-vs-contact-loss-attribution]] 의 같은 자리.

## Computational Methods 1 — 전기화학 모형 (p. E3513–E3514 · 식 1–15 · 표 I · II)

- `[인쇄]` 구성 "a Li metal negative electrode, a 1500 nm-thick LiPON like solid-electrolyte, referred as Li3PO4, and a 320-nm thick LiCoO2 positive electrode" · 음극 반응 Li ⇌ Li⁺ + e⁻(식 1) · **식 (2) i_neg = F·A₀·k_neg·(C_Li⁺/C_Li,all)^α_neg·(e^(α_neg Fη/RT) − e^(−(1−α_neg)Fη/RT))** "kneg (SI unit: mol/(m2 · s)) … A0 is the contact area that is set it is 1 cm2 in this 1-D model" · 식 (3) η = ϕ_s − ϕ_ep − E_eq("E_eq … set to be 0 for the negative electrode") · "Since the electron conductivity is much higher than the ionic conductivity in LiCoO2, it is considered as a good electronic conductor.50 Therefore, the ϕs is assumed to be the same everywhere in LiCoO2.30"
- `[인쇄]` SE(식 4–10): "only a fraction of Li+ can be mobile in the solid electrolyte, and this is limited by the diffusion carrier's concentration" · (4) C_Li⁺,eq = C_n⁻,eq = δ·C₀ · "it is assumed that a portion of mobile Li+ would kinetically bond with the solid electrolyte and become immobile" · (5) Li⁺ + n⁻ ⇌ Li₀ · (6) r_d = k_d·C_Li0 − k_r·C_Li⁺·C_n⁻ · (7) k_d = k_r·C₀·δ²/(1−δ) · **(8) r = k_r[(C₀δ)² − C²_Li⁺]** · (9) **N_Li⁺ = −D_Li⁺∇C_Li⁺ + (F/RT)D_Li⁺C_Li⁺∇ϕ₁**(이동 항 '+' — 양이온 Nernst–Planck 는 − · D11) · (10) ∂C_Li⁺/∂t = −∇N_Li⁺ + r. `[재현·대수]` 식 (8) = 식 (6) 에서 C_Li0 를 평형값 (1−δ)C₀ 로 고정하고 C_n⁻ = C_Li⁺ 를 넣은 꼴 — 평형점 C = δC₀ 에서 둘 다 0 · **104호 식 (6) r = k[(C₀δ)² − C²_Li⁺] 과 같은 꼴**(104호 digest 가 '91호 해리 속도에서 Li⁰ 저장소 소모 항을 버린 꼴' 로 읽은 근사의 앞 자리) · 전기중성 "the concentration of Li-ion equals to the negative charge" — 91호의 두 운반체 앰비폴라 확산(2D_Li⁺D_n⁻/(D_Li⁺+D_n⁻))에 필요한 D_n⁻ 는 표에 0(G — 구현이 n⁻ 이동을 어떻게 닫았는지 미인쇄).
- `[인쇄]` 양극(식 11–15): (12) BV · **(13) i₀,pos = F·A₀·k_pos·[(C_Lis,max − C_Lis)·C_Li⁺/((C_Lis,max − C_Lis,min)·C_Li,all)]^α_pos × [(C_Lis − C_Lis,min)/(C_Lis,max − C_Lis,min)]^(1−α_pos)**(렌더 확인) · "Eeq is the equilibrium potential of LiCoO2 and it depends on the concentration of Li" · **(14) ∂C_Lis/∂t = −D_Lis∇²C_Lis + R_Lis**(부호 ✗ — D11) · "The reaction rate, R_Lis, inside the positive electrode is 0, except at the solid-electrolyte/positive electrode interface (x = 1500 nm), where R_Lis (mole · s−1m−2), would be correlated with the current" · **(15) R_Lis = ν·I_pos/(n_e·F·A₀) = ν·i_pos/(n_e·F)** "Ipos is the current (A), ipos is the current density (A/m2)" (식 12–13 i₀,pos 는 A₀ 를 곱해 전류 — D12 · 104호 D9 와 같은 꼴) · "ν … and ne … both values are one here".
- `[인쇄]` 운전: "the C-rates chosen to be studied in this research are 0.1, 1, 5, 10 and 20 C" ("the range of C-rate usually is between 0.1 C to 10 C,2,26,51") · "The input open-circuit voltage (OCV) of LixCoO2, where x varies in the range of 0.5 to 1, is given in Figure 3c. Initially, Li0.5CoO2 gives the starting voltage around 4.2 V. The simulation would end at the desired cutoff voltage."(표 I 정지 조건 '계면 C_Lis = C_Li,max' 와 다른 문장 — D7) · "The parameters used and listed in Table II are based on the research of Danilov and Notten et al.,15 where they have fitted to the experimental data."

## Computational Methods 2 — 접촉 면적 손실의 도입 (p. E3514–E3515 · 식 16–18)

- `[인쇄]` "Although both electrode and electrolyte surfaces are rough, one can always reduce the contact to a flat surface with an effective rough surface. To represent the imperfect contact area, a contact factor, γ, is assigned varying" · **(16) γ = A/A₀** "γ ranges between 0–1".
- `[인쇄]` 물리 근거 — "in liquid electrolyte,52 Li-ion can diffuse through the porous electrode. Fracture and disconnection of particles will only cause disconnection electronically … However, for solid electrolyte, the disconnection would be even worse due to the fewer pathways for both of e− and Li+ to react. Therefore, the imperfect contact at the solid-electrolyte/electrode interface may cause part of the electrode material inaccessible, especially at a higher rate. The inhomogeneous Li distribution in LiCoO2, observed by in-operando elemental mapping of an all-solid-state battery,12 may be partially caused by imperfect contact as well. **Therefore, in the worst case, the loss of contact between electrode and solid-electrolyte interface would cause the loss of LiCoO2 material, in which Li-ion cannot be stored.** The region of the red color in Figure 1b means the area of loss of material."
- `[인쇄]` **(17) i₀,pos = F·γ·A₀·k_pos·[(C_Li,max − C_Li)·C_Li⁺/((C_Li,max − C_Li,min)·C_Li⁺,0)]^α_pos × [(C_Li − C_Li,min)/(C_Li,max − C_Li,min)]^(1−α_pos)**(기호가 식 13 과 다름 — C_Lis → C_Li · C_Li,all → C_Li⁺,0 · D12) · "Since constant current discharge process is simulated and the C-rate is fixed, the current density at the solid-electrolyte side of the interface is not affected by the loss of contact area, but the production rate of Li on the positive electrode side of the interface would be scaled to match the same current" · **(18) R_Lis = ν·I_pos/(n_e·F·A₀·γ) = ν·i_pos/(n_e·F·γ)**.
- `[재현·대수]` 판정 1 · §(a).

## Computational Methods 3 — 압력 → 접촉 면적 (p. E3515–E3517 · 식 19–26 · 그림 2 · 표 III)

- `[인쇄]` 척도 — "the largest contact area A0 and the corresponding length is L = A0^1/2 … the smallest wavelength is qL = 2π/L … q = ξqL" · "if the diffusion-length of Li at 1 C rate is used to be the observed length scale, Li distribution can be considered as uniform at this scale, then the contact is not self-affined anymore. This length scale is estimated to be 3.6 μm, based on √4Dt. So the lower limit of the q is defined by the magnification ξ of around 2700 for A0 = 1 cm2 in this model."(`[재현]` 3.60 µm = √(4 × 9×10⁻¹⁶ × 3600) — D_Li⁺ · L/λ = 2778 · G4)
- `[인쇄]` 거칠기 — (19) C(q) = (1/(2π)²)∫d²x⟨h(x)h(0)⟩e^(−iq·x) · "C ∝ q^m × 10^I" · rms 박막 양극 10–20 nm [54–58] · 벌크 100–200 nm [59–61] · "Currently, C(q) is not available for all-solid-state battery electrode and solid-electrolyte surface yet. Therefore, we rationalize C(q) for the observed RMS based on the surface analysis by Flys et al.47 … samples prepared with different RMS roughness, ranging from 2 to 120 nm. The result of C(q) at RMS roughness of 15 and 120 nm from the research of Flys et al. were chosen to represent the film-type and bulk-type cathode" — **전지 표면 측정 0 · 다른 시료의 스펙트럼을 rms 로 대응**(G3).
- `[인쇄 · 렌더 확인]` (20) P(σ, ξ) = (1/A₀)∫_A d²x δ(σ − σ(x, ξ)) · (21) γ = A/A₀ = ∫dσ P(σ, ξ) · "The integration of stress should be equal to the applied load. Therefore, the stress distribution can be obtained by solving,62" (22) ∂P/∂ξ = f(ξ)∂²P/∂σ² · **(23) f(ξ) = (π/4)(E/(1−ν²))²·q_L·q³C(q)** · (24) (1−ν²)/E = (1−ν₁²)/E₁ + (1−ν₂²)/E₂ · "Since both Li3PO4 and LiCoO2 are ceramic materials, the contact is considered to be elastic without adhesion in this study" · 초기 P(σ, 1) = δ(σ − σ₀) · "For elastic contact, P(σ, ξ) would be 0 when σ → ∞, when σ < 0 the P(σ, ξ) should be 0 as well since there is no adhesion" · **(25) γ = A(ξ)/A₀ = (1/√π)∫₀^√G dx e^(−x²/4) = erf(1/(2√G))** · **(26) G(ξ) = (π/4)·(E/((1−ν²)σ₀))·∫_{q_L}^{ξq_L} dq q³C(q)**(괄호 밖 지수 0 — 렌더 확인).
- `[재현·대수]` §(b).

## Results and Discussion 1 — 계면 Li 축적 (p. E3517–E3518 · 그림 3)

- `[인쇄]` "the cell voltage is the potential difference between the positive electrode and negative electrode. Since the negative electrode is grounded, the potential, ϕs,neg, is maintained as 0" · "at the same discharging time, the local concentration of Li in LiCoO2 (Lis) at the cathode surface increases when the contact area is reduced. It is because the constant current imposed the same amount of Li produced at LiCoO2 surface, so the local concentration of Li is higher when the contact area is reduced. The local Lis concentration would then be continuously increased to the maximum Li concentration, which is 23000 mol/m3 for LiCoO2"(D8) · "When the local concentration of Li on LiCoO2 surface increases with reduced contact area, it results in the reduction of OCV and the potential of LiCoO2."
- `[해석]` 그림 3a 의 γ < 1 곡선은 같은 지면 그림 4b · 5a 와 다른 계산 상태로 읽힌다(판정 7 · D6).

## Results and Discussion 2 — 방전 전압 · 용량 (p. E3518–E3519 · 그림 4 · 5 · 식 27)

- `[인쇄]` "The cutoff range of 3.7–4.2 V for the battery voltage is used because most of the batteries operate between these values" · (27) Q_out = t × C rate/A₀ · "The dashed line stands for the critical capacity, which is defined as 80% of the maximum capacity since typically the battery for transport application would be seen as 'end of life' when the capacity is less than 80%"(`[해석]` 한 번 방전의 율 · 접촉 상태에 '수명 끝' 기준을 붙였다 — 사이클 노화 0 · §3-b (네)) · "The drop of voltage can be considered as the increase of interface resistance and ohmic loss due to loss of interface contact area. The decrease of capacity is rate dependent" · "Since the diffusion rate of Lis is not as fast as the reaction rate, the high surface concertation of Lis leads to less utilized electrode particles at the cutoff voltage"(`[재현]` 양극 L²/D 58.2 s — 1 C 에서는 확산이 빠르다 · 20 C(180 s)에서 비 0.32).
- `[인쇄]` 그림 5 — "Here, the 100% of remaining capacity stands for the capacity that is obtained at 0.1 C discharge. Both higher rate and loss of contact area reduce the capacity. Interestingly, the loss of capacity due to contact area loss shows almost a linear relationship" · "the cutoff voltage of 3.8 V means the cathode surface is fully lithiated … the remaining capacity at the cutoff voltage of 3.8 V is limited by the material available on the cathode surface. Since we have assumed loss of material due to the loss of contact area, the capacity loss drops with loss of contact area with a slope of 1. For the cutoff voltage of 4.0 V, the discharging capacity is still very sensitive to the voltage … Therefore, the slopes for capacity drop due to loss of contact area are smaller than 1" · **"The linear relationship may be due to the simplified 1D model and the assumption of worst scenario (losing accessible cathode material due to loss of contact), more sophisticated 2D and 3D models … are being developed for further study. Nevertheless, the 1-D continuum model has directly correlated the loss of contact are with loss of capacity."**
- `[해석]` 저자 스스로 기울기 1 을 가정 · 1D 의 귀결로 적는다 — 그러나 같은 문단의 "directly correlated" 와 초록의 "It was found" 가 그 조건을 떼어 낸다(§3-b (치) · (냐)).

## Results and Discussion 3 — 필요 압력 (p. E3519–E3520 · 그림 6)

- `[인쇄]` "Two all-solid-state batteries were considered, a film-type contact at Li3PO4/LiCoO2 interface, and a bulk-type contact at LGPS/TiS2, respectively. The previous battery discharge model is based on parameters fitted for the first case. It can be expected the predicted capacity loss due to contact area loss relationship is general for other all-solid-state batteries. In order to make a comparison with the experiments of Li et al.,26 the second case was modeled." · "After cycling, experimental studies54,56,58,63 have reported the RMS roughness would increase. Also, based on the study of surface morphology,45,46,64 the absolute value of m … would increase, and the intercept, I, would be decreased when the RMS roughness is increased. (m, I) values were changed to mimic the effect interface roughening due to battery cycling."(D5 · G2)
- `[인쇄]` 그림 6 서술 · 'Li 2016 비교' · A → B → C 처방(판정 3 · Fig. 6) · "Therefore, based on Figure 5, the lost contact area can be estimated by the capacity drop. Then, based on Figure 6, the applied pressure needed to recover the contact area and capacity can be obtained. By connecting these two calculations, one could calculate how much contact area lost during cycling, and how much pressure should be applied to get the contact area back, to prevent the degradation of the all-solid-state Li-ion battery."
- `[해석]` 연결 계산 0 · 두 계산의 γ 구간 겹침 0(판정 5).

## Conclusions (p. E3520)

`[인쇄]` "During cycling, the contact area would be decreased continuously because of the volume change of the electrodes, and it results in the degradation of the battery" · "This model assumes the Li concentration will be localized at the reduced contact area, and it was solved by finite element analysis. It is found that the discharging voltage and capacity drop much faster due to loss of contact area at higher rate … At lower cutoff voltage (3.8 V), the correlation is almost linear with a slope of 1; while at higher cutoff voltage (4.0), the dropping rate is slower than 1 and the dropping rate decreases with increasing discharging rate" · "Taking measured surface roughness and elastic properties of solid electrolytes and electrodes, the contact area as a function of the applied pressure was calculated for film-type Li/Li3PO4/LiCoO2 and bulk-type Li/LGPS/TiS2 all-solid-state batteries. The results agree well with experimental observations of bulk type In-Li/LGPS/TiS2 all-solid-state batteries"(D14 — 같은 문단 음극 Li ↔ In-Li) · 한계 둘 — ① "it assumes the loss of contact area leads to inaccessible positive electrode materials, which is the worst scenario. For future work, 2-D or 3-D continuum models need to be developed to capture the 2-D and 3-D diffusion of Li in the positive electrode after losing contact … thus the amount of lost material inside the electrode can be correlated with the contact area loss" ② "it inherited many assumptions and electrochemical equations derived in liquid electrolyte systems … The ionic conductivity in solid electrolytes is carried by charged defects, such as vacancies or interstitials … the solid electrolyte will be polarized. The difference in the double layer structure may lead to different charge transfer kinetics … These relationships need to be further developed and validated for all-solid-state batteries.3"

- `[해석]` 한계 ① 은 카드 물음의 답을 저자가 미리 적은 것이다 — 1D 에서는 접촉 손실과 물질 손실이 같다고 가정했고, 그 둘을 가르려면 2D/3D 가 필요하다. 한계 ② 는 101호(액체 전해질 원전) → 91호 → 이 편으로 이어진 해리 이원 SE 수송의 이식을 저자가 스스로 짚은 문장이다(§3-b (혀)).

## Acknowledgments (p. E3520)

NEES EFRC(DOE BES · DESC0001160) — "support for degradation mechanism modeling".

---

# ★ (a) 접촉 손실을 넣는 방식 — γ 하나가 면적 · 물질 · 동역학을 같이 움직인다

## 1. 인쇄된 자리 (`[인쇄]`)

| 자리 | 식 | γ 가 하는 일 |
|---|---|---|
| 정의 | (16) γ = A/A₀ | 접촉 면적비 — 평면 하나로 환원("an effective rough surface") |
| 동역학 | (17) i₀,pos = F·**γ**·A₀·k_pos·[…] | 교환 전류 앞 인자 — **γ ↔ k_pos 곱** |
| 양극 유속 | (18) R_Lis = ν·i_pos/(n_e·F·**γ**) | 접촉 기둥으로 전류를 몰아줌 — 1D 양극(두께 320 nm 그대로)이 **1/γ 빨리 찬다** |
| 의미 | "in the worst case … the loss of LiCoO₂ material, in which Li-ion cannot be stored" | 비접촉 부분 = 잃은 물질(Li 저장 0) |
| 압력 | (25)–(26) γ = erf(…) | Persson 사상(§(b)) — 전기화학 계산에는 안 들어감 |
| 사이클 | — | 0(γ 는 지정 · '사이클 뒤' 는 (m, I) 만) |

## 2. ★★★★ 면적형 LAM_PE 와의 항등 (`[재현·대수]` → `[재현]`)

- γ 는 식 (17) 의 앞 인자와 식 (18) 의 유속 두 자리에만 나온다. 면적형 활물질 손실(단면 분율 ε 의 LiCoO₂ 가 반응 면적 · 저장 둘 다 잃음 — 균열 · 고립 · 비활성화)을 같은 1D 틀로 쓰면 같은 두 자리에 ε 가 들어가므로 **해는 γ·ε 에만 의존한다** — 이 모형 안에서 '접촉 손실 γ' 와 '면적형 LAM_PE ε' 는 **정확히 같은 식**이다. (두께형 LAM — M → εM — 은 확산 길이가 바뀌어 다른 식이다.)
- 같은 이유로 **γ 셀(율 C) = 면적 γA₀ 인 새 셀(율 C/γ)**: 국소 전류밀도 I/(γA₀) · 교환 전류 F·γA₀·k_pos · 용량 γQ 가 모두 면적 γA₀ 의 새 셀과 같다(L · M · D 고정).
- `[재현]` 이 등가식으로 그림 5a(3.8 V)의 γ 0.75 다섯 점을 **γ = 1 다섯 점만으로** 예측(율 C/0.75 에서 직선 보간 · 20 C 위는 직선 외삽 · `[도표·화소]` 판독 위): **74.98 · 74.32 · 71.96 · 68.45 · 61.81 ↔ 판독 ≈75 · 74.46 · 72.23 · 68.38 · 61.62 %**(차 ≈0 · −0.14 · −0.27 · +0.07 · +0.19 %p) · 4.0 V 는 0.1–5 C −0.19 · −0.47 · −0.28 %p · 10 · 20 C −1.12 · −2.05 %p(외삽 꺾임) ⇒ **그림 4b · 4c · 5 는 이 등가와 맞는다** · 그림 3a 만 안 맞는다(등가 예측 1 C 포화 ≈2590 s ↔ 1838 s · 10 C ≈240 s ↔ 246 s ✅).
- ⇒ `[해석]` **저율 서명은 순수 용량 스케일**(0.1 C 에서 γ 0.75 → ≈75 % · 상대 3.8 V 0.75 · 4.0 V 0.755)이고, **구별 신호는 '실효 율 C/γ' 가 만드는 고율 손실뿐**(20 C 상대 3.8 V 0.710 · 4.0 V 0.637) — 그 신호를 면적형 LAM_PE 도 똑같이 낸다. 이 편의 '접촉 → 용량' 관계는 카드 물음(OCV · 용량으로 LAM_PE 와 접촉 손실을 가르는가)에 **정의로 '못 가른다' 를 넣은 모형**이다.

## 3. 판정

- `θ(N)` **움직이지 않는다** — γ 는 지정 입력 · 사이클 축 0(판정 6).
- 측정인가 가정인가 — **가정**(γ 값 · '최악의 경우 물질 손실' · 평면 환원) + **모형 사상**(γ(σ) — 다른 시료 C(q) · 문헌 탄성값).
- LAM_PE 와 별개 손잡이인가 — **아니다 · 곱도 아니고 같은 손잡이다**(용량 채널 γ · 동역학 γ·k_pos). 동역학만 보면 γ·k_pos 곱 축퇴(계면 화학 열화 ↔ 접촉 손실)이고, 용량 채널이 붙어 면적형 LAM_PE 와는 항등이다.

---

# ★ (b) 압력 → 접촉 (Persson) — 그림 6 은 인쇄 식 (26) 을 따르고, 식 (26) 은 같은 편 식 (22)–(23) 과 어긋난다

## 1. 같은 편 식으로 닫힌 꼴을 다시 유도 (`[재현·대수]`)

식 (22) 에서 τ(ξ) = ∫₁^ξ f dξ′ 로 바꾸면 ∂P/∂τ = ∂²P/∂σ² · P(σ, 0) = δ(σ − σ₀) · P(0, τ) = 0 → P = (4πτ)^(−1/2)[e^(−(σ−σ₀)²/4τ) − e^(−(σ+σ₀)²/4τ)] → γ = ∫₀^∞ P dσ = **erf(σ₀/(2√τ))**. 식 (23) 으로 τ = (π/4)E*²·q_L∫q³C dξ = (π/4)E*²∫_{q_L}^{ξq_L} q³C dq ⇒ **γ = erf(1/(2√G)) · G = τ/σ₀² = (π/4)(E*/σ₀)²∫q³C dq**. 인쇄 식 (26) 은 (E*/σ₀) 를 **1제곱**으로 적었다(괄호 밖 지수 0 — p. E3517 렌더). 식 (25) 의 가운데 적분 (1/√π)∫₀^√G e^(−x²/4) dx = erf(√G/2) 이고 오른쪽 erf(1/(2√G)) 와 다르다(위끝이 1/√G 여야 — D2).

두 꼴의 차이: **제곱 꼴 γ = erf(σ₀/σ*)**(σ* = √π·E*·√J — 저압에서 σ₀ 에 비례 · 본문 "nearly linear" 와 같은 성질) ↔ **1제곱 꼴 γ = erf(√(σ₀/s))**(s = π·E*·J — 저압에서 √σ₀ · 초기 기울기 무한).

## 2. 그림 6 은 어느 꼴인가 (`[도표·화소]` → `[재현]`)

| 곡선 | 범례 (m, I) | n | 자유 지수 p | s(p 0.5 맞춤) | rms · 최대 잔차 | p = 1 rms | s 예측(식 26 그대로 · ξ 2700) | 맞춤/예측 |
|---|---|---|---|---|---|---|---|---|
| 필름 검정 | −2.77, −11.35 | 20 | **0.499** | **39.92 MPa** | 0.0016 · 0.0049 | 0.091 | 35.83 | 1.114 |
| 필름 빨강 | −2.82, −10.85 | 27 | **0.500** | 64.35 | 0.0011 · 0.0032 | 0.089 | 57.65 | 1.116 |
| 필름 자홍 | −2.87, −10.35 | 31 | **0.498** | 103.41 | 0.0020 · 0.0084 | 0.110 | 92.92 | 1.113 |
| 벌크 검정 | −3.08, −8.61 | 42 | **0.499** | 107.84 | 0.0006 · 0.0014 | 0.080 | 102.27 | 1.055 |
| 벌크 초록 | −3.23, −7.11 | 43 | **0.499** | 471.81 | 0.0006 · 0.0017 | 0.109 | 448.65 | 1.054(472.96 이면) |

- 곡선 사이 비 — 맞춤 **1.6120 · 2.5904 · 4.3858** ↔ 1제곱 꼴 예측 J 비 **1.6089 · 2.5932 · 4.3871**(차 0.2 · 0.1 · 0.03 %) ↔ 제곱 꼴 √J 비 1.268 · 1.610 · 2.095 ✗ ⇒ **그림 6 은 1제곱 식 (26) 과 인쇄 입력 그대로 계산됐다**(계면마다 상수 1.114 · 1.055 만 남음 — ξ 2778 이면 1.076 · 1.027 · ξ 2900 이면 1.020 · 0.987 · `[재현·가정]` 'around 2700' 의 실제 값 또는 E* 계산 차로 읽힘).
- 입력: E* = 식 (24) · 표 III(필름 Li₃PO₄ 103.4 · 0.26 + LiCoO₂ 171 · 0.2 → **68.35 GPa** · 벌크 LGPS 21.7 · 0.37 + TiS₂ 228 · 0.11 → **22.67 GPa**) · J = 10^I·[(ξq_L)^(4+m) − q_L^(4+m)]/(4+m) · q_L = 2π/(1 cm) = 628.3 m⁻¹(그림 2b 직선을 q_L 까지 늘림 — 4+m > 0 이라 위끝이 지배 · 아래끝 영향 필름 0.006 % · 벌크 0.07 %).

## 3. ★★★★ 제곱 꼴이었다면 (`[재현·가정]` — 같은 입력 · ξ 2700)

| 상태 | 그림 6(1제곱) | 제곱 꼴(식 22–23) | 제곱 꼴 · C 가 (2π)² 포함 |
|---|---|---|---|
| 필름 검정 0.4 MPa | 0.113 | 0.0003 | 0.0018 |
| 필름 검정 1 MPa | 0.177 | 0.0007 | 0.0045 |
| 필름 검정 20 MPa(점 A) | **0.683** | **0.0144** | 0.090 |
| 필름 검정 60 MPa | 0.917 | 0.043 | 0.267 |
| 필름 검정 200 MPa | 0.998 | 0.143 | 0.744 |
| 필름 자홍 20 · 60 MPa(B · C) | 0.466 · 0.719 | 0.009 · 0.027 | 0.056 · 0.168 |
| 벌크 검정 19 MPa | **0.447** | **0.0141** | 0.088 |
| 벌크 검정 230 MPa | **0.961** | **0.169** | 0.821 |

- 'C 가 (2π)² 포함' 열은 그림 2b 직선의 rms 가 식 (19) 관례로 인쇄 rms 의 ×7.4(필름) · 이 관례로는 ×1.2(필름 17.7 nm ↔ 15)가 되는 것을 보고 둔 대안(G3 — 벌크는 어느 관례로도 120 nm 와 안 맞음).
- ⇒ `[해석]` 이 편의 압력 수치(필름 20 MPa ≈70 % · 60 MPa 로 회복 · 벌크 19 MPa ≈40 % · 230 MPa ≈95 %)와 그림 6 의 √σ 꼴('빠른 초기 증가')은 **1제곱 식 (26) 에 매달려 있다**. 같은 편이 쓴 식 (22)–(23) 을 따르면 같은 입력에서 수십 MPa 의 접촉은 1–9 % 이고, 벌크 230 MPa 도 17–82 % 다. 어느 쪽이 '맞는' 접촉인지는 이 편 입력(다른 시료의 C(q) · ξ 하나)으로 정해지지 않는다 — 확정된 것은 **그림 = 인쇄 식 (26) · 인쇄 식 (26) ≠ 같은 편 식 (22)–(23)** 이다.

## 4. 척도 ξ 와 율 (`[재현·가정]`)

저자 논리("the diffusion-length of Li at 1 C rate is used to be the observed length scale")를 율마다 적용하면(D_Li⁺ · √(4Dt)) 0.1 C 11.4 µm(ξ 878) · 1 C 3.60 µm(2778) · 10 C 1.14 µm(8784) · 20 C 0.80 µm(12423) → 1제곱 꼴 필름 20 MPa 접촉 **0.954 · 0.675 · 0.372 · 0.305**. 그림 6 의 γ 하나(1 C 척도)를 0.1–20 C 전기화학 결과에 대응시키는 것은 같은 지면의 척도 논리와 어긋난다(G4).

---

# ★ (c) '실험 일치' 주장 — 무엇과 무엇을 맞췄나

## 1. 자료 경로 (`[인쇄]`)

- 비교 대상 = **Li W.J. · Hirayama M. · Suzuki K. · Kanno R. 2016 *Mater. Trans.* 57(4), 549 [26]**(In-Li \| Li₁₀GeP₂S₁₂ \| TiS₂) — 지면에 있는 것: 서론의 "when the applied pressure, during either the fabrication process and/or the operation process, increased from 19 MPa to 228 MPa, the cycle stability was enhanced considerably. The least degradation and the best capacity retention were achieved in the case of maintaining 228 MPa for both processes" · 결과의 "They applied two different pressures, 19 and 230 MPa, for the fabrication process and during the operation of the battery" · "poor capacity retention as shown in their experimental result" · "they observed effectively enhanced capacity retention". 그림 · 수치 · 사이클 수 · 유지율 · 셀 수 0(G8).
- 계산 쪽 = 그림 6b 검정(m −3.08 · I −8.61 · 1제곱 식 26) 의 두 점 · 전기화학 계산 0(그 셀 · 그 압력에서 용량 0).

## 2. 지표 · 비교 축

| 축 | 측정 | 계산 | 대조 |
|---|---|---|---|
| 접촉 면적 | 0(Li 2016 접촉 측정 — 지면 0) | γ 19 MPa ≈40 %(판독 0.447) · 230 MPa ≈95 %(0.961) | 없음 |
| 용량 · 유지율 | '나쁨' ↔ '좋아짐'(정성 · 재인용) | 0 | 없음 |
| 방향 | 압력 ↑ → 유지 ↑ | 압력 ↑ → γ ↑ | **방향만 같음** |

⇒ **측정 몫 0 · 비교 축 = 계산 γ ↔ 남의 정성 서술 · 지표 0**(§3-b (햐) · (텨)). 저자 실험 0 — 104호 'their experimental observations' 의 'their' 는 이 편에 없다. 제조 압력 ↔ 운전 압력의 구별(Li 2016 의 2 × 2 설계로 읽힘 — "during either the fabrication process and/or the operation process")은 기억 없는 탄성 접촉 모형이 원리적으로 못 낸다(`[해석]` — 같은 압력이면 같은 γ).

## 3. 판정

'agree well' 은 **방향 대응**이고 정량 검증이 아니다. 그리고 비교된 γ 값은 1제곱 식 (26) 의 산물이라(§(b) 3), 제곱 꼴이면 19 MPa ≈1.4–8.8 % · 230 MPa ≈17–82 % 로 '40 % → 95 %' 의 대비 자체가 바뀐다.

---

# ★ (d) 지목 명제 판정 — 아홉 편 (원장 여덟 + 105호)

| 호 | 지목 문장(digest 전사) | 이 편 | 판정 |
|---|---|---|---|
| **12** | "introduced a parameter to describe the contact area, which adjusts the current density in the 1-D Newman model" | 식 (16)–(18) | ✅ |
| 12 | "the capacity drop was correlated with the loss of contact area" | 초록 · 결론 같은 문장 | ✅ |
| 12 | "the optimal charging performance could be obtained under medium compressive pressures (0.4–1 MPa)" | 충전 0 · 최적 0 · 0.4–1 MPa 0(접촉 0.11–0.18 — 그림 6a) | **❌** — 남은 후보 Shao 2022 *Energy* 239 |
| **81** | "contact area … rapid initial growth with pressure increasing, followed by gradually levelling off"(SSE–Li 절) | 그림 꼴 ✅(√σ · 포화) · 원문 '선형' · 계면 SE/양극 | **부분** — 꼴 ✅ · 서술 ↔ · 계면 ❌ |
| **94** | "a one-dimensional Newman model … contact area loss in a phenomenological manner" | ✅ | ✅ |
| 94 | "`A_eff` 곱 자리의 원전" | γ·k_pos ✅ · γ = 물질(용량)까지 | **부분** |
| **97** | "Calculations by Tian et al. have shown that re-tightening a cell is not sufficient to recover capacity fade due to contact loss of materials" | 반대 — '압력을 더 올리면 회복'(20 → 60 MPa · 접촉 0.70 → 0.49 → 0.71) · 용량 회복 계산 0 · 탄성 가역 | **❌** |
| **98** | "the effect of contact area losses between the electrodes and electrolyte [15], leading to battery degradation" | 양극 하나 · 열화 서술 | **부분** |
| **99** | 표 1 머리 '[15]' · k_pos 5.1×10⁻⁴ | 표 II 5.1×10⁻⁴ "mol/(m²·s)" | ✅(값) · 단위 표기 다름 |
| 99 | D_n⁻ 2.1×10⁻¹⁵ | D_n⁻ 행 0 | **❌** |
| 99 | 접촉 손실을 i₀ = F·A·k 의 A 로 | F·γ·A₀·k_pos ✅ + 유속 1/γ | ✅ |
| **100** | 표 I 머리 '[9], [27]' · k_neg 1×10⁻² · α_neg 0.5 출처 | 표 II k_neg 0.01 · α_neg 0.5 — 계열 첫 자리 | ✅ |
| 100 | "The validity of the parameters has been verified by … [27]" | 검증 0 · 캡션 'fitted' 아래 적합 안 된 행(k_neg · α_neg · k_d · C_min) | **❌** |
| **104** | "was able to model the effect of contact area loss between the electrode and the SE" | ✅ | ✅ |
| 104 | "contact area would decrease continuously with cycling because of the volume change … causing degeneration" | 결론 인쇄 ✅ · 계산 · 인용 0 | ✅(서술) |
| 104 | "Their predictions additionally agreed with their experimental observations" | 자기 실험 0 · 남의 정성 서술과 계산 γ 두 값 | **❌** |
| 104 | "the φs is considered constant in the electrode [28, 34]" | ✅(이 편 근거 [30] Talin) | ✅ |
| 104 | (104호 digest 해체) 식 (4) '+' · 식 (6) · 식 (12) · k 5.1×10⁻⁴ mol/m².s | 이 편 식 (9) · (8) · (13) · k_pos 같은 값 · 단위 | ✅ 계보(`[해석]`) |
| **105** | "Some earlier publications looked into the mechanism of delamination at the C/SSE interface,38,39,43,44 but none of them studied the time evolution of the detachment phenomena"(105호 digest 전사 · [44]) | 시간 · 사이클 진화 0 ✅ · 박리 기구 계산 0(효과 · 압력 사상만) | **부분** — '시간 진화 0' ✅ · '기구' ❌ |

---

# (f) Q1–Q8 — 채움표 칸 (닻 카드 수집 지침)

| Q | 칸 | 이 편 |
|---|---|---|
| Q1 정량 | **해당 없음 — `θ(N)` 0/106** | 층 하나: 접촉 = 지정 입력 γ(1 · 0.95 · … · 0.75) + Persson γ(σ; m, I) 모형 사상(측정 0) · '사이클 뒤' = (m, I) 네 단계(손으로 고름 · N 0) · "During cycling, the contact area would be decreased continuously"(서술) · 사이클 뒤 rms 증가 측정은 인용 [54, 56, 58, 63](값 0) · ★ 이 모형에서 접촉 손실 ≡ 면적형 LAM_PE(`[재현·대수]` — 해가 γ·ε 에만 의존 · 그림 5a 등가 예측 ±0.3 %p) |
| Q2 분리 관측 | **없다** | 모형 편 · 실험 0 · 모형 안 구별 신호 = 율 · 차단 의존(실효 율 C/γ — 면적형 LAM 도 같은 신호) · EIS · OCV · 기준극 · 압력 계측 0 |
| Q3 라벨 층위 | **칸 없음 · 층 하나** | "1D Newman 박막 모형(91호 Danilov 모형 · 표 II 상속) + γ — 캡션 'fitted to experimental data [15]' 아래 91호에 없는 행 넷(k_neg 0.01 · α_neg 0.5 신규 · k_d 유도 · C_min = a_max/2) · k_pos 5.1×10⁻⁴ mol m⁻² s⁻¹(91호 k₁ˢ ×100 · 정규화 꼴 — `[재현]` i₀ ≤0.90 mA) · D_n⁻ 0 · Persson 입력 = 다른 시료 C(q)(Flys — rms 로 '합리화') + 다른 재료 탄성값([36] 의 Li₃PO₄ 값 원전 미확인) · 그림 6 = 1제곱 식 (26)(같은 편 식 22–23 은 제곱) · 그림 3a ↔ 4b 다른 계산 상태" |
| Q4 유일성 | **해당 없음 — `assb` 0/106 · 아흔여덟 번째 성질** | "접촉 손실 1D 모형 원전 — 접촉 면적비 γ 를 '최악의 경우 활물질 손실' 로 정의해 용량 채널(식 18)과 동역학 앞 인자(γ·k_pos — 식 17)에 같이 넣는다 — 면적형 LAM_PE 와 식이 같아 가르는 문제가 정의로 닫히고(우리 대수), 저자는 2D/3D 를 한계로 적는다 · 압력 → 접촉은 같은 편 식 (22)–(23) 과 지수가 다른 식 (26) 으로 계산됐다(그림 6 지수 0.499–0.500 — 우리 재현)" · `identif*` 0 · `uniqu*` 0 · `sensitiv*` 1(서술 "very sensitive to the voltage") · `fit*` 3(전부 Danilov 적합의 언급) · `uncertain*` 0 · 누적 0.5 그대로 |
| Q5 Li-In | **해당 없음** | 음극 Li 금속(Eeq,neg = 0 접지 · BV 식 2 — k_neg · α_neg 신규) · In-Li 는 비교 실험(Li 2016) 셀 이름뿐(전압 비교 0) · 결론 'bulk-type Li/LGPS/TiS2' ↔ 같은 문단 'In-Li/LGPS/TiS2' |
| Q6 압력 | **보고(모형)** | Persson 탄성 무접착 γ(σ)(정하중 · 정변위 · 구속 · 이력 0 · 기억 없음 — 구성상 가역) · 필름 A 22.3 MPa 0.705 → B 0.490 → C 57.4 MPa 0.708 · 벌크 19 MPa 0.447 · 230 MPa 0.961 `[도표·화소]` · 1제곱 식 (26) 꼴(제곱이면 같은 입력에서 1.4 % · 1.4 % · 16.9 % — `[재현·가정]`) · '0.4–1 MPa' 0 · 실험 압력 = Li 2016 재인용(19 · 228/230 MPa · 제조 · 운전) |
| Q7 Li 재고 | **해당 없음** | Li 금속 무한 · LLI 0 · 잃은 물질 (1−γ) 의 Li 상태 0(G10) |
| Q8 OCP · 평형 곡선 | **층 하나** | LiCoO₂ OCV 입력(그림 3c — 1.0–2.33×10⁴ mol m⁻³ · ≈4.3 → 3.9 V 평탄 → 수직 낙하) · **출처 인용 0** · 본문 'x 0.5–1' ↔ 그림 1.0×10⁴(x 0.43)부터 · 음극 E_eq 0 |

**누적 ≈20.0 → ≈20.0 (새 칸 0).**

---

# 재현 (`[재현]` — 인쇄 수치 · 식 · 래스터 그림 화소로 우리가 계산 · 가정 표시 · 스크립트는 `scratchpad/assb5/p106/` 에만)

| # | 대상 | 방법 | 결과 |
|---|---|---|---|
| R1 | k_d | 식 (7) · 표 II | k_r·C₀·δ²/(1−δ) = **2.1372×10⁻⁵**(인쇄 2.13 — 버림) · δC₀ = 10,818 |
| R2 | 1 C · 용량 | (C_max − C_min)·M·F | 359.7 C m⁻² = **9.99 µAh cm⁻²** · 1 C = 9.99 µA cm⁻²(91호 공칭 10 µAh · 1 cm²) · 그림 4 끝 9.5–9.6(≈96 %) |
| R3 | 확산 시간 · 척도 | L²/D · √(4Dt) | 양극 58.2 s · SE 2500 s · 1 C √(4·D_Li⁺·t) **3.60 µm**(ξ 2778) · D_Lis 면 5.03 µm(ξ 1986) · 0.1 C 11.4 · 10 C 1.14 · 20 C 0.80 µm |
| R4 | E* | 식 (24) · 표 III | 필름 **68.35 GPa** · 벌크 **22.67 GPa** |
| R5 | 그림 6 꼴 | 원본 래스터 · 색 마스크 · erf((σ/s)^p) | p 0.499 · 0.500 · 0.498 · 0.499 · 0.499 · s 39.92 · 64.35 · 103.41 · 107.84 · 471.81 MPa · rms 0.0016 · 0.0011 · 0.0020 · 0.0006 · 0.0006(p = 1 이면 0.080–0.110) |
| R6 | 식 (26) 그대로 | s = π·E*·J · ξ 2700 | 35.83 · 57.65 · 92.92 · 102.27 · 448.65 MPa(맞춤/예측 1.114 · 1.116 · 1.113 · 1.055 · 1.054) · 곡선 사이 비 J 비와 0.03–0.2 % · ξ 2900 이면 1.020 · 1.026 · 1.027 · 0.987 · 0.998 |
| R7 | 제곱 꼴(식 22–23) | σ* = √π·E*·√J | σ* 1565 · 1985 · 2520 · 1523 · 3189 MPa → 필름 20 MPa **1.44 %** · 60 MPa 4.3 % · 200 MPa 14.3 % · 벌크 19 MPa **1.41 %** · 230 MPa **16.9 %** · C/(2π)² 관례면 9.0 · 26.7 · 74.4 · 8.8 · 82.1 % |
| R8 | 그림 6 점 | 원본 래스터 · 파란 원 중심 | A (22.3 MPa, 0.705) · B (22.6, 0.490) · C (57.4, 0.708) · 벌크 검정 19 MPa 0.447 · 230 MPa 0.961 · 필름 검정 0.4 · 1 MPa 0.113 · 0.177 |
| R9 | 그림 2b 직선 | 원본 래스터 · 글자 제외 | 빨강 m −3.076 · I −8.621(표지 −8.11 ✗ · 본문 −8.61 ✅) · 파랑 m −2.633 · I −11.938(표지 −2.77 · −11.35) |
| R10 | C(q) ↔ rms | rms² = 2π∫qC dq · q 10^4.5–10^7.5 | 필름 111.5 nm · 벌크(−8.61) 443.9 nm(비 4.0 ↔ 인쇄 8.0) · C 에 (2π)² 포함 관례면 17.7 · 70.6 nm · 벌크 −8.11 이면 789 · 126 nm · 필름 '사이클 뒤' 네 단계 148 · 198 · 264 · 353 nm(식 19 관례 — B 는 ×1.78) |
| R11 | i₀ 크기 | 식 (13) · 표 II | F·A₀·k_pos **4.921 mA** · max_s (1−s)^0.6 s^0.4 = 0.5102(s 0.400) · c̃ = δ → i₀ ≤**0.897 mA** · s 0.5 0.879 mA · 식 (17) C_Li⁺,0 = δC₀ 로 읽으면 ×**2.798**(2.51 mA) · 시작 C 11,800 이면 i₀ 0.306 mA · C 11,650 이면 0 |
| R12 | 그림 5 정규화 | 원본 래스터 표지(검정은 눈) | 절대 기울기 3.8 V 1.00 · 0.993 · 0.998 · 1.004 · 1.009 · 4.0 V 0.335 · 0.336 · 0.317 · 0.302 · 0.266(인쇄 −0.34 · −0.26 ✅) ↔ 자기 기준 상대 비 3.8 V 0.75 · 0.750 · 0.743 · 0.731 · 0.710 · 4.0 V 0.755 · 0.755 · 0.733 · 0.715 · 0.637 |
| R13 | γ 셀 = 새 셀(율 C/γ) | 그림 5 γ = 1 점 · 직선 보간 | 3.8 V γ 0.75 예측 74.98 · 74.32 · 71.96 · 68.45 · 61.81 ↔ 판독 ≈75 · 74.46 · 72.23 · 68.38 · 61.62 · 4.0 V −0.19 · −0.47 · −0.28 · −1.12 · −2.05 %p |
| R14 | 그림 3 ↔ 4 | 원본 래스터 | 그림 3a 2.30×10⁴ 도달 비 0.899 · 0.792 · 0.701 · 0.616 · 0.531(γ² 0.9025 · 0.81 · 0.7225 · 0.64 · 0.5625) · 그림 3b 0.944 · 0.881 · — · 0.813 · 0.752 · 그림 4b 0.949 · 0.898 · 0.848 · 0.796 · 0.748 · 4c 0.946 · 0.892 · 0.840 · 0.787 · 0.733 · R13 등가 예측 1 C γ 0.75 포화 ≈2590 s(그림 3a 1838) · 10 C ≈240 s(3b 246) |
| R15 | 율별 척도 γ | R3 ξ · 1제곱 꼴 · s ∝ ξ^1.23 | 필름 20 MPa: 0.1 C 0.954 · 1 C 0.675 · 10 C 0.372 · 20 C 0.305 |
| R16 | 식 (8) | 식 (6)–(7) | C_Li0 = (1−δ)C₀ 고정 · C_n⁻ = C_Li⁺ 이면 식 (6) = 식 (8) — 104호 식 (6) 과 같은 꼴 |
| R17 | 일정 | 인쇄 | 투고 → 출판 67 일 · 수정 → 출판 16 일 |

---

# 참고문헌 69 번호 — 우리 축에 닿는 것 (번호는 PDF p. E3520–E3521 목록에서 직접 확인 · 빠진 번호 0 · 69 개 모두 본문 인용)

| 번호 | 서지(`[인쇄]`) | 이 편에서의 쓰임 | 우리 축 · 위키 |
|---|---|---|---|
| [3] | Luntz A.C., Voss J., Reuter K. *JPCL* 6(22), 4599(2015) | 계면 저항 두 원인 "chemical effect and physical contact" · 한계 ② | 행 0(L85 는 Stegmaier · … · Luntz 2017 다른 편) · ☆ |
| [12] | Santhanagopalan D., Qian D., McGilvray T., Wang Z.Y., Wang F., Camino F., Graetz J., Dudney N., Meng Y.S. *JPCL* 5(2), 298(2014) | LiPON/LiCoO₂ 계면 Li 고갈층 · "inhomogeneous Li distribution in LiCoO2, observed by in-operando elemental mapping … may be partially caused by imperfect contact" | 행 0(L382 Santhanagopalan · Guo · White 2007 은 다른 편) · ★ 후속(공간 Li 분포 측정) |
| [15] | Danilov D., Niessen R.A.H., Notten P.H.L. *JES* 158(3), A215(2011) | **모형 · 표 II 의 원전** · "the same Butler-Volmer expression15,30" | **= 91호** — 교차 |
| [26] | Li W.J., Hirayama M., Suzuki K., Kanno R. *Mater. Trans.* 57(4), 549(2016) | **'실험 일치' 의 유일한 실험** · 서론 19 → 228 MPa | **행 0 · 위키 0** → ★★ 신규 후보 |
| [27] | Fabre S.D., Guy-Bouyssou D., Bouillon P., Le Cras F., Delacourt C. *JES* 159(2), A104(인쇄 2011) | 박막 모형 [15, 27, 28] · "similar to other models with perfect contact area.27,30" | 원장 L232 — 재지목 · (2011) 오기는 103 · 104호와 같음(D18) |
| [30] | Talin A.A., Ruzmetov D., Kolmakov A., McKelvey K., Ware N., El Gabaly F., Dunn B., White H.S. *ACS AMI* 8(47), 32385(2016) | φ_s 상수 근거 · BV 꼴 [15, 30] · 3D 마이크로 전지 [29–31] | 104호 [34] · 행 0 · ☆ |
| [32] | Becker-Steinberger K., Funken S., Landstorfer M., Urban K. *ECS Trans.* 25(36), 285(2010) | SE 수송 [32, 33] | 98 · 104호 ☆ · 행 0 |
| [36] | Yang Y.H., Wu Q., Cui Y.H., Chen Y.C., Shi S.Q., Wang R.Z., Yan H. *ACS AMI* 8(38), 25229(2016) | Li 크리프 [36–38] · **표 III Li₃PO₄ 103.4 GPa · 0.26** | 원장 L317(94 · 97호 — 전사 'β-Li₃PS₄ 28.9 GPa · 0.27') — 재지목 · D17 |
| [37] | Qu M., Woodford W.H., Maloney J.M., Carter W.C., Chiang Y.M., Van Vliet K.J. *AEM* 2(8), 940(2012) | Li 크리프 [36–38] · 표 III LiCoO₂ 171 GPa | 행 0 · ☆ |
| [38] | Wang Y., Cheng Y.-T. *Scripta Mater.* 130, 191(2017) | Li 크리프 | 행 0 · ☆ |
| [39] · [40] · [41] | Munichandraiah N. … 1998 *JPS* 72, 203 · Iriyama Y. … 2005 *JPS* 146, 745 · Yamada I. … 2007 *JPS* 172, 933 | "much higher exchange current density for the metallic Li electrode39 than that for LiCoO2 … 40,41" — 91호와 같은 세 편 · 같은 논증 | 원장 L245 · L243 · L244(91호) — 재지목 |
| [42] · [65] | "H. Hertz and J. R. Angew, Math, 92, 156 (1882)" · "H. R. Hertz, (2006)" | 접촉 모형 비교 | 같은 Hertz 두 번호 · 학술지명이 저자로(D18) · ☆ |
| [43] · [44] | Greenwood J., Williamson J. *Proc. R. Soc. A* 295, 300(1966) · Bush A., Gibson R., Thomas T. *Wear* 35, 87(1975) | 접촉 모형 비교 | ☆ |
| [45] · [46] · [48] · [64] | Karan 2008 *PCCP* · Itoh 2007 *ASS* · Wang X.H. 2013 *JMCC* · Lorenz B. … Persson 2013 *JPCM* | 자기 아핀 · 표면 형태학 · (m, I) 방향 | ☆ |
| [47] | Flys O., Kallberg S., Ged G., Silvestri Z., Rosen B.G. *Surf. Topogr. Metrol. Prop.* 3(4), 10(2015) | **C(q) 두 개의 출처**(rms 2–120 nm 시료) | 행 0 · ★ 후속(시료 · 정규화 — G3) |
| [49] · [62] | Persson B.N.J. *Surf. Sci. Rep.* 61(4), 201(2006) · Persson B.N. *J. Chem. Phys.* 115(8), 3840(2001) | **접촉 이론 원전** · 식 (22) | 행 0 · ★ 후속(식 26 지수 대조) |
| [50] | Park M., Zhang X.C., Chung M.D., Less G.B., Sastry A.M. *JPS* 195(24), 7904(2010) | "good electronic conductor" | 63 · 104호 ☆ · 행 0 |
| [54] · [56] · [58] · [63] | Zeng K.Y., Zhu J. *Mech. Mater.* 91, 323(2015) · Patil V. … *J. Electroceram.* 23, 214(2009) · Zhu J., Feng J.K., Lu L., Zeng K.Y. *JPS* 197, 224(2012) · Zhu J., Zeng K.Y., Lu L. *Electrochim. Acta* 68, 52(2012) | 박막 양극 rms 10–20 nm · **"After cycling … the RMS roughness would increase"** | 행 0 · ★ 후속(사이클 축 거칠기 — 이 편이 쓰지 않은 N 축 측정) |
| [55] · [57] | Bouwman P.J. … Notten 2002 *JES* 149, A699 · Cho S.I., Yoon S.G. 2002 *JES* 149, A1584 | 박막 rms | [55] 원장 L292(102호 · ⚠ 액체) — 목록 인용 · ☆ |
| [59]–[61] | Barreca 2010 *JPCC* · Zhang X. … McLarnon 2001 *JES* · Ramdon 2012 *JCIS* | 벌크 rms 100–200 nm | ☆ |
| [66] | Shi S.Q., Qi Y., Li H., Hector L.G. *JPCC* 117(17), 8579(2013) | 한계 ② — SE 결함 운반 | 같은 저자 · ☆ |
| [67] · [68] · [69] | Deng Z., Wang Z.B., Chu I.H., Luo J., Ong S.P. *JES* 163(2), A67(2016) · Lorenz T. … Seifert G. *JPCC* 116, 11714(2012) · Xiao X.R., Wu W., Huang X.S. *JPS* 195, 7649(2010) | 표 III LGPS · TiS₂ · LiCoO₂ ν | [67] 원장 L287(18 · 97호) — 재지목 · 나머지 ☆ |
| [13] · [25] | Sakuda A., Hayashi A., Tatsumisago M. *Chem. Mater.* 22, 949(2010) · Kitaura H. … *J. Mater. Chem.* 21, 118(2011) | 필름형 예 [13–15] · 과냉 유리 [25] — 목록 인용 | 원장 L105 · L106 — 목록 인용이라 ☆(재지목 여부는 2단계 판단) |
| 나머지 | [1] · [2] · [4]–[11] · [14] · [16]–[24] · [28] · [29] · [31] · [33]–[35] · [51]–[53] | 서론 · 방법 목록 | 행 0 · 우선순위 낮음 |

⚠ 목록 오기: [27] Fabre "(2011)"(권 159 = 2012) · [42] "H. Hertz and J. R. Angew, Math"(*J. reine angew. Math.* 이 저자로) · [65] "H. R. Hertz, (2006)"(서지 없음 — [42] 와 같은 사람) · [9] Braga … *EES* "(2017)"(권 · 쪽 0) · [29] "Kasem¨agi"(분음 분리) — D18.

**5차 묶음 13 편과의 관계**: 이 편(2017)은 5차 묶음 다른 열두 편 중 **인용 0**(Takada 1996 *SSI* 86–88 · Kim D.H. 2017 *Nano Lett.* 17, 3013 · Zhang W. 2017 *ACS AMI* 9, 35888 포함 — 69 번호 전수 대조 · [21] Ohta · Takada 2007 *Electrochem. Commun.* 은 다른 편). 거꾸로 묶음 #1 Barai 2021(105호)이 이 편을 [44] 로 인용하고(박리 기구 문헌 묶음 · '시간 진화 0' — 중심 표 #10), 묶음 #12 Shao 2022 *Energy* 239 는 12호 문장에서 이 편과 같은 번호로 묶였다(12호 D4).

---

# 인용 대조

## 1. 이 편을 지목 · 인용한 우리 digest — 그 쓰임 ↔ 이 편이 실제로 주는 것

| digest | 쓰임(digest 전사) | 이 편 | 판정 |
|---|---|---|---|
| 12호 `kouhestani2022_phm-solid-state-batteries-perspective` :210–223 · :508 | §3.1.1 "Tian et al. [60] and Shao et al. [60] …(0.4–1 MPa)" · 후속 ★★★ 1 "`A_eff` 형 접촉 파라미터의 원전 후보" | 형태 ✅ · 0.4–1 MPa · 충전 · 최적 ❌ | 지목 이유 ✅(형태) · 수치는 이 편 아님 |
| 81호 `xu2024_pressure-effects-countermeasures-ssb-review` :240 · :674 | §2.2.1 SSE–Li 접촉 "Tian & Qi 1D 모형 'contact area … rapid initial growth …'" · 후속 ★★★ | 그림 꼴 ✅ · 서술 '선형' · 계면 SE/양극 | 부분 — 81호(Xu 2024 종설)의 배치가 계면을 바꿈 |
| 94호 `schmidt2024_nitsche-contact-delamination-resolved-ssb-cathode` :266 · :712 | "a one-dimensional Newman model … phenomenological manner" · 후속 ★★★ | ✅ | ✅ · 해상판(94호 φ — 이력 없는 가역 접촉)의 1D 조상 — 둘 다 기억 없는 접촉 |
| 97호 `koerver2018_chemo-mechanical-expansion-molar-volume-ocv-pressure-stress` :244 · :716 | "Calculations by Tian et al. have shown that re-tightening a cell is not sufficient …" | 반대 방향 | ❌ — 97호(Koerver 2018)의 인용이 원문과 반대 · 같은 저자 학회 초록(표지 추천 둘 — 미열람)이 출처일 가능성은 추정 안 함 |
| 98호 `raijmakers2020_thin-film-assb-model-double-layer-dc-ac-joint-fit` :533 · :697 | "the effect of contact area losses between the electrodes and electrolyte [15]" | 양극 하나 | 부분 |
| 99호 `kim2019_assb-ekf-soc-estimation-weak-observability` :41 · :236 · :536 | 표 1 머리 "[15]" · D_n⁻ 2.1 · k_pos 5.1×10⁻⁴ | k_pos ✅ · D_n⁻ ❌ · C_max · C_min 이 이 편 표에는 있음 | 부분 — 99호 표 1 의 D_n⁻ 2.1 은 이 편 · 91호 어느 쪽에도 없는 값(99호 D2 그대로) |
