Repository: yonghoon7153-source/Yonghoon-DEM-DFT

# wiki/raw/ — 예외적 불변 원본층

이 리포의 불변 증거층은 **이미 밖에 있다**: `docs/data/`(측정 CSV·JSON) ·
litdb 정본(friendly-meitner) · `docs/reviews/findings.json` · git 이력.
그래서 이 폴더는 킷 원형과 달리 **예외 전용**이다:

- 들어오는 것: litdb 소관(논문)도 측정 데이터도 아닌 외부 자료 — 강연 전사,
  외부 레포 감사 노트 등.  `transcripts/` 등 하위 폴더에 날짜-슬러그로 저장.
- 규칙: 한번 저장한 파일은 수정 금지 (원본이 바뀌면 새 -v2 파일).  frontmatter 에
  `source_url` / `ingested` 를 적는다.
- 논문 PDF·digest 는 여기 넣지 않는다 → wiki/SCHEMA.md 경계 규칙 1 (litdb 정본).

File: wiki/raw/papers/vadhva2021_eis-for-assb-theory-methods.md (part 2 of 2)
---
오류라는 뜻은 아니다. 말하려는 것은 **리뷰가 "대칭셀 비교" 를 분해의 정답 절차로
제시하면서, 그 절차가 수치적으로 닫히는지는 검토하지 않는다**는 것이다.
⚠ 판독 오차 ±30 Ω cm² (원호 겹침 구간).
★ **그리고 (a) 의 1 사이클 ↔ 100 사이클이 거의 겹친다** — `[해석]` 이 셀에서는
**100 사이클 동안 EIS 가 거의 안 움직였다.** 열화 진단 채널로서의 민감도 문제.

---

# 8. §6 폴리머 전해질 (pp. 1941–1943)

`[인쇄]` Wright(1970년대) → Armand. 분류 4 종: **SPE · PPE(가소화) · CSPE(복합) ·
GPE(젤 — 액체를 품으므로 이 리뷰의 범위 밖)**.
⚠ `[인쇄]` "**none have a practical value (>5 mS cm⁻¹) at room temperature**" +
Li 금속·4 V 급 양극에 대한 불안정성이 최대 장벽.

**온도가 지배한다** (`[인쇄]`): 결정화도가 σ 를 정하고, **Tm**(PEO ≈ **60 °C**)이
결정적인데 `[인쇄]` "This effect is **largely misrepresented in the literature as
heating above the Tg**." Aziz(ref. 156): SS 차단 전극에서 가열하면 `[인쇄]` "the
impedance assigned to the **phase boundaries** was gradually lost from the Nyquist
plot. **Above 60 °C the phase impedance was completely lost** leaving only the bulk
resistance."

★★★ `[해석]` **또 하나의 "시상수가 사라지는" 사례다.** §6.2(저온에서 입계가
나타난다) · §7.1(압력으로 계면이 사라진다) 과 같은 계열. **세 절에서 세 번**
**등가회로의 원소 개수가 실험 조건에 따라 바뀐다**는 것이 서술된다.
`[해석]` 이 리뷰가 그것을 **하나의 명제로 모으지는 않는다** — 우리가 모은다(§12).

**안정성 추적** (`[인쇄]`): Li|SE|Li 대칭셀 + 시간 분해 EIS. Zhao 2019 (ref. 160,
Fig. 13): **70 °C, 24 h**. PEO/LiTFSI 는 `[인쇄]` "**<5 % increase** in impedance",
HNBR 계는 계면 저항이 크게 증가 → **가소제(HNBR) 부반응**으로 귀속.
(⚠ Fig. 13 은 열어 보지 않았다 — 우리 축에 걸리지 않는다.)

**완전지** (`[인쇄]`): He 2017 (ref. 161, Fig. 14): LFP|PEM|Li, **50 사이클 후**
측정. 20 → 60 °C 로 올리면 미개질 PEM 셀의 계면 전하이동 저항이
**600 → 4,000 Ω**. **0.4 wt% LiBOB** 개질 PEM 은 훨씬 안정.
그리고 **어느 계면인지 가르기 위해** LFP|PEM|LFP 와 Li|PEM|Li **대칭셀 둘**을 같은
조건으로 쟀다 → `[인쇄]` LFP 대칭셀은 안정, **Li 대칭셀이 60 °C 에서 크게 변했다**
→ Li|PEM 계면의 화학반응으로 확정.
(⚠ Fig. 14 도 열어 보지 않았다.)

★★ `[해석]` **이것이 이 리뷰 전체에서 "전극 귀속" 을 실제로 확정한 유일한 사례다** —
그리고 방법은 **주파수 대역 추론이 아니라 두 대칭셀 비교**다.
**우리 닻 카드의 Q2(독립 관측)에 대한 이 논문의 실질적 답**: **대칭셀 쌍**.
⚠ 단 **ASB 가 아니라 폴리머 셀**이고, **`LAM_PE` ↔ 접촉 손실이 아니라 양극계면 ↔
음극계면**을 가른 것이다.

`[인쇄]` 상용: **Bolloré 그룹이 2013 년부터 SPE ASB 상용화** (LFP + Li 금속 + PEO 계,
**70–80 °C**, **100 Wh kg⁻¹**). ⚠ `[인쇄]` "there is a **lack of full cell EIS data
on these particular cells**."

---

# 9. §7 신흥 EIS 기법 (pp. 1943–1944) — LiB 에서 ASB 로 옮길 것

> `[인쇄]` "**A considerable limitation of EIS is the ambiguity of equivalent
> circuit modelling and interpretation.**"

**DRT 개선 3 갈래** (`[인쇄]`):
| ref | 무엇 | 무엇을 고치나 |
|---|---|---|
| [171] **Danzer 2019**, *Batteries* 5, 53 | "**generalized** DRT" | **저항-유도성 원소 포함** + **전처리 제거** (위 두 한계 중 둘을 동시에) |
| [172] **Huang, Papac, O'Hayre 2020**, *Electrochim. Acta* 367 | **Bayesian 통계 + 사전 보정 파라미터 튜닝** | `[인쇄]` "improve the **accuracy of initial data inversion**" |
| [173] **Mertens & Granwehr 2017**, *J. Energy Storage* | **2D 단일단계 DRT** (Z vs 온도·SoC) | `[인쇄]` "**improve the signal-to-noise ratio** and thus, data resolution compared to 1D" |

`[인쇄]` 목적: "steps towards **automated batch processing of the large,
multi-dimensional EIS datasets** inherent to in-situ and operando experiments."

★★★ `[해석]` **[172] 가 우리 축에 정확히 걸린다** — **DRT 역변환을 Bayesian 으로
푼다는 것은 봉우리에 사후분포(=불확실성)를 붙일 수 있다는 뜻**이다. 이 리뷰는
그것을 "정확도 개선" 으로만 소개하고 **불확실성이라는 말을 쓰지 않는다**(G2).
**[173] 의 2D DRT 는 우리 언어로 "축을 하나 더 주면 역문제가 좋아진다"** 이고,
[[assb-lampe-contact-product-degeneracy]] 의 처방(다중 SOC EIS)과 **같은 것**이다.
§15 에 둘 다 후속 후보로 올린다.

**ML** (`[인쇄]`): 큰 EIS 데이터셋으로 열화 이해(ref. 174 = **Zhang, Tang, … Lee,
*Nat. Commun.* 2020, 11, 1706**)와 SoC/SOH 예측(ref. 175).
⚠★ `[인쇄]` "A considerable challenge of ML is its **inherent black-box nature**,
which makes it **difficult to generalize the derived models or quantify their
robustness**. As such, these models could perform well for the majority of the
time but **occasionally, and unpredictably, give incorrect results**."
`[인쇄]` "The current database of EIS measurements for ASBs is **not nearly as
large**, but is poised to grow."

★★ `[해석]` **ref. [174] 는 우리 위키가 이미 가지고 있는 논문이다** —
[[zhang2020-eis-aging-dataset]] / `raw/papers/zhang2020_eis-gpr-capacity-rul.md`.
**이 ASSB 리뷰가 우리 액체셀 계열 자료를 "ASB 로 옮길 방법" 의 예로 지목한다.**
그리고 우리 위키는 그 논문에 대해 **리뷰가 모르는 것을 이미 알고 있다** —
`state I~IX` 정의 중 넷이 **DC 전류 중** 측정이고(§2 의 `stability` 요건 위반),
**모드 라벨이 없으며**, ARD 가 고른 두 주파수가 **비식별**이라는 것.
★★★ **즉 이 자리에서 우리 위키가 리뷰보다 한 칸 앞에 있다.**

**in-situ / operando EIS** (`[인쇄]`): 통상 EIS 는 **stability** 요건 때문에 전류가
흐르는 중의 측정을 배제한다 → `[인쇄]` "typical measurement conditions are **far
removed from battery operation**." QSS(준정상상태)를 만족하도록 천천히 바꾸면 충·방전
중 측정이 가능하다.
⚠★★ **그리고 이 사례가 나온다**:
> `[인쇄]` "Itagaki et al. used a Li RE to deconvolute cathode and anode
> contributions during in-situ EIS and were thus able to **track a low-frequency
> inductance process associated with the graphite anode**.[177] **However, a study
> using pulsed charge/discharge conditions on a similar cell set-up, concluded
> that this inductance feature was measurement artefact, due to the violation of
> the QSS condition at low frequencies.[178]** Clearly, **the low-frequency cut-off
> must be carefully considered relative to the rate of change of the system**,
> this may be quantified using K–K relations or DRT transforms as data quality
> criteria."

★★★★ `[해석]` **이 계보에서 처음으로 "EIS 특징에 물리 이름을 붙였다가 그 이름이
취소된" 사례가 인쇄된다.** 3 전극 · 기준극 · 전극 분해까지 갖춘 측정에서도
**저주파 특징이 물리가 아니라 측정 아티팩트**였다.
**우리 위키 어디에도 이만큼 직접적인 "관측의 자기 반증" 사례가 없었다.**

`[인쇄]` "To the best of our knowledge, **dynamic/operando EIS has not yet been
reported for a full cell ASB**" — 다만 LLZO 대칭(ref. 28)·비대칭(ref. 181) 셀의
operando GEIS 는 있다.

**비선형 EIS (NLEIS)** (`[인쇄]`): 섭동을 키워 고조파를 분석. LiB 에서는
`[인쇄]` "probe **subtle degradation processes**[183]" 와 `[인쇄]` "**detect
undesirable Li plating during operation**[184] in commercial cells" 에 쓰였다.
ASB 에서는 **공간전하층**(그 중요성이 `[인쇄]` "hotly debated")을 볼 수 있을 것.
⚠ `[인쇄]` "**no NLEIS measurements have been reported on ASBs**" + `[인쇄]` "the
data analysis is **significantly more complex** than for conventional EIS."

★★ `[해석]` **ref. [184] (Harting, Wolff, Krewer 2018) 는 "Li 도금을 비파괴로
검출" 이다** — 우리 위키의 [[rate-independent-li-plating-signature]] /
`raw/papers/wang2025_aging-induced-rate-independent-li-plating.md` 와 같은 축의
**다른 관측 채널**이다. §15 후속 후보.

---

# 10. Table 1 전문 (`[인쇄]`, PDF 텍스트에서 전사 — 이미지로 읽지 않았다)

> **Table 1.** Commonly used equivalent circuit elements and their physical interpretation.

| 원소 | Physical Meaning (원문) |
|---|---|
| **Resistor (R)** | "In ASBs this can represent **bulk ionic and grain boundary resistance** of the SE, and **charge-transfer resistance between the SE and electrodes**." |
| **Capacitor (C)** | "This can be used to represent **charge accumulation/depletion** occurring across **phase boundaries** and at the **SE/electrode interface**." |
| **Constant Phase Element (CPE, Q)** | "Used for **non-ideal capacitances** which may be caused by **inhomogeneity and porosity** of the electrochemical materials and interfaces. The value of **α** given to the CPE dictates its capacitative behaviour (where **0 is purely resistive, and 1 is an ideal capacitor**). An **α parameter close to 0.5 describes an infinite diffusion Warburg element**." |
| **Warburg (W)** | "Used for resistances that occur due to **mass transfer (diffusion)**, which is most prominent at **low frequencies**." |
| **Inductor (L)** | "Represents impedance contributions associated with **wound wires/electrical connections at high frequencies** and **degradation processes at low frequencies**." |

⚠★ **Inductor 행이 §7 과 충돌한다** (§14 **D6**): 여기서는 저주파 인덕턴스를
**열화 과정**으로 물리 귀속하고, §7 은 동일한 저주파 인덕턴스가 **QSS 위반
아티팩트**였던 사례를 든다. **같은 논문 안에서 같은 특징에 두 이름이 붙는다.**

★ `[해석]` **Table 1 은 이 리뷰의 "축퇴 사전" 이다.** `R` 하나에 벌크 이온 · 입계 ·
전하이동 **세 물리**가 들어 있고, `C` 하나에 상경계 · 계면 **둘**, `CPE` 는
비균질·다공성이라는 **미시구조**를 한 파라미터로 흡수하며, α ≈ 0.5 면 **Warburg
와 구별되지 않는다**. → **원소 → 물리의 사상이 1:1 이 아니라 1:다**임이 표로
인쇄돼 있다.

---

# 11. §8 요약과 4 개 제언 (pp. 1944–1945)

`[인쇄]` 모델링에 대한 총평:
> "**While ECMs are often lacking in physical justification, they can be applied
> quickly without detailed system knowledge.** Further, **complementary cells,
> experiments investigating temperature, pressure and SoC effects and techniques
> such as DRT analysis can be leveraged to more robustly construct ECMs.**"

`[인쇄]` 공통 구조: "several RQ units in series … where the **high-frequency arc
characterizes the electrolyte** (which may include a microstructural contribution
for SEs), followed by **interfacial losses** and finally **diffusion modelled by CPE
or Warburg** elements."
⚠ `[인쇄]` "**As in LiBs, it is hard to be prescriptive in the mid-to-low frequency
range as the characteristic frequencies of the electrode interfaces overlap**,[189]
but these details have both great fundamental and applied value."
(ref. [189] = **Vetter et al., *J. Power Sources* 2005, 147, 269** — LiB 노화 기구의
고전 리뷰.)

**4 개 제언** (`[인쇄]`, 축약 없이):
1. **표준화된 보고** — "move beyond bespoke test rigs". 복합양극에서는 유효 σ 가
   낮아지므로 **σ_ion > 5 mS cm⁻¹** 의 새 SE 가 필요하고, 그 구간에서는
   `[인쇄]` "**Measurement accuracy is known to be reduced**"(ref. 191) 이므로
   **4 단자 측정**과 **이온 선택성 전극**이 유용할 수 있다. 그리고
   `[인쇄]` "**suitable RE materials and 3-electrode cell designs are needed to
   interrogate individual cell components in the solid-state**."
2. **DRT 의 추가 개발과 일관된 채택** + **다변수(온도·압력·SoC) 시험**.
   `[인쇄]` "The determination of characteristic frequencies is valuable for feature
   assignment and comparison between different devices and studies." ★ 그리고
   `[인쇄]` "characteristic frequencies of the SE and interfaces are **significantly
   higher for ASBs than for LiBs (>1 kHz vs. <1 kHz)**, hinting that useful EIS data
   can be **rapidly acquired in real-time during battery and pack operation**.
   However, whether this high-frequency range is **accessible in large-format ASBs
   operating with increased inductance** contributions **remains to be seen**."
3. **ASB 물리 모델**. `[인쇄]` "Physical modelling of bulk ASBs with porous cathodes
   is **in its early stages**". ★ `[인쇄]` "Where cell information (chemistry,
   physical dimensions, etc.) is **limited or proprietary**, **hybrid approaches
   using ECMs with improved physical justification or machine learning-based
   modelling may be optimal**."
4. **고급 EIS**(in-situ/operando, NLEIS) — 덴드라이트와 `[인쇄]` "subtle ageing
   processes".

`[인쇄]` 맺음: "current state-of-the-art cells **fall short of the commercial
benchmarks set by Li-ion**.[188]" (ref. [188] = **Randau et al., *Nat. Energy*
2020** — ASB 성능 벤치마크.)

★★ `[해석]` **제언 2 의 ">1 kHz vs <1 kHz" 는 8호(Li 2026)와 직접 만나는 수치다.**
8호가 BMS 로드맵에서 요구한 것이 "**최소 여기로 안전 관련 과정을 분해**" 였다.
10호는 **ASB 의 특성 주파수가 LiB 보다 높아서 짧은 시간에 잴 수 있다**는 방향을
준다 — 그러나 **대형 셀 인덕턴스가 그 대역을 가릴 수 있다**는 단서를 동시에 단다.
`[해석]` **BMS 에서 ASB EIS 를 쓰자는 8호의 처방에 10호가 조건 하나를 붙인 셈**이다.

---

# 12. ★★★ 이 논문이 우리에게 주는 것 — 9호·8호와의 접속

## 12.1 9호(Huo 2025) §5.1 "하나의 원호에서 두 시상수" 에 답하는가 — **답한다**

9호는 `[도표]` Fig. 4 에 **분해 가능한 원호가 하나**뿐인데 `R_b` + (`R_SEI`∥CPE) +
(`R_ct`∥CPE) + `W` 를 적합했고, 그 결과 `R_SEI` 가 동일 공정 두 셀에서
**+37.1 % / −79.7 %** 로 **부호까지 어긋났다**. 논문은 그것을 "장비 정확도 · 적합
오차 · 열평형" 탓으로 넘겼다.

**10호가 그 자리에 놓는 문장 다섯 개** (전부 `[인쇄]`, 전부 이 저자들의 1차 방법론적
주장이지 재인용 수치가 아니다):

| # | 문장 | 9호에 대한 판정 |
|---|---|---|
| ① | "**As no solution to an EIS spectrum is unique**" | `R_SEI` 의 점추정에 근거가 없다 |
| ② | "**the inclusion of more elements will tend to improve the fit**" | 9호의 "적합이 잘 맞는다" 는 모델 선택의 증거가 **아니다** |
| ③ | "using the **simplest ECM with the fewest elements possible**" | 원호 1 개에 RQ 2 개 + W 는 이 원칙의 **반대쪽** |
| ④ | "**it is often challenging to decipher how many time constants are present** … their assignment can be **highly subjective**" | "두 시상수" 라는 전제 자체가 주관이다 |
| ⑤ | "Physical features in the cell **may not be visible in the EIS spectra**" | 보이지 않는 것을 뽑았다는 반대 방향의 가능성도 열려 있다 |

**그리고 "그럼 어떻게 하나" 에 대해 10호가 주는 처방 네 개** — 모두 문헌 사례가 붙어
있다:

| 처방 | 원전 사례 | 무엇을 하는가 |
|---|---|---|
| **K–K / Lin-KK 사전 검증** | ref. 41–43 (Boukamp, Schönleber) | 적합 **전에** 데이터가 선형·정상·인과인지 판정 |
| **DRT 로 시상수 개수를 먼저 정한다** | ref. 62 Pang (LiPON) — `[인쇄]` "unambiguously identified three semicircles" | **개수**를 데이터가 정하게 한다 |
| **조건을 바꿔 시상수를 벌린 뒤 구속으로 되가져온다** | ref. 82 Bron (저온에서 `R_gb` 동정 → 실온으로 추적) · ref. 28 Krauskopf (400 MPa 로 `R_int` 제거 → GB 노출) | **여기(excitation)를 늘려 축퇴를 깬다** |
| **상보 대칭셀 쌍으로 전극을 귀속한다** | ref. 70 Iriyama · ref. 126 Ohta · ref. 161 He | 주파수 추론 대신 **직접 분리** |
| **AIC 로 회로를 순위 매긴다** | ref. 51,52 (Akaike; Ingdal 2019) | 과적합을 **정보량 기준**으로 벌한다 ⚠ 아직 실험 적용 0 |

★★★ **결론: 10호는 9호 §5.1 의 정식 근거가 된다.** 그리고 근거의 성격이
"우리가 9호를 트집 잡는다" 가 아니라 **"이 분야의 방법론 리뷰가 이미 그렇게 적어
두었다"** 이다. 9호의 절차는 이 리뷰가 제시한 네 처방 중 **하나도 쓰지 않았다**
(9호에 `Kramers`·`Kronig`·`DRT`·`symmetric cell`·`AIC` **전수 0 회**).

⚠ **10호가 하지 않는 것**: **"원호 하나면 RC 몇 개까지" 라는 수치 기준을 주지
않는다**(G1). 원칙(최소 원소)과 도구(AIC)는 있지만 **문턱은 없다.**

## 12.2 DRT 를 다루는가 — **다룬다. 그리고 세 편이 여기서 만난다**

- 8호(Li 2026)는 DRT 를 **처방**했다 (Table 3 의 네 채널 중 하나, "Ill-posed
  inversion needs regularization").
- **10호는 그 "ill-posed" 를 EIS 쪽에서 1차로 인쇄한다**: `[인쇄]` "data inversion
  is **mathematically ill-posed, requiring regularization methods**" + "**very
  sensitive to experimental errors**" + "data must be bounded (via **somewhat
  arbitrary** data preprocessing)".
- 그리고 **개선 경로 3 개**(일반화 DRT · Bayesian DRT · 2D DRT)와 **원전**을 준다.
- ⚠ **10호에도 DRT 그림은 하나뿐**이다 (`[도표]` Fig. 6d, **재인용**, Pang 2019).
  **자기 DRT 계산 0.**
- **우리 위키의 DRT 자산**(`raw/papers/su2024_drt-soh-health-features.md`)은
  **액체셀**이다. `assb` 태그를 붙이지 않는다 — 다만 `[해석]` **su2024 의
  "DRT 봉우리가 LLI·LAM 과 같은 방향으로 움직인다" 는 관측이, 10호가 말하는
  "봉우리 개수·위치가 정규화 선택에 의존한다" 와 겹쳐지면 더 약해진다.**
  [[pvs-sev-lli-lampe-separability]] 의 H1 증거 강도에 단서가 하나 붙는다.

## 12.3 ★ Q4 를 깨는가 — **깬다. 다만 "쟀다" 가 아니라 "일반 현상임을 인쇄했다"**

`assb` 1–9 호가 Q4 에서 0 이었다. 10호의 기여를 **정확히** 적으면:

**깬 방식이 아닌 것** (반드시 구분한다):
- ❌ **유일성을 재지 않았다.** `identifiab*`·`condition number`·`uncertaint*`·
  `confidence`·`error bar` **전수 0 회**. 조건수도, 프로파일 가능도도, 근최적 폭도,
  Fisher/CRB 도 **하나도 없다**.
- ❌ **자기 데이터가 없다.** 리뷰다 — 1차 측정 0.

**깬 방식인 것**:
- ✅ **비유일성을 명제로 인쇄했다**: `[인쇄]` "As **no solution to an EIS spectrum
  is unique**" · "**The non-uniqueness of an ECM solution to an impedance
  spectrum**" · "**the inclusion of more elements will tend to improve the fit**".
  → **1–9 호 중 어느 편도 이 말을 하지 않았다.** 4호가 `[인쇄]` "not possible to
  precisely assign a single frequency region" 으로 **자기 데이터에 대해** 인정한
  것과 층위가 다르다 — **10호는 방법 자체에 대해 말한다.**
- ✅ **모델 선택을 통계 문제로 명명하고 도구를 지목했다**: **AIC**. 그리고
  `[인쇄]` **"thorough validation against experiment in the context of ASBs is
  desirable"** → **열린 문제로 문헌에 등록돼 있다.**
- ✅ **역변환이 ill-posed 라는 것을 DRT 에 대해 인쇄했다** (`ill-posed` 1 회,
  `regulariz*` 2 회) — `assb` 계보 **최초**.
- ✅ ★★ **"분해 가능한 원소의 개수가 실험 조건의 함수" 라는 것을 세 절에서
  서로 다른 재료계로 보인다**:
  - `[도표]` Fig. 8 — 같은 황화물족 5 개 중 **3 개만** 입계가 분해된다
  - `[도표]` Fig. 7 아래 인셋 — LGPS 는 **실온에서 원호가 0 개**
  - `[도표]` Fig. 11a — **400 MPa 에서 `R_int` 가 사라지자 `GB` 가 나타난다**
  - `[인쇄]` Aziz — 폴리머는 **60 °C 위에서 상경계 임피던스가 완전히 사라진다**
  - `[인쇄]` Larfaillou — **노화가 RQ 를 3 → 4 개로 바꾼다**
  → `[해석]` **다섯 사례가 같은 명제다: 모델 차수는 물리가 아니라 (재료 × 온도 ×
  압력 × SoC × 노화 × 주파수창) 의 함수다. 리뷰는 이것을 한 명제로 모으지
  않는다 — 우리가 모은다.**

★★★ **정리**: **Q4 의 0 은 깨지되, 깨진 칸은 "측정" 이 아니라 "일반성" 이다.**
8호가 **이름**(`Unidentifiable pulse response`)을 로드맵 표에 올렸고,
9호가 **지문**을 자기 표 안에 인쇄해 놓고 다르게 불렀다면,
**10호는 방법 자체가 비유일하다는 것을 분야의 공식 문장으로 만든다.**
**여전히 아무도 재지 않았다 — 10/10 편.**

## 12.4 [[assb-lampe-contact-product-degeneracy]] 를 보강하는가 반박하는가 — **보강한다, 다른 영역에서**

그 개념 페이지는 **방전 V–Q 적합**에서 `A_eff · ε_p / R_s` 가 한 조합으로만
들어간다는 것을 인쇄된 식에서 보였다. 10호는 **같은 구조가 주파수 영역에도
있다**는 것을 보인다:

| 축 | 9호가 보인 것 (시간/용량 영역) | 10호가 보이는 것 (주파수 영역) |
|---|---|---|
| **무엇이 섞이나** | `A_eff` · `ε_p` · `R_s` 가 BV 분모에서 한 곱 | `R_MF` 하나에 **접촉 손실 + 분해층 성장** (`[인쇄]` Fig. 9 본문) |
| **어디서 오나** | 모델의 구조 | **측정의 분해능** (시상수 중첩) |
| **깨는 법** | 율 스윕 · HPPC · 다중 SOC EIS · 압력 | **저온 · 고압 · 대칭셀 · DRT · K–K** |

★★ `[해석]` **두 축퇴는 독립이고 곱해진다.** 9호의 모델 축퇴를 EIS 로 깨려 해도
EIS 자체가 접촉 손실과 계면상 성장을 한 저항에 합쳐 버린다. → **[[assb-lampe-contact-product-degeneracy]]
의 처방표에서 "다중 SOC EIS" 항목에 ⚠ 를 달아야 한다** — EIS 는 곱을 가를 수 있지만
**그 대가로 새 축퇴를 들여온다.**

⚠ **반박은 아니다.** 10호에 `contact loss` 라는 낱말은 **0 회**이고, Fig. 9 본문의
"loss of interfacial contact in the composite cathode" 한 구절이 전부다.

---

# 13. Q1~Q8 대조 (닻 카드 `wiki/questions/assb-contact-loss-vs-lampe.md`)

| Q | 10호가 준 것 |
|---|---|
| **Q1 정량** | **없다.** `contact loss` 0 회 · `percolat*` 0 회 · `θ` 0 회. 유일한 접점은 `[인쇄]` Fig. 9 본문 "**loss of interfacial contact in the composite cathode due to volumetric expansion**" — **정성 귀속 1 건**이고 그것도 **분해층 형성과 `and` 로 묶여 있다**. ★ 가장 가까운 정량 채널은 **TLM + 전자차단 대칭셀로 재는 복합전극의 유효 이온 굴곡도·전도도**(ref. 57 Kaiser) — `θ_AM` 과 **같은 양은 아니다** |
| **Q2 독립관측** | ★★ **있다 — 그리고 이 편의 최대 실익이다. 다만 "가르는 관측" 이 아니라 "가르는 절차" 다.** ① **상보 대칭셀 쌍**(차단/가역, 전극별로 하나씩) ② **저온으로 시상수 벌리기**(ref. 82) ③ **가압으로 큰 시상수 제거하기**(ref. 28) ④ **DRT 로 개수 먼저 정하기**(ref. 62) ⑤ **4 단자 측정**(전극 기여 제거, ref. 21) ⑥ **K–K/Lin-KK 사전 검증**. ⚠ **전부 재인용이고 ASB 복합양극에 `LAM_PE` ↔ 접촉 손실로 적용된 사례는 0** |
| **Q3 라벨층위** | **해당 없음 — 리뷰다.** 1차 측정 0, 열화 라벨 0(`LLI`·`LAM`·`degradation mode` 0 회). ★ 그러나 **새 층위를 하나 인쇄한다: `[인쇄]` 기관 간 라운드로빈 산포** — **>1 mS cm⁻¹ 에서 상대 중앙값 오차 22 %**, **<1 에서 ~10 %**(⚠ 재인용, 그리고 ⚠ 인용 번호가 틀렸다 D5). **이 계보에서 "같은 양을 여러 기관이 재면 얼마나 벌어지는가" 의 첫 숫자다** |
| **Q4 유일성** | ★★★ **0 이 깨진다 — "쟀다" 가 아니라 "일반 현상임을 인쇄했다"** (§12.3 전문). `[인쇄]` "no solution to an EIS spectrum is unique" · "non-uniqueness of an ECM solution" · "inclusion of more elements will tend to improve the fit" · "how many time constants … highly subjective" · **AIC** · **DRT 의 ill-posedness**. ⚠ **측정은 0** — `identifiab*`·`uncertaint*`·`confidence`·`condition number`·`error bar` 전수 0 회. **10/10 편이 여전히 안 쟀다** |
| **Q5 Li-In** | ★★ **부분 — 그리고 새 경고를 준다.** `indium` 2 회 · `Li-In` 2 회. ① `[인쇄]` Li 금속이 비이상적이라 **Li-In 을 기준극 대안**으로 제시(ref. 24) ② ★★ `[인쇄]` Fig. 9 본문: **방전 중 In 음극 계면 저항이 리튬화도(In-rich 화)에 따라 크게 증가한다** → **`R_anode` 에서 노화분과 SoC 분이 갈리지 않는다** ③ ★★★ `[인쇄]` 요약절: **In–Li 음극 셀은 LMA 셀과 전극-주파수 귀속이 반대다** → **주파수로 전극을 지목하는 규칙에 보편성이 없다**. ⚠ **전위 오프셋(vs In ↔ vs Li/Li⁺)의 안정성은 다루지 않는다** |
| **Q6 압력** | **부분 — 값 3 개.** `[인쇄]` **~120 MPa**(Li₆PS₅X·LPS 의 σ 가 포화, ref. 83 — 단 그것이 **인가 최대압**) · `[인쇄]` **~400 MPa**(Li₆PS₅Cl 의 σ 는 거기까지 계속 증가, ref. 84 = **Doux JMCA 2020**) · `[도표]` **400 MPa**(Fig. 11a 인셋, Li\|LLZO\|Li). ★★ **개념적 기여가 값보다 크다**: ① `[인쇄]` "sufficient applied pressure reduced the interfacial impedance to **<1 Ω cm²**, which **remained after the pressure was removed**" = **5호의 이력(hysteresis)을 산화물에서 독립 재현** ② `[도표]` **압력이 분해능 연산자다** — 400 MPa 에서 `R_int` 가 사라져야 `GB` 가 보인다 ③ `[인쇄]` 제언 2 의 **"다변수(온도·**압력**·SoC) 시험"** 이 ECM 구축의 표준 처방으로 올라간다. ⚠ **압력 → 용량 곡선은 여전히 0** (10/10 편) |
| **Q7 dead Li** | **없다.** `dead li`·`isolated` **0 회**. ★ 인접한 것 둘: ① `[인쇄]` **soft short**(LLZO 내부 Li 석출)를 **`R_leak` 라는 ECM 원소**로 잡아내고 `R_b`·`R_gb` 안정성으로 부재를 확인 ② `[인쇄]` **NLEIS 가 상용 LiB 에서 Li 도금을 검출**(ref. 184). **둘 다 "석출된 Li" 이지 "고립된 Li" 가 아니다** |
| **Q8 화학·OCP** | **없다.** `OCV` **1 회**(`[인쇄]` "OCV variation due to small capacity changes can affect the low-frequency range"), `GITT`·`half-cell`·`open circuit potential` 0 회(다만 `[인쇄]` "relax to open circuit potential" 1 회). **전압-용량 곡선이 이 논문에 한 장도 없다.** ★ 대신 `[도표]` Fig. 9b/9c 가 **SoC 축 위의 EIS 10+10 점**을 준다(3.305–3.599 V 충전 / 3.442–2.000 V 방전, LCO) — **전압축은 있는데 용량축이 없다** |

**결론: 10호는 채움표의 칸을 하나 늘린다 — `Q4`.**
그리고 그 늘어남이 **이 계보에서 처음으로 "0 → 부분"** 이다.
`Q1` 은 **10/10 편이 여전히 0** 이다(10호는 정량을 시도조차 하지 않는다 — 리뷰이고
축이 다르다).

---

# 14. 어긋남 원장 — 실제로 어긋난 것만

⚠ **개수를 목표로 세우지 않았다.** 아래가 전부다. 그리고 **성격이 앞 편들과 다르다**:
9호는 **자기 데이터 안의 모순**이었고, 8호는 **재인용 어긋남**이었다.
10호는 **교정(校正) 층위의 오류 3 건 + 본문↔캡션 1 건 + 인용 1 건 + 자기 모순 1 건**이다.
**방법론적 주장 자체에는 어긋남을 찾지 못했다.**

| # | 어긋남 | 근거 |
|---|---|---|
| **D1** | ★ **Eq. (5) 의 위상각 정의가 뒤집혀 있다.** `[인쇄]` `φ(ω) = tan⁻¹[Re(Z(ω)) / Im(Z(ω))]`. 표준은 `tan⁻¹(Im/Re)` — 이 식은 **여각(90° − φ)** 을 준다. **EIS 방법론 리뷰의 이론 절**에서 나온 오류다 | p.1933 을 220 dpi 로 렌더해 눈으로 확인 |
| **D2** | **Eq. (3) 의 위상 항이 차원 불일치다.** `[인쇄]` `j(t) = |Δj| sin(ωt + Δt)` 이고 본문이 `[인쇄]` "the quantity **(ωt + Δt) is the phase angle, φ**" 라고 쓴다. `ωt` 는 라디안, `Δt` 는 초다. Fig. 1 은 `Δt` 를 **시간 축의 간격**으로 그린다 → 올바른 형태는 `sin(ω(t + Δt))` 또는 `sin(ωt + φ)` | p.1933 렌더 + `[도표]` Fig. 1 (`Δt` 가 `π/ω`·`2π/ω` 와 같은 시간 축에 표시됨) |
| **D3** | **"~10⁹ orders of magnitude" 는 "~10⁹-fold" 또는 "~9 orders of magnitude" 여야 한다.** `[인쇄]` "EIS is a non-destructive technique which spans **~10⁹ orders of magnitude** in the frequency domain (**mHz to MHz**)". mHz→MHz 는 **9 자릿수**다 | p.1931 렌더 |
| **D4** | ★ **본문의 그림 패널 글자가 캡션과 한 칸 어긋난다.** 본문 p.1937: `[인쇄]` "a single arc describes ionic transport in the Pt\|LiPON\|Pt cell (**Figure 6a**)" · "A complementary symmetric cell with Li electrodes (**Figure 6b**)". 캡션: `[인쇄]` "**a)** Cross-sectional SEM … **b)** EIS of Pt\|LiPON\|Pt and **c)** Li\|LiPON\|Li" | `[도표]` Fig. 6 을 열어 확인 — 6a 는 SEM, 6b 가 차단셀, 6c 가 Li 대칭셀 |
| **D5** | ★ **라운드로빈의 인용 번호가 틀렸다.** `[인쇄]` "In a round-robin test of five commonly used compounds, **Ohno et al.[85]**" 인데 **ref. [85] = M. A. Kraft, S. Ohno, … W. G. Zeier, *JACS* 2018, 140, 16330** (아지로다이트 합성 논문). **라운드로빈은 ref. [191] = S. Ohno, T. Bernges, … W. G. Zeier, *ACS Energy Lett.* 2020** (저자 23 명, 다기관)이고, 같은 논문 p.1944 의 제언 1 은 **[191] 로 올바르게 인용한다** | 참고문헌 목록 전수 대조 |
| **D6** | **같은 저주파 인덕턴스에 두 이름이 붙는다.** Table 1 (`[인쇄]`): 인덕터가 "**degradation processes at low frequencies**" 를 나타낸다. §7 (`[인쇄]`): 흑연 음극의 저주파 인덕턴스가 **"measurement artefact, due to the violation of the QSS condition"** 이었다는 후속 연구를 든다. **리뷰는 둘을 대질시키지 않는다** | Table 1 ↔ p.1943–1944 |

**어긋나지 않은 것도 적는다** (확인했고 문제 없었다):
- 본문의 ECM 서술(`R₀ + (RC)₁ + C₂`)과 `[도표]` Fig. 2a 의 라벨이 일치한다.
- Eq. (6) 의 `R_total ≡ R₁` 지정이 Fig. 2 의 라벨과 일치하고, `R₀`(배선·접촉)를
  전해질에서 분리한다.
- `[도표]` Fig. 9a 의 회로(`R_SE,bulk` + RQ×3 + CPE_W)와 본문의 "3 distinct
  processes identified in high, mid and low frequency ranges" 가 일치한다.
- `[도표]` Fig. 6e 의 회로(R_ohmic + RQ×3 + W_diff)와 본문의 "three semicircles …
  bulk SE, SE|Li and SE|LCO from high to low frequency" 가 일치한다.
- `[도표]` Fig. 8 의 5 패널 중 입계가 색칠된 것이 3 개이고, 본문의 "`R_gb` could be
  identified **in some systems** at low temperatures" 와 일치한다.
- ⚠ **Fig. 12 의 대칭셀 뺄셈이 수치적으로 닫히지 않는다**(§7 의 `[재현]`: 385 vs
  550 Ω cm², 절편 90 vs 170). **이것은 리뷰의 오류가 아니다** — 펠릿이 다르면
  그럴 수 있고 리뷰가 정량 주장을 하지 않는다. **어긋남 목록에 넣지 않는다.**

---

# 15. 추가로 받아야 할 원 논문 후보

리뷰이므로 **이 편의 수치는 근거가 아니다**. 아래가 우리 축별 우선순위다.

| 우선 | ref | 서지 | 어느 Q · 왜 |
|---|---|---|---|
| ★★★ | **[52]** | **M. Ingdal, R. Johnsen, D. A. Harrington**, *Electrochim. Acta* **2019**, *317*, 648–653 | **Q4.** **AIC 로 등가회로를 순위 매긴 유일한 논문**이고 `[인쇄]` "only recently applied to **simulated** immittance data". **9호의 과적합 판정을 수치로 만들 도구**가 여기 있다 |
| ★★★ | **[191]** | **S. Ohno, T. Bernges, …, W. G. Zeier**(저자 23 명), *ACS Energy Lett.* **2020**, *5* | **Q3.** 라운드로빈 원전 — **22 % / ~10 %** 의 출처. `assb` 계보 최초의 **기관 간 재현성 산포**이고, 우리가 "적합 파라미터의 폭" 을 논할 때 **아래 벽**이 된다. (D5 로 10호의 인용이 틀렸으므로 더더욱 원전 확인 필요) |
| ★★★ | **[82]** | **P. Bron, S. Dehnen, B. Roling**, *J. Power Sources* **2016**, *329*, 530–535 | **Q4·Q2.** **저온으로 `R_gb` 를 동정해 실온 적합의 구속으로 되가져온** 사례. **"여기를 늘려 축퇴를 깬다" 의 EIS 실물**. `[도표]` Fig. 8 의 원전 |
| ★★★ | **[97]** | **W. Zhang, D. A. Weber, …, W. G. Zeier, J. Janek**, *ACS Appl. Mater. Interfaces* **2017**, *9*, 17835–17845 | **Q1·Q2·Q5.** **In\|LGPS\|LCO 의 SoC 분해 EIS** — `R_MF` 에 **접촉 손실 + 분해층**이 함께 귀속된 그 논문. 그리고 **In 음극 계면 저항의 리튬화도 의존**의 원전. **4호(Shi 2020)의 `R_LF`/`R_MF` 해석을 검증할 수 있는 유일한 편** |
| ★★ | **[28]** | **T. Krauskopf, H. Hartmann, W. G. Zeier, J. Janek**, *ACS AMI* **2019**, *11*, 14463–14477 | **Q6.** 압력 의존 Nyquist(`[도표]` Fig. 11) + `[인쇄]` **<1 Ω cm², 감압 후에도 유지**(이력). [[assb-stack-pressure-operating-window]] 에 **산화물 축**을 연다 |
| ★★ | **[84]** | **J.-M. Doux, Y. Yang, …, Y. S. Meng**, *J. Mater. Chem. A* **2020**, *8*, 5049–5055 | **Q6.** 우리 5호의 **자매 논문**. Li₆PS₅Cl 의 σ 가 **~400 MPa 까지 계속 증가**. 5호가 준 창(운전 5–25, 상한 75)과 **다른 양(전해질 σ)** 을 같은 압력 축에 올린다 |
| ★★ | **[57]** | **N. Kaiser, S. Spannenberger, …, B. Roling**, *J. Power Sources* **2018**, *396*, 175–181 | **Q1.** **TLM + 전자차단 대칭셀로 복합전극의 유효 이온 굴곡도·전도도를 EIS 로 정량**. [[composite-cathode-percolation-utilization]] 의 `θ_AM` 에 **가장 가까운 실측 채널** (⚠ 그 페이지는 분할 대기이므로 키우지 않는다) |
| ★★ | **[172]** | **J. Huang, M. Papac, R. O'Hayre**, *Electrochim. Acta* **2020**, *367*, 137493 | **Q4.** **Bayesian DRT** — 봉우리에 **사후분포**를 붙일 수 있는 유일한 경로. 8호의 "calibrated uncertainty" 요구와 **직접 연결** |
| ★ | **[173]** | **A. Mertens, J. Granwehr**, *J. Energy Storage* **2017** | **Q4.** **2D DRT**(Z vs 온도/SoC 를 단일 단계로) — "축을 하나 더 주면 역문제가 좋아진다" 의 구현 |
| ★ | **[62]** | **M.-C. Pang, Y. Hao, M. Marinescu, H. Wang, M. Chen, G. J. Offer**, *PCCP* **2019**, *21*, 22740–22755 | **Q2·Q4.** **K–K → DRT → ECM → 물리모델** 네 단계를 다 밟은 유일한 ASB 사례(`[도표]` Fig. 6d/6e 원전). **우리가 9호에 요구하는 절차의 완성형** |
| ★ | **[73]** | **S. Larfaillou, D. Guy-Bouyssou, F. Le Cras, S. Franger**, *J. Power Sources* **2016**, *319*, 139–146 | **Q3·Q4.** **노화가 RQ 를 3 → 4 개로 바꾼다** + 새 RQ 의 귀속이 `and/or`. **"모델 차수가 상태변수" 의 원전** |
| ★ | **[184]** | **N. Harting, N. Wolff, U. Krewer**, *Electrochim. Acta* **2018**, *281*, 378–385 | **Q7 인접.** **NLEIS 로 상용 셀의 Li 도금 검출**. [[rate-independent-li-plating-signature]] 와 다른 채널 |
| ○ | [43] | M. Schönleber, **Lin-KK** (KIT, 2015) — 소프트웨어 | 논문이 아니라 **도구**. 우리가 EIS 데이터를 다룰 일이 생기면 **첫 단계** |
| ○ | [190] | **A. Bielefeld, D. A. Weber, J. Janek**, *ACS AMI* **2020**, *12*, 12821–12833 | ⚠ **우리 1호(Bielefeld 2019, *J. Phys. Chem. C*)와 다른 논문**이다(같은 팀의 후속). 복합양극 유효 전도도 — 1호의 `θ` 계보를 잇는다 |

---

# 16. 이 digest 가 주장하지 않는 것

- **10호가 9호를 반박했다고 주장하지 않는다.** 10호는 9호보다 **4 년 앞선다**
  (2021 vs 2025). 주장하는 것은 **9호가 쓴 절차의 전제를 이 분야의 방법론 리뷰가
  이미 부정해 두었다**는 것이다.
- **10호가 Q4 를 측정했다고 주장하지 않는다.** 측정은 **0**이다. 깬 것은
  **"아무도 이 문제를 이름 붙이지 않았다" 는 상태**이지 **"아무도 재지 않았다" 는
  상태**가 아니다. **후자는 10/10 편 그대로다.**
- **22 % / ~10 % 를 우리 수치로 쓰지 않는다.** 재인용이고, 원전(ref. 191)을 받기
  전까지는 **방향(고전도 재료일수록 산포가 크다)** 만 쓴다.
- **`[도표]` 판독값을 원전 수치로 쓰지 않는다.** Fig. 5b·6d·9a·11a·12 에서 읽은
  Ω 값은 전부 **재수록 그림의 픽셀 판독**이고 원전의 표 값이 아니다.
- **"EIS 는 쓸모없다" 고 주장하지 않는다.** 이 리뷰는 EIS 를 옹호하는 논문이고,
  우리가 가져가는 것은 **"EIS 로 무엇을 말하려면 무엇을 먼저 해야 하는가" 의 목록**이다.
- **DRT 가 답이라고 주장하지 않는다.** 10호 자신이 `[인쇄]` ill-posed ·
  regularization 의존 · 실험 오차에 매우 민감 · 임의적 전처리라고 적는다.
- **개념 페이지를 새로 만들지 않았다.** 이 논문이 주는 명제(**"분해 가능한 RC 의
  개수는 실험 조건의 함수다"**)는 [[assb-lampe-contact-product-degeneracy]] 와
  [[fitting-degeneracy]] 의 **같은 축**이고, 새 페이지를 만들면 "EIS 일반 설명"
  으로 흐를 위험이 있다 — 대신 두 페이지를 보강했다.
