Repository: yonghoon7153-source/Yonghoon-DEM-DFT

# wiki/raw/ — 예외적 불변 원본층

이 리포의 불변 증거층은 **이미 밖에 있다**: `docs/data/`(측정 CSV·JSON) ·
litdb 정본(friendly-meitner) · `docs/reviews/findings.json` · git 이력.
그래서 이 폴더는 킷 원형과 달리 **예외 전용**이다:

- 들어오는 것: litdb 소관(논문)도 측정 데이터도 아닌 외부 자료 — 강연 전사,
  외부 레포 감사 노트 등.  `transcripts/` 등 하위 폴더에 날짜-슬러그로 저장.
- 규칙: 한번 저장한 파일은 수정 금지 (원본이 바뀌면 새 -v2 파일).  frontmatter 에
  `source_url` / `ingested` 를 적는다.
- 논문 PDF·digest 는 여기 넣지 않는다 → wiki/SCHEMA.md 경계 규칙 1 (litdb 정본).

File: wiki/raw/papers/wang2018_li-metal-se-interface-resistance-adhesion.md (part 2 of 2)
---
- 같은 절 첫 문장 "using the same procedure reported by Sharafi et al. [11]" — [11] = Sharafi · Meyer · Nanda · Wolfenstine · Sakamoto 2016 *J. Power Sources* 302, 135 = 61호 [9].
- `[재현·외부 값]` ≈170 °C 는 Li 녹는점 180.5 °C 의 상동 온도 **≈0.98**(실온 ≈0.66) — 61호의 실온 creep 눈금(σ^6.56)은 이 온도에 그대로 쓰이지 않는다(`[해석]` — 실온 1 % 변형 시간 1 MPa ≈1 s 외삽보다 훨씬 빠를 것 · `Qc` 미측정이라 정량 안 함).
- `[재현·가정]` Li 박 0.64 cm²(`[도표·화소]`) 면 ∼1 MPa ≈ **64 N** · LLZO 원판 1.19 cm² 면 ≈119 N.
- ⇒ §3-b (캐)(해) 의 형태 목록에 **'고온 제조 전처리 하중'** 하나가 붙는다 — 조립 명목 · 토크 명목 · 계측과 다른 축(운전 값이 아니라 제조 공정 값)이고, 61호 'necessary [9, 10]' 의 [10] 몫은 원 지면에서 이 층이다(`[해석]`).

## 3. 요구치 계보 표 — 61호 행

| 편 | 요구치 | 원전 상태(117호 뒤) |
|---|---|---|
| 61호 Masias 2019 | "1.0 MPa range … necessary"(서론) · "We believe 1 MPa was sufficient"(결과) | **[10] Wang & Sakamoto 2018 = 117호 ❌**(요구치 인쇄 0 · '∼1 MPa' = ≈170 °C · 4 h 제조 전처리 · 절차는 [11] = [9] 인용) · **[9] Sharafi 2016 미열람(열린 다리)** |

⇒ 확인된 원전(요구치) 0 그대로 · 값 있는 다리 하나(12 → 116 — 모형 출력 · 고분자 SE) · **빈 다리 여섯**(8 → 81 · 13 → 59 · 13 → 60 · 13 → 88 · 12 → 106 · **61 → 117**) · **남은 열린 다리 둘**(39 · 61 → Sharafi 2016) — 값 · 띠 그대로(개념 [[assb-stack-pressure-operating-window]] §116호 표 기준).

## 4. 운전 창

창의 아래 벽(압력 → 접촉 · 임피던스) · 위 벽(압력 → 단락) · 이력 · 진동 · 시간 축 — 전부 0. 이 편이 창 근처에 주는 재료 값은 **인장 쪽** 둘이다: Li 박 2.0 · 8.0 MPa(정의 미인쇄) · 계면 접착(○ 1.19–4.98 MPa · × ≥≈8 MPa — `[도표·화소]`).

---

# ★ (b') Li 기계 값 — 2.0 · 8.0 MPa · 3.4 GPa ↔ 61호 0.73–0.81 MPa · 7.82 GPa

| 양 | 이 편 (`[인쇄]`) | 그림 3 (`[도표·화소]`) | 61호 Masias 2019(61호 digest 전사) | `[해석]` |
|---|---|---|---|---|
| 항복 | **2.0 MPa**("measured") · "higher than previous reports for polycrystalline Li (0.41–0.89 MPa) [10,18,19]" · 냉간 가공 후보 | 꺾임 표지 0(변형 ≈0.05 · 기울기 −15 %) | 0.73–0.81(인장 0.2 % 오프셋 · 압축 0.81 ± 0.10) | 판정 기준 미인쇄 — 같은 양인지 미정 |
| UTS | **8.0 MPa** | Li 박 꼭대기 ≈7.5 · 저 R_int ≈7.6–7.7 · 그림 5 × 8.09 | 인장 정점 ≈0.93 MPa @ ≈4 %(61호 D2) | ×≈8 — 시험 기하가 다른 양으로 읽힘 |
| E | **3.4 GPa** · "falls in the range … 1.9 GPa to 7.9 GPa [18–21]" | 초기 기울기 ≈0.04 GPa(×1/80) | 음향 7.82 · 응력–변형 기울기 0.43 GPa | 3.4 는 그림 3 에서 나올 수 없다 — 출처 미인쇄 |
| 시편 | 같은 전처리(≈170 °C · ∼1 MPa · 4 h)를 거친 750 µm 박 하나 · 핀 접착 인장 · 1 mm min⁻¹ · 정의 0 | 변형 0–0.6 | 벌크 원통 12.7 mm · 형상비 1–4.6 | 얇은 박 구속 기하 · 녹는점 가까이 풀린 박 |

⇒ **2.5× 대조의 재료는 이 편 지면에 있다** — 저자 스스로 문헌보다 높다고 적었고(×2.2–4.9), 설명 후보(냉간 가공)는 전처리 온도와 긴장하며, 측정 기하 · 정의가 61호와 다르다. 같은 실험실 뒤 편(61호 · 111호가 0.81 MPa 에 단 ref. 36 Wang · Wolfenstine · Sakamoto 2019)은 0.8 쪽을 쓰고 이 편의 2.0 을 이어 쓴 편은 위키 안에 46호뿐이다(`[해석]` · 위키 grep 기준).

---

# ★ (c) 접촉 ↔ 화학 — 가르는가 (곱 `A·j₀` 의 음극판)

## 1. 저자 가설 · 저자 판정 (`[인쇄]`)

- 배정: "high interfacial resistance is a result of Li2CO3 contamination layers" · "the adhesion is mainly governed by the surface chemistry and wettability of the Li metal".
- 기구 가설(면적형): "It has been shown that Li2CO3 growth on the LLZO surface is non-uniform, and so it is likely that there is an increasing area fraction of Li2CO3 on the LLZO surface with decreasing adhesion strength [13]. Using the adhesion strength as a proxy for contact area … rather than a varying thickness of Li2CO3."
- 판정 보류: "this hypothesis cannot be validated at the time".
- 섞임 파단의 해석도 면적형이다: "effectively reducing the area of the Li".

## 2. 자료로 본 곱 (`[재현]` — 그림 5 판독 17 점)

| 시험 | 결과 |
|---|---|
| 면적 분율 하나(σ ∝ f · R ∝ 1/f → R·σ 일정) | R·σ **53 → 3.9×10⁵ Ω·cm²·MPa(3.9 decades)** — 기각 |
| 같은 σ 에서 R 산포 | σ 3.17–3.31 MPa: 232 · 508 · 5,645(**×24**) · σ 2.45–2.52 MPa: 11,279 · 2,220(×5.1) |
| 범위 | R_int 4.69 decades ↔ σ_adh 0.83 decade(○ 만: R 3.95 decades ↔ σ 0.62 decade) |
| 상관 | Spearman −0.95(17) · −0.87(○ 10) · 멱 지수 −5.41(17) · 잔차 rms 0.45 decade |
| W_ad 비 | DFT 0.67/0.1 = **6.7** ↔ σ_adh 전 범위 ×6.8(1.19 → 8.09 — 윗끝은 검열) — 자릿수는 같지만 원문은 이 비교를 하지 않았고 "the exact work of adhesion could not be determined here" 라 적는다 → **일치의 근거로 쓰지 않는다** |

## 3. 개입 두 종류 (`[해석]`)

경로 ① → ② = 손 압착 → 녹는점 가까이(상동 온도 ≈0.98)에서 ∼1 MPa · 4 h — **물리 접촉 개입**(Li 이 표면 형상을 채움). ② → ③ = LLZO 400 °C 열처리 — **화학 개입**(Li₂CO₃ 제거 [14]). 그림 5 에 경로 표지가 없고, 저자 배정은 ①–③ 전 범위를 화학 하나로 묶는다. 서론의 "not only related to the morphology of the LLZO surface features, but is also strongly related to the degree of contamination" 이 두 인자를 다 든 것과도 맞지 않는다.

## 4. 판정

**상관만이다 — 가르는 측정이 아니다.** 두 관측(R_int · σ_adh)은 같은 셀 · 다른 물리지만 둘 다 물리 접촉과 표면 화학의 함수이고, 이 편은 둘의 함수 꼴을 정하지 않았다. 자료(R·σ 3.9 decades · 같은 σ 에서 ×24)는 저자가 든 면적형 하나로는 닫히지 않고, 저자는 가설 검증을 미뤘다. ⇒ 곱 축퇴 처방의 **음극판 표본** — 비전기화학 채널을 하나 더해도 그 채널이 곱의 두 인자를 같이 보면 곱은 안 풀린다(아래 처방 절).

---

# (f) Q1–Q8 — 채움표 칸 (닻 카드 수집 지침)

| Q | 칸 | 이 편 |
|---|---|---|
| Q1 정량 | **해당 없음 — `θ(N)` 0/117** | 양극 0 · 사이클 0 · `contact` 5 회 — 음극 계면 서술 셋("proxy for contact area" · "quality of contact" · "good interfacial contact") + "contact angle" 둘 · 층 하나: 음극 계면의 **'접촉 면적 대리' 제안(σ_adh) — 저자 '검증 불가'** · 섞임 파단을 "effectively reducing the area of the Li" 로 해석 |
| Q2 분리 관측 | **없다(양극) · 층 하나(음극)** | 같은 셀 두 채널(EIS R_int · 인장 σ_adh + 파면) — 그러나 두 채널이 같은 두 원인(물리 접촉 · 표면 화학)을 같이 봐서 곱을 못 가름(R·σ 3.9 decades · 같은 σ 에서 R ×24 — `[재현]`) · 윗끝 검열(Li 파단) |
| Q3 라벨 층위 | **칸 없음 · 층 하나** | "measured-electrochemical(EIS 적합 R_int — Q 기준 '∼10⁻⁶ F' 를 저 R_int 표가 ×91 벗어남 · 표 합 ↔ 스펙트럼 끝 344/≈430 · 5,271/≈4,720 · 두 계면 반분 미인쇄 · 대표 둘만 표) + measured-mechanical(인장 σ_adh — 정의 · 면적 미인쇄 · × 셋 = Li 파단 하한 · ▲ = 부분 분리 합성) · 셀 17(`[도표·화소]`) · 셀당 1 · 오차 막대 0 · 경로 표지 0 · 같은 셀 그림 3 ↔ 그림 5 불일치" |
| Q4 유일성 | **해당 없음 — `assb` 0/117 · 백아홉 번째 성질** | "두 관측(전기화학 R_int · 기계 σ_adh)의 상관 하나를 한쪽을 다른 쪽의 대리(접촉 면적 · 젖음)로 쓰는 근거로 삼되, 두 관측의 공통 원인(물리 접촉 · 표면 화학)을 준비 경로로 섞어 놓고 경로 표지 · 셀 수 · 추세선 식을 인쇄하지 않으며, 대리 가설을 스스로 '검증할 수 없다' 고 적는다" · `identif*` · `uncertain*` 0 · 누적 0.5 그대로 |
| Q5 Li-In | **해당 없음** | `indium` 0 · Li 금속 대칭셀 · 기준극 0 |
| Q6 압력 | **칸 이동 없음 — 층 셋** | ① **요구치 계보 61호 [10] 다리 ❌**: `pressur*` 0 · '∼1 MPa' = ≈170 °C · 4 h 제조 전처리 하중(명목 · 면적 · 계측 0 · 절차 [11] = 61호 [9]) → 빈 다리 +1 · 61 다리는 [9] Sharafi 2016 만 ② **층위 표기 새 형태 '고온 제조 전처리 하중'**(§3-b (캐)(해)) ③ **재료 눈금(인장 쪽)**: Li 박 항복 2.0 · UTS 8.0 MPa · E 3.4 GPa(전처리 박 · 핀 접착 · 정의 미인쇄 — 그림 3 기울기 0.04 GPa · 61호 0.73–0.81 과 같은 양인지 미정) · 계면 접착 ○ 1.19–4.98 · × ≥≈8 MPa |
| Q7 Li 재고 · 음극 | **층 하나 — 음극 계면 기계(재고 0)** | Li 재고 · 사이클 · 박리 · 도금 · `dead` · `isolated` 0 · 음극 계면의 접촉 ↔ 화학 곱(R_int ↔ σ_adh 상관 17 셀 · 파단 위치 세 갈래 · 깨끗한 계면은 Li 가 먼저 끊김 — σ_adh ≥≈8 MPa 검열) · 분리 뒤 수 µm Li 잔여(그림 4e) |
| Q8 OCP · 화학 | **해당 없음** | OCP · 평형 곡선 0 · 화학 축은 Li₂CO₃ 오염층 배정(측정 0 — [13][14] 인용 · 400 °C 열처리 유무) · DFT W_ad 0.1 · 0.67 J m⁻²([13]) |

**누적 ≈20.0 → ≈20.0 (새 칸 0).**

---

# 재현 (`[재현]` — 인쇄 수치 · 래스터 그림 화소로 우리가 계산 · 가정 표시 · 스크립트는 scratchpad 에만)

| # | 대상 | 방법 | 결과 |
|---|---|---|---|
| R1 | 그림 5 표지 17 | 원본 래스터(891×561 JPEG) · 축 선 행 471 · 열 157 · 눈금 x 6 · y 7 선형 보정(잔차 ≤9 kPa · <0.001 decade) · 형판 맞춤(원 고리 r 4.6–6.6 · 채운 삼각 · ×) | ○ 10 · ▲ 4 · × 3(값 — 그림 5 절 표) |
| R2 | 추세선 꼴 | 표지 둘레 가린 뒤 열마다 선 중심(427 열) → 멱 · 지수 맞춤 비교 | 멱 log₁₀R = −5.39·log₁₀σ + 22.1(rms 0.005 decade) ↔ 지수 rms 0.27 |
| R3 | 상관 크기 | 17 점(R1) | Spearman −0.948 · ○ 만 −0.869 · 멱 지수 −5.41 · R²(로그) 0.913 · 잔차 rms 0.45(최대 0.85) decade |
| R4 | 면적형 곱 검사 | R·σ(R1) | 53 → 3.90×10⁵ Ω·cm²·MPa(3.9 decades) · 같은 σ ≈3.2 MPa 에서 R ×24 · ≈2.5 MPa 에서 ×5.1 |
| R5 | 그림 3 꼭대기 · 기울기 | 원본 래스터(891×582) · 눈금 y 10 · x 4(잔차 ≤0.025 MPa) · 위 외곽 · 굵기 ≥6 px 실선 중심 | Li 박 ≈7.5 @ 0.25 · 저 7.6–7.7 @ 0.27 · 중 4.1–4.2 @ 0.11–0.12 · 고 ≈2.6 @ 0.075 · 기울기 42 · 36 · 33 · 28 · 17 MPa |
| R6 | 그림 3 ↔ 그림 5 비 | R5 ÷ R1 같은 R | 고 0.46 · 중 1.33 · 저 1.0 — 일정하지 않음(면적 정규화로 설명 안 됨) |
| R7 | 그림 2 끝 · 꼭짓점 | 원본 래스터(1541×822) · 주 패널 x 124.0 px/1000 · 삽도 56.4 px/100 | 삽도 끝 ≈430 · 꼭짓점 (175, 166) · 주 패널 끝 ≈4,720 · 꼭짓점 (≈2,500, ≈1,740) |
| R8 | 표 합 ↔ 끝 | 그림 2(c) | 344 ↔ ≈430(+25 %) · 5,271 ↔ ≈4,720(−10 %) · 호 지름으로 읽은 고 R_int ≈4,200(끝 − 503) |
| R9 | 1.9 kHz 꼭짓점 | 이상 RC: C = 1/(2π f R) · R 4,768 Ω·cm² | 1.76×10⁻⁸ F cm⁻²(기준 '∼10⁻⁶ F' 의 1/57) · `[재현·가정]` 표 Q · α · 면적 0.30–1.27 cm² 로 CPE 꼭짓점 16–79 Hz |
| R10 | bulk 완화 | `[재현·가정]` 표 R_bulk 264 · Q_bulk 0.8×10⁻¹¹ F · 면적 0.30–1.27 cm² | ≈22–96 MHz(측정 상한 7 MHz 밖) ↔ 삽도 원점 시작 큰 호 |
| R11 | 곱 축퇴 1단계 | `[재현·가정]` Brug 꼴 C_eff = (Q·R^(1−α))^(1/α) · 면적 0.30–1.27 cm² | 저/고 R_int C_eff 비 ×15.0–21.2(면적 0.64 cm² 에서 1.6×10⁻⁵ ↔ 9.1×10⁻⁷ F cm⁻²) ↔ R ×340 |
| R12 | LLZO 전도도 | `[재현·가정]` L 1.5 mm · R(Ω·cm²) 기준 면적 = 전도 면적 | bulk 0.57 · 0.46 mS cm⁻¹ · bulk + GB 0.45 · 0.30 mS cm⁻¹(서론 '∼1' 은 문헌) |
| R13 | 그림 4 지름 | 6.35 mm 막대 153 px · 원판 행 폭(배경 문턱) | LLZO ≈12.1–12.4 mm · Li 박 ≈8.9–9.1 mm(≈0.64 cm²) |
| R14 | 전처리 온도 · 힘 | `[재현·외부 값]` Li 녹는점 180.5 °C · `[재현·가정]` 면적 R13 | 상동 온도 ≈0.98 · ∼1 MPa ≈64 N(Li 박) · ≈119 N(LLZO) |
| R15 | 투고 → 수락 | 날짜 | 105 일 |

---

# 참고문헌 22 번호 — 우리 축에 닿는 것 (번호는 PDF p. 11 목록에서 직접 확인 · 빠진 번호 0 · 22 개 모두 본문 인용)

| 번호 | 서지(원문 그대로) | 이 편의 쓰임 | 우리 축 |
|---|---|---|---|
| [3] | C. Monroe, J. Newman, The impact of elastic deformation on deposition kinetics at lithium/polymer interfaces, J. Electrochem. Soc. 152 (2005) A396 | 서론 "physical barrier to prevent dendrite penetration … [3,4]" | 원장 L362 ★★(61 · 97 · 105) — 배경 한 문장 ☆ · 재지목 안 함 |
| [4] | E.J. Cheng, A. Sharafi, J. Sakamoto, Intergranular Li metal propagation through polycrystalline Li6.25Al0.25La3Zr2O12 ceramic electrolyte, Electrochimica Acta 223 (2017) 85–91 | 같은 문장 | ☆ — 원장 L521 묶음(111호 [6])에 같은 편 · 서론 배경 인용이라 재지목 안 함(L188 Cheng 2017 *J. Eur. Ceram. Soc.* 는 다른 편) |
| [9] | S. Yu, R.D. Schmidt, R. Garcia-Mendez, E. Herbert, N.J. Dudney, J.B. Wolfenstine, J. Sakamoto, D.J. Siegel, Elastic properties of the solid electrolyte Li7La3Zr2O12 (LLZO), Chem. Mater 28 (2016) 197–206 | "Computational methods have been used to study the mechanical properties of Li metal [9]" | ☆ · 제목은 LLZO(D15) · 61호 [33] 같은 편 |
| [10] | C. Xu, Z. Ahmad, A. Aryanfar, V. Viswanathan, J.R. Greer, Enhanced strength and temperature dependence of mechanical properties of Li at small scales and its implications for Li metal anodes, Proc. Natl. Acad. Sci. 114 (2017) 57–61 | 나노 Li 기둥 · "polycrystalline Li (0.41–0.89 MPa) [10,18,19]" | ★ 재지목(원장 L450 묶음 — 46 ≈200 · 61 15–105(sub-micron) · 117 다결정 범위의 하나 — 세 digest 가 다른 값으로 씀 · 결과 절의 구체적 쓰임) |
| [11] | A. Sharafi, H.M. Meyer, J. Nanda, J. Wolfenstine, J. Sakamoto, Characterizing the Li–Li7La3Zr2O12 interface stability and kinetics as a function of temperature and current density, J. Power Sources 302 (2016) 135–139 | 서론 높은 계면 저항 [11,12] · **§2.2 셀 절차("the same procedure reported by Sharafi et al. [11]")** | ★★★ 재지목(원장 L71 · 61 → 61 · 117) — '∼1 MPa' 전처리의 출처 후보 · (거) 남은 절반 |
| [12] | Y. Zhu, X. He, Y. Mo, First principles study on electrochemical and chemical stability of solid electrolyte–electrode interfaces in all-solid-state Li-ion batteries, J. Mater Chem. A 4 (2016) 3253–3266 | 서론 | ☆ |
| [13] | A. Sharafi, S. Yu, M. Naguib, M. Lee, C. Ma, H.M. Meyer, J. Nanda, M. Chi, D.J. Siegel, J. Sakamoto, Impact of air exposure and surface chemistry on Li–Li7La3Zr2O12 interfacial resistance, J. Mat. Chem. A 5 (2017) 13475–13487 | Li₂CO₃ → 계면 저항 · **DFT W_ad 0.1 · 0.67 J m⁻²** · "Li2CO3 growth on the LLZO surface is non-uniform" | **★★ 새**(원장 행 0 — ⚠ L489 Sharafi · Haslam · Kerns · Wolfenstine · Sakamoto 2017 *JMCA* 5, 21491(결정립 — 105 · 111호)와 다른 편) — 면적 분율 가설 · '일치' 주장의 원전 · (햐) |
| [14] | A. Sharafi, E. Kazyak, A.L. Davis, S. Yu, T. Thompson, D.J. Siegel, N.P. Dasgupta, J. Sakamoto, Surface chemistry mechanism of ultra-low interfacial resistance in the solid-state electrolyte Li7La3Zr2O12, Chem. Mater (2017), doi 10.1021/acs.chemmater.7b03002 | 젖음 개선(Li₂CO₃ 제거) · 열처리 · "the heat treatment method used by Sharafi et al. is a reliable method" | **★★ 재지목**(원장 L521 묶음 — 111호 [14] '*Chem. Mater.* 29, 7961 (2017)' · 61호 [23] '… Dasgupta, Sakamoto 2017 *Chem. Mater.* 29, 7961 — 초저 계면 저항(LLZO 표면 화학)' 과 같은 편으로 읽힘 · 이 편 목록은 doi 만) — 경로 ③ 의 원전 · 권 · 쪽은 이 편 목록에 없음 |
| [15] | E. Rangasamy, J. Wolfenstine, J. Sakamoto, … Solid State Ion. 206 (2012) 28–32 | 열간 압착 | ☆ |
| [16] | R.A. Huggins, … Ionics 8 (2002) 300–313 | 등가회로 원형 | ☆ |
| [17] | J.T.S. Irvine, D.C. Sinclair, A.R. West, Electroceramics: characterization by impedance spectroscopy, Adv. Mater 2 (1990) 132–138 | "It is known to be charge transfer resistance based on the capacitance values [17]" | ★ 재지목(원장 L468 묶음 — 54 · 63(Irvine) · 109(Hein) → +117(Irvine)) — 용량 배정 기준의 원전 · (캬)(려) |
| [18] | R.P. Schultz, Lithium: Measurement of Young's Modulus and Yield Strength, Fermi National Accelerator Lab., 2002 | 다결정 Li 항복 · E 범위 | ☆(61호 [12]) |
| [19] | S. Tariq, K. Ammigan, P. Hurh, R. Schultz, P. Liu, J. Shang, Li material testing - fermilab Antiproton Source lithium collection lens, Proc. 2003 Part. Accel. Conf. 3 (2003) 1452–1454 | 같음 | ☆(61호 [13]) |
| [20] | W.M. Robertson, D.J. Montgomery, Elastic modulus of isotopically-concentrated lithium, Phys. Rev. 117 (1960) 440–442 | E 범위 | ☆(61호 [26]) |
| [21] | P.W. Bridgman, The effect of tension on the electrical resistance of certain abnormal metals, Proc. Am. Acad. Arts Sci. 57 (1922) 41–66 | E 범위 | ☆(61호 [11]) |
| [22] | M. Humenik, W.D. Kingery, Metal-ceramic interactions: III, surface tension and wettability of metal-ceramic systems, J. Am. Ceram. Soc. 37 (1954) 18–23 | 젖음 오염 민감성 | ☆ |
| [1][2][5]–[8] | Goodenough & Kim 2010 · Tarascon & Armand 2001 · Murugan 2007 · Thompson 2015 · Thompson 2014 · David 2015 | 서론 | ☆ |

---

# 인용 대조

## 1. 이 편을 지목 · 인용한 우리 digest — 그 쓰임 ↔ 이 편이 실제로 주는 것

| digest | 쓰임(digest 전사) | 이 편 | 판정 |
|---|---|---|---|
| 46호 `schlenker2020_li6ps5cl-li-metal-lifetime-three-electrode` :207 · :379 | ref 51 — "Li 항복 2 MPa(Wang–Sakamoto) × 3 → 비커스 ≈6 MPa" · "계면 저항 ↔ 접착" | 2.0 MPa ✅(조건 · 같은 지면 '문헌보다 높다' · 그림 3 꺾임 0) · 계면 저항 ↔ 접착 ✅ | **✅** · 46호 논증 방향 불변(항복이 낮을수록 강해짐) |
| 61호 `masias2019_elastic-plastic-creep-mechanical-properties-lithium-metal` :217 · :425 · :519 | [10] "1.0 MPa range … necessary [9, 10]" · 접착 강도 [10, 23] · 후속 ★★★(2.5× 대조 · 접착 ↔ 계면 저항) | 요구치 0 · ∼1 MPa = 전처리 · 접착 측정 ✅ · 2.0 MPa | **요구치 ❌ · 접착 ✅ · 2.5× = 같은 양이 아닐 수 있음** |
| 94호 `schmidt2024_nitsche-contact-delamination-resolved-ssb-cathode` :252 · :585 · :657 · :723 | [30] "접착 강도 1.1 kPa ↔ 8 MPa" — 접착 무시 검사 '최악값' · 그림 14 '0–8 MPa' · (거) 약 | 인쇄 ✅ · 1.1 kPa ↔ 그림 ×10³ · 8 = Li 파단 하한 · Li \| 가넷 | **✅ 인쇄** · ⚠ 쓰임에 단서 셋 |
| 81호 `xu2024_pressure-effects-countermeasures-ssb-review` :55 · :349 · :365 | 참고문헌 171 편에 0 · 계보 표 61호 행 '미열람' | — | 확인만 |
| 88호 `li2025_si-anode-fracture-size-threshold-stack-pressure-assb` :318 · :322 · :512 | 계보 표 '열린 다리' · (리) 남은 후보 | 요구치 0 | 열린 다리 하나 닫힘(❌) |
| 105호 `barai2021_cathode-llzo-delamination-lattice-spring-capacity-fade` :561 | 5차 묶음 13 편 인용 0 | — | 확인만 |

## 2. 이 편이 인용한 우리 digest

**0** — 22 번호 중 위키 raw 에 digest 가 있는 편 0(Masias 2019 · Sharafi 계열 · Monroe & Newman 모두 digest 없음 — grep 확인). 원장 행이 있는 편: [3] L362 · [4] · [14] L521 묶음 · [10] L450 묶음 · [11] L71 · [17] L468 묶음(줄 번호는 117호 반영 직전 원장 — HEAD e5da422).

---

# 곱 축퇴 처방 — 백 번째 적용 ([[assb-lampe-contact-product-degeneracy]])

## 입력 점검

| 단계 | 요구 | 이 편 | 판정 |
|---|---|---|---|
| **1단계** (16호) | `R` 과 `C` 를 같이 | 대표 둘만 R_int · Q_int · α(그림 2(c)) · 나머지 15 셀은 R_int 뿐 · Q 는 F(면적 정규화 없음) · 표 ↔ 스펙트럼 불일치 | **부분**(두 셀 · 표 자체가 안 닫힘) |
| **2단계** (18 · 25호) | + 면적을 아는 대조군 | 기하 면적 미인쇄(`[도표·화소]` Li 박 ≈0.64 cm²) · 접착을 '접촉 면적 대리' 로 제안 — 검증 0 | ❌ |
| **3단계-a** (19호) | `Ea` | 실온 하나(전처리 170 °C 는 측정 아님) | ❌ |
| **3단계-b** (19호) | `C` 물리 상한 | 배정 기준 '∼10⁻⁶ F' 만 · 물리 범위 대조 0 | ❌ |
| **4단계** (20 · 24호) | 시간 영역 | DC · 사이클 · 이완 0 | ❌ |
| 율 스윕 · `J^T J` 줄 | — | 0 | ❌ |
| (지면이 덧붙인 채널) | 비전기화학 관측 | 같은 셀 인장 σ_adh + 파면 17 — 두 인자를 같이 봄 · 윗끝 검열 | 부분(채널 있음 · 곱 안 풂) |

### ★ 곱 문장 — 셋 (`[인쇄]` → `[재현]` → `[해석]`)

- ① `[인쇄]` "Using the adhesion strength as a proxy for contact area, this would suggest that the decrease in adhesion strength is caused by an increase in the area fraction of the Li-Li2CO3 interface … rather than a varying thickness of Li2CO3. However … this hypothesis cannot be validated at the time." — 저자가 곱의 두 인자(막힌 면적 분율 ↔ 층 두께 = 면적당 저항)를 문장으로 놓고 가르지 못했다고 적는다. `[재현]` 면적 하나 모형(σ ∝ f · R ∝ 1/f)이면 R·σ 일정 ↔ 17 점 R·σ 3.9 decades · σ ≈3.2 MPa 에서 R ×24 — 자기 자료가 면적 하나로 안 닫힌다.
- ② `[재현·가정]` 1단계를 두 적합에 걸면 C_eff(Brug 꼴) 저/고 ×15–21(면적 0.30–1.27 cm²) ↔ R ×340 — "C ∝ 실제 접촉 면적"(합성 truth R5)이면 면적 몫 ≤×≈21 · 나머지 ≥×≈16 = 면적당 저항(화학). 단 표가 자기 스펙트럼 · 꼭짓점 주파수 · 배정 기준을 다시 내지 못해(판정 7) 이 분할은 근거가 아니라 **처방 1단계가 이 자료에서 어디까지 가는지의 시연**이다.
- ③ `[해석]` 준비 경로 셋이 두 종류의 개입(물리 접촉 — 손 압착 → ≈170 °C · ∼1 MPa · 4 h / 화학 — LLZO 400 °C 열처리)이고 그림 5 는 경로 표지 없이 묶었다 — 상관이 개입을 원인으로 배정하지 못한다. 윗끝은 Li 강도에서 잘린 검열(× 셋 = 하한)이라 '깨끗한 계면' 쪽 곱의 크기는 지면에 없다.

### ⚠ 이것이 곱을 푼 것은 아니다

- 실험 편 · 원자료 0 · 셀 정체(경로) 0 — 위는 래스터 화소 판독과 그 위의 산술 · 가정 계산이다. `[재현·가정]` 면적 몫 ×15–21 은 'C ∝ A' 가정 · Brug 꼴 · 두 대표 셀 · 스스로 안 닫히는 표 위의 값이다.
- 후보 메모(처방 표로 올리지 않음 · 결정 대기): **"기계 채널(인장 접착 · 박리 강도)을 접촉 면적의 대리로 쓰는 편이면 ① 파단 위치로 검열(계면 ↔ 금속 ↔ 접착제)을 표시하고 ② 같은 기계 값에서의 저항 산포 ③ 면적 하나 모형의 곱 검사(R·σ 일정?)를 먼저 적는다 — 면적 하나면 R·σ 가 일정해야 한다(117호: 3.9 decades · σ ≈3.2 MPa 에서 R ×24 · × 셋 = Li 파단 하한)"**. 새 줄 0.

---

# 보류 결정 (가)–(규) — 이 편이 주는 근거 (결정 안 함 — 2026-11-17 사용자 결정: 5차 묶음 13 편 뒤 일괄)

**근거(강)**

- **(거)** 61호 후속 요청(Sharafi 2016 · Wang · Sakamoto 2018) — 이 편이 도착했다: 요구치 인쇄 0 · '∼1 MPa' = ≈170 °C · 4 h 제조 전처리 하중 · 절차는 [11] Sharafi 2016 인용 → (거) 의 절반 닫힘 · 남은 절반(Sharafi 2016)이 '≈1 MPa' 가닥의 유일한 뿌리 후보 · 46호 '2 MPa' 대조 재료 = 지면에 있음(같은 지면 '문헌보다 높다' · 그림 3 · 정의 미인쇄).
- **(리)** 요구치 계보 남은 다리 묶음 — 묶음 넷 중 Wang · Sakamoto 2018 ❌(요구치 0)로 닫힘 · Tian · Qi 2017 은 106호 ❌ · 12 다리는 116호(Shao 2022 — 값 있음 · 모형 출력 · 고분자 SE)로 닫힘 → 남은 후보 Sharafi 2016 + Wang 2021 *Joule*.
- **(탸)** 요약 수치 ↔ 그림 축의 자릿수 — "1.1 kPa" ↔ 그림 5 ≈1.19 MPa(×10³) ↔ 그림 3 ≈2.6 MPa · "σadh was 8 MPa" ↔ Li 파단 하한 · UTS "8.0" ↔ 그림 7.5 · E "3.4 GPa" ↔ 0.04 GPa · "> ∼5000 clean separation" ↔ ○ 넷이 그 아래 — 그리고 94호가 초록 값을 하류로 옮겼다(이 항목이 막으려는 경로 그대로).
- **(뇨)** 한 지면 그림들의 상태 일관성(측정 편 판) — 그림 2(c) 표 ↔ 그림 2(a) 끝 · 꼭짓점 · 고주파 시작 · 그림 3 ↔ 그림 5 같은 R 셀(0.46 · 1.33 · 1.0) · 그림 2(c) 14 ↔ 그림 3 7.2.
- **(햐)** '계산 ↔ 실험 일치' 의 측정 몫 · 비교 축 — "the relationship observed here is in good agreement with these findings"(DFT W_ad 0.1 · 0.67 [13]) ↔ "the exact work of adhesion could not be determined here" — 비교 축 = 순서(방향) 하나 · W_ad 측정 몫 0.
- **(려)** 축전기 항의 면적 기준 · 물리 범위 — Q 를 F(면적 정규화 없음)로 R(Ω·cm²)과 같이 인쇄 · 배정 기준 '∼10⁻⁶ F'(면적 기준 0) · 저 R_int Q 9.1×10⁻⁵(×91) · `[재현]` 1.9 kHz 꼭짓점 1.8×10⁻⁸ F cm⁻²(1/57) · `[재현·가정]` C_eff 비 ×15–21 ↔ R ×340(R5 'C ∝ A' 시험 자리 — 근거 아님).
- **(캐)** stack pressure 값의 명목 ↔ 계측 — 새 형태 **'고온 제조 전처리 하중'**: 'load of ∼1 MPa' · ≈170 °C · 4 h · 명목 · 면적 · 하중 방식 · 계측 0 · 그 뒤 냉각 → 측정 중 하중 미인쇄.
- **(해)** 운전 압력 값의 출처 층위 — 61호 'necessary [9, 10]' 의 [10] 몫은 원 지면에서 제조 전처리 값(운전 요구로 옮겨진 층위 — `[해석]`) · 61호 지면의 "We believe 1 MPa was sufficient" 와 같은 수.

**근거(중)**

- **(냐)** 회고 인용 조건 복원 — 같은 실험실 후행 편(61호)이 '∼1 MPa' 를 조건(고온 · 4 h · 제조) 없이 운전 요구로 · 46호가 '2 MPa' 를 조건(전처리 박 · 핀 접착 · 저자 '문헌보다 높다') 없이 · 94호가 '1.1 kPa ↔ 8 MPa' 를 조건(Li \| 가넷 · 검열 · 그림과 ×10³) 없이 옮김(모형 결론이 아닌 측정판).
- **(먀)** 지목할 때의 기구 층위 — 94호가 Li 금속 \| 가넷의 Li 파단 하한을 NMC622 \| β-Li₃PS₄ 양극 계면의 '접착 범위' 상한으로 씀(기구 · 계면 · 검열 층위 모두 다름).
- **(여)** 표 값 ↔ 그림 재현 — 그림 2(c) 표 값으로 그림 2(a) 의 끝(344 ↔ ≈430 · 5,271 ↔ ≈4,720) · 꼭짓점 주파수가 안 남.
- **(세)** 인쇄 매개변수 표의 재풀이 폐합 — EIS 적합 표를 다시 풀면 1.9 kHz ↔ 16–79 Hz · bulk 22–96 MHz(7 MHz 밖) · 합 불일치(`[재현·가정]` 면적).
- **(뎌)** '문헌값 일치' 의 자료 독립성 — '일치' 상대가 같은 연구실의 DFT · 젖음 편([13][14] — 공저자 겹침) · 다른 셀 · 다른 방법이지만 독립 연구망은 아님.
- **(겨)** 처방 효과의 측정 여부 — "the heat treatment method used by Sharafi et al. is a reliable method for achieving consistently low interfacial resistances and consistently high interfacial strengths" ↔ 경로 표지 · 셀 수 · 산포 0.
- **(히)** 구성형 전극 몫 배정 — 대칭셀 R_int 의 계면 수(두 계면 합 · 반분 미인쇄) ↔ 인장은 약한 한 계면 · 두 관측이 같은 계면을 보지 않음.
- **(캬)** 배정 연산자 ↔ 최종 적합 — 등가회로판: 계면 호 배정 = 용량 기준 '∼10⁻⁶ F'([17]) · 저 R_int 최종 적합 9.1×10⁻⁵ F 로 기준이 안 지켜짐.
- **(뵤)** 방법 신뢰도의 기준 측정 자기 일관성 — 파선 8.0 MPa 의 기준(대조 Li 박)이 그림 3 에서 7.5 · E 3.4 ↔ 0.04 GPa · '젖음 정량 방법' 주장의 기준(젖음)은 이 편에서 측정 0.
- **(매)** 접촉 면적 대리 인용 규칙 — 새 대리(인장 접착)를 '접촉 면적' 으로 옮길 때의 기준 표기(검열 · 비선형 · 같은 σ 에서 R ×24 · 저자 '검증 불가').
- **(차)** forward 면적 / j₀ 노브 분리 — 실측 쪽 근거: R_int 4.69 decades ↔ 면적 대리 0.83 decade · R·σ 3.9 decades — 면적 노브 하나로는 재현 불가(두 노브 짝의 필요).

**약**: **(디)** 8호 '<≈1 MPa' 가닥 — 이 편은 그 가닥 밖 · 계보 다리 하나 닫힘의 형식 참고만 · **(미)** 저압 칸 — 손 압착(값 0)이 '인가 압력 0' 표본 하나 · **(요)** 응력 성분 · 구속(측정판) — 인장 명목 응력(F/A)이 얇은 박 구속 기하에서 단축 응력이 아님(`[해석]`) · **(케)** 가진 진폭 표기 — EIS 100 mV(선형성 미확인) · **(베)** EIS 측정 상태 — 전처리 뒤 실온 냉각 · 하중 유지 미인쇄 · **(헤)** measure-don't-fit — 'R_int was measured using EIS' ↔ 등가회로 적합값 · **(마)** 합성 truth R5(C ∝ A)의 음극판 시험 자리(결정 유지 — 근거 추가만 가능). **(라)(바)(사)** 결정 · 반영됨 · 나머지 근거 0 — **결정 안 함**.

## 새 판단 거리 (셋 — 155 건 일괄 결정 대기 중이라 §3-b 에 행 추가 안 함 · digest 에만)

1. **기계 채널을 접촉 면적 대리로 옮길 때의 검열 · 곱 검사 표기** ((매) · (차) 와 묶어도 됨) — 접착 · 박리 강도를 '접촉 면적' 으로 카드 · 개념 · 합성 truth 에 옮기기 전에 ① 파단 위치(계면 ↔ 금속 ↔ 접착제)로 검열을 표시 ② 같은 기계 값에서의 저항 산포 ③ 면적 하나 모형의 곱 검사(R·σ)를 같이 적을지 — 117호: × 셋 하한 · σ ≈3.2 MPa 에서 R ×24 · R·σ 3.9 decades.
2. **상관 자료의 개입 종류 표기** ((겨) · (냐) 와 묶어도 됨) — 'X 가 Y 와 상관한다' 를 기구 배정으로 옮기기 전에 준비 경로(개입)가 몇 종류였는지(접촉 · 화학 · 온도) · 그림에 경로 표지가 있는지 · 경로별 셀 수를 적을지 — 117호: 손 압착 → 170 °C 전처리(접촉) · 400 °C 열처리(화학) · 그림 5 표지 = 파단 기구뿐 · 결론은 화학 하나로 배정.
3. (선택) **대칭셀 계면 값의 계면 수 표기** ((히) 의 하위로 묶어도 됨) — 대칭셀 'R_int' 를 옮길 때 두 계면 합 ↔ 반분과, 같은 셀의 기계 시험이 약한 한 계면만 본다는 것을 같이 적을지 — 117호: "total interfacial impedance" · 반분 문장 0 · 14 ↔ 7.2.

---

# 어긋남 (D) — 지면 안에서 서로 맞지 않는 것

| # | 어긋남 | 근거 |
|---|---|---|
| **D1** | 초록 · 결론 "330 k[Ω]·cm2 … σadh was 1.1 kPa" ↔ 그림 5 · 그래픽 초록 최고 R_int 점 ↔ 그림 3 같은 R 곡선 | `[도표·화소]` ≈1,188 kPa(×10³) · 그림 3 ≈2.6 MPa(×2.2 더) |
| **D2** | 그림 3 중 R_int(446 Ω·cm²) ↔ 그림 5 같은 R 점 | ≈4.1–4.2 MPa ↔ ▲ (5462 kPa, 450) — 1.3 MPa 차 |
| **D3** | 초록 "at the lowest Rint … σadh was 8 MPa" ↔ 결론 "the interfacial strength is stronger than the ultimate tensile strength of the Li metal itself" | 8 MPa 는 Li 파단(× · 계면 강도의 하한) |
| **D4** | "At higher Rint (> ∼5000 [Ω]·cm2), a sharp drop-off … clean separation" · 섞임 "∼50 … ∼5000" ↔ 그림 5 | ○ 넷 37 · 232 · 508 · 2,220 · ▲ 둘 26.6(< 50) |
| **D5** | Li UTS "8.0 MPa"(본문 · 결론 · 파선) ↔ 그림 3 Li 박 대표 곡선 · 그림 5 × | 꼭대기 ≈7.5 MPa · × 8.09 MPa > 파선 |
| **D6** | "the elastic modulus of Li was determined to be 3.4 GPa" ↔ 그림 3 Li 박 | 초기 기울기 ≈42 MPa = 0.04 GPa(×1/80) |
| **D7** | "The yield strength of Li metal was measured to be 2.0 MPa … (Fig. 3)" ↔ 그림 3 | 2.0 MPa(변형 ≈0.05)에 꺾임 표지 0(기울기 42 → 36) · 판정 기준 미인쇄 |
| **D8** | "corresponds to Q values of ∼10−6 F … Q values close to 10−6 F were taken to be the total interfacial impedance" ↔ 그림 2(c) | 저 R_int Q_int 9.1×10⁻⁵ F(×91) |
| **D9** | 그림 2(c) 적합 합 ↔ 그림 2(a) | 344 ↔ ≈430 · 5,271 ↔ ≈4,720 Ω·cm² · `[재현·가정]` 표 bulk 완화 22–96 MHz ↔ 원점 시작 큰 호 |
| **D10** | "R_int, 1.9kHz"(호 꼭짓점 화살표) ↔ 표 R_int 4,768 · Q_int 1.0×10⁻⁶ F · α 0.9 | 이상 RC 1.8×10⁻⁸ F cm⁻²(기준 1/57) · CPE 꼭짓점 16–79 Hz(`[재현·가정]`) |
| **D11** | 그림 2(c) 저 R_int "14" ↔ 그림 3 캡션 저 R_int "7.2" | ×1.94 — 반분 · 다른 셀 판정 불가 |
| **D12** | "the main difference is the diameter of the low frequency semicircle" ↔ 그림 2(c) | R_gb 66 ↔ 180(×2.7) · R_bulk 264 ↔ 323 |
| **D13** | 섞임 영역 "the shape of the loading profile is the same as the yielding of Li" ↔ 그림 3 중 R_int(▲ 셀로 읽힘) | 4.1 → 2.6 MPa 낙하 뒤 끝(긴 꼬리 0) |
| **D14** | 결론 "one of the first experimental measurements of the stress-strain behavior of Li metal" ↔ 같은 지면 [18][19] | 앞선 Fermilab 인장 측정(항복 · 탄성률)을 인용 |
| **D15** | "Computational methods have been used to study the mechanical properties of Li metal [9]" ↔ [9] 제목 | "Elastic properties of the solid electrolyte Li7La3Zr2O12 (LLZO)"(제목 기준 · 원문 미열람) |
| **D16** | "the Rint is directly correlated to the adhesive strength"(초록) | 관계는 음(높은 σ ↔ 낮은 R) — 'directly' 는 '직접' 뜻(어휘) |
| **D17** | 단위 · 기호 — Ω 빠짐 열 곳 · "∼1 mS/cm2"(전도도) · "strain rate of 1 mm·min−1"(크로스헤드 속도) · "20 h s" · "4 h s" · "3 h s" · "stress-stain"(§3.2 첫 줄) · 그림 5 세로축 'log(R_int)'(눈금은 R 값 · 단위 0) · "Figure 5" ↔ "Fig." · 정보 사전 subject "(2017)" ↔ 지면 · XMP 2018 | 지면 · 메타데이터 |
| **D18** | "the heat treatment method … is a reliable method for achieving consistently low interfacial resistances and consistently high interfacial strengths" ↔ 그림 5 | 경로 표지 · 셀 수 · 산포 0 |
| **D19** | "there are few pores or surface features that can lead to strong mechanical or van der Waals bonds"(SEM 한 장 · 고 R_int 시편) ↔ 2.1 연마 "ranging between a final polish of 1200grit to a 1 μm polish" | 시편마다 다른 표면 형상 · 근거 한 시야 |
| **D20** | "Using the adhesion strength as a proxy for contact area"(면적 분율 하나) ↔ 그림 5 | `[재현]` R·σ 3.9 decades · 같은 σ 에서 R ×24 — 면적 하나로 자기 자료가 안 닫힘 |

---

# 이 편이 우리 프로젝트에 주는 것 (정리)

- **요구치 계보의 한 다리가 닫혔다** — 61호 "1.0 MPa … necessary [9, 10]" 의 [10] 은 요구치를 인쇄하지 않고, '∼1 MPa' 는 ≈170 °C · 4 h 제조 전처리 하중이다(절차는 [11] = Sharafi 2016). '≈1 MPa' 가닥은 Sharafi 2016 하나로 좁혀졌다 — 운전 창의 값은 하나도 움직이지 않는다.
- **같은 셀 두 관측의 상관도 곱을 안 푼다** — R_int(전기화학)와 σ_adh(기계)가 ρ −0.95 로 같이 움직여도 둘 다 물리 접촉과 표면 화학을 같이 보고, 저자가 든 면적 하나 모형은 자기 자료로 닫히지 않는다(R·σ 3.9 decades). 우리 `degradation-degeneracy/` 물음("곡선이 맞는다 ≠ 분해가 맞다")의 음극 계면판 — 관측을 하나 더해도 그 관측이 같은 곱을 다른 꼴로 볼 뿐이면 분해는 서지 않는다(우리 수치는 `degradation-degeneracy/docs/RESULTS*.md` 정본 — 옮기지 않음).
- **요약 수치는 같은 지면 그림과 맞춰 본다** — '1.1 kPa' 가 그림과 ×10³ 다른데 하류(94호)로 옮겨졌다. 검열 값('8 MPa' = Li 파단)이 계면 강도의 최댓값 자리에 앉았다.
- **Li 기계 값은 층위와 같이 옮긴다** — 같은 실험실의 2.0(이 편) ↔ 0.73–0.81(61호)은 시험 기하 · 전처리 · 정의가 달라 같은 양이 아닐 수 있다. 46호 논증은 어느 쪽이어도 방향 불변.
- **이 편이 주지 않는 것**: 운전 압력 · 압력 스윕 · 사이클 · 도금 · 박리 · `θ` · 양극 · 기준극 · 식별성 · 반복 · 원자료 — 그리고 117 편 누적 `θ(N)` 0.

---

# 후속 후보 (원전 우선 — 지목 수는 위키 digest 의 후속 절 grep 으로 센 값)

| 등급 | 서지 (PDF 목록 번호) | 지목 (후속 절) | 왜 | 축 |
|---|---|---|---|---|
| ★★★ | Sharafi A., Meyer H.M., Nanda J., Wolfenstine J., Sakamoto J. 2016 — *J. Power Sources* **302**, 135–139([11]) | 61 · **117** = **2**(재지목) | **이 편 셀 절차의 원전**("using the same procedure reported by Sharafi et al. [11]") — '∼170 °C · ∼1 MPa · 4 h' 전처리의 출처 후보 · 61호 "necessary [9, 10]" 의 남은 다리 · §3-b (거) 남은 절반 | Q6 |
| ★★ | Sharafi A., Kazyak E., Davis A.L., Yu S., Thompson T., Siegel D.J., Dasgupta N.P., Sakamoto J. 2017 — *Chem. Mater.*(2017) · doi 10.1021/acs.chemmater.7b03002([14] — 권 · 쪽 이 편 목록에 없음) | **111 · 117** = 2(재지목 — 원장 L521 묶음 · 111호 [14] *Chem. Mater.* 29, 7961 과 같은 편으로 읽힘 · 61호 [23] · 81호 [114] 는 인용만 — 셈 밖) | 경로 ③(400 °C 열처리 — Li₂CO₃ 제거 · 젖음)의 원전 · "a reliable method" 의 근거 · 표면 화학 ↔ 계면 저항 | Q7 · Q8 |
| ★★ | Sharafi A., Yu S., Naguib M., Lee M., Ma C., Meyer H.M., Nanda J., Chi M., Siegel D.J., Sakamoto J. 2017 — *J. Mater. Chem. A* **5**, 13475–13487([13]) | **117** = 1(새) | DFT W_ad 0.1 · 0.67 J m⁻²(이 편 '일치' 주장의 상대) · "Li2CO3 growth on the LLZO surface is non-uniform"(면적 분율 가설의 근거) · 공기 노출 → 계면 저항 | Q7 · (햐) |
| ★ | Irvine J.T.S., Sinclair D.C., West A.R. 1990 — *Adv. Mater.* **2**, 132–138([17]) | 54 · 63 · **117**(Irvine — 재지목 · 원장 L468 묶음) | 용량 값으로 계면 호를 전하 이동에 배정한 근거 — 이 편 표가 자기 기준을 벗어남 | Q2 · (캬)(려) |
| ★ | Xu C., Ahmad Z., Aryanfar A., Viswanathan V., Greer J.R. 2017 — *PNAS* **114**, 57–61([10]) | 46 · 61 · **117**(Xu · Greer — 재지목 · 원장 L450 묶음) | '다결정 Li 항복 0.41–0.89 MPa [10,18,19]' 의 하나 — 46호(≈200) · 61호(15–105 sub-micron)와 또 다른 쓰임 · 세 digest 의 값이 다름 | Q6 · Q7 |
| ☆ | [3] Monroe & Newman 2005(원장 L362 — 배경 한 문장 · 재지목 안 함) · [4] Cheng · Sharafi · Sakamoto 2017 *EA*(L521 묶음 — 서론 배경 · 셈 밖) · [9] Yu … Siegel 2016(61호 [33]) · [12] Zhu · He · Mo 2016 · [15] Rangasamy 2012 · [16] Huggins 2002 · [18] Schultz 2002 · [19] Tariq 2003 · [20] Robertson 1960 · [21] Bridgman 1922(61호가 다룸) · [22] Humenik & Kingery 1954 · [1][2][5]–[8] | 행 없음 | 서론 · 방법 · 문헌 범위 | — |

**지목 누락 0** — 22 번호 중 ★ 이상으로 앞 호 후속 절에 있던 편은 Sharafi 2016(L71 · 61호) · Sharafi 2017 *Chem. Mater.*(L521 묶음 · 111호) 둘 · 원장 묶음 행에 이름이 있는 편 Irvine 1990(L468) · Xu · Greer 2017(L450) · Cheng 2017 *EA*(L521 — 서론 배경이라 셈 밖) · 배경 행 Monroe & Newman 2005(L362 — 셈 밖). **흡수된 편(교차)** 0 · **5차 묶음 13 편 인용** 0(줄 번호는 117호 반영 직전 원장 — HEAD e5da422).

---

# 이 digest 가 주장하지 않는 것

- **Li | LLZO 계면에서 접착과 저항이 무관하다고 하지 않는다** — 그림 5 의 상관은 강하다(`[재현]` ρ −0.95). 걸린 것은 그 상관이 접촉과 화학을 가르지 못한다는 것 · 요약 수치 · 검열 · EIS 표의 폐합이다.
- **'1.1 kPa' 가 'MPa' 오기라고 확정하지 않는다** — 그림 5 · 그래픽 초록과 ×10³, 그림 3 과는 또 다르다는 것까지다.
- **이 편의 Li 항복 2.0 MPa 가 틀렸다고 하지 않는다** — 시험 기하 · 전처리 · 정의가 달라 61호 값과 같은 양이 아닐 수 있다는 것(`[해석]` 구속 · 상동 온도 0.98)과 그림 3 이 그 수를 받치지 않는다는 것까지다. 구속 효과의 크기는 계산하지 않았다.
- **'∼1 MPa' 가 운전 요구치가 아니라는 판정을 Sharafi 2016 까지 늘리지 않는다** — 이 편 지면에서 그 값이 제조 전처리라는 것까지다. [11] 의 내용은 미열람이고, 전처리 조건까지 [11] 의 것인지도 문장으로 갈리지 않는다.
- **`[재현·가정]` 면적 몫 ×15–21 을 측정 · 근거로 쓰지 않는다** — 'C ∝ A' 가정 · Brug 꼴 · 가정 면적 · 두 대표 셀 · 스스로 안 닫히는 표 위의 시연이다.
- **EIS 표의 어느 값이 맞는지 정하지 않는다** — 표 · 화살표 주파수 · 배정 기준 · 스펙트럼이 서로 안 닫힌다는 것까지다(면적 미인쇄).
- **그림 5 의 점을 경로에 배정하지 않는다** — 높은 R_int 가 손 압착 쪽이라는 것은 본문 서술에서 나온 방향일 뿐 점별 표지는 0 이다.
- **94호의 접착 무시 결론이 틀렸다고 하지 않는다** — 94호가 옮긴 범위 값의 층위(다른 계면 · 검열 · 초록 수치)를 표시할 뿐이고, 94호 자신의 412 kPa 판단(방향 같음)은 그대로 둔다.
- **이 편을 Q1 · Q6 · Q7 칸 이동 근거로 쓰지 않는다** — `θ` · 운전 압력 · Li 재고 0.
- **원 참고문헌([11] · [13] · [14] · [17] · [10])을 열지 않았다** — 대조는 이 편 지면과 46 · 61 · 94 · 81 · 88 · 105 · 111호 digest 전사로 했다.
