Repository: yonghoon7153-source/Yonghoon-DEM-DFT

# wiki/raw/ — 예외적 불변 원본층

이 리포의 불변 증거층은 **이미 밖에 있다**: `docs/data/`(측정 CSV·JSON) ·
litdb 정본(friendly-meitner) · `docs/reviews/findings.json` · git 이력.
그래서 이 폴더는 킷 원형과 달리 **예외 전용**이다:

- 들어오는 것: litdb 소관(논문)도 측정 데이터도 아닌 외부 자료 — 강연 전사,
  외부 레포 감사 노트 등.  `transcripts/` 등 하위 폴더에 날짜-슬러그로 저장.
- 규칙: 한번 저장한 파일은 수정 금지 (원본이 바뀌면 새 -v2 파일).  frontmatter 에
  `source_url` / `ingested` 를 적는다.
- 논문 PDF·digest 는 여기 넣지 않는다 → wiki/SCHEMA.md 경계 규칙 1 (litdb 정본).

File: wiki/raw/papers/wang2024_fast-kinetics-hierarchical-catholyte-anode-design-ssb.md (part 2 of 2)
---
[1] Li Y. … Kanno 2023 *Science* 381, 50(SE 전도도) · [2] Ye L., Li X. 2021 *Nature* 593, 218(다층 분리막 — 자기) · [3] Wang Y., Ye L., Chen X., Li X. 2022 *JACS Au* 2, 886(LPSCl-I — 자기) · [4] Gil-González … Li X. 2022 *Energy Storage Mater.* 45, 484(자기) · [5] Wu E.A. … Meng Y.S. 2020 *JES* 167, 130516 · [6] Yan W. … Wu F. *Nat. Energy* 8, 800(연도 미인쇄) · [7] Kato 2016 *Nat. Energy* 1, 16030 · [8] Tan D.H.S. … Meng Y.S. 2021 *Science* 373, 1494(Si 음극) · [9] Cao D. … Zhu H. 2022 *Adv. Mater.* 34, 2200401 · **[10] Shi T. … Ceder 2020 *AEM* 10, 1902881 = 77호** · **[11] Minnmann … Janek 2021 *JES* 168, 040537 = 73호** · [12] Shen H. … Doeff 2019 *JMCA* 7, 20861 · [13] McOwen … Wachsman 2018 *Adv. Mater.* 30, 1707132 · **[14] Lee Y.-G. … Han I.T. 2020 *Nat. Energy* 5, 299 = 6호** · [15] Poetke … Kaskel 2021 *Batteries Supercaps* 4, 1323 · [16] Cangaz … Kaskel 2020 *AEM* 10, 2001320 · [17] Luo S. … Zhang X. 2021 *Nat. Commun.* 12, 6968 · [18] Zhang Z. … Yao X. 2021 *Nano Lett.* 21, 5233 · [19] Kraft … Zeier 2018 *JACS* 140, 16330(LPSCl1.5 원전) · [20] Zuo T.-T. … Janek 2021 *Nat. Commun.* 12, 6669 · [21] Lee J.S., Park Y.J. 2021 *ACS AMI* 13, 38333 · **[22] Zhang W. … Janek 2017 *ACS AMI* 9, 17835 = 63호** · [23] Li J. … Verbrugge 2015 *AEM* 5, 1401627 · [24] Park J.H. … Yoo C.-Y. 2021 *Materials* 14, 4683 · [25] Adeli … Nazar 2019 *Angew.* 58, 8681 · [26] Lai C.-H. … Dunn B.S. 2018 *Chem. Mater.* 30, 2589(b 값).

# 어휘 집계 — 텍스트 층 · NFKC · 줄 끝 하이픈 복원 · 쪽 머리 · 내려받기 띠 제외 · 본문(초록 → 사사, 캡션 · 실험 포함) | 참고문헌 | SI (약어는 대소문자 구분)

| 열 | 본문 | 참고문헌 | SI | 메모 |
|---|---:|---:|---:|---|
| `tortuos` · `percolat` · `contact` | 9 · 5 · 7 | 0 | 0 · 2 · 0 | 굴곡도 값 · 정의 0 · `contact` 7 회 전부 "interface contact" |
| `resistivity` · `activation energ` · `Ea` | 5 · 2 · 5 | 0 | 0 · 2 · 3 | `Arrhenius` · `ln` · `log` 0 — Ea 계산식 인쇄 0 |
| `identif` · `uniqu` · `sensitiv` · `uncertain` · `error` · `reproduc` | 1 · 1 · 0 · 0 · 0 · 1 | 0 | 0 · 0 · 0 · 0 · 1 · 0 | identif = "identification number"(ORCID) · uniqu = "unique opportunities" · SI error = 55 °C 적합 |
| `n =` · `MPa` · `pressure` · `temperature` · `°C` | 0 · 3 · 2 · 19 · 12 | 0 | 0 · 0 · 0 · 2 · 0 | MPa 셋 = 캡션 10 · 실험 400 · 50 |
| `thickness` · `area` · `porosity` · `D50` · `particle size` | 7 · 14 · 1 · 0 · 10 | 0 | 1 · 2 · 0 · 0 · 1 | `area` 14 = "areal capacity" 류 13 + "contact area (A)" 1 — 셀 면적 0 |
| `critical C-rate` · `short circuit` · `dendrite` · `b value`/`b-value` | 13 · 7 · 10 · 3/1 | 0 | 5 · 0 · 0 · 2/0 | |
| `R1` · `R2` · `R3` · `CPE` · `V_end` | 1 · 8 · 9 · 5 · 2 | 0 | 0 · 10 · 12 · 18 · 4 | R1 은 정의 문장 한 번 — 값 · 비교 0 |
| `LAM` · `LLI` · `TLM` · `OCV` · `SEI` · `CEI` · `reference electrode` · `three-electrode` | 0 | 0 | 0 | |
| `dQ/dV` · `coulombic` · `polarization` · `diffusi` · `interphase` | 5 · 2 · 1 · 4 · 0 | 0 | 0 · 0 · 0 · 0 · 4 | interphase 는 SI 의 C2 배정에서만 |
| `mixed catholyte` · `large catholyte` · `small catholyte` · `LGPS` · `LPSCl-I` · `CNF` | 16 · 7 · 4 · 4 · 5 · 4 | 0 | 4 · 2 · 3 · 2 · 3 · 3 | |
| `for the first time` · `leap` · `stack pressure` · `pouch` | 2 · 2 · 1 · 1 | 0 | 0 | pouch = 그림 3 캡션 한 번 |

# Q1~Q8 판정 (닻 페이지 수집 지침)

| Q | 판정 | 근거 |
|---|---|---|
| **Q1** 접촉 손실 정량 | **없다 — `θ(N)` 0/85** | 층 넷: ① 4275 · 2504 · 4200 사이클 면적 용량 시계열(용량만 · 사이클 중 EIS 0 · 양극 사후 단면 0 — 사후 단면은 음극 S6 뿐) ② **신품** 구성 비교의 R3 에 "cathode–electrolyte interface contact" 이름표 — 면적 A 를 R = ρl/A 로 배정한 근거(Ea)가 재현되지 않음(§Ea) ③ SI 의 C3 ×4–15 = "more charge accumulation at the small catholyte\|NMC interface"(면적 대리 · 면적 미인쇄) ④ `[도표]` 0.3 C 용량이 SE 입도와 거의 무관(150 · 152 · 165) → 신품 정적 차 ≤10 % · 4 C 차(75 · 55 ↔ 116)는 `η` |
| **Q2** 독립 관측 | **층 하나 — 신품 구성 교체 EIS(두 호) + 온도 의존** | 접촉 ↔ `LAM_PE` 를 가르는 용도 0 · FIB-SEM-EDS 정성(부분 시야) · 사이클 축 관측은 용량 · CE 뿐 |
| **Q3** 라벨 층위 | 칸 없음 · **층 하나: 적합 라벨(R · Ea)의 산술이 지면에서 재현되지 않는다** | fitted-EIS(ZView · Ω · 면적 미인쇄 · Q · n 표 S2 · 오차 0) · Ea = log₁₀ 기울기 × k(ln 10 누락 · D1) · 55 °C 점 뒤바뀜(D2) · 그림 1b ↔ 실험 절(D3) · NMC 조성 두 판(D4) · 캡션 (b)(D5) · measured 율 · 사이클 · 임계율 · CV · SEM ✓ |
| **Q4** 유일성 · 식별성 | **0/85 — ASSB 누적 0.5(29호) 유지. 일흔일곱 번째 성질 "곱 R = ρl/A 를 온도 기울기(Ea)로 ρ 쪽에 배정하고 나머지를 A 에 돌리면서 A 의 독립 측정이 0 이고 '같은 앞인자' 가정을 인쇄하지 않았다 — 그리고 그 Ea 차(37 meV)가 인쇄 표로 7 meV 로 재현되며 4 점 ↔ 3 점 적합 폭(≤27 meV) 안에 든다"** | `identif` 1(ORCID) · `uniqu` 1(기회) · `uncertain` 0 · `error` 1(SI) · 반복 0 · 셀 하나씩 |
| **Q5** Li-In 기준 | **해당 없음**(Si–Cl\|G\|Li · Si–G\|Li · 2전극) — 층 하나 | 2전극 V_end(0.3 C 방전 끝 − 15 mAh g⁻¹ 의 전압) · dQ/dV 봉우리(3.23–3.7 V)를 음극 상태(Li 도금 몫 ↔ Si 합금 몫)의 대리로 씀 · 영점 0 · S5 의 음극 평탄 −0.1 … −0.2 V vs Li(`[도표]`) |
| **Q6** 압력 | **보고 — 성형 400 MPa · 운전 50 MPa(한 점 · 스윕 0 · "homemade pressurized cell" — 구속 형식 미인쇄)** | 층 둘: ① 캡션에만 "pouch cell at 10 MPa · separator 75 um"(패널 · 실험 절 0 — D5 · G7) ② 문헌 비교 조건을 "comparable separator layer thickness and stack pressure of pressurized coin cells" 로 적되 값 0 |
| **Q7** dead Li | **해당 없음**(Li 박 15 µm + Si — 무음극 아님) — 층 하나 | `[재현·외부 밀도]` Li 박 15 µm ≈3.1 mAh cm⁻² = 양극 ×1.14 + Si 공칭 5.1–6.5 mAh cm⁻²(NP 1.9–2.4) · S6: 임계 시험 뒤 Li 박이 Si–G 로 흡수 · 4275 사이클 감쇠 ≈0.6 mAh cm⁻² 가 전부 LLI 라면 평균 CE 99.994 %(그림 CE 눈금 ±1 % — 판정 불가) |
| **Q8** 화학 · OCP | **층 하나** | NMC83 단결정 1–5 µm(조성 두 판 D4 · 코팅 0) · 창 2.0–4.4/4.5 V(율별 충전 컷오프 4.1 → 4.35 · 4.5 V) · OCP 0 · dQ/dV 는 음극 진단용 · 방전 꼬리 3.0 → 2.0 V 에 음극 전위 상승 포함 |

# ★ (a) 구조 설계 — 인쇄 그대로, 그리고 어느 비교가 어느 음극 위인가

| 층 | 재료 · 비율(인쇄 순서) · 입도 · 적재 | 판 |
|---|---|---|
| 양극 복합체 | `[인쇄]` "30 wt% solid electrolyte, 70 wt% single-crystal LiNi0.83Mn0.1Co0.07O2 (NMC83, 1–5-μm particle size, MSE Supplies), and an additional 3 wt% PTFE" · 탄소 0 · 18 mg cm⁻²(기본) · 23 · 27(그림 3) · 39 · 41.2 · 58 · 64.4(S2) | large-only(합성 그대로 ≈20 µm) · small-only(볼밀 ≈300 nm–4 µm) · **mixed(실험 절 20 wt% small + 10 wt% large ↔ 그림 1b 반대 — D3)** |
| 분리막 | LPSCl1.5\|LPSCl-I\|LPSCl1.5 = "20 mg LPSCl1.5 and 100 mg LPSCl-I"(면적 · 두께 미인쇄) · 4g · S4 대조군은 LGPS 중앙층 | `[재현]` 120 mg → 363–817 µm(A 1.77–0.785 cm² 가정 · ρ 1.87) — "comparable separator layer thickness … of pressurized coin cells" 의 값 0 |
| 음극 Si–G\|Li | Si:흑연(BTR):PTFE 47.6:47.6:4.8 wt% 필름 위 Li 박 15 µm · NP 2.4 기본(4a–c 는 Si 20–100 wt%) | 흑연이 Si 와 섞임 |
| 음극 Si–Cl\|G\|Li | Si:LPSCly:PTFE 76.2:19:4.8 wt%(LPSCl:Si 2:8) + 흑연 분리층 + Li 박 15 µm · NP 1.9 · LPSCl1.5(그림 2a,c · 3a 셀) / LPSCl1.0(Pascal 3 µm — 나머지) · Small_Si-Cl = 1 µm Si + 3 µm LPSCl1.0 · Large_Si-Cl = 20 µm Si + 20 µm LPSCl1.5 | 그림 1b 두께 "8 um (NP 1.9)" · "Graphite · Li metal 20 um" |
| 압력 · 온도 | 400 MPa 성형 → 50 MPa 운전 · RT 22–30 °C 무통제 · 55 °C(4g · S2a,b,e) · EIS 25 · 10 · −5 · 55 °C | 스윕 0 |

**비교군 지도**(같은 조건인가): 그림 2a(율) — large · small · mixed **× Si–G** + mixed × Si–Cl · 2c(4 C) 같은 넷 · **2g · 2h · S1 · 표 S1** — large · small · mixed **× Si–Cl** + mixed × Si–G · 4g — 촉매전해질 × 음극 × 중앙층 세 손잡이의 네 조합(전부 아님) · S3 — 조성(2:8 · 4:6 · 7:3) × SE 종류 × CNF. ⇒ "촉매전해질 세 판" 의 율 비교와 EIS 비교가 **다른 음극** 위에 있다(D17) · 조건당 셀 하나(`[해석]` — n 미인쇄) · 같은 셀이 율 시험 뒤 4275 사이클(실험 절 "the same battery").

`[재현·외부 밀도]` 70 : 30 wt% → NMC 45.8 · SE 49.9 · PTFE 4.2 vol%(ρ NMC 4.75 · LPSCl 1.87 · PTFE 2.2; LPSCl 1.64 이면 42.8 · 53.2 · 4.0) — SE/(NMC + SE) **52–55 vol%** · 복합체 25.7 mg cm⁻²(+ PTFE 0.77) · 공극 0 두께 **85–91 µm**. 82호 같은 70 : 30(NCM811 · 1.87/4.78)의 47.7 vol% 와 같은 자리. mixed 의 SE 안 small 몫 = 2/3(실험 절) ↔ 1/3(그림 1b).

# ★ (b) 굴곡도 · 수송 — 무엇을 쟀고 무엇을 이름 붙였나

## ① 낱말 · 서술

`tortuos` 9 회 — 서론 2(문헌) · 그림 1c 기구 2 · §2.2 3 · CNF 2. 값 · 정의 · 식 · σ_eff · 굴곡도 인자 · Bruggeman · 두께 · 면적 **전부 0**. "low tortuosity" 는 큰 입자 판의 이름표, "high tortuosity" 는 작은 입자 판의 이름표다. 모식(그림 1c)이 유일한 "그림" 이고 FIB-SEM-EDS(2f)는 부분 시야 · 정량 0.

## ② EIS 배정 논리 — 구성 차 + 문헌 대입, 그리고 R1 의 침묵

- 배정 연산자는 **구성 차** 하나(large ↔ small 에서 R2 · R3 의 순서가 뒤집힘) + **문헌 대입**([20–22] 계면 호). 온도 의존은 배정에 안 쓰였고(Ea 는 ρ ↔ A 논거에만) 주파수 표지(10 kHz · 500 Hz)는 데이터 점 라벨이다 — `[재현]` 적합 특성 주파수 f = 1/(2πRC) 는 R2 **1.9–3.9 kHz** · R3 **136–461 Hz**(25 °C).
- **R1 은 저자 정의로 "connected electrolyte network including separator layers, catholyte, and anolyte"** 인데 `[도표]` small-only 68 ↔ large 37 ↔ mixed/Si–Cl 27 Ω — **차 +31 Ω 이 R2 차(+29 Ω)와 같은 크기**다. 분리막이 같다면(같은 20 + 100 mg — 가정) 이 차는 촉매전해질(또는 음극) 망의 것이고, 굴곡도를 잰다면 여기가 자리다. 본문은 R1 값 · 차를 한 번도 적지 않는다(`R1` 1 회 = 정의).
- `[해석]` 이 편의 "굴곡도" 는 **R2 호(≈2–4 kHz)의 크기 순서에 붙인 이름**이다. R2 가 SE 입계(SI 는 C2 를 "grain boundary … chemical interphase" 로 부른다 — D15)인지 망 굴곡도인지 이 편 자료로 가를 수 없다.

## ③ 크기 검사 — 82호식 옴 강하 셈 (면적 미인쇄 → 비만)

| 양 | large/Si–Cl | small/Si–Cl | mixed/Si–Cl | mixed/Si–G |
|---|---:|---:|---:|---:|
| R1 `[도표]` · R2 · R3(25 °C · Ω) | 37 · 12.4 · 72.0 | 68 · 41.8 · 30.9 | 27 · 15.7 · 39.0 | 35 · 17.6 · 51.4 |
| 합 | 121 | 141 | 82 | 104 |
| "수송" 몫 (R1 + R2)/합 | 41 % | **78 %** | 52 % | 51 % |
| "계면" 몫 R3/합 | 59 % | 22 % | 48 % | 49 % |

- 절대 옴 강하: `[재현]` 5 C(13.5 mA cm⁻²) × 82 Ω × A → A = 0.785 cm² 가정 시 **0.87 V**(R2 + R3 만 0.58) — 그림 3b 의 5 C 충 ↔ 방 간격 `[도표]` ≈0.7 V(0.3 C 간격 0.15 V 를 빼면 한쪽 ≈0.28 V) 보다 크다 → 운전 중 저항이 EIS 상태(방전 뒤 · SOC 미인쇄 — G5)보다 작거나 면적이 작다(`[재현]` 분극에서 거꾸로 A·R_dc ≈ **22 Ω·cm²** → R_dc 82 Ω 이면 A ≈ 0.26 cm² · 55 Ω 이면 0.39 cm²). ⇒ **면적 없이는 옴 강하 ↔ 전압 간격 비교가 닫히지 않는다**(82호는 두께 · σ_eff 로 닫았다 — 이 편엔 둘 다 없다).
- 온도 축의 "수송" 몫: −5 °C `[도표]` R1 ≈360(small) ↔ ≈130(mixed/Si–Cl) — 저온에서 small-only 의 R1 이 R2(374) 와 같은 크기로 커진다.

# ★ (c) 급속 충방전 · 수명 — 정의 · 삼각 검사 · 셀 수

- **C-rate 정의**: 인쇄 문장 0. `[재현]` 모든 라벨이 **150 mAh g⁻¹ × 적재** 기준으로 맞는다(18 → 2.7 mAh cm⁻² · 5 C = 13.5 · 4 C = 10.8 · 15 C = 40.5 · 23 × 4 C = 13.8 "14" · 27 × 3 C = 12.15 "12"). 그림 3 라벨의 면적 용량(2.5 · 3.5 · 4.2)은 캡션대로 "lowest capacities in initial cycles". 초록 "5 to 10 C" 만 어긋난다(D6).
- **사이클 표**(전부 `[도표]` · 유지율 인쇄 0):

| 셀 | 적재 · 면적 용량 | 율(충-방) · 전류 밀도 | 사이클 | 시작 → 끝 | 조건 |
|---|---|---|---|---|---|
| 18 mg cm⁻² · NP 1.9 · Si–Cl(LPSCl1.5) | 2.5(라벨) · 2.7(150 기준) | 5C-5C · 13.5 mA cm⁻² | 4275 | ≈2.5–2.8 → ≈2.0 mAh cm⁻² · 150 → 112 mAh g⁻¹ | 22–30 °C · 50 MPa · 2.0–4.4 V |
| 23 mg · NP 1.6 | 3.5 · 3.45 | 4C-3C · 14 | 2504 | ≈3.4–3.7 → ≈2.9 · 160 → 125 | 〃 · 4.5 V |
| 27 mg · NP 1.7 | 4.2 · 4.05 | 3C-3C · 12 | 4200 | ≈4.1–4.5 → ≈3.3–3.5 · 155 → 125 | 〃 · 4.5 V |
| 18 mg · LPSCl-I · Si–Cl | 2.7 | 15C-10C · 40.5 / 27 | 1100 | ≈145 → 150 → ≈115 mAh g⁻¹ | 55 °C · 2–4.35 V |
| 18 mg · LGPS · Si–Cl | 2.7 | 15C-10C | ≈600 | ≈150 → ≈115 | 〃 |
| 18 mg · LGPS · Si–G(mixed) | 2.7 | 15C-10C | ≈250 | ≈135 → ≈105 | 〃 |
| 18 mg · LGPS · Si–G(large) | 2.7 | 15C-10C | ≈600 | ≈80 → 85 → ≈65 | 〃 |

- **셀 수 · 반복**: 조건당 하나(`[해석]` — 인쇄 0). "over 4000 cycles" 의 유지율 ≈−20 … −26 %(`[도표]`) — 수치 인쇄 0.
- **임계 C-rate ↔ V_end**: 절차(S4) — 0.3 C 로 V_end(방전 끝 − 15 mAh g⁻¹) → 0.3/0.5/1 C → 4 C 부터 사이클마다 +1 C · 충전 컷오프 150 mAh g⁻¹ 고정 · 단락 신호(충전 전압 급락)의 첫 율 = 임계율. 근거 그림 = **4d + 표 S3**(26 점 · 한 점 한 셀). "깼다" 의 실체 = Si–G 추세선(`[재현]` 기울기 −17 C V⁻¹) 위의 오렌지 두 점: (3.16, 11) 는 예측 7.3 보다 +3.7 C · (3.27, 8) 은 예측 5.4 보다 +2.6 C. 도핑 Si–G 열여덟 점의 산포(같은 V_end ≈3.22 V 에서 4–7 C · 폭 3 C)가 그 여유와 같은 크기다 — `[해석]` 두 점 · 셀 하나씩 · 분리막 미표기(S4 예시는 LGPS)라 "깼다" 는 정성 방향까지.
- **b 값**: 0.61 ↔ 0.69 · 0.77 — 두 전극 셀의 쌍 값 · 네 속도 + 원점 · 면적 미인쇄.

# ★ (d) Q1 · Q2 · Q4 · Q6 — 카드 물음으로

- **Q1 `θ(N)`**: 0/85. 이 편의 "접촉" 은 **신품 구성 축**의 R3 이름표이고 사이클 축 접촉 관측은 없다. 0.3 C 용량이 SE 판과 거의 무관(`[도표]` 150 · 152 · 165)하다는 것이 이 편이 Q1 에 주는 유일한 정량 — **신품 정적 `θ₀` 차 ≤10 %**, 율에서 벌어지는 차(4 C 55–75 ↔ 116)는 `η`.
- **Q2**: 신품 EIS 두 호 + 온도. 사이클 중 EIS 0 · 사후 양극 단면 0(음극 S6 만).
- **Q4**: 이 편은 **곱 R = ρl/A 를 풀었다고 인쇄한다** — ρ 는 Ea 로, A 는 나머지로. 우리 검사: (i) Ea 산술이 재현되지 않는다(§Ea) (ii) 같은 앞인자 가정이 없으면 Ea 차는 ρ 차가 아니다 (iii) A 의 독립 측정 0 (iv) R·C 곱(τ = ρε · 면적 · 두께 무관)이 ρ 쪽의 싼 검사인데 저자는 쓰지 않았다 — 그 값은 mixed/large ×2.2(25 °C) 로 저자 방향과 같다(§곱 축퇴). 일흔일곱 번째 성질.
- **Q6**: 50 MPa 한 점 · 400 MPa 성형 · 캡션 파우치 10 MPa(패널 0) · 문헌 비교 조건 "comparable … stack pressure" 값 0.

# ★ (e) 25호 귀속 — ref 16

| 25호 자리 | 25호 문장(digest 전사) | 이 편 지면 | 판정 |
|---|---|---|---|
| :104 본문 `[인쇄]` | "계층형 SE(≈300 nm–4 µm + ≈20 µm) → 낮은 굴곡도(ref 16)" | `[인쇄]` "small (≈300 nm to 4 um) and large (≈20 um) particles" · "fast Li transport with low tortuosity through the large micron sized electrolyte particles" · "lowest possible local tortuosity" | ✅ **전사 정확** — 입도 두 무리 · 낱말 모두 원전 그대로 |
| :585 후속 ★★ | "계층형 SE(작은+큰) → 낮은 굴곡도 — 25호 '굴곡도' 주장의 선행" · Q1 | 굴곡도 **값 · 측정 · 모형 0** · 근거 = EIS R2 순서(적합 · Ω · 면적 미인쇄) + 모식 · 혼합비는 지면 안에서 반전(D3) | ⚠ **"선행" 은 주장의 선행이지 측정의 선행이 아니다** — 25호가 자기 기하 τ(DEM 경로 길이비 1.21 ↔ 1.84)의 근거로 이 편을 쓸 수 없다(정의 공유 0 · 이 편에 정의 없음) |
| 원장 §1 행 | "계층형 SE → 낮은 굴곡도 주장의 선행" · ★ · Q1 | 같음 | ✅ 문구 그대로 성립 · Q1 축 근거는 신품 `θ₀` 차 ≤10 % 뿐 |

`[해석]` 25호 :481 은 이미 "이 편의 데이터는 '접촉(면적)' 쪽과 양립하고 '수송(굴곡도)' 쪽을 지지하지 않는다 … 복합체의 σ_eff 는 한 번도 재지 않았다" 로 자기 판정을 내렸다 — 이 편(그 선행)도 같은 자리에 있다: **굴곡도 낱말 9 · 값 0**. 계보에서 "계층형 SE → 낮은 굴곡도" 는 두 편 연속 **측정 없는 명제**다. 25호 ref 16 인용 자리에 달 주석은 §새 판단 거리 1.

# ★ (f) 잇기 — 같은 정의일 때만 수치로

| 편 | 같은 것 | 다른 것 | 수치 대조 |
|---|---|---|---|
| **82호** Schlautmann 2023 | 변수 = SE 입도 · 같은 70 : 30 wt% 무탄소 황화물 복합체 · 방향: 작은 SE → 계면 호 ↓(82호 모형 면적 ×8.6 · 이 편 C3 ×5.7) · 큰 SE → 수송 ↑(82호 σ_ion,eff · 이 편 R2 ↓) | 82호는 σ_eff 를 차단 셀로 **쟀고** 두께 · 면적 인쇄 → 옴 강하 2–4 mV(C/20) · ≤28 mV(1C) 로 닫음 · 이 편은 Ω · 면적 0 · 두 무리 혼합 · CAM 1–5 µm 단결정(82호 NCM811 다결정) · 50 MPa 같음 · In 반쪽 ↔ Si 완전지 | **비만**: 82호 C/20 결손이 옴 강하 밖 ↔ 이 편 0.3 C 용량이 SE 판 무관(≤10 %) — 같은 모양(저율 차 작음 · 고율 차 큼) · (비) 표기: 이 편 SEM 범위 · 공칭만 |
| **77호** Shi 2020([10]) | 이 편이 "large CAM + small SE → 이온 퍼콜레이션" 선행으로 인용 | 이 편은 **CAM 이 작고(1–5 µm) SE 가 크다**(large 판 ≈20 µm) — λ = D_CAM/D_SE 로 **0.05–0.25**(large) · 0.25–17(small 무리) — 77호 지도(λ 0.33–4)의 왼쪽 밖 · 77호 `θ` 는 정적 이온 연결, 이 편은 율 | 대조 불가(정의 · 범위) — 방향(작은 SE 무리가 접촉을 준다)만 같다 |
| **73호** Minnmann 2021([11]) | 이 편이 "7:3 에서 전자 퍼콜 충분 · 탄소 불필요" 근거로 인용 · S3 의 CNF 해악 = 73호 VGCF 가 고 CAM 에서 깎는 것과 같은 방향 | 73호 τ²(차단 셀 · ε 규약) ↔ 이 편 굴곡도 값 0 | 대조 불가 |
| **75호** Naik 2022 · **68호** Chen 2013 | 체제 지도 · 퍼콜 해석식 | 이 편 무차원수 · SE 입도 값 0(공칭) | 대조 불가 — S3a 의 전자 퍼콜 문턱(LPSCl1.5 20 ↔ 40 wt% NMC 사이 · LGPS 40 wt% 비퍼콜)은 68호 식의 **정성 표본**(SE 분포 의존을 저자가 인쇄) |
| **25호** Zhou 2025 · **22호** Strauss 2018(25호 ref 15) | 계층/미세 SE 계보 | 25호 fine ↔ coarse 두 판 · 압력 축 · DEM τ | (e) |
| **76호** Davis 2021 | 음극 복합체 안 Li 분포 "분리막 쪽 vs 집전체 쪽" — 이 편 그림 1d 서술과 같은 방향 규칙(이온 한계 → 분리막 쪽) | 76호는 흑연 \| LPSCl 복합 · operando 광학 관찰 · 이 편은 Si–Cl 모식 + 임계율 · 관찰 0(S6 는 Si–G 사후 한 시야) | 방향만 |
| **60호** Zhang 2025 | Si 계 음극 · 황화물 | 60호 무외압 · Li₂₁Si₅ 이중층 · 이 편 50 MPa · Li 박 + Si(–SE) · 흑연 분리층 | 압력 · 구조 다름 — 대조 0 |
| **17호** Yanev 2024 | 음극 동역학 한계 · 율 | 17호 Li–In 합금 · 3전극 · 이 편 2전극 V_end · 단락 임계율 | 정의 다름 — 대조 0 |

# 재현 (`[재현]` — 지면 숫자로 우리가 계산 · 외부 밀도 표시)

| 무엇 | 식 · 입력 | 값 | 판정 |
|---|---|---|---|
| C-rate 기준 | 18 mg cm⁻² × 150 mAh g⁻¹ | 2.7 mAh cm⁻² | ✅ 그림 1b · S4 |
| 전류 밀도 | 2.7 × 5 · 4 · 10 · 15 C | 13.5 · 10.8 · 27 · 40.5 mA cm⁻² | ✅ 13.5 · 10.8 · 40.5 인쇄 |
| 다른 적재 | 23 × 0.15 × 4 · 27 × 0.15 × 3 | 13.8 · 12.15 | ✅ "14" · "12" |
| 초록 | 13/5 · 40/10 | 2.6–4.0 mAh cm⁻² 함축 ↔ 40.5/15 C = 2.7 | ❌ D6 |
| S2 적재 ↔ 비용량 | 6.8/39 · 11/58 · 7/41.2 · 10/64.4 | 174 · 190 · 170 · 155 mAh g⁻¹ | ✅ 곡선과 일치 |
| NP → Si | NP × 18 × 200/3000 | NP 1.9: 2.28 · 2.4: 2.88 · 1.7: 2.04 · 1.6: 1.92 mg cm⁻² | — |
| Si–Cl 필름 | 2.28/0.762 | 2.99 mg cm⁻²(LPSCl 0.57) | — |
| Si–Cl 치밀 두께(외부 밀도) | ρ = 1/(0.762/2.33 + 0.19/1.87(1.64) + 0.048/2.2) | 2.22(2.15) g cm⁻³ → **13.5(13.9) µm** | ❌ 그림 1b "8 um"(D16) |
| Si–G 치밀 두께(외부 밀도) | 6.05/2.29 | **≥26 µm** | ⚠ S6 `[도표]` 10–15 µm |
| NP ∝ Si wt% | 2.4 × (20 · 70 · 100)/50 | 0.96 · 3.36 · 4.8 | ✅ 4c 범례 1 · 3.4 · 4.8 |
| 유효 NP(150 기준) | 1.9 · 2.4 × 200/150 | 2.53 · 3.2 | — |
| Li 박 재고(외부 밀도) | 15 µm × 0.534 × 3860 | 3.09 mAh cm⁻² = 양극 ×1.14 | — |
| 감쇠 → CE 하한 | (2.6 − 2.0)/4275/2.5 | 99.994 %(전부 LLI 가정) | CE 그림 ±1 % |
| 양극 부피 분율(외부 밀도) | 70/4.75 · 30/1.87 · 3/2.2 | NMC 45.8 · SE 49.9 · PTFE 4.2 vol% | — |
| 양극 치밀 두께(외부 밀도) | 26.5 mg cm⁻² ÷ 3.25(3.12) | 85(91) µm | 인쇄 0 |
| 분리막 두께(면적 가정) | 120 mg / (A × 1.87) | 817(0.785 cm²) · 505(1.27) · 363(1.77) µm | 인쇄 0 |
| Hsu–Mansfeld C | (RT)^(1/P)/R | 표 S2 C 32 칸 ±1 % | ✅ |
| ω_max 열 | (RT)^(−1/P) | 24 칸 = rad/s · 8 칸(large · small R3) = /2π Hz | ❌ D8 |
| 특성 주파수 f = 1/(2πR·C) 25 °C | R3 · C3 · R2 · C2 | R3 462 · 189 · 208 · 136 Hz · R2 3451 · 1869 · 3895 · 3383 Hz(large · small · mixed/Si–Cl · mixed/Si–G) | 본문 "≈500 Hz · 10 kHz" 는 large 의 R3 · 데이터 점 라벨 |
| τ3 = R3·C3 25 °C | — | 3.45e-4 · 8.43e-4 · 7.64e-4 · 1.17e-3 s | mixed/large ×2.2 · small/large ×2.4 |
| τ3 비(다른 온도) | mixed/large · small/large | −5 °C 2.6 · 3.6 | 10 °C 2.5 · 3.4 | 55 °C 1.5 · 1.4 | 순수 면적형(1.0) 아님 |
| C3 비 · R3 비 25 °C | mixed/large · small/large | C3 ×4.1 · ×5.7 · R3 ×0.54 · ×0.43 | SI "order of magnitude" 는 −5 °C(×15) |
| EIS 합 · 몫 | R1 `[도표]` + R2 + R3 | 121 · 141 · 82 · 104 Ω · (R1+R2)/합 41 · 78 · 52 · 51 % | §(b)③ |
| 5 C 옴 강하(면적 가정) | 13.5 mA cm⁻² × A × 82 Ω | 0.87 V(0.785 cm²) · 1.41 V(1.27) | ⚠ 그림 3b 간격 ≈0.7 V(왕복) |
| A·R_dc(분극) | (0.7 − 0.15)/2 ÷ 12.7 mA cm⁻² | ≈22 Ω·cm² → A ≈0.26(82 Ω) · 0.39 cm²(55 Ω) | 면적 미인쇄 |
| 임계 추세선 | (3.06, 9)–(3.35, 4) | −17 C V⁻¹ · 예측 3.16 V → 7.3 C · 3.27 V → 5.4 C | 관측 11 · 8 |
| b 값 평균 | S7 지수 | 0.615 · 0.605 · 0.69 · 0.755 | 4f 0.615 · 0.605 · 0.69 · ≈0.77(D12) |
| Ea | §Ea | — | D1 · D2 |

# ★★★ Ea 재현 — 인쇄값의 산술과 그 위의 논거

정의(본문): `σ = 1/ρ ∝ exp(−Ea/kT)`. 그림 S1 축: "Log(T/R3)" vs "1000/T (K⁻¹)". 온도 268.15 · 283.15 · 298.15 · 328.15 K · 표 S1 의 R 계열로 **우리가 다시 적합**(최소제곱 · 네 점):

| 구성 | 성분 | 인쇄 Ea | `k_B·slope[log₁₀(T/R) vs 1/T]`(ln 10 없이) | 같은 식 × ln 10(정의대로) | 3 점(55 °C 제외 · ln 10 없이) |
|---|---|---:|---:|---:|---:|
| large/Si–Cl | R2 | 223 | **223.5** | 515 | 249.9 |
| | R3 | 247 | **247.5** | 570 | 245.2 |
| small/Si–Cl | R2 | 239 | **239.1** | 550 | 228.7 |
| | R3 | 198 | **197.8** | 455 | 185.3 |
| mixed/Si–G | R2 | 270 | **269.9** | 622 | 186.6 |
| | R3 | 242 | **241.7** | 557 | 254.9 |
| mixed/Si–Cl | R2 | 193 | 198.6 | 457 | **193.4** |
| | R3 | **284** | **254.8** | 587 | 261.4 |

- ★★★ **D1**: 7/8 이 ln 10 없는 log₁₀ 기울기로 ±1 meV 안에서 맞는다 → 인쇄 "meV" 는 정의식의 Ea 가 아니라 그 **1/2.303**. 정의대로면 0.45–0.62 eV(계면 · 입계 호로는 흔한 크기 `[해석]`).
- ★★★ **D2**: mixed/Si–Cl R3 = 284 는 표 S1 R3 계열(480.9 · 122.2 · 38.96 · 5.59)로 **254.8** 이고, 55 °C 값을 표 S1 의 **R2 3.276** 으로 바꾸면 **284.1**. 그림 S1(b) 의 55 °C 점이 `[도표]` **2.00** 에 있다(R3 5.59 → 1.77 · R2 3.276 → 2.001) — 그림이 표와 어긋나고 뒤바뀜 가설과 맞는다. mixed/Si–Cl R2 = 193 은 **3 점 적합(193.4)** 과 맞는다(55 °C 제외) — 이 구성만 두 성분의 55 °C 처리가 다르다.
- ⇒ **본문 논거의 수치**: "37 meV higher than the large catholyte-only" → 같은 규약으로 **7 meV** · "86 meV higher than the small catholyte-only" → **57 meV** · "the latter is 42 meV larger than the former"(Si–Cl ↔ Si–G) → **13 meV**. 4 점 ↔ 3 점 적합 차가 구성별 최대 27 meV(large R2 · mixed/Si–G R2 83 meV)라 7 · 13 meV 는 적합 폭 안이다. 순서(mixed > large > small)는 남지만 "resistivity ↑ · area ↑↑" 의 **정량 근거는 지면에서 서지 않는다**.
- `[해석]` 더 근본적으로: Ea 는 T 기울기이고 25 °C 의 ρ 는 앞인자에도 걸린다 — "Ea ↑ ⇒ ρ ↑" 는 같은 앞인자를 가정해야 서고 그 가정은 인쇄 0. R·C 곱 τ = ρε(면적 · 두께 무관)이 ρ 쪽 판독의 직접 검사이며, 그 값(mixed/large ×2.2 · 25 °C)이 저자 방향을 **Ea 없이** 준다(§곱 축퇴).

# 귀속 검사 — 지목 digest 와 원장 행이 이 편에 매단 것

| 지목 | 매단 명제 | 이 편 지면 | 판정 |
|---|---|---|---|
| **25호** :104 본문 `[인쇄]` | "계층형 SE(≈300 nm–4 µm + ≈20 µm) → 낮은 굴곡도(ref 16)" | 입도 두 무리 · "low tortuosity" 낱말 그대로 | ✅ 전사 정확 |
| **25호** :585 후속 ★★ | "계층형 SE(작은+큰) → 낮은 굴곡도 — 25호 '굴곡도' 주장의 선행" · Q1 | 굴곡도 값 · 측정 · 모형 0 · EIS R2 순서 + 모식 · 혼합비 반전(D3) · 신품 `θ₀` 차 ≤10 % | ⚠ 주장의 선행 ✅ · 측정의 선행 ❌ · Q1 축은 신품 `θ₀` 한 층 |
| 원장 §1 행 | "★ · 지목 25 · 1 · Q1 · 계층형 SE → 낮은 굴곡도 주장의 선행" | 같음 | ✅ 문구 성립 · 등급 원장 ★ ↔ 25호 ★★ 불일치(원장 정정은 호출자) |

# 인용 대조 — 이 편이 인용한 편 중 우리 위키에 원전이 있는 것

| ref | 우리 쪽 | 이 편이 옮긴 것 | 판정 |
|---|---|---|---|
| [10] | **77호** Shi 2020 *AEM* | "mixing large particle size of cathode materials with small particle size of solid electrolyte materials[10,11] has been used to increase ionic percolation … to obtain high capacity at low C-rate.[10]" | ✅ 방향 · ⚠ 77호는 DEM `θ`(정적 · 첫 방전) — 이 편은 그 반대 기하(작은 CAM · 큰 SE 무리)를 쓰면서 같은 문장으로 인용 |
| [11] | **73호** Minnmann 2021 *JES* | "[10,11] … ionic percolation" · "at the NMC:catholyte weight ratio of 7:3, electronic conductivity of the percolated NMC network is high enough.[11]" | ✅ 73호 무탄소 조성 스윕(NCM622 · LPSCl) — 이 편 NMC83 단결정 1–5 µm 로 옮김(입도 · 조성 다름 · 73호 자체는 τ²) |
| [22] = SI [3] | **63호** Zhang W. 2017 *ACS AMI* | 계면 호 문헌[20–22] · SI: 완전지 C2 "slightly higher than a similar full cell measurement previously[3]" | ✅ 63호 = 압착 셀 EIS · 공극 · 이 편 C2 3e-6 F(면적 미인쇄)와 63호 값의 단위 대조 불가 |
| [14] | **6호** Lee 2020 *Nat. Energy* | "Si or Ag can achieve a long cycle life at elevated temperature and low C-rate.[8,9,14]" | ✅ 6호 Ag–C 무음극 60 °C · 저율 — 이 편의 대조 문장 그대로 |
| [19] | 82 · 25 · 5호가 인용(미흡수) Kraft 2018 *JACS* | 그림 1a 문헌 점 · LPSCl1.5(Li5.5PS4.5Cl1.5) 조성의 원전 | — 이 편 "진짜" Ea(0.45–0.62 eV)와 Kraft 의 벌크 Ea 대조는 원전 필요(후속) |
| SI [1] | **18호** Fukunishi 2023 이 같은 식 사용 | Hsu–Mansfeld `C = (RT)^(1/P)/R` | ✅ 32 칸 재현 |
| [7] | 64호 · 카드가 인용(미흡수) Kato 2016 | 저적재 고율 문헌[2–7] | — |

# 곱 축퇴 처방 — 예순여덟 번째 적용 ([[assb-lampe-contact-product-degeneracy]])

- **입력 점검**: 1단계 입력 있음 — R3 · C3(표 S1 · S2 · Hsu–Mansfeld 재현) × 네 구성 × 네 온도. **신품 · 구성 축**(사이클 축 아님) · 면적 미인쇄(Ω · F) · SOC 미인쇄(G5) · 셀 하나씩 · Q · n 은 표 S2(CPE-T · P).
- **1단계 판독**(전제 `C ∝ 면적` · 같은 ε): τ3 = R3·C3 = ρε 는 면적 · 두께에 무관 → 순수 면적형이면 τ 불변. `[재현]` mixed/large **×2.2**(25 °C) · ×2.5(10) · ×2.6(−5) · ×1.5(55) · small/large ×2.4 · 3.4 · 3.6 · 1.4 ⇒ **화학형 몫이 있다**(ρε ↑) — 저자 "adding small LPSCl1.5 particles increases the resistivity at various interfaces" 와 같은 방향. C3 비(×4.1 · ×5.7)를 면적 비로 읽으면 R3 ×0.54 · ×0.43 은 그 곱(면적 ×4.1 · ρ ×2.2 → R ×0.54)으로 닫힌다 — **동어반복**(R · C 둘로 A · ρ 둘을 정한 것 · 독립 관측 0).
- **3단계-b**(C3/면적 → 이중층 대역): 면적 미인쇄 → 불가. C3 4.8e-6–2.7e-5 F 절대값은 셀 면적 0.3–1.3 cm² 어느 가정에서도 4–90 µF cm⁻²(기하 면적 기준) — NMC 표면적 기준 환산은 입도 분포 0 이라 안 한다.
- **4단계**(DC ↔ EIS): 면적 없이는 닫히지 않음(§(b)③).
- **처방 표 후보 줄**: "온도 기울기(Ea)로 ρ ↔ A 를 갈랐다는 편은 R·C 곱(τ) 비로 교차한다 — τ 가 움직이면 면적만이 아니다; Ea 는 log 밑 · 점 수를 재적합한다".
- ⚠ **이것이 곱을 푼 것은 아니다** — τ 비는 `C ∝ A` · 같은 ε · 신품 · 방전 뒤 SOC 위의 판독이고, R3 자체가 양극 계면만이 아니다(저자: 음극 교체로 51 → 39 Ω).

# 보류 결정 (가)–(히) — 이 편이 주는 근거 (결정 안 함)

| # | 근거 | 내용 |
|---|---|---|
| **(차)** 면적 / `j₀` 노브 분리 forward | **근거(중)** | 이 편은 R = ρl/A 의 두 인자를 **온도 기울기로 갈랐다고 인쇄**한 첫 표본 — 그 수치가 재현되지 않고(D1 · D2) 독립 A 가 없다 · 대신 R·C 곱이 ρ 쪽 판독을 준다 → forward 에서 면적 노브와 `j₀`(ρ) 노브를 따로 흔들 때 **τ = RC 가 면적에 무관한 관측**이라는 것이 설계 재료 |
| **(주)** "X-limited" 판정 기준 표기 | **근거(열째 표본)** | "R2 is decided by … conduction; R3 … by interface contact" — ① 무엇: 두 호의 크기 순서(large ↔ small 두 구성) ② 시간 기준: 신품 · 0.3 C 시험 뒤(상태 미인쇄) ③ 조건: 25 °C · 18 mg cm⁻² · 50 MPa · 음극 Si–Cl ④ 저항 정의: 회로 적합(Ω) ⑤ 동역학 손잡이: 곱 R = ρl/A 의 분리를 Ea 에 맡김 — 그리고 R1 차(+31 Ω)는 판정에서 빠짐 |
| **(이)** 모형(적합) 값 인용 규칙 | **근거(적합판 — 넷째 표본)** | 적합 R · C · Ea 를 옮기기 전에 **산술 재현**(Ea log 밑 · 55 °C 점 · ω 단위) — 84호(이름표 상태) · 82 · 83호(모형 입력)에 이은 "적합값의 산술이 지면에서 안 맞는다" 판 |
| **(치)** 결론 옆 배제 가정 표기 | **근거(실험판)** | "increases the resistivity … contact area (A) is dramatically increased" 가 **같은 앞인자** 가정 위에 있고 인쇄 0 · 그 위에 Ea 산술 오류 |
| **(비)** SE 입도 표기 규약 | **근거(표본)** | 입도 = SEM 범위(≈20 · ≈300 nm–4 µm) · 공급사 공칭(3 · 1 · 20 µm) · D50 · 분포 · 가중 0 · 혼합비는 wt%(개수 · 부피 몫 0) · 그림 ↔ 실험 절 반전(D3) — "이름표 · 측정 · 모형 입력" 구분의 필요를 한 편 안에서 보임 |
| **(너)** 셀 면적 조건부 값 | **약(표본)** | 면적 미인쇄 표본 하나 더 — 이 편은 22호 연구망이 아니라 0.785 cm² 를 대입할 근거도 없다(`[재현]` 분극에서 A ≈0.26–0.39 cm² 함축 · 확정 아님) |
| **(투)** forward 의 "Wa 영역 선결" | **약** | 총 EIS 저항 중 "수송" 몫 41–78 %(신품 · 방전 뒤) — 이 계열(고율 · 두꺼운 분리막)은 옴 몫이 큰 쪽 · 면적 없어 무차원수 0 |
| **(두)** `θ` 판정의 시간 궤적 조건 | **약(율 되돌림 표본)** | S4: 4 C 방전 결손이 뒤따르는 0.3 C 꼬리로 돌아온다(`η`) · 셀 안 휴지 0 · 다음 사이클 0 |
| **(저)** 첫 충전 상한 | **약** | `[도표]` 그림 2b 0.3 C 충전 ≈205 ↔ 방전 ≈165(사이클 번호 미인쇄 · Si–G\|Li 음극의 SEI · Si 몫 미분리) — 재료가 아님 |
| **(그)** 신품 `θ₀` 폭 | **약(표본)** | 0.3 C 용량 SE 판 무관(150 · 152 · 165 — 비 0.91–0.92) → 신품 정적 차 ≤10 % 의 상한 표본 |
| **(러)** `θ` → `LAM_PE` 결합 항 | **약(정성)** | S3a: NMC 20 wt%(LPSCl1.5) · 40 wt%(LGPS)에서 "nearly zero capacity" = 전자 퍼콜 `θ ≈ 0`(신품 · 조성 축) · SE 분포 의존을 저자가 인쇄 — 68호 식의 정성 표본 |
| **(수)** 무탄소 전자 접촉 옴 자촉매 | **약** | 무탄소 70 wt% 단결정 NMC83 이 3–5 C 4000 사이클 — 전자 경로 문제 0 의 표본(σ(x) 관측 0) |
| **(처)** 한 손잡이 두 노브 | **정성 메모** | 작은 SE 한 손잡이가 A ↑ 와 ρ ↑ 를 함께(저자 서술) · 음극 SE 한 손잡이가 "extra interface reaction … Ea ↑" 와 R3 ↓ 를 함께 |
| **(하)(미)** 압력 설계 · 표기 | **약** | 50 MPa 한 점 · 구속 형식 미인쇄 · 캡션 파우치 10 MPa(패널 0) — 계보 값으로 안 올린다 |
| **(호)** Minnmann SI | 약(위임 +1) | 이 편 [11] 이 "7:3 전자 퍼콜 충분" 근거로 73호를 부름 — 73호 조성 · 입도와 다름 |
| **(느)(시)(지)(티)** 25호 인용 자리 주석 | 형식 참고 | 새 판단 거리 1 이 같은 형식(ref 16 판) |
| (라)(마)(바) | 결정 · 반영됨 | — |
| (가)(나)(다)(아)(자)(카)(타)(파)(거)(더)(머)(버)(서)(어)(커)(터)(퍼)(허)(고)(노)(도)(로)(모)(보)(소)(오)(조)(코)(토)(포)(구)(누)(부)(우)(추)(쿠)(푸)(후)(드)(르)(므)(브)(스)(으)(즈)(츠)(크)(트)(프)(흐)(기)(니)(디)(리)(루)(무)(초)(키)(피)(히)(사)(투 외) | **근거 0** | 이 편은 신품 EIS · 2전극 · 모형 0 · 교정 0 · DRT 0 · In 0 · 측면 축 0 · 격자 0 |

## 새 판단 거리 (셋 — 글자는 호출자가 붙인다)

1. **25호 ref 16 인용 자리 주석** — 카드 · 원장 · 개념([[assb-tortuosity-factor-effective-conductivity-split]] 25호 절 · [[composite-cathode-percolation-utilization]])에서 25호가 이 편을 "계층형 SE(≈300 nm–4 µm + ≈20 µm) → 낮은 굴곡도" 의 선행으로 매단 자리에 **"원전(85호)은 굴곡도 측정 · 모형 · σ_eff · 두께 · 면적 0 — EIS R2 호 순서 + 모식 위의 서술 · 입도 두 무리는 인쇄와 같음 · 혼합비(20 : 10)는 그림 1b 와 실험 절이 서로 반대 · 25호 기하 τ 와 정의 공유 0"** 을 달지 — 표시 방식만((느)(시)(지)(티)와 같은 형식 · 25호 raw 불변).
2. **문헌 활성화 에너지 인용 규칙** — 카드 · 개념으로 Ea 를 옮길 때 **"log 밑(ln ↔ log₁₀) · 형식(T/R ↔ 1/R) · 점 수 · 온도 범위 · 신뢰 낮은 점(55 °C 등) 포함 여부 · 인쇄 표로 재적합한 값"** 을 값 옆에 적게 할지 — 85호: 인쇄 8 개 중 7 개가 ln 10 없이 재현(×2.30) · 하나는 55 °C 점이 다른 성분 값 · 본문 논거의 37 meV 가 7 meV 로 — 자리 후보: 카드 수집 지침(Q3) 또는 [[assb-sensitivity-sweep-vs-identifiability]] 처방(20 으로 이번에 붙임).
3. **C-rate 의 기준 용량 표기** — 카드 · 원장 · 개념에 C-rate 를 옮길 때 **기준 용량(측정 비용량 × 적재 ↔ 이론 용량)과 전류 밀도 · 면적 용량의 삼각 검사 결과**를 같이 적게 할지 — 85호: 150 mAh g⁻¹ 기준으로 전부 맞고 초록 "5–10 C ↔ 13–40 mA cm⁻²" 만 안 맞음(40.5 = 15 C) · 그림 1a 캡션 "critical" ↔ 축 "charge" — 자리 후보: 카드 수집 지침 또는 인수인계 노트 규약.

# 어긋남 (D) — 지면 안에서 서로 맞지 않는 것, 그리고 인용

| # | 등급 | 내용 | 자리 |
|---|---|---|---|
| **D1** | ★★★ | **인쇄 Ea = k_B × log₁₀ 기울기(ln 10 누락)** — 8 중 7 이 ±1 meV 재현 · 정의식 `σ ∝ exp(−Ea/kT)` 대로면 ×2.303 | 표 S1 · 그림 S1 · §2.2 |
| **D2** | ★★★ | **mixed/Si–Cl Ea_R3 284** — 표 S1 R3 계열로 255 · 55 °C 점을 R2 값 3.276 으로 두면 284.1 · 그림 S1(b) 55 °C 점 2.00(`[도표]`) · 본문 37 · 86 · 42 meV → 7 · 57 · 13 | §2.2 · S1(b) · 표 S1 |
| **D3** | ★★★ | **혼합비 반전** — 실험 절 "20 wt% small … 10 wt% large" ↔ 그림 1b "Large LPSCl 20wt% · Small LPSCl 10wt%" | §4 · 그림 1b |
| **D4** | ★★ | NMC 조성 두 판 — "LiNi0.83Mn0.06Co0.11O2"(§2.1) ↔ "LiNi0.83Mn0.1Co0.07O2 (NMC83)"(§4) | §2.1 · §4 |
| **D5** | ★★ | 그림 3 캡션 "(b) pouch cell at 10 MPa … separator 75 um" ↔ 패널 (b) = 전압 곡선 · "(b–d) corresponding voltage curves" · 파우치 패널 · 실험 절 0 | 그림 3 |
| **D6** | ★★ | 초록 "≈13–40 mA cm⁻² … 5 to 10 C" ↔ 40.5 mA cm⁻² = 15 C(55 °C · 4g) · RT 최고 5 C · 10 C 는 방전 | 초록 · 4g |
| **D7** | ★★ | 그림 1a 캡션 "Critical C-rate" ↔ 축 "Charge C rate" · 별 값 = 사이클 율(5 · 4 · 3 · 1 · 0.5 · 15 · 4 · 2 C) ≠ 단락 임계율(8–11 C) | 그림 1a |
| **D8** | ★★ | 표 S2 ω_max "(Hz)" — 32 칸 중 8(large · small R3)만 ω/2π · 24 는 rad/s · 본문 "≈500 Hz · 10 kHz" ↔ `[재현]` f3 136–462 · f2 1.9–3.9 kHz | 표 S2 · §2.2 |
| **D9** | ★ | 그림 3a 범례 "23 mg/cm² … NP 1.6" ↔ 캡션 "nominal NP ratio (≈1.7–1.9)" | 그림 3 |
| **D10** | ★ | S4 캡션 "charged at increasing C-rates started from 4 C" ↔ 본문 "increase the C-rate in every cycle from 0.3 C up to" | §2.3 · S4 |
| **D11** | ★ | Small_Si-Cl V_end 본문 3.15 V · "above 10 C" ↔ 표 S3 3.16 · 11 | §2.3 · 표 S3 |
| **D12** | ★ | 그림 4f Small Si-Cl b ≈0.77(`[도표]`) ↔ S7 (0.74 + 0.77)/2 = 0.755(캡션 "average") | 4f · S7 |
| **D13** | ★ | 실험 절 CV 문단 "Small_Si-Cl\|G\|Li using small particles of Si and LPSCl1.5" ↔ §2.3 · 표 S3 · S7 캡션 LPSCl1.0 | §4 |
| **D14** | ★ | 표 S2 55 °C CPE2-P > 1(1.195 · 1.089 · 1.134 — 비물리) · mixed/Si–G 55 °C 회색(6.84E-18 · 4.916) — SI 자인 "certain error" | 표 S2 |
| **D15** | ★ | R2 배정 — 본문 "Li ion transport through solid electrolyte within the electrode composite layers" ↔ SI "capacitance of C2 in grain boundary of electrolyte particles … contributed from the chemical interphase[4-5]" | §2.2 · SI p. 4 |
| **D16** | ★ | 그림 1b Si–Cl "8 um (NP 1.9)" ↔ `[재현·외부 밀도]` 치밀 두께 하한 13.5–13.9 µm(Si 2.33 · LPSCl 1.87/1.64) · S6 Si–G 층 `[도표]` 10–15 µm ↔ 치밀 ≥26 µm | 그림 1b · S6 · §4 |
| **D17** | ★ | 촉매전해질 세 판의 율 비교(2a · 2c · S3c,d)는 Si–G 위, EIS · 온도(2g · 2h · S1 · 표 S1)는 Si–Cl 위 — 같은 이름의 비교가 다른 음극 | 그림 2 |
| **D18** | ★ | 임계 C-rate 예시 셀(S4) 분리막 LGPS ↔ 사이클 셀(3 · 4g 빨강) LPSCl-I · 표 S3 행별 분리막 미인쇄 | S4 · 표 S3 |
| **D19** | ☆ | [6] Yan W. … *Nat. Energy* 8, 800 — 연도 미인쇄(참고문헌 목록) | 참고문헌 |

# 이 편이 우리 프로젝트에 주는 것 (정리)

1. **Q1 축(원장 지목 이유)**: 신품 정적 `θ₀` 의 SE 입도 무관성(0.3 C 차 ≤10 %) 한 층 — `θ(N)` 0. 25호 "계층형 SE → 낮은 굴곡도" 는 두 편 연속 측정 없는 명제(새 판단 거리 1).
2. **Q4 · 곱 축퇴**: "R = ρl/A 를 Ea 로 갈랐다" 는 첫 표본 — 산술이 재현되지 않고(D1 · D2), 대신 R·C 곱(τ = ρε)이 면적 무관 관측으로 남는다(처방 후보 줄 · 처방 20).
3. **재현 규율**: 인쇄 Ea · 조성비 · 캡션 · C-rate 는 옮기기 전 지면 안 세 자리(본문 · 그림 · 표)를 대조한다 — 이 편에서 넷 다 걸렸다(D1–D8).
4. **급속 충전 축**(우리 축 밖의 관측): 50 MPa · 두꺼운 분리막에서 3–5 C 4000 사이클 단락 0 · 임계율 ↔ V_end 의 2전극 상관 — 합성 truth 의 율 상한 설계에 참고(수치 이식 0).

# 후속 후보 (원전 우선 — 지목 수는 위키 digest 의 후속 절 grep 으로 센 값)

| 서지(`[인쇄]` 참고문헌 그대로) | ref | 지목(이 편 포함) | 왜 | 축 | 우선 |
|---|---|---|---|---|---|
| **M. A. Kraft, S. Ohno, T. Zinkevich, R. Koerver, S. P. Culver, T. Fuchs, A. Senyshyn, S. Indris, B. J. Morgan, W. G. Zeier, *J. Am. Chem. Soc.* 2018, 140, 16330** | [19] | **85 = 1**(82 · 25 · 5호 본문 인용 — 후속 0) | LPSCl1.5(Li5.5PS4.5Cl1.5) 조성 · 벌크 σ · Ea 의 원전 — 이 편 "진짜" Ea(0.45–0.62 eV) ↔ 벌크 Ea 대조 · 원장 §1 행 없음 | Q3 · (이) | ★★★ |
| **T.-T. Zuo, R. Rueß, R. Pan, F. Walther, M. Rohnke, S. Hori, R. Kanno, D. Schröder, J. Janek, *Nat. Commun.* 2021, 12, 6669** | [20] | **85 = 1**(83호 · 18호 본문 인용) | 이 편 계면 호(R3) 배정의 문헌 기둥[20–22] 중 미흡수 — CAM\|SE 계면 호의 주파수 · 용량 대역 원전 | Q2 · (주) | ★★ |
| **L. Ye, X. Li, *Nature* 2021, 593, 218** | [2] | **85 = 1** | 다층 분리막(LGPS 중앙층) · 단락 임계 전류 정의의 자기 원전 — 그림 4g 의 분리막 손잡이 · 임계 C-rate 절차의 뿌리 | Q6(단락 벽) | ★★ |
| **Y. Wang, L. Ye, X. Chen, X. Li, *JACS Au* 2022, 2, 886** | [3] | **85 = 1** | LPSCl-I "dynamic voltage stability for Li dendrite constriction" — 4g 빨강 ↔ 오렌지 차(1100 ↔ 600 사이클)의 원전 | Q6 | ★★ |
| **D. H. S. Tan, … Y. S. Meng, *Science* 2021, 373, 1494** | [8] | **85 = 1**(60호 표 행 · 82호 본문) | 무탄소 μSi 음극 · 이 편 문헌 점 · "< 1.5 C at RT" 의 근거 셋 중 하나 — 60호 Si 계보와 짝 | 음극 · Q7 | ★ |
| **J. S. Lee, Y. J. Park, *ACS Appl. Mater. Interfaces* 2021, 13, 38333** | [21] | **85 = 1** | 계면 호 배정 문헌[20–22] 둘째 | Q2 | ★ |
| **C.-H. Lai, D. S. Ashby, T. C. Lin, J. Lau, A. Dawson, S. H. Tolbert, B. S. Dunn, *Chem. Mater.* 2018, 30, 2589** | [26] | **85 = 1** | b 값 방법 원전(0.5 확산 ↔ 1.0 표면) — 두 전극 쌍 값에 적용한 이 편 용법의 검증처 | 방법 | ☆ |
| **C. Hsu, F. Mansfeld, *Corrosion* 2001, 57** | SI [1] | 85 = 1(18호 사용) | CPE → C 환산 원전 — 32 칸 재현됨 | 방법 | ☆ |
| Y. Morino, H. Sano, S. Kawaguchi, S. Hori, A. Sakuda, T. Takahashi, N. Miyashita, A. Hayashi, R. Kanno, *J. Phys. Chem. C* 2023, 127, 18678 | SI [2] | **85 = 1** | 순수 SE 펠릿의 입계 용량 — SI C2 배정("much larger than") 의 대조 원전 | (주) | ☆ |
| Y. Wang, L. Ye, W. Fitzhugh, X. Chen, X. Li, *Adv. Energy Mater.* 2023, 13, 2302288 · W. Fitzhugh, X. Chen, Y. Wang, L. Ye, X. Li, *Energy Environ. Sci.* 2021, 14, 4574 | SI [4] · [5] | 85 = 1 | "chemical interphase … when pre-mixing" 자기 원전 둘 — C2 배정(D15)의 근거 | Q2 | ☆ |

지목 누락 검사: 이 편 참고문헌 26 + SI 5 중 **앞 호 후속 절에 올랐으나 원장 §1 행이 없는 편 0**(Shi 2020 · Minnmann 2021 · Zhang W. 2017 · Lee 2020 은 흡수됨 · Kraft · Zuo · Tan · Kato 는 본문 인용뿐).

`[해석]` Q1(`θ(N)`)을 채울 원전은 이 편 인용 그물에서 나오지 않는다. 이 편이 가리키는 새 가지는 **LPSCl1.5 벌크 Ea 의 원전(Kraft 2018 — "진짜" Ea 대조)** 과 **Li 그룹 자기 계보(Ye 2021 · Wang 2022 — 분리막 손잡이 · 단락 임계 정의)** 다.

# 이 digest 가 주장하지 않는 것

- **이 편의 설계 결론("혼합 입도가 고율에서 최적 · Si–Cl\|G\|Li 이 임계율을 올린다")이 틀렸다고 하지 않는다** — 율 · 온도 · 사이클 · 임계율 순서(그림 2a · 2c · 2h · 3 · 4d · 4g)는 단단한 관측이다(셀 하나씩이라는 것까지). 걸린 것은 **Ea 산술과 그 위의 "ρ ↑ · A ↑↑" 분해**, 그리고 지면 안 표기의 불일치다.
- **55 °C 점이 "뒤바뀌었다" 고 단정하지 않는다** — 표 S1 R2 값과 그림 S1(b) 점이 맞고 R3 계열로는 284 가 안 나온다는 정황까지다. 원자료 없이 어느 쪽이 맞는지 확정하지 않는다.
- **"진짜 Ea = ×2.303" 을 이 편의 값으로 인용하지 않는다** — 정의식 대로의 재적합값이고, 저자가 다른 정의(log₁₀ 기울기 자체)를 뜻했을 가능성을 지면이 배제하지 않는다(식 인쇄 0).
- **τ 비(×2.2)를 계면 저항률의 측정으로 쓰지 않는다** — `C ∝ A` · 같은 ε · 신품 · 방전 뒤 SOC 미인쇄 · R3 에 음극 몫 포함(저자 서술) 위의 판독이다.
- **25호 :104 · :585 가 틀렸다고 하지 않는다** — 전사는 정확하다. 판정은 "원전에 굴곡도 양이 없다" 까지이고, 25호 본문 ref 16 문장은 25호 digest 전사로 대조했다(25호 PDF 미보유).
- **혼합비가 20 : 10 (small : large) 인지 그 반대인지 정하지 않는다** — 두 자리가 반대이고 SI 에 판정처가 없다.
- **R1 차(+31 Ω)를 "굴곡도" 로 배정하지 않는다** — 분리막 · 음극 동일성이 가정이고 저자는 R1 을 논하지 않았다.
- **파우치 셀 10 MPa 를 이 편의 운전 압력으로 세지 않는다** — 캡션 한 줄 · 패널 0.
- 외부 밀도를 쓴 `[재현·외부 밀도]`(두께 하한 · 부피 분율 · Li 재고)는 가정값 위의 크기 검사이고 지면 값이 아니다.
- 수치는 전부 사본이다 — 정본은 원문 PDF. 우리 연구 수치(artifact + `degradation-degeneracy/docs/RESULTS*.md`)와 대조하지 않았다.
