Repository: yonghoon7153-source/Yonghoon-DEM-DFT

# wiki/raw/ — 예외적 불변 원본층

이 리포의 불변 증거층은 **이미 밖에 있다**: `docs/data/`(측정 CSV·JSON) ·
litdb 정본(friendly-meitner) · `docs/reviews/findings.json` · git 이력.
그래서 이 폴더는 킷 원형과 달리 **예외 전용**이다:

- 들어오는 것: litdb 소관(논문)도 측정 데이터도 아닌 외부 자료 — 강연 전사,
  외부 레포 감사 노트 등.  `transcripts/` 등 하위 폴더에 날짜-슬러그로 저장.
- 규칙: 한번 저장한 파일은 수정 금지 (원본이 바뀌면 새 -v2 파일).  frontmatter 에
  `source_url` / `ingested` 를 적는다.
- 논문 PDF·digest 는 여기 넣지 않는다 → wiki/SCHEMA.md 경계 규칙 1 (litdb 정본).

File: wiki/raw/papers/wangd2025_overcoming-conversion-limitation-tpb-mixed-conductors.md (part 2 of 2)
---
이것이 synthesis **반론 4**("높은 σ_e 가 무해한 것이 아니라 유해할 수 있다")의 **직접 실증**이다.

`[인쇄]` 대조군: "we assessed the rate performance of control cathodes containing **higher carbon
content** or **incorporating TiS2 as additives**. Cells with the S-C-MIEC20 cathode **still
outperform them**" (Supplementary Figs. 14, 15, Note 5 — **미확보, G9**).

★★ `[해석]` **이 한 문장이 synthesis 반론 3(전자 퍼콜레이션 고원)에 대한 이 논문의 답이다** —
"탄소를 더 넣어도 MIEC 만큼은 안 된다", 그리고 "TiS2 를 **첨가제로** 따로 넣어도 안 된다
(SE 와 **한 상으로 합쳐져야** 한다)". **그런데 그 데이터가 전부 SI 에 있고 우리는 못 봤다.**
이 digest 는 이 주장을 **주장으로만** 기록한다.

### 7.5 ★ 볼밀 시간 스캔 (Fig. 4f) — 이 논문의 두 번째 큰 효과

조건 `[인쇄]`: 4 mg(S) cm⁻², 0.1C, 60 °C, **셀 4개/조건, mean ± s.d.**

| 밀링 | 양극 | φ_active | φ (전환율) | `[재현]` 황 몫 용량 = 1675·φ_active·φ | `[인쇄]` 총 방전 | `[인쇄]` 에너지(복합양극) |
|---|---|---|---|---|---|---|
| **6 h** | LPS | **58.5 %** | **79.8 %** | 782 mAh g⁻¹(S) | — | — |
| 6 h | **MIEC20** | **70.1 %** | **94.4 %** | 1,108 | — | — |
| 10 h | LPS | `[도표]` ≈67.5 % | `[도표]` ≈70 % | ≈792 | — | — |
| 10 h | **MIEC20** | `[도표]` ≈81 % | `[도표]` ≈99 % | ≈1,343 | — | — |
| **20 h** | LPS | **74.1 %** | `[인쇄]` **<80 %** (`[도표]` ≈77.5) | ≈962 | **1,000.2** | **979.8 Wh kg⁻¹** |
| **20 h** | **MIEC20** | **87.3 %** | `[인쇄]` **>94 %** (`[도표]` ≈96) | ≈1,404 | **1,469.9** | **1,451.5 Wh kg⁻¹** |

`[재현]` 20 h 양단위: MIEC20 **1,469.9 (S) = 1,026.0 (Li2S) = 735.0 (composite) = 5.88 mAh cm⁻²**
@4 mg cm⁻²; LPS **1,000.2 (S) = 698.1 (Li2S) = 500.1 (composite) = 4.00 mAh cm⁻²**.

★★ `[해석]` 세 가지가 읽힌다.
1. **밀링 시간이 φ_active 를 단조로 올린다** — LPS 58.5→74.1 %, MIEC20 70.1→87.3 %.
   **6 h 에서 포화되지 않았다.** 이것은 "죽은 황" 이 **공정으로 줄어드는 양**임을 뜻한다
   (= Cronk 2026 의 one-step 500 rpm 1 h 서사, Jeong 2026 의 "볼밀이 황을 옮긴다" 와 같은 축).
2. **MIEC 효과와 밀링 효과는 더해진다, 그리고 서로를 대체하지 못한다.** 20 h 를 돌려도 LPS 는
   MIEC20 의 6 h 수준에 못 미친다 (962 vs 1,108). 역으로 MIEC20 도 밀링을 20 h 해야 1,404 가 된다.
3. **전환율 φ 는 LPS 에서 비단조**(80 → 70 → 77.5)인데 **MIEC20 에서는 항상 >94 %** 다.
   `[해석]` MIEC 가 있으면 "끝까지 Li2S 로 가는 것" 이 공정과 무관하게 보장되고,
   LPS 에서는 그것이 공정에 흔들린다.

### 7.6 1,000 사이클 (Fig. 4d) — "안정" 의 정체를 가른다

`[인쇄]`: S-C-MIEC20, **2.025 mg(S) cm⁻²**, **2C CCCV (2.5 V 에서 컷오프 전류 0.1C)**, 60 °C,
"**~97.6 % capacity retention (based on the discharge capacity at the second cycle) in 1,000
cycles** as well as a **stable discharge capacity of over 930 mAh g⁻¹**".
`[인쇄]` 감쇠 원인: "**polarization growth during cycling**, possibly caused by the
electrochemical and chemical degradation of MIEC" (Supplementary Fig. 16b).

`[도표]` **곡선을 픽셀 단위로 디지타이즈한 결과** (축 눈금 보정 후):

| 사이클 | 1 | 2 | 50 | 200 | **400–500 (최대)** | 700 | **1,000** |
|---|---|---|---|---|---|---|---|
| 방전용량 mAh g⁻¹(S) | ≈770 | ≈855 | ≈925 | ≈940 | **≈948** | ≈915 | **≈835** |
| `[재현]` (Li2S) | 537 | 597 | 646 | 656 | **662** | 639 | **583** |
| `[재현]` 면적 mAh cm⁻² | 1.56 | 1.73 | 1.87 | 1.90 | **1.92** | 1.85 | **1.69** |
| **CE (%)** | **≈103.8** | **≈103.8** | ≈99.9 | ≈99.9 | ≈99.9 | ≈99.8 | ≈99.8 |

★★ `[해석]` 세 가지 비판 포인트.
- **"97.6 % 유지" 의 기준선이 2사이클(≈855)이다.** 그런데 곡선은 **올라갔다가 내려온다** —
  자기 최대치(≈948) 대비로는 `[재현]` **88.1 %** 다. 기준선 선택이 유리한 쪽이다.
- **">930 mAh g⁻¹ 의 안정한 용량" 은 곡선의 중반부(대략 50–700 사이클) 서술**이고,
  **1,000 사이클 시점에서는 ≈835 로 930 아래**다. 두 숫자가 같은 시점을 가리키지 않는다.
- **첫 2–3 사이클의 CE 가 눈금 100 % 선 위(≈103.8 %)에 찍힌다.** 이 위키 digest 12편 중
  6편이 걸린 **SE 리독스 혼입**의 전형적 자리다. 다만 2C **CCCV** 라 충·방전 정의가 비대칭이고
  CE 의 정의(충/방 또는 방/충)가 본문에 없어 **단정하지 않는다** — 그래도 **첫 사이클에
  비가역 SE 환원(MIEC 환원, Fig. 4b 의 \*)이 있다는 것은 저자도 인정**한다.
- `[재현]` 2C @2.025 mg cm⁻² = **6.78 mA cm⁻²** — 고전류이고, **CCCV 는 정전압 단계가 용량을
  보태므로 정전류 비교보다 관대하다**. 1,000 사이클이라는 숫자를 정전류 수명으로 읽으면 안 된다.

### 7.7 GITT (Fig. 4e) — 전환 완결도의 독립 지표

`[인쇄]`: 0.05C 펄스 60 min, 휴지 4 h. 방전용량 **S-C-LPS 1,316.9** / **S-C-MIEC20 1,597.1 mAh g⁻¹(S)**
(`[재현]` (Li2S) **919.2 / 1,114.8**; 이용률 **78.6 % / 95.3 %**). 방전 말 **OCV**:
**MIEC20 1.17 V** (= 1.79 V vs Li/Li⁺) vs **LPS 1.49 V** (`[인쇄]` "2.01 V versus Li/Li⁺" —
**산술 오류, 1.49+0.62 = 2.11**, G12).
`[인쇄]` 해석: "Such discrepancy indicates a **higher conversion degree of active sulfur to Li2S**
in the S-C-MIEC20 cathode" + "beneficial for **reducing the overpotential and ohmic drop** during
lithiation, **especially at the final lithiation stage**" (Supplementary Fig. 19a–c).

`[도표, Fig. 4e]` 두 패널 모두 x축 0–3,000 mAh g⁻¹. LPS 는 **≈1,300 에서 전압이 수직으로 떨어지고**
휴지 후 1.49 로 복귀, MIEC20 은 **≈1,600 까지 간 뒤** 1.17 로 복귀. 두 패널 모두 방전 말에
**펄스 중 0.8 V 바닥을 치는 깊은 스파이크**가 보인다 → 말기 과전압이 크다는 것은 양쪽 공통.

★ `[해석]` **GITT 방전 말 OCV 를 "전환 완결도" 지표로 쓰는 것**은 우리가 **첫 충전**에 그대로
뒤집어 쓸 수 있다 (충전 말 OCV 가 높을수록 Li2S→S 전환이 끝까지 갔다는 뜻). wang2023 에서
가져온 "GITT η(OCV) 비교법" 의 확장판이다 (§12).

### 7.8 다른 전환양극으로의 확장 (Fig. 4g) `[인쇄]` + `[도표]`

조건 `[인쇄]`: 활물질 로딩 **~4 mg cm⁻²**, **셀 3개**, 황은 0.1C, 나머지는 **0.1 A g⁻¹**.
대상: **PSD**(poly(sulfur-random-1,3-diisopropenylbenzene), 용융황 4 g + DIB 1 g, 185 °C 10 min),
**FeS2**(Sigma 99.8 %, 수령 그대로), **FeF3**(Fe(NO3)3·9H2O + HF + EtOH 오토클레이브 120 °C 10 h →
80 °C 진공 12 h → **400 °C Ar 어닐**).

`[도표]` 막대 네 묶음 모두 **MIEC20 이 LPS 보다 높다**. **FeS2 + LPS 는 막대가 없고
`[인쇄, 그림 안]` "Cell failure"** 라고 적혀 있다 — **LPS 로는 셀이 작동조차 안 했는데
MIEC20 으로는 작동했다.** 황: LPS ≈850 → MIEC20 ≈1,430 `[도표]`.
`[인쇄]` 추가로 "we also prepared MIEC using **transition metal sulfides other than TiS2**"
(MoS2, Methods 에 원료로 등장) 도 효과가 있었다 (Supplementary Fig. 21).

`[해석]` **전략의 일반성에 대한 가장 강한 증거**이고, 동시에 **"TiS2 의 촉매성" 설명을 약화**시킨다 —
FeF3 처럼 황과 무관한 전환양극에서도 통한다면, 작동 원리는 **Ti–S 화학**보다 **"SE 상이 전자를
흘린다"** 쪽이다. 이것이 §10 판정에 중요하다.

---

## 8. 결과 ④ MIEC 의 구조 변화 (p.6, Fig. 5a–c)

- **XRD**: 0.8–2.5 V 사이클 후에도 MIEC20 은 **비정질 유지** (Supplementary Figs. 22c, 23).
- **XPS Ti 2p (Fig. 5a)**: `[인쇄]` "**there is no change in the oxidation state of Ti⁴⁺** in Ti–S
  units upon lithiation at 0.8 V" — **TiS2 단독과 다르다** (TiS2 는 결정질 LiTiS2 로 변하고 Ti³⁺ 가
  보인다, Supplementary Fig. 24). `[도표]` pristine / 0.8 V 방전 / 2.5 V 충전 세 스펙트럼이
  **Ti–S·Ti–O 성분 위치가 변하지 않는다.**
- **XANES (Fig. 5b)**: `[인쇄]` **~4,968 eV 의 pre-edge (1s→3d)** 세기가 **방전 중 증가, 충전 중 감소**.
  해석 근거 `[인쇄]`: 4·5배위 Ti 는 pre-edge 가 뚜렷하고 6배위는 약하다 (ref 42);
  세기 증가는 **중심대칭에서의 뒤틀림(p–d 혼성)** 때문 (ref 43).
- **EXAFS (Fig. 5c)**: `[인쇄]` **2.33–2.52 Å 의 Ti–S 산란** 피크가 방전 중 감소, 충전 중 회복.
  피팅 결과: **Ti 배위수 5.6 → 4.2 (방전) → 4.6 (충전)**, **Ti–S 거리 2.52 → 2.33 → 2.51 Å**.

`[인쇄]` 결론: "good coordination structure **reversibility of Ti–S** in MIEC20 with the
**generation of sulfur vacancies during discharge and partial recovery during charge**" →
"enables the **reversible evolution of the ion and electron transport kinetics**"
(Supplementary Fig. 26, Note 7 — 미확보).

★ `[해석]` **Ti 의 산화수는 안 변하는데 배위수와 결합거리는 변한다** — 즉 MIEC 의 리독스는
**Ti 중심이 아니라 황 공공(vacancy) 생성**이다. `[해석]` 이것이 중요한 이유: **전자 전도를
담당하는 상이 사이클 중에 살아남는다**는 것이 MIEC 전략의 전제인데, 그 전제를 **XAS 로 직접
확인**했다. 다만 배위수 복원이 **5.6 → 4.6 (82 %)** 로 **완전하지 않다** — 1,000 사이클 동안의
분극 증가(§7.6)와 같은 방향이다.

---

## 9. 결과 ⑤ 다중스케일 이미징과 APT (p.7–8, Fig. 5d–f) ★ 반론 8 의 자리

### 9.1 µm 스케일 — 황은 탄소 기공에 다 안 들어간다 `[인쇄]`

> "Because of the **high sulfur content in carbon–sulfur composite (~83.94 wt%)** and sulfur
> cathode (50 wt%), **sulfur particles cannot be wholly confined within the pores of porous
> carbon**, as confirmed by the observation of **crystalline sulfur peaks in XRD** patterns"
> (Supplementary Fig. 27)

> "the **unconfined sulfur accumulates into microparticles on the surface** of pristine
> S-C-MIEC20 cathodes … **similar to that of S-C-LPS** cathodes (Fig. 2b)"

> "**Fortunately, despite the presence of sulfur microparticles**, cells with S-C-MIEC20 delivered
> higher sulfur utilization thanks to the **enlarged effective interfacial area of sulfur–MIEC
> double-phase boundaries**."

★ `[해석]` **MIEC 는 황 덩어리를 없애지 않는다.** 같은 덩어리가 생기는데도 이용률이 오른다 —
**덩어리의 표면이 살아나기 때문**이다. 이것이 "TPB 를 늘린다" 가 아니라 "TPB 를 우회한다" 의 뜻이고,
Jeong 2026(TPB 밀도를 기하학적으로 올린다)과 갈리는 지점이다 (§11).

### 9.2 sub-µm — STEM–EDS (Fig. 5d) `[도표]`, 실제로 봤다

`[인쇄]`: "sulfur **infiltrates porous carbon during melt diffusion** and **LPS/MIEC particles
(phosphorus signals) wrap the carbon–sulfur composite powders after mechanical ball milling**" +
"although both phosphorus and titanium elements originate from and **distribute uniformly in
pristine MIEC** (Fig. 3c), they show **distinct distribution in the S-C-MIEC powders**.
Specifically, **part of the titanium signals concentrates at carbon–sulfur signal-rich regions
where phosphorus signals are weak**."

`[도표, Fig. 5d]` 500 nm 스케일바. 좌측 합성 이미지에 **Sulfur(노랑)·Phosphorus(파랑)·Titanium(빨강)**
영역이 색으로 겹쳐 그려져 있고, **Carbon(청록) 맵의 점선 윤곽 안쪽에 Sulfur(노랑) 맵이 밝다**.
Ti(빨강) 영역이 P(파랑) 영역과 어긋나 황/탄소 쪽에 치우쳐 있다.

★★ `[해석]` **밀링이 MIEC 를 쪼개면서 Ti 가 P 보다 황 쪽으로 더 깊이 들어갔다.** 즉
"혼합전도 도메인" 은 **합성 때 만든 것이 아니라 양극 밀링이 만든 것**이다. → **공정 변수(§7.5 의
밀링 시간)가 계면을 만든다**는 이 위키의 Cronk 2026 서사와 같은 구조.

### 9.3 ★ nm 스케일 — APT (Fig. 5e,f)

조건 `[인쇄]`: **첫 방전(0.1C) 후의 리튬화된 S-C-MIEC20 전극**을 plasma-FIB lift-out 으로
wedge 시편 제작 → LEAP 4000XHR, 40 K, 100 pJ 펄스 레이저, 125 kHz, 검출률 0.3 %.

`[인쇄]` 관찰 (세 줄 전부):
1. "**Sulfur signals displayed the highest content in the carbon-rich region**, indicating that
   sulfur primarily occupies the **pores of porous carbon**."
2. "the **phosphorus content in carbon-rich regions is lower** than that in carbon-lean regions,
   implying that **bulk MIEC particles mostly stay outside the porous carbon**."
3. "**titanium signals showed higher concentration in sulfur-rich (carbon-rich) regions than in
   phosphorus-rich regions**" → "the formation of **Ti-rich P-lean Li–P–Ti–S domains at the
   sulfur–SE boundary embedded in sulfur**" (Supplementary Fig. 36d).

`[인쇄]` 그 결과: "This unique feature could **facilitate interfacial electron–ion transport**, as
evidenced by the **DRT analysis of impedance spectra** and the **higher electronic/ionic
conductivity in S-C-MIECs compared with S-C-LPS cathodes**" (Supplementary Figs. 37–39,
Table 11, Note 8 — **미확보, G3**).

`[도표, Fig. 5e,f]` 실제로 봤다. (e) 는 **60 nm 깊이·40 nm 폭의 wedge** 3D 재구성 4장
(Carbon 자주 / Sulfur 초록 / Phosphorus 파랑 / Titanium 진청). **Phosphorus 만 한쪽에
덩어리로 뭉쳐 있고**(bulk MIEC 입자), Carbon·Sulfur·Titanium 은 반대쪽에 퍼져 있다.
(f) 는 **−15~+15 nm 범위의 원자분율 등고선 지도** 4장 (Carbon 0–0.3 at%, Phosphorus 0–0.2 at%,
Titanium 0–0.06 at%, Sulfur 0–0.8 at%) — **Ti 의 고농도 영역이 S·C 고농도 영역과 겹치고
P 고농도 영역과 상보적**이다.

★★★ `[해석]` **이것이 이 위키 synthesis 의 반론 8 에 대한 답이다.** 지금까지 "계면의 질" 을
말한 세 논문(Yu 2024 · Huang 2026 · Wang 2026)은 **전부 DFT 흡착·결합에너지**로만 그 변수를
다뤘고 Cronk 2026 조차 간접 추정이었다. 이 논문은 **nm 스케일에서 계면상의 원소 조성을 직접
측정**했다. 단, **여전히 측정되지 않은 것**: 그 도메인의 **두께**(등고선 지도에서 수 nm 규모로
보이지만 숫자가 없다), **국소 전도도**, **상 동정**(Li–P–Ti–S 라는 이름은 조성 추정이지
결정구조·화학결합 동정이 아니다 — APT 는 질량분석이다). **그리고 APT 는 n = 1 시편이다.**

---

## 10. ★★★ 이 위키의 논지 [[interface-quality-not-bulk-conductivity]] 에 대한 판정

### 10.1 한 줄 판정

> **"맞지만 이유가 다르다" + 논지 ①의 **부분 반증**.**
> 이 논문은 **"계면이 문제다" 를 가장 강하게 지지**하면서, 동시에 **"그 계면의 질을 결정하는 것이
> 바로 SE 상의 전자 전도도다" 라고 말한다.** 즉 논지가 "병목이 아니다" 라고 밀어낸 변수(σ_e)가
> 논지가 "병목이다" 라고 지목한 변수(계면)의 **원인**으로 되돌아온다.

### 10.2 σ 축 — 네 번째 행을 추가한다

| 논문 | 바꾼 것 | **σ_e⁻ 변화** | **σ_Li⁺ 변화** | 이용률 |
|---|---|---|---|---|
| **Yu 2024** (CuS/N-도핑 탄소 **호스트**, Li2S) | 호스트 | **200배 ↓** (5.7×10⁻² → 2.9×10⁻⁴ S cm⁻¹) | 1.8배 ↑ | 첫 충전 51 → 91 % (Li2S) |
| **Huang 2026** (고엔트로피 황화물 **첨가제** 6 wt%, S8) | 첨가제 | **13.9배 ↑** (1.71 → 23.80 mS cm⁻¹) | 270배 ↑ | 첫 방전 39 → 76 % (S) |
| **Jeong 2026** (탄소 호스트 입도·기공, S8) | 탄소 종류 | **6배 ↓** (0.104 → 0.017 S cm⁻¹) | 3.2배 ↑ | 2C 유지 50 → 76 % |
| **★ Wang D 2025 (이 논문)** | **SE 상 자체** | **★ 5,203배 ↑** (5.67×10⁻⁸ → 2.95×10⁻⁴ S cm⁻¹) | **≈1.1–1.25배 (60 °C 에서 사실상 동일)** | 첫 방전 **50.1 → 76.5 %** (S) |

★★★ `[해석]` **이 네 번째 행이 앞의 세 행과 종류가 다르다.** 앞의 셋은 **복합양극 전체의
퍼콜레이션 전도도**를 바꾼 것이고(= 탄소가 지배하는 양), 이것은 **SE 상 자신의 전자 전도도**를
바꾼 것이다(= 탄소와 무관한 양). **논지 ①의 표는 이 두 가지를 "σ_e" 라는 한 이름으로 섞어
놓았다.** 분리하면 이렇게 된다:

| 양 | 값의 역할 | 이 위키의 증거 |
|---|---|---|
| **σ_e(복합체)** — 탄소 퍼콜레이션 | **고원 위에서는 무관** (10⁻² ~ 10⁻¹ S cm⁻¹ 대역) | Yu(↓200배 승) · Jeong(↓6배 승) · Huang(↑14배 승) — **방향 무관** |
| **σ_e(SE 상)** — 황–SE 2상 계면의 전자 공급 | **5.67×10⁻⁸ → 2.95×10⁻⁴ 구간에서 결정적** | **이 논문** — σ_Li⁺ 고정, 단조 4점 |
| **σ_e(SE 상) 상한** | **>10⁻³ 에서 유해** (SE 자신이 분해된다) | **이 논문의 MIEC30** (6.52×10⁻³) |

→ **논지 ①("σ_e 가 클수록 좋다 는 틀렸다")은 σ_e(복합체) 에 대해서는 살아남고,
σ_e(SE 상) 에 대해서는 반증된다.** 논지 본문은 이 구분을 하지 않았으므로 **수정이 필요하다.**

### 10.3 반론 3 (전자 퍼콜레이션 고원) — **강화되고, 동시에 재정의된다**

반론 3 은 "Yu·Huang 둘 다 전자가 이미 충분한 영역에 있었을 수 있다; 탄소가 더 적은 양극은
여전히 전자 제한일 수 있다. **우리 AB 20 wt% 가 그 고원 위인지 아래인지는 측정되지 않았다**"
였다. 이 논문의 답:

- **탄소 10 wt% 에서는 확실히 전자 제한이다.** 같은 조성·같은 탄소에서 SE 상의 σ_e 만 올렸더니
  이용률이 50 → 77 % 가 됐다. **고원 아래가 실재한다**는 첫 직접 증거다.
- **그런데 "탄소를 더 넣어라" 가 해법이 아니라고 말한다** (`[인쇄]` Supplementary Figs. 14·15,
  "higher carbon content … still outperform them" — **SI 미확보, G9**). 즉 고원의 축이
  **탄소 함량**이 아니라 **"전자가 활물질 표면의 어디까지 닿는가"** 라는 것이다.
  탄소는 활물질 표면의 일부에만 닿지만, SE 는 **활물질 표면의 대부분을 덮는다** — 그 덮개가
  절연체면 그 면적이 전부 죽는다.
- `[해석]` **우리 AB 20 wt% 는 탄소 축에서는 고원 위일 가능성이 크지만(Jeong 21 wt% 에서
  σ_eff,elec 0.015–0.108 S cm⁻¹), SE 축에서는 고원 아래가 확실하다** — 우리 LPSCl 의 σ_e 는
  LPS 와 같은 10⁻⁸–10⁻⁹ 대역이다. **두 축은 독립이다.**

### 10.4 반론 4 (높은 σ_e 가 유해할 수 있다) — **직접 실증됐다**

반론 4 는 Yu 2024 Fig. 3d 의 "σ_e 가 높은 쪽에서만 Electrolyte decomposition 주석" 에서 나온
추론이었다. 이 논문은 **MIEC30 (σ_e = 6.52×10⁻³ S cm⁻¹)** 에서 그것을 **성능 곡선으로** 보인다:
첫 방전은 최고(1,343.2)인데 **5사이클 안에 감소**하고 **1C 에서 LPS 보다 나쁘다**(415 vs 540).
`[인쇄]` 원인은 "excessive irreversible reduction of MIEC30". → **반론 4 는 추론에서 관측으로
승격된다. σ_e(SE 상)에는 약 10⁻⁴ 부근의 최적점이 있다.**

### 10.5 ★ 반론 8 (계면의 질에 실측 방법이 없다) — **상당 부분 닫힌다. 이것이 최대 수확이다.**

반론 8 은 "지지 논문 세 편이 계면의 질을 **전부 DFT 흡착·결합에너지**로만 다룬다;
조작적 정의가 생기기 전까지 이 논지는 처방이 아니라 탐색 방향" 이었다. 이 논문이 주는 **실측 3종**:

| 방법 | 무엇을 재나 | 숫자 | 통계 | 우리 이식 가능성 |
|---|---|---|---|---|
| **UV–vis 시클로헥산 추출** (§4) | **계면에 접속하지 못한 활물질의 질량 분율** φ_active | 58.5 / 70.1 / 74.1 / 87.3 % | **n=4, ±s.d.** | **◎ 가장 값싸다.** Li2S 계는 방향만 뒤집으면 된다 (첫 충전 후 S8 을 추출 = 활성화된 몫) |
| **APT** (§9.3) | 삼상 계면의 **nm 스케일 원소 분포** | at% 등고선 (Ti 0–0.06 at%) | n=1, DOE 사용자시설 | **△** 장비 접근성이 벽 |
| **Raman 분광 이미징** (§5.3) | **µm 스케일 죽은 황 지도** (S8/C 세기비) | 20×20 µm, 비 0–3.0 | 사이트 2곳 | **○** 공초점 Raman 이면 가능 |

★★★ `[해석]` **"계면의 질" 에 드디어 저울로 재는 대리변수가 생겼다.** φ_active 는
**"활물질 중 몇 %가 쓸 수 있는 계면을 갖고 있는가"** 이고, 이것이야말로 논지가 말하려던 양이다.
**그리고 이 논문은 그 변수를 두 가지 레버로 움직였다 — SE 의 전자 전도도(70.1 vs 58.5)와
밀링 시간(87.3 vs 70.1).** 반론 8 의 "측정 가능한 쪽을 배제하고 측정 불가능한 쪽을 남긴 것일
수 있다" 는 혐의는 **이 논문에 대해서는 해당되지 않는다.**

**그러나 반론 8 이 완전히 닫히지는 않는다**:
- φ_active 는 계면의 **결과**(얼마나 많은 활물질이 연결됐나)이지 계면 **자체의 성질**
  (두께·조성·국소 전도도)이 아니다. 논지가 말한 "계면의 **질**" 의 조작적 정의는 아직 없다.
- 추출 회수율이 검증되지 않았다 (G14).
- APT 는 조성만 주고 **상(phase)·전도도를 주지 않는다**.
→ **Gap 문구를 "측정 방법이 전무하다" 에서 "결과 지표(φ_active)는 생겼고 계면 자체의 물성
측정은 여전히 없다" 로 고쳐야 한다.**

### 10.6 논지의 나머지 축

| 논지의 주장 | 이 논문의 판정 | 근거 |
|---|---|---|
| ② **이온 네트워크의 "양"(부피분율)은 병목이 아니다** | **지지** | SE wt% 를 **40 % 로 고정**한 채(부피분율 불변) MIEC 치환만으로 이용률이 1.53배 — 양을 안 늘리고 이겼다 |
| ③ **계면을 직접 건드린 사례가 가장 싸게 이긴다** | **지지하되 "싸다" 가 아니다** | 밀링 시간(공정, 무게 대가 0)은 φ_active 58.5→74.1 을, MIEC(재료, TiS2 9.5 wt%)는 58.5→70.1 을 낸다. **두 레버가 비슷한 크기**이고 **더해진다.** Cronk 2026 의 "공정만으로" 와 **양립한다** |
| ⑤ **우리 실험 순서가 공정 변수로 가야 한다** | **지지 + 레버 하나 추가** | 공정(밀링 시간)은 여전히 유효. **추가로 "SE 상의 σ_e" 라는 재료 레버가 생겼다** |
| 반론 1 (전도도 측정 시료의 정체 불명) | **이 논문은 해당 없음** | Methods 가 셀 구성을 명시 (§3.5). **다만 복합체 수치는 SI**(G3) |
| 반론 6 (이용률 숫자가 SE 리독스로 오염) | **부분적으로 해결** | dQ/dV 로 분리 시도 + φ_active 는 **전기화학과 독립**. `[재현]` SE 몫 ≈38–66 mAh g⁻¹(S) = **4–6 %** (§13.2) |
| 반론 7 (전부 단일 셀) | **절반 해결** | φ_active·첫방전(Fig. 2a)·확장(Fig. 4g)은 **n=3~4 + s.d.**; 간판 곡선(Fig. 4a–e)은 **n 미표기**(G18) |

---

## 11. Jeong 2026 과의 대조 — TPB 를 "세는 것" vs "우회하는 것"

| | **Jeong 2026** (Joule, PNNL) | **Wang D 2025** (이 논문) |
|---|---|---|
| TPB 를 **정량하는가** | **한다** — TPB 밀도 (µm⁻²) | **안 한다** |
| 그 값의 출처 | **합성 3D 미세구조 모델** (PoreSpy/OpenPNM). `[도표]` ≈510(마이크로포어) vs ≈285 µm⁻²(메조포어). **본문에 인쇄 숫자 없음**, τ 값도 **인쇄 안 됨** | — |
| 대신 재는 것 | σ_eff,elec / σ_eff,ion (실측), 2C 용량 | **φ_active (UV–vis 실측, n=4)**, APT 조성, Raman 지도 |
| 전략 | **TPB 밀도를 기하학적으로 최대화** (마이크로포어로 황을 잘게 가둔다) — 단 토르투오시티와 상충 | **TPB 의존 자체를 없앤다** (2상 계면으로 대체) |
| 황 덩어리 | 밀링이 황을 재배치해 D50 이 80–150배 증가 → **문제로 본다** | 같은 덩어리가 생겨도 **"fortunately" 상관없다** — 덩어리 표면이 살아나니까 |
| 탄소 | **21 wt%**, 종류를 바꾼다 | **10 wt%**, 고정. 탄소 증량은 효과 없다고 주장(SI) |
| 결론의 방향 | TPB 와 토르투오시티를 **화해**시켜야 한다 | TPB 를 **버려야** 한다 |

★★ `[해석]` **두 논문은 같은 문제에 정반대 처방을 낸다.** 그리고 **정량의 성격이 다르다** —
Jeong 의 TPB 는 **모델값**이고 Wang 의 φ_active 는 **실측값**이다. 이 위키가 "TPB" 라는 말을
쓸 때 **어느 쪽인지 반드시 밝혀야 한다.** 세 번째 가능성(두 처방의 결합: 마이크로포어 탄소 +
MIEC)은 **아무도 시험하지 않았다.**

`[해석]` 그리고 **상충 지점**이 하나 있다: Jeong 은 "σ_eff,elec 가 6배 낮은 쪽이 이긴다" 고 하고
Wang 은 "SE 의 σ_e 가 5,203배 높은 쪽이 이긴다" 고 한다. §10.2 의 분해(복합체 σ_e vs SE 상 σ_e)
없이는 두 문장이 **같은 위키 안에서 모순**으로 보인다.

---

## 12. wang2023 과의 계보 — 같은 사람이 전략을 바꿨다

| | **wang2023** (*Nat. Commun.* 14, 1895) | **이 논문** (*Nat. Mater.* 24, 243) |
|---|---|---|
| 제1저자 / 교신 | **Daiwei Wang** / Donghai Wang (Penn State ME) | **Daiwei Wang** / Donghai Wang (Penn State ME → SMU) |
| 진단 | "고황 양극의 병목은 **SE 부피분율 부족**" | "병목은 **삼상 계면 의존 그 자체**" |
| 처방 | SE 를 **가볍게** (Li3PS4–2LiBH4, ρ=1.491) → 같은 wt% 에서 **35.4 vol%** | SE 를 **전자전도성으로** (Li–Ti–P–S MIEC) |
| 양극 조성 | S : KB : SE = **50 : 10 : 24** (= 59.5 : 11.9 : 28.6 wt%) | S : KB : SE = **50 : 10 : 40** |
| 밀링 | 350 rpm **10 h**, 45 mL ZrO2, FRITSCH P7 premium | 350 rpm **6/10/20 h**, 동일 장비·동일 jar |
| 멜트 함침 | 160 °C **10 h** | 160 °C **6 h** |
| 성형 / 스택 | 294 MPa 3 min / **50–60 MPa** (대기 중 시험) | 294 MPa 3 min / **55 MPa** (60 °C 오븐 또는 상온 대기) |
| 간판 수치 | 1,144.6 mAh g⁻¹(S), ICE 100.2 %, 800 사이클 | 1,469.9 mAh g⁻¹(S), 1,000 사이클 |
| 분리층 | LPB | **LPSBI** (Li7P2S8Br0.5I0.5) |

★★ `[해석]` **같은 셀 플랫폼 위에서 "SE 를 무엇으로 바꿀 것인가" 라는 한 질문의 두 번째 답**이다.
그리고 **이 논문이 자기 2023 논문을 ref 27 로 인용하며 "삼상 의존을 바꾸지 못한 접근" 으로
분류한다** (§2). 저자 스스로 **2023 의 진단(부피분율)을 충분조건이 아니라고 본다**는 뜻이다.

`[해석]` **우리 위키에 주는 함의**: `wang2023_…` digest 의 `our_axis` 는 "우리 30:50:20 은 이미
SE 48–52 vol% 라 이 논문의 병목에 해당하지 않는다" 였다. **같은 저자의 2년 뒤 논문이 그 결론을
보강한다** — 부피분율을 더 올려도 소용없고, 바꿔야 할 것은 그 SE 상의 **성질**이다.

`[해석]` **대조 가능한 숫자 하나**: wang2023 의 대조군에 **S/KB/SE = 50/10/40**(= 이 논문의 조성)이
있었다 (`wang2023_…` §5.2 "S-C-LPS/LGPS (저황)"). 두 논문을 나란히 놓으면 **같은 조성에서 SE 만
LPB → LPS → MIEC20 으로 바뀐 3점**을 만들 수 있다 — 다만 **밀링 시간·분리층·로딩이 달라
직접 비교는 안 된다.**

---

## 13. 단위·분모 회계 `[재현]`

### 13.1 전압 기준과 에너지밀도의 분모 (G13)

- `[인쇄]` "all potentials are **versus Li–In/Li⁺** unless otherwise stated". 전압창 **0.8–2.5 V
  vs Li–In** = `[재현]` **1.42–3.12 V vs Li/Li⁺** (논문 자신의 환산 +0.62 V 적용).
- `[재현]` **Li–In 오프셋 = +0.62 V** 가 이 논문에서 **세 쌍으로 독립 확인**된다:
  1.49→2.11 · 1.42→2.04 · 1.69→2.31 · 1.17→1.79. (예외 한 곳 = 산술 오류, G12.)
  → 이 위키가 `wang2023_…` 에서 얻은 0.62 V 근거의 **두 번째 출처**다.
- **에너지밀도의 분모는 복합양극**이다 (`[인쇄]` "based on the cathode weight").
  `[재현]` 50 wt% S 셀: 810.2 Wh kg⁻¹ ÷ (824.0 × 0.50 Ah kg⁻¹) = **1.966 V 평균전압**.
  그런데 이 셀의 방전 평탄부는 **vs Li–In 1.42–1.49 V** 다. 1.966 V 는 **vs Li/Li⁺ 기준**
  (= Li 금속 음극을 가정)이어야 말이 된다.
  → **용량·전압창은 vs Li–In, 에너지밀도는 vs Li/Li⁺** 로 **기준이 섞여 있다**.
  20 h 밀링 MIEC20 의 **1,451.5 Wh kg⁻¹** 도 같은 기준이다:
  `[재현]` 1,469.9 × 0.50 = 734.95 Ah kg⁻¹(composite) × 1.975 V = **1,452** ✓.
  **셀 수준 값이 아니다** — 분리층(LPSBI 100 mg!)·음극·집전체가 전부 빠졌다.
  `[재현]` 100 mg LPSBI / 1 cm² = **100 mg cm⁻²** 의 분리층이다. 황 2 mg cm⁻² 셀에서
  분리층만 양극 황의 **50배 질량**이다 → **셀 수준 에너지밀도는 여기서 추정조차 하지 않는다.**

### 13.2 ★ SE 리독스 몫의 분리 `[재현]` (반론 6)

§4.3 에서 보였듯 **φ = Q_elec /(1675 × φ_active)** 이고, Fig. 2g 는 **총 용량**을,
Fig. 4f 는 **dQ/dV 로 황 몫만 남긴 Q_elec** 을 쓴 것으로 보면 두 그림의 불일치(G11)가 풀린다.
그 차이가 곧 **SE/MIEC 가 낸 용량**이다:

| 양극 | 밀링 | `[인쇄]` 총 방전 | `[재현]` 황 몫 = 1675·φ_active·φ | **`[재현]` SE/MIEC 몫** | 비율 |
|---|---|---|---|---|---|
| S-C-LPS (50 wt%) | (Fig. 2g 조건) | **824.0** | 1675×0.585×0.798 = **782** | **≈42 mAh g⁻¹(S)** | **5.1 %** |
| S-C-LPS | 20 h | **1,000.2** | 1675×0.741×0.775 = **962** | **≈38** | **3.8 %** |
| S-C-MIEC20 | 20 h | **1,469.9** | 1675×0.873×0.96 = **1,404** | **≈66** | **4.5 %** |

★ `[해석]` **이 위키 최초로 "SE 가 용량의 몇 %를 냈는가" 를 숫자로 잡은 자리다 — 4–6 %.**
(가정 두 개: ① Fig. 2g/4f 의 Q 정의가 위와 같다, ② `[도표]` 로 읽은 φ 값.) 저자의 `[인쇄]`
"MIEC's contribution … **slightly greater than** that of LPS" 와 방향이 일치한다(66 > 38–42).
**우리 Li2S 셀에서 첫 충전이 이론용량을 넘을 때, 그 초과분의 크기를 가늠할 첫 외부 눈금이다** —
단 SE 가 LPS(비정질)이고 우리 LPSCl 이 아니며, 전압창이 다르다.

### 13.3 양단위 종합표 `[재현]` (×0.698 = M(S)/M(Li2S))

| 셀·조건 | mAh g⁻¹**(S)** | mAh g⁻¹**(Li2S)** | mAh g⁻¹**(composite)** | 로딩 mg(S) cm⁻² | mAh cm⁻² |
|---|---|---|---|---|---|
| 30 wt% S, LPS, 0.1C, 60 °C | **1,601.6** | 1,117.9 | 480.5 | 4 | **6.41** |
| 50 wt% S, LPS, 0.1C, 60 °C | **824.0** | 575.2 | 412.0 | 4 | **3.30** |
| S-C-LPS, 0.1C | **838.6** | 585.3 | 419.3 | 1.5–2.0 | 1.26–1.68 |
| **S-C-MIEC20, 0.1C** | **1,281.6** | **894.6** | 640.8 | 1.5–2.0 | 1.92–2.56 |
| S-C-MIEC30, 0.1C | 1,343.2 | 937.6 | 671.6 | 1.5–2.0 | 2.01–2.69 |
| S-C-MIEC20, 1C | 629.7 | 439.5 | 314.9 | 1.5–2.0 | 0.94–1.26 |
| **S-C-MIEC20, 20 h BM, 0.1C** | **1,469.9** | **1,026.0** | 735.0 | 4 | **5.88** |
| S-C-LPS, 20 h BM, 0.1C | 1,000.2 | 698.1 | 500.1 | 4 | 4.00 |
| S-C-MIEC20, GITT 0.05C | **1,597.1** | 1,114.8 | 798.6 | 미기재 (G7) | — |
| S-C-LPS, GITT 0.05C | 1,316.9 | 919.2 | 658.5 | 미기재 | — |
| S-C-MIEC20, 2C CCCV @1,000 사이클 | `[도표]` ≈835 | ≈583 | ≈418 | **2.025** | **≈1.69** |
| S-C-MIEC20, 고로딩 60 사이클 | **≈963.5** | 672.5 | 481.8 | **5.505** | **≈5.30** |
| S-C-MIEC20, **상온** 400 사이클 | **>1,130** | >788.7 | >565 | 미기재 (G8) | — |
| S-C-MIEC20, **Li 금속 8 MPa** 100 사이클 | **>1,100** | >767.8 | >550 | 미기재 (G8) | — |
| 이론치 | 1,675 | 1,169.2 | 837.5 | — | — |

---

## 14. SI 미확보 — 본문이 넘긴 지점 전수 목록

**이 digest 는 아래 항목의 내용에 대해 아무것도 추정하지 않는다.**

| SI 항목 | 본문이 거기로 넘긴 내용 | 우리에게 중요한가 |
|---|---|---|
| Supplementary Fig. 1, Table 8 | 문헌 대비 성능·에너지밀도 비교 | ○ (G13) |
| Supplementary Fig. 2a–f | **셀 구성도**, 30/40/50 wt% 방전곡선, pristine 전극 SEM/EDS | ○ |
| Supplementary Fig. 3 | 리튬화된 50 wt% 전극의 죽은 황 | ○ |
| Supplementary Fig. 4a–c | 추출법 모식도, 성분별 용해도, UV–vis 스펙트럼 | **◎ (우리가 이식할 방법의 검증 자료)** |
| Supplementary Fig. 5a–i, 6a–c | MIEC SEM/TEM/SAED/STEM-EDS, ³¹P NMR, XPS | △ |
| **Supplementary Fig. 7, 8 / Table 2, 3** | **DC 분극 원데이터 · σ_Li⁺ 활성화에너지 표 · σ_e 표** | **◎ (G4)** |
| Supplementary Fig. 9, 10 / Table 4 / Note 1, 2 | DOS, AIMD, 결합 분석 | △ |
| **Supplementary Fig. 11a–i / Note 3** | **LPS·MIEC 자체의 전기화학 안정성** (MIEC30 퇴화 근거) | **◎ (G15)** |
| **Supplementary Fig. 12 / Tables 5–7 / Note 4** | **dQ/dV 로 분리한 황 몫 vs SE 몫 용량** | **◎ (G10, §13.2 의 검증)** |
| Supplementary Fig. 13a–c | 율속 상세, MIEC30 퇴화 XPS | ○ |
| **Supplementary Figs. 14, 15 / Note 5** | **탄소 증량 대조군 · TiS2 첨가제 대조군** | **◎◎ (G9 — synthesis 반론 3 의 핵심)** |
| Supplementary Fig. 16a–c | 1,000 사이클 상세, 전압곡선, **고로딩 5.505 mg cm⁻²** | ○ |
| **Supplementary Fig. 17** | **상온 400 사이클** | **◎ (우리 조건)** |
| **Supplementary Fig. 18** | **Li 금속 음극 8 MPa 100 사이클** | **◎ (저압 조건)** |
| Supplementary Fig. 19a–d | GITT 과전압·ohmic drop 분해, **BM 시간별 용량·에너지** | ○ |
| Supplementary Fig. 20, 21 | PSD/FeS2/FeF3 율속, **MoS2 기반 MIEC** | ○ |
| Supplementary Figs. 22–26 / Tables 9, 10 / Notes 6, 7 | PS4³⁻ 리독스 경로, TiS2 대조, EXAFS 피팅, 정량 표 | △ |
| Supplementary Figs. 27–35 | XRD(결정질 황), 양극 분말 분포, 표면 황 입자, XPS 정량, STEM–EDS | ○ |
| **Supplementary Figs. 36–39 / Table 11 / Note 8** | **APT 상세 · 복합양극의 σ_e·σ_Li⁺ · DRT** | **◎◎ (G3)** |

---

## 15. 우리 연구와의 접점

### 15.1 셀 비교

| | **이 논문 (S-C-MIEC20)** | **우리 reference cell** |
|---|---|---|
| 활물질 | **원소 황 S8** (멜트 함침) | **pristine Li2S** (상용) |
| 조성 | S : KB : MIEC = **50 : 10 : 40 wt%** | Li2S : LPSCl : AB = **30 : 50 : 20 wt%** |
| 탄소 | KB **10 wt%** (다공성, 기공에 황 함침) | AB **20 wt%** (비다공성) |
| SE | **비정질 LPS 기반 MIEC** (σ_e 2.95×10⁻⁴) | **결정질 argyrodite LPSCl** (σ_e ~10⁻⁸–10⁻⁹) |
| 분리층 | LPSBI 100 mg | LPSCl |
| 음극 | Li–In (N/P ≈ 2–4.6) 또는 Li 금속 | Li–In |
| 온도 | **60 °C** (주력) / 상온(SI) | 상온 |
| 성형 / 스택 | **294 MPa 3 min** / **55 MPa** (Li) 8 MPa | — |
| 첫 스텝 | **방전** | **충전(활성화)** |

### 15.2 이식 가능 / 불가

| 항목 | 이식 | 이유 |
|---|---|---|
| **★ UV–vis 시클로헥산 추출로 φ 를 재는 법** (§4) | **◎ 방향 반전해서** | 우리는 **첫 충전 후** S8 을 추출해 **활성화된 Li2S 분율**을 잰다. 셀 1개로 전기화학과 독립한 숫자가 나온다. **먼저 회수율 대조를 해야 한다 (G14)** |
| **★ DC 분극 프로토콜** (§3.5) | **◎** | 시료 정체가 명시된 유일한 버전. Cu\|시료\|Cu (σ_e, 0.1 V, 1 h) / Li\|LPSCl\|시료\|LPSCl\|Li (σ_Li⁺, ±50 mV, 1 h). **우리 복합양극의 두 전도도를 셀 조립 없이 잴 수 있다** → synthesis Gap 의 첫 시험 |
| **★ 볼밀 시간 스캔 설계** (6/10/20 h, n=4) | **◎** | 같은 장비에서 시간만 바꾸고 φ_active 로 읽는다. 우리 [[one-step-vs-two-step-mixing]] H4 의 직접 실험 설계 |
| **GITT 종단 OCV 를 전환 완결도 지표로** (§7.7) | **○** | 첫 **충전** 말 OCV 로 뒤집어 쓴다 |
| **dQ/dV 로 SE 몫을 빼는 회계** (§13.2) | **○** | 우리 첫 충전의 "이론 초과분" 을 SE 몫으로 귀속할 때의 틀 |
| **SE 상에 전자 전도를 주는 발상** | **△ 가설로** | 우리 SE 는 **결정질 LPSCl** 이다. MIEC 는 **비정질 LPS** 에 TiS2 를 녹인 것이라 argyrodite 에 그대로 적용되지 않는다. 시도한다면 LPSCl + TiS2 공밀링이 argyrodite 상을 보존하는지부터 확인해야 한다 |
| **MIEC 조성·합성 (500 rpm 20 h)** | **△** | 20 h 밀링은 우리 장비·시간 예산에 부담. MoS2 변종도 가능하다는 언급만 있다 |
| **첫 충전 활성화 수치** | **✗** | **S8 계라 Li2S 첫 충전에 대한 근거가 없다 (G20)** |
| **60 °C 성능 절대값** | **✗** | 우리는 상온. 상온 데이터는 SI 미확보(G8) |
| **1,000 사이클 수명** | **✗** | 2C **CCCV** + Li 과잉 음극. 정전류 수명·anode-free 와 무관 |
| **멜트 함침(160 °C)** | **✗** | **Li2S 는 녹지 않는다** |
| **KB 다공성 탄소 전략** | **△** | 우리 AB 는 비다공성. "기공에 활물질을 가둔다" 는 Li2S 에 그대로 적용 불가 (용융 함침이 없으므로) |

### 15.3 가장 값싼 다음 실험 두 개 `[해석]`

1. **시클로헥산–UV–vis 로 우리 첫 충전 활성화율을 직접 잰다.** 필요한 것: 무수 시클로헥산,
   초음파, 원심분리, UV–vis(264 nm). 순서: (i) 알려진 양의 S8 을 넣어 294 MPa 로 누른 가짜
   전극으로 **회수율 검량** → (ii) 첫 충전 후 셀을 해체해 **생성된 S8 을 추출** →
   (iii) φ_활성화 = m_추출S / (이론 S 질량). **전기화학 용량과 독립한 숫자**가 나오므로
   H1·H4 를 동시에 가른다.
2. **DC 분극으로 우리 30:50:20 펠릿의 σ_e 와 σ_Li⁺ 를 잰다** (§3.5 프로토콜).
   AB 10/20/30 wt% 3점이면 synthesis 반론 3 의 **탄소 축**이 갈리고, 같은 펠릿에서
   **SE 상 축**(우리 LPSCl 의 σ_e)은 이미 ~10⁻⁸ 로 **고원 아래가 확실**하다는 것이
   이 논문으로 예측된다.

---

## 16. 질문 카드 라우팅 `[해석]`

### [[reference-cell-500-600-mahg]] — H1~H5

| 가설 | 이 논문의 기여 | 방향 |
|---|---|---|
| **H1 (활성화 제한)** | **직접 근거 없음 (S8 계, G20).** 주는 것은 **방법**: GITT 종단 OCV, φ 의 조작적 정의, 그리고 **SE 산화 개시 ≈2.8 V vs Li/Li⁺ `[도표]`** 라는 눈금(황 산화 피크 2.31 V 와 ≈0.5 V 여유) | **방법만** |
| **H2a (전자 네트워크)** | **★ 가장 큰 기여 — H2a 를 다시 쪼개야 한다.** 탄소 10 wt% 고정에서 **SE 상의 σ_e 만** 바꿔 이용률 50→77 %. "전자가 모자란가"(복합체 퍼콜레이션)와 **"전자가 활물질 표면 전체에 닿는가"(SE 상이 전자를 못 흘려 SE-접촉 면적이 전부 죽는다)** 는 다른 질문이다. 후자는 **살아 있고 우리에게 확실히 해당**된다 (LPSCl σ_e ~10⁻⁸) | **H2a 를 H2a-1/H2a-2 로 분할 제안** |
| **H2b (밀링 겪은 SE 가 아직 superionic 인가)** | **약한 반증 — 단 조건부.** 350 rpm **20 h** 밀링한 복합양극이 **최고 성능**을 냈다 (1,469.9). 밀링이 SE 의 이온 수송을 망쳤다면 불가능하다. **그러나 그 SE 는 애초에 비정질 LPS** 라 더 비정질화될 것이 없다. **우리 LPSCl 은 결정질 argyrodite** 다 → **"비정질 SE 는 밀링에 강하고 결정질 argyrodite 는 아닐 수 있다"** 는 구분이 생긴다 | **부분 반증 + 범위 제한** |
| **H3 (입자 제한)** | **지지, 그리고 "공정으로 움직인다" 를 보인다.** 황 덩어리는 **다공성 탄소 기공 부피를 활물질이 초과**해서 생기고(복합체 83.94 wt%), **밀링 시간으로 φ_active 가 58.5→74.1 / 70.1→87.3 %** 움직인다. 6 h 에서 포화되지 않았다 | **지지** |
| **H4 (단위 착시)** | **지지하는 사례 추가.** 같은 논문 안에서 **에너지밀도는 vs Li/Li⁺, 용량·전압창은 vs Li–In** (§13.1), **전환율이 두 그림에서 다른 양**(G11), **환산 산술 오류**(G12). 그리고 **SE 몫 4–6 %** 라는 외부 눈금(§13.2) | **지지 + 눈금** |
| **H5 (기계적 제한)** | **약한 기여.** 55 MPa(Li–In) vs **8 MPa(Li 금속)** 두 점에서 모두 작동. 압력 궤적·부피변화는 측정 안 함(G17) | **중립** |

### [[one-step-vs-two-step-mixing]]

- **공정**: **two-step** (멜트 함침 → SE 와 BM). one-step 대조군 **없음**.
- **H4 (밀링 에너지 상한)** — **이 위키 최초의 "같은 장비·같은 재료·시간만 3점" 스캔**이다
  (350 rpm **6 / 10 / 20 h**, 조건당 **n = 4**). 결과는 **상한이 보이지 않는다** —
  φ_active 와 용량이 20 h 까지 **단조 증가**한다. Cronk 2026(500 rpm 1 h 로 충분)과
  Jeong 2026(순 4 h, 황 재배치를 **문제**로 본다)과 **정면으로 다른 결론**이다.
  `[해석]` 차이의 후보: ① SE 가 비정질 LPS 라 손상될 결정상이 없다, ② 장비·BPR 미기재로
  투입 에너지를 비교할 수 없다(G1), ③ 활물질이 S8 이라 연성이 크다.
- **H2 (SE 보호)** — **반증 쪽.** 20 h 밀링이 최고 성능이다. 단 위 ①의 단서가 붙는다.
- **H1 (계면 이유, two-step 우세)** — **주체가 또 바뀐다.** 이 논문에서 계면을 만드는 것은
  탄소–활물질도 아니고 SE–활물질 **화학**도 아니라, **밀링이 SE 입자를 쪼개 Ti 를 황 쪽으로
  밀어 넣는 물리적 과정**이다 (§9.2).

---

## 17. 비판 (이 digest 의 판단)

1. **★ "conversion ratio" 는 독립 측정이 아니다.** 제목이 "conversion reaction limitation" 인데,
   전환율 φ 는 §4.3 에서 보였듯 **φ = Q/(1675·φ_active)** 라는 항등식이다 — **용량을 활성황
   분율로 나눈 것의 재명명**이다. Li2S2 와 Li2S 를 가르는 **분광학적 증거는 없다**(Raman 라벨은
   "Li2S/Li2S2" 로 묶여 있다). 새로 측정된 양은 **φ_active 하나**이고, 그것은 훌륭하다.
   그러나 ">94 % 전환" 이라는 간판 문구는 **측정이 아니라 회계**다.
2. **★ σ_e 와 계면 화학이 분리되지 않았다.** MIEC 치환은 **동시에 두 가지를 바꾼다**:
   (i) SE 상의 전자 전도도, (ii) 황–SE 계면의 화학(Ti–S 도메인). 저자 자신이 기전으로 내세운
   것은 (ii) 이고(§9.3), §10 의 "σ_Li⁺ 고정 σ_e 스캔" 독법은 (i) 이다. **둘을 가르는 대조군이
   없다** — 예컨대 "같은 Ti 함량인데 전자절연성인 SE" 는 만들 수 없으니 원리적으로 어렵지만,
   최소한 `[인쇄]` 로만 언급된 **TiS2 첨가제 대조군(SI Fig. 15)**이 본문에 없는 것은 아쉽다(G9).
   **이 논문의 가장 중요한 두 대조군이 전부 SI 에 있다.**
3. **★ "안정" 의 정체.** §7.6 — ">930 mAh g⁻¹ 의 안정한 용량" 은 곡선 중반부이고
   **1,000 사이클 시점은 `[도표]` ≈835** 다. "97.6 % 유지" 는 **2사이클 기준**이고
   **자기 최대치 대비로는 88.1 %** 다. CE 는 ≈99.8–99.9 % 로 안정하지만 **첫 2–3 사이클은
   100 % 선 위(≈103.8 %)** 다. 그리고 **2C CCCV** 는 정전압 단계가 용량을 보태므로
   정전류 수명으로 읽으면 안 된다.
4. **셀 개수가 갈린다.** φ_active 쪽은 **n=4, ±s.d.** 로 이 위키에서 드물게 단단하고,
   **간판 곡선(Fig. 4a–e)은 n 표기가 없다**(G18). 같은 논문 안에서 통계 규율이 불균질하다.
5. **에너지밀도의 분모가 복합양극이다.** 1,451.5 Wh kg⁻¹ 는 **분리층 100 mg cm⁻² 를 뺀 값**이다
   (§13.1). 제목의 "energy-dense" 는 **셀 수준으로 입증되지 않았다** — 그 비교는 SI 로 갔다(G13).
6. **MIEC30 의 실패를 "부작용" 으로만 다룬다.** 첫 방전이 가장 큰데 5사이클 안에 무너지는
   것은 **전략의 경계를 보여주는 가장 중요한 데이터**인데, 본문 근거는 "XPS 가 그렇다"(SI) 한 줄이다.
   **σ_e 의 최적 창이 얼마인지, 그것이 전압창·온도에 어떻게 의존하는지가 비어 있다.**
7. **추출법의 회수율 검증 부재**(G14) — 이 논문의 가장 값진 방법에 가장 기본적인 대조가 없다.
8. **인쇄된 산술 오류 하나**(G12: 1.49 V → "2.01 V versus Li/Li⁺")와 **같은 양의 두 값**
   (G11: 전환율 84 % vs 79.8 %)이 본문에 설명 없이 공존한다.

---

## 18. 이 저장소가 가져갈 것

1. **★ 시클로헥산 추출 + UV–vis 로 "죽은/산 활물질" 을 저울로 재는 법** — 식 (1)–(5) 전문이
   §4 에 있다. 우리 Li2S 첫 충전에 **방향을 뒤집어** 쓴다. **반론 8 을 흔드는 실측 도구.**
2. **★ 시료 정체가 명시된 DC 분극 프로토콜** (§3.5) — Yu·Huang 의 미기재 버전을 대체한다.
3. **★ σ_e 의 두 얼굴** — "복합체 퍼콜레이션 σ_e"(고원 위, 방향 무관)와 "SE 상 자신의 σ_e"
   (10⁻⁸→10⁻⁴ 구간에서 결정적, 10⁻³ 이상에서 유해)를 **다른 변수로 분리해서 쓴다** (§10.2).
   synthesis 본문과 반론 3·4·8 을 이에 맞춰 고쳐야 한다.
4. **SE 리독스 몫의 첫 외부 눈금 ≈4–6 %** (§13.2).
5. **볼밀 시간 스캔(6/10/20 h, n=4)이 φ_active 를 58.5→74.1 / 70.1→87.3 % 로 올린다** —
   [[one-step-vs-two-step-mixing]] H4 의 가장 직접적인 외부 데이터. **상한이 안 보인다.**
6. **Li–In 오프셋 +0.62 V 의 두 번째 인쇄 근거** (§13.1).
7. **TPB 를 "세는 것"(Jeong, 모델)과 "우회하는 것"(이 논문, 실측 결과지표)의 구분** (§11).
8. **같은 그룹의 전략 전환 기록** — SE 부피분율(2023) → SE 전자전도도(2025), 그리고 저자 자신의
   2023 자기비판 (§12).

---

## 19. 그림 판독 기록 — 무엇을 보고 무엇을 안 봤는가

**본 것 (Read 툴로 실제 이미지를 봤다)**

| 그림 | 파일 | 무엇을 읽었나 |
|---|---|---|
| **Fig. 1a,b** | `fig_1.png` | 두 구성의 모식도, e⁻ 화살표의 ×/✓, "Dead sulfur"·"Binary interface"·"Mixed-conduction domain" 라벨 |
| **Fig. 2 (a–f)** | `fig_2.png` | 2a 의 실선(Experimental)/파선(Theoretical) 갈림, 2b 의 50 wt% 황 덩어리, 2c/2d Raman 맵(S8/C 0–3.0, LPS 40–130), 2e 두 사이트 스펙트럼, 2f 검량선 |
| **Fig. 2g** | 스크래치 재크롭 (600 dpi) | 활성황 96.1/≈81.5/58.5 %, 전환율 ≈100(100선 위)/≈96/84 % + 오차막대 |
| **Fig. 3 (a–i)** | `fig_3.png` | SEM/TEM/SAED, XRD 홀더 피크, ³¹P NMR 피크 일치, **3g σ_Li⁺ 5온도 × 4시료**, **3h σ_e 4시료** |
| **Fig. 3g 확대** | 스크래치 재크롭 | 25 °C ≈2.0–3.0×10⁻⁴ 네 점, **60 °C 네 점이 ≈1.05–1.15×10⁻³ 로 겹침**, 100 °C 는 LPS 가 최고 |
| **Fig. 4 (a–g)** | `fig_4.png` + 패널별 재크롭 | 4a 첫 사이클 4곡선(평탄부 높이 동일, 길이만 다름), 4b dQ/dV 피크 I/II/III + \*/# 위치, **4c 율속 25사이클 전수 판독**, **4d 1,000사이클 픽셀 디지타이즈**(축 눈금 보정), 4e GITT 두 패널 + OCV 화살표, 4f BM 3조건 × 2시료 막대, 4g 전환양극 4종 + "Cell failure" |
| **Fig. 5 (a–f)** | `fig_5.png` | 5a Ti 2p 3상태, 5b XANES pre-edge, 5c FT-EXAFS, 5d STEM-EDS 4원소(500 nm), **5e APT 3D 재구성 4장(60 nm 깊이)**, 5f 원자분율 등고선 4장 |

**안 본 것 (존재하지 않거나 미확보)**

- **SI 전체** (Supplementary Figs. 1–39, Tables 1–11, Notes 1–8) — §14 에 전수 목록.
  **특히 Fig. 14·15(탄소 증량·TiS2 첨가제 대조군), Fig. 37–39/Table 11(복합양극 전도도),
  Fig. 17(상온), Fig. 18(Li 금속 8 MPa) 은 이 digest 의 결론이 직접 걸린 자리인데 못 봤다.**
- figshare 의 계산 데이터.
- Fig. 3i(밴드갭 막대)는 `fig_3.png` 의 오른쪽 끝이 잘려 **라벨만 보였다** — 값은 본문 `[인쇄]`
  (1.27/0.63/0.21/0.19 eV)로 적었다.
- Fig. 2a 의 에너지밀도 축 수치는 **50 wt% = 810.2 Wh kg⁻¹ 만 `[인쇄]`**, 나머지 두 점은
  `[재현]`(평균전압 1.966 V 역산)으로만 적었다 — **그림에서 직접 읽지 않았다.**

**판독의 한계**: Fig. 4d 의 디지타이즈는 축 눈금(좌 0–1,600 / 우 70–100)을 픽셀로 보정해
수행했으나, 마커 두께(≈±25 mAh g⁻¹)와 "97.6 %" 주석 화살표의 색이 곡선과 같아
**후반부 판독에 ±3 % 오차**가 있을 수 있다.
