Repository: yonghoon7153-source/Yonghoon-DEM-DFT

# wiki/raw/ — 예외적 불변 원본층

이 리포의 불변 증거층은 **이미 밖에 있다**: `docs/data/`(측정 CSV·JSON) ·
litdb 정본(friendly-meitner) · `docs/reviews/findings.json` · git 이력.
그래서 이 폴더는 킷 원형과 달리 **예외 전용**이다:

- 들어오는 것: litdb 소관(논문)도 측정 데이터도 아닌 외부 자료 — 강연 전사,
  외부 레포 감사 노트 등.  `transcripts/` 등 하위 폴더에 날짜-슬러그로 저장.
- 규칙: 한번 저장한 파일은 수정 금지 (원본이 바뀌면 새 -v2 파일).  frontmatter 에
  `source_url` / `ingested` 를 적는다.
- 논문 PDF·digest 는 여기 넣지 않는다 → wiki/SCHEMA.md 경계 규칙 1 (litdb 정본).

File: wiki/raw/papers/wangx2026_dual-conductivity-optimization-high-rate-ultralong-life-asslsb.md (part 2 of 2)
---
| **Table S1** | 네 조성의 **격자상수·단위포 부피** | 5.72 → 5.79 Å 의 조성별 값 |
| Figure S3a,b | Li2S 의 S 2p(160.2 eV), Li2Se 의 Se 3d(52.7 eV) 참조 스펙트럼 | XPS 할당 검증 |
| **Table S2** | XPS 정량 Se 비 **0.22** | 공칭 0.20 과의 일치 |
| Figure S4 | Raman (255, 360 cm⁻¹) | Se─S 결합 증거 |
| Figure S5a–e | TEM/HRTEM, d = 0.281 / 0.331 nm | 입도·결정성 |
| **★ Figure S6** | **σ_e 측정** | ★ **G2 — 이 논문 제목의 절반의 측정법 전체** |
| Figure S7 | x=0.2 vs Li2S 의 초기 방전 (50 mA g⁻¹, 1000 vs ?) | G16 의 충/방전 혼동 해소 |
| Figure S8 | 다중 스캔속도 CV, i_p vs ν^{1/2} 선형성 | Randles-Sevcik 적용 타당성 |
| Figure S9 | GITT 원 데이터 | D_Li 계산의 가정 |
| Figure S10 | in situ EIS Nyquist | DRT 의 원 데이터 |
| Figure S11 / **Table S3** | 밴드구조 / **밴드갭 3.418 vs 3.391 eV** | 27 meV 차이의 계산 조건 |
| Figure S12 | 리튬화 중 **부피팽창** 비교 | "x=0.2 가 팽창이 작다" 주장의 수치 |
| **Figure S13** | **전지 조립 모식도** | ★ **G4·G7 — 성형압·구속압·기하** |
| **★ Figure S14** | **LPSCl 단독의 용량 기여** ("무시할 만하고 계속 감쇠") | ★ **G10 — 이론 초과분 71.2 mAh g⁻¹ 의 설명** |
| **Figure S15** | **5 mg cm⁻²**, 120 사이클, 434.8 → 398.4 | 유일한 고로딩 셀 |
| **Figure S16** | **활물질 48 wt%** 전극의 율속 (457.06 @1 A g⁻¹, 910.79 복귀) | ★ **G5 — 복합양극 조성** |
| Figure S17 | 사전리튬화 Si 의 ≈3200 mAh g⁻¹ | N/P 비 계산 |
| Figure S18 | Si 풀셀 관련(사이클 추정) | 50사이클 14.8 % 의 곡선 |

---

## 9. 첨가제 3분류 — Se 는 어디에 속하는가

이 위키의 분류 단위는 "첨가제" 가 아니라 **"원소·사이트"** 다. 그 기준으로 보면:

| 기준 | 판정 |
|---|---|
| 사이트 | **음이온 자리(S²⁻ 자리)의 치환형 공음이온.** Hong 2026 의 Zr⁴⁺(양이온 자리 Li 치환)와 반대편 |
| 산화상태가 왕복하는가 | **그렇다** — ex situ XPS 에서 충전 시 Li─S─Se↓ / Se─S↑, 방전 시 복귀 (Fig. 3b,c) |
| 자기 plateau 가 있는가 | **없다** — Li2Se 의 별도 전압 평탄구간이 보이지 않는다. 충방전 곡선은 단일 slope |
| 구조를 떠나는가 | **아니다** — [인쇄] "Se remaining incorporated in the structure throughout cycling" |
| 자기 용량이 ≈0 인가 | **아니다** — Se 는 전하를 운반한다 |
| **3분류 판정** | **셋 중 어디에도 깔끔히 안 들어간다.** 매개체(산화상태 왕복 + 자기 plateau)의 전반부만 만족하고 후반부는 아니다. 촉매(복귀 + 자기 용량 ≈0)도 아니다. 정적 도펀트(불변)도 아니다. → **[해석] 제4범주 "redox-active lattice co-anion (공음이온)"** 으로 적는다. Hong 2026 의 Zr(정적 치환형 양이온)와 짝을 이루는 새 유형 |

### 9.1 무게 대가 [재현]

이 논문은 무게 대가의 **회계 방식이 다른 논문들과 다르다**. 요오드·CuI·ZrS2 계는 첨가제를
활물질 분말에 **섞고** 분모를 "활물질+첨가제" 로 잡았다. 여기서는 Se 가 S 를 **대체**하므로
무게 대가가 **이론용량 자체의 하락**으로 나타난다.

| 좌표 (이 위키 누적) | 무게 대가 (활물질 분말 기준) | 첨가제 자기 용량 상한 |
|---|---|---|
| Wan 2021 (LiI·LiBr) | 39.9 wt% | 109.4 mAh g⁻¹(Li2S) |
| Zhang (…) | 43.8 wt% | 152 |
| Kwok 2023 (매개체) | 40 wt% | 147 |
| Gao 2024 (Cu⁺, I⁻) | 42.3 wt% | 102.9 |
| Hong 2026 (ZrS2) | **16.7 wt%** | 34.5–138 |
| **이 논문 (Se, x=0.2)** | **28.55 wt%** [재현] (0.2 × 78.971 ÷ 55.324) | **해당 없음 — Se 의 용량은 분모 안에 이미 들어가 있다** |

**이론용량 손실 [재현]: 1166.7 → 968.9 mAh g⁻¹ = −17.0 %.**
즉 Se 치환은 "천장을 17 % 낮추고 이용률을 2.34배 올리는" 거래다.
[재현] 순효과 = 370.9 → 720.9 mAh g⁻¹ = **×1.94** ("more than twofold" 라는 본문 표현과 일치).

★ 중요한 비교: **이 거래가 정당한지는 "같은 무게의 Li2S 를 덜 넣고 탄소를 더 넣는" 대안과
비교해야** 알 수 있는데, 그런 대조는 없다. x=0.2 셀과 Li2S 셀은 복합양극 조성이 같다고만
암시되고(조성 자체가 미기재, G5) **활물질 질량당 비교**만 한다.

### 9.2 ★ 활물질 없는 대조셀 — **있다** (이 위키 두 번째 양성)

[인쇄] "The capacity contribution of the Li6PS5Cl solid electrolyte was also evaluated under the
same voltage range (1.5–3.0 V) and current density (200 mA g⁻¹), as shown in **Figure S14**,
its contribution is negligible and decays continuously."

| 항목 | 값 |
|---|---|
| 돌렸는가 | **그렇다** ✅ — 여섯 편 연속 결번을 Hong 2026 에 이어 두 번째로 깬다 |
| 무엇을 뺐나 | 활물질만 뺀 것이 아니라 **LPSCl 단독**을 평가했다고 읽힌다. 탄소를 포함한 "활물질 없는 복합체(carbon + LPSCl)" 인지 **LPSCl 펠릿만**인지 **구별 불가** |
| 조건 일치 | 전압창·전류 일치 ✅ |
| **수치** | ★ **없다 (G10).** "negligible" 이라는 형용사뿐. 이 위키의 외부 눈금은 **4–6 % · 28–52 mAh g⁻¹(composite)** 다 |
| 왜 중요한가 | 첫 충전 1040.1 이 2e⁻ 이론 968.9 를 **[재현] 107.4 %** 로 넘는다. 초과분 **71.2 mAh g⁻¹(활물질)**. SE 산화가 이를 설명하는지 확인하려면 Fig. S14 의 수치가 필요하다. 게다가 **활성화 컷오프가 3.7–3.8 V** 라 Fig. S14 의 3.0 V 상한보다 0.7–0.8 V 높다 → **대조셀의 전압창이 실제 활성화 조건을 덮지 못한다** [해석] |

[해석] **양성이되 불완전하다.** "SE 기여가 무시할 만하다" 는 3.0 V 까지의 이야기이고, 이론을
초과한 첫 충전은 3.7–3.8 V 에서 일어났다. 이 위키가 20편 중 7편에서 본 "이론 초과" 패턴은
여기서도 미해결이다.

---

## 10. 우리 연구와의 접점

### 10.1 이식 가능한 것

| 항목 | 무엇을 | 왜 우리에게 쓸모 있나 |
|---|---|---|
| **고용체 판정 프로토콜** | (111) 피크의 **단조** 이동 + **물리혼합 음성대조** + Rietveld + XPS 정량의 공칭값 일치 | 우리가 Li2S 에 무엇을 섞든 "고용체인가 2차상인가" 를 가르는 **최소 4종 세트**. Fig. S1 형 음성대조는 비용이 거의 0 이다 |
| **DC 분극의 1 h 유지** | 3600 s 정상전류 — 우리 표준(Kwok 1 h)과 일치 | 이미 `dc-polarization-conductivity-separation.md` 에 있는 값의 **외부 재확인** |
| **Li\|SE\|시료\|SE\|Li 적층** | 활물질 분말 자신의 **σ_Li⁺** 를 재는 전자-차단 구성 | 우리가 입자 칸의 이온 전도도를 재려 할 때 쓸 수 있는 구체적 적층. (단 인가 전압은 우리 표준 40 mV 로 고정) |
| **SE 단독 대조셀** | 같은 전압창·전류로 SE 만 돌리기 | 저비용. **단 활성화 컷오프까지 덮어야 한다** — 이 논문의 실수를 피한다 |
| **이론치를 조성마다 다시 계산** | Li2SexS1−x 의 2e⁻ 이론치 표 | 우리가 Li2S 에 무엇이든 섞으면 천장이 내려간다. 이 논문의 −17.0 % 가 그 규모의 좌표 |
| **Li-free(Si) 풀셀을 돌린다는 발상** | Li2S 계 활물질이 Li 재고를 들고 온다 | `anode-free-li2s-assb` 축의 직접 사례. 단 결과는 경고다(50사이클 14.8 %) |

### 10.2 이식 불가 — "우리 reference cell 로 옮기면 안 되는 것"

| 항목 | 이유 |
|---|---|
| **1000 사이클 97.5 %** | 로딩 **1 mg cm⁻²** = 면적용량 **0.55 mAh cm⁻²**. 우리 reference cell 축(500–600 mAh g⁻¹)과 분모가 다르고(여기 분모는 Li2Se0.2S0.8), 면적 기준으로는 실전의 1/5~1/10 |
| **545.7 mAh g⁻¹ 를 "500–600 대역" 으로 읽는 것** | ★ 분모가 **Li2Se0.2S0.8** 다. Li2S 기준 2e⁻ 천장(1166.7)으로 환산하면 이용률 56.3 % 이고, 우리 reference cell 의 500–600 mAh g⁻¹(Li2S) 는 이용률 43–51 % 다 — **겉보기 숫자가 비슷해도 다른 양** |
| **"dual conductivity 를 올리면 된다" 는 처방** | σ_e 는 10⁻⁹ 대에서 2배 움직였을 뿐이고(4.5절), 성능은 이온 쪽으로 설명된다. 우리 복합체의 σ_e 는 이미 10⁻²–10⁻¹ 고원에 있어 **이 논문이 건드린 칸이 아니다** |
| **활성화 컷오프 3.7–3.8 V** | 황화물 SE 산화 영역. 우리 셀에 그대로 적용하면 SE 분해 용량을 활물질 용량으로 오독한다 |
| **1324.9 Wh kg⁻¹** | 분모가 활물질 질량뿐([재현] 2.0747 V × 638.6 mAh g⁻¹). 전극 기준도 셀 기준도 아니다 |
| **밀링·성형·구속압 레시피** | **존재하지 않는다.** 재현 시도 자체가 불가능 (G6, G7) |
| **"Se 치환이 11배 수명" 서사** | 대조군이 "Break down"(그림의 단어)으로 89사이클에 끊겼고 n=1 이다 |

### 10.3 질문 카드 라우팅 제안 (★ 이 세션에서는 **제안만** — 카드를 고치지 않았다)

| 카드 / 페이지 | 어떤 가설에 | 어느 방향 | 적을 문장(초안) |
|---|---|---|---|
| `syntheses/interface-quality-not-bulk-conductivity.md` | **σ_e 세 칸 분할** — "활물질 입자 자신" 칸 | **보강(For)** | 2026-10-01 Wang XinXu 2026: 제목이 "dual-conductivity" 인데 실제로 건드린 것은 입자 칸뿐이고 σ_e 는 2.26e-9 → **4.58e-9** (×2.03). 같은 시료의 σ_Li⁺/σ_e = [재현] 1048. 밴드갭 27 meV 축소의 진성 캐리어 효과 exp(ΔEg/2kT) = [재현] 1.69 가 관측 ×2.03 을 거의 전부 설명 → **전자 쪽에 새 기구 없음**. 성능 개선은 이온 쪽(장벽 0.42→0.22 eV, D ×4.49)으로 설명된다. **σ_e 고원 무관설의 반례가 아니다** |
| 같은 synthesis | **"둘 중 하나만 바꾼 대조"의 두 번째 사례인가** | **반증(Against) / 결번** | 아니다. Se 치환 단일 손잡이가 σ_Li⁺(×2.93)·σ_e(×2.03)·격자·부피팽창·이론용량(−17.0 %)을 동시에 움직인다. **Wang Daiwei 2025 는 여전히 유일한 분리 사례** |
| `concepts/dc-polarization-conductivity-separation.md` | 인가 전압 표준 20–50 mV | **공백 등재** | 이 논문은 1 h 유지는 지키나 **인가 전압을 인쇄하지 않는다**(G1). Li\|SE\|시료\|SE\|Li 적층을 `sources` 에 추가하되 σ 값은 **인가 전압 미상 주석과 함께** |
| `concepts/li2s-activation-first-charge.md` | 활성화 전위 사다리 (11 → 12편) | **새 행** | hump **없음** / 무릎 [도표] 2.40–2.45 V(x=0.2) · 2.45–2.50 V(Li2S) vs Li/Li⁺ / CV 산화 피크 [인쇄] **2.57 vs 2.86 V** @0.1 mV s⁻¹ / 컷오프 **3.7–3.8 V** / RT / 로딩 미기재 / 압력 미기재. ★ 인쇄된 "polarization voltage 0.38 V" 는 **ΔV** 이지 활성화 전위가 아니다 |
| `concepts/capacity-normalization-li2s-vs-sulfur.md` | 분모 규율 | **새 사례** | **제3의 분모**가 등장했다 — Li2S 도 S 도 아닌 **Li2SexS1−x 전체**. 조성별 2e⁻ 이론치 표(1166.7/1058.7/968.9/893.2)를 추가하고, "×0.69783 을 적용하면 안 되는 경우" 의 첫 사례로 등재 |
| `questions/reference-cell-500-600-mahg.md` | 우리 대역의 위치 | **참조만** | 545.7 mAh g⁻¹ 는 **분모가 다르다**. Li2S 2e⁻ 천장 환산 이용률 56.3 % 로 비교해야 하고, 로딩 1 mg cm⁻²(0.55 mAh cm⁻²)라 우리 셀과 동급이 아니다 |
| `questions/operating-stack-pressure-floor.md` | 0–200 MPa 산포 | **공백 등재** | **성형압·구속압 둘 다 미기재**. 도입부에서 "과도한 압력이 열화를 가속한다" 고 압력을 비판하면서 자기 압력을 안 적는 자기모순 사례로 기록 |
| `questions/one-step-vs-two-step-mixing.md` | 혼합 경로 | **공백 등재** | 활물질 합성(볼밀+열처리)의 **모든 칸이 비었다** — rpm 조차 없는 7번째. 복합양극 혼합은 **기술 자체가 없다** |
| `concepts/carbon-dimensionality-electron-network.md` | 탄소 종류·함량 | **공백 등재** | 탄소 종류·함량 **둘 다 미기재**. 간접 상한만 — 활물질 < 48 wt% |
| `anode-free-li2s-assb` (해당 페이지) | Li-free 음극 | **For(사례) + 경고** | 사전리튬화 Si 풀셀 실측: ICE [재현] 61.4 %, 1324.9 Wh kg⁻¹(분모 = 활물질 질량), **50사이클 유지 [재현] 14.8 %**. 저자 귀인은 "가압에 의한 Si 계면 손상" |

---

## 11. 비판

### 11.1 제목이 데이터보다 크다 — "dual-conductivity" 의 절반은 비어 있다

σ_e 는 **2.26 × 10⁻⁹ → 4.58 × 10⁻⁹ S cm⁻¹**, 2배다. 이 값은 절연체 영역이고, 같은 시료에서
σ_Li⁺ 가 1048배 크다 [재현]. 그리고 그 2배는 밴드갭 27 meV 축소의 진성 캐리어 효과
exp(ΔEg/2kT) = 1.69 [재현] 로 거의 전부 설명된다 — **새 전도 기구의 증거가 아니다.**
그럼에도 본문은 [인쇄] "effectively supplying extra free charge carriers" 라 쓰고 제목과 초록은
전자전도 개선을 이온과 대등하게 내세운다. 더 나아가 σ_e 측정은 **Fig. S6 로 밀려 본문에 셀
구성조차 없다**(G2) — 제목의 절반을 뒷받침하는 측정이 본문에서 가장 보이지 않는 자리에 있다.
**[해석] 정직한 제목은 "Se 치환으로 Li2S 의 Li⁺ 수송을 열다" 였을 것이다.**

### 11.2 간판 수치들의 분모가 흔들린다 (네 군데)

1. **G17** — "31.79 % → 74.41 %" 가 도입부에서는 **1 A g⁻¹ 사이클 수명**의 지표로,
   결과부에서는 **200 mA g⁻¹ 용량 이용률**(Fig. 5b)로 쓰인다. **같은 두 숫자, 다른 셀, 다른 전류.**
2. **로딩** — 1000 사이클·140 사이클 간판 데이터의 로딩 **1 mg cm⁻²** 는 **그림 안 글자로만** 있고
   본문에는 없다. 본문이 인쇄한 유일한 로딩 5 mg cm⁻² 는 다른(120 사이클) 셀 것이다.
3. **유지율의 참조점** — 97.5 % 는 1사이클 기준으로 산술은 맞지만, 곡선이 **350–400 사이클에서
   ≈630 까지 올라갔다 내려온다** [도표] → 최고점 기준 [재현] ≈**87 %**.
4. **에너지밀도** — "electrode energy density 1324.9 Wh kg⁻¹" 의 분모는 [재현] **활물질 질량뿐**
   (1324.9 ÷ 638.6 = 2.0747 V). 전극이라 불렀으나 전극이 아니다. 그리고 그 셀은 **50사이클에
   14.8 % 만 남는다** — 초록은 그 사실을 말하지 않는다.

### 11.3 기구 주장의 원인 분리가 없고, 방법이 통째로 없다

- **in situ EIS 해석**: 충전 중 저항 증가를 [인쇄] ①"덜 전도성인 Se0.2S0.8 로의 전환" ②"부피변화에
  의한 접촉 악화" 둘로 귀인하는데, **EIS 만으로는 둘이 분리되지 않는다.** 압력 변화 실험도,
  탈리튬 상태 유지-회복 실험도, 음극 쪽 대칭셀 대조도 없다. Li 음극이 기여하지 않는다는 가정은
  **타 논문 인용(ref 28)에만 근거**한다.
- **ex situ XRD**(Fig. 3d)는 LPSC 피크에 지배되어 활물질의 가역 전환을 **육안으로 확인하기 어렵다**.
  충전 상태의 Se0.2S0.8 에 대한 양성 증거가 없다.
- **ex situ XPS 의 SO₄²⁻ 가 상태 ①②⑥ 에만 크다** [도표] — 전기화학적으로 설명되지 않는 패턴이고
  **이송 중 노출 편차**로 읽는 것이 자연스럽다. 정량 비교의 신뢰도를 깎는다.
- **Experimental Section 이 본문에 없다.** 밀링 rpm·시간·BPR·볼·분위기·열처리 조건,
  복합양극 조성·탄소종·성형압·구속압, DC 분극 인가 전압, 셀 지름, 온도 수치, 셀 개수 —
  **하나도 본문에서 확인할 수 없다.** *Advanced Materials* 의 형식 선택이라 해도, 결과적으로
  이 논문은 **본문만으로는 한 줄도 재현할 수 없다.**
- **n=1.** 오차막대가 한 군데도 없다. 1000 사이클 97.5 % 처럼 꼬리 쪽 값일수록 n 이 필요한데,
  대조군은 "Break down" 이라 적힌 채 89사이클에 끊겼다 — **단락 가능성이 그림의 단어에만 있고
  본문은 "용량 감쇠" 로 서술한다.**

---

## 12. 이 저장소가 가져갈 것

1. **σ 세 칸 표의 "활물질 입자 자신" 칸에 세 번째 좌표**가 생겼다 — Gao 2024 · Hong 2026 에 이어
   **Wang XinXu 2026: σ_Li⁺ 1.64e-6 → 4.80e-6, σ_e 2.26e-9 → 4.58e-9 S cm⁻¹.**
   Hong 의 교훈("입자 칸 ×8500 이 복합체에서 ×1.36 으로 묻힌다")에 비추면, **입자 칸 ×2.03 은
   복합체에서 측정 한계 아래**일 것이다 [해석]. **σ_e 고원 무관설은 흔들리지 않았다.**
2. **"하나만 바꾼 대조" 는 여전히 Wang Daiwei 2025 하나뿐**이다. 이 논문은 후보였으나
   두 양이 한 손잡이에 묶여 탈락했다. → 이 위키가 직접 설계해야 할 실험이 남아 있다는 뜻.
3. **분모 규율에 제3의 경우**가 들어왔다 — Li2S 도 S 도 아닌 **Li2SexS1−x 전체**.
   `capacity-normalization-li2s-vs-sulfur.md` 에 "×0.69783 을 적용하면 안 되는 경우" 절이 필요하다.
4. **활성화 사다리 12번째 행**: hump 없음 · 무릎 2.40–2.45 V · CV 산화 피크 2.57 V(vs 2.86 V) ·
   컷오프 3.7–3.8 V. 그리고 **"polarization voltage" 를 ΔV 로 재분류한 두 번째 사례**(Hong 2026 다음).
5. **첨가제 분류에 제4범주** — "redox-active lattice co-anion(공음이온)". 무게 대가가 **섞음**이 아니라
   **이론 천장의 하락(−17.0 %)** 으로 나타나는 새 회계 방식.
6. **활물질 없는 대조셀 두 번째 양성 사례** — 다만 수치 미인쇄 + 전압창이 활성화 조건(3.7–3.8 V)을
   덮지 못함. **우리가 할 때는 활성화 컷오프까지 덮는다.**
7. **압력 공백의 새 유형** — "압력을 비판하면서 자기 압력을 안 적는" 논문.
   `operating-stack-pressure-floor.md` 의 공백 목록에 그 유형으로 기록.
8. **가장 값싼 다음 실험 [해석]**: 우리 복합양극에서 **활물질만 Li2S → Li2Se0.2S0.8 로 바꾸고
   나머지(탄소종·함량·SE·성형압·구속압·로딩)를 완전히 고정**한 뒤, (a) 우리 표준 DC 분극
   (전자 ±20 mV / 이온 ±40 mV, 각 1 h, 다점)으로 **복합체 칸**의 σ_e·σ_Li⁺ 를 재고,
   (b) 같은 분말 펠릿으로 **입자 칸**을 재서, Hong 2026 에서 본 "입자 칸 개선이 복합체에서 묻히는
   비율" 을 두 번째로 측정한다. 이 한 실험이 이 논문의 핵심 주장과 이 위키의 synthesis 를
   동시에 시험한다. 로딩은 **5 mg cm⁻² 이상**으로 — 1 mg cm⁻² 에서는 어떤 차이도 의미가 없다.

---

## 그림 판독 기록

크로핑: `.venv/bin/python wiki/tools/extract_figures.py --slug wangx2026_dual-conductivity-optimization-high-rate-ultralong-life-asslsb --pdf <main.pdf> --clean`
→ `wiki/raw/figures/wangx2026_dual-conductivity-optimization-high-rate-ultralong-life-asslsb/` 에
**본문 Figure 1–5 다섯 장 전부**. 캡션 앵커가 열을 자르지 않았고 재크롭 불필요
(모든 그림이 페이지 전폭 배치, 공백비 0.52–0.83).

| 그림 | 봤나 | 무엇을 읽었나 (이 digest 의 `[도표]` 출처) |
|---|---|---|
| **Fig. 1** | ✅ Read | 복합양극 3성분 범례(**활물질 + conductive carbon + Li6PS5Cl**) — 조성비·탄소종 정보의 **유일한** 출처. (b)에서 Li⁺·e⁻ 가 활물질 입자를 **관통**하는 묘사 = "입자 칸" 주장의 시각화 |
| **Fig. 2** | ✅ Read | **(f) 곁그림 적층 `Steel\|Li\|SE\|Cathode\|SE\|Li\|Steel`** ★ 칸 판정의 근거 · 3600 s 정상전류 1.48 / 0.50 µA · "Blocking cell" 표기 · (g) **ΔV 0.38 V / 0.65 V 양방향 화살표** ★ 활성화 전위 아님의 근거 · (g) 네 조성 방전 종점 ≈371/580/720/618 · (h) **Oxidation 1.66 / Reduction 1.82** ★ 본문과 라벨 반대(G15) · (a) (111) 26.8/26.6/26.4 · (b) Rwp 3.30 % Rp 1.43 % · (c) SEM 10 µm 스케일, 1 µm 이하 미립자 응집 |
| **Fig. 3** | ✅ Read | **(a) 축이 뒤집힌 누적 용량 그림** ★ 첫 충전 ≈1000 @**3.7 V**, 첫 방전 ≈960, ICE 96.0 % 의 근거(G16·G19) · 6개 상태의 전압 2.0/2.55/3.7/2.25/1.85/1.65 V · (b) S 2p 의 Li2SexSy↓/PS4³⁻↑ 추이와 **상태 ①②⑥ 의 SO₄²⁻ 편차** · (c) Se 3d 의 S-Se 지배 · (d) **LPSC 피크 지배로 활물질 변화 육안 식별 곤란** · (e,f) DRT 히트맵에서 충전 τ≈2–3 s 적색(≈300–350 Ω) vs 방전 녹색(≈150–200 Ω) |
| **Fig. 4** | ✅ Read | **(a) CV 피크 2.57 V(0.5 mA) vs 2.86 V(0.19 mA)**, "Activation charge 0.1 mV s⁻¹" · **(b) 첫 충전 프로파일 — hump 없음, 1.5 V 출발, 무릎 2.40–2.45 / 2.45–2.50 V, 완만구간 기울기 0.2 V vs 0.6 V, 컷오프 3.8 V, 종점 ≈1040 vs ≈740** ★ 활성화 사다리의 근거 · (c–e) NEB 0.42 → 0.22 eV, Li2→Li1→Li2 경로, Se 치환 자리 표시 |
| **Fig. 5** | ✅ Read | **(a) 그림 안 글자 "1 mg cm⁻², 200 mA g⁻¹, RT"** ★ 로딩·온도의 유일한 출처 · 네 곡선 초기 ≈371/580/720/620, x=0.2 가 **≈40사이클에서 740 까지 상승 후 하강** · (b) 이론/실측 막대와 이용률 31.79/55.34/74.41/69.43 % ★ 분모 확정의 근거 · **(c) "1 mg cm⁻², 1 A g⁻¹, RT", Li2S 옆 "Break down", x=0.2 가 350–400사이클 ≈630 까지 상승 후 하강** ★ 유지율 분모 비판의 근거 · (d) 레이더 비교(CuSNC-Li2S, Li2S/LiVS2, Li2S/NbSe2, Li2S/LiI, Li2S/V2S3/V2O3/LiI) · (e) 율속 25사이클, 복귀 ≈975 · (f) 방전 곡선 **평탄 plateau 없이 단조 하강** · **(g) 곁그림 `Al foil / Li2Se0.2S0.8 / LPSC / Si / Cu foil`** ★ 풀셀 구성의 유일한 출처, 1st→3rd 급감 |
| SI Figure S1–S18, Table S1–S3 | ❌ **못 봤다** | **SI(.docx) 미확보.** 8절에 체크리스트로 남겼다. 특히 **S6(σ_e 측정) · S13(조립/압력) · S14(SE 대조셀) · S16(48 wt% 조성)** 이 이 digest 의 가장 큰 공백 4개와 직결된다 |

**원문 내부 불일치 요약** (전부 공백표에 번호로 등재): G3(그림 라벨 "Cathode" vs 본문 "material") ·
G11(활성화 컷오프 3.7–3.8 V vs 사이클 창 3.0 V) · G15(Fig. 2h 의 anodic/cathodic 라벨) ·
G16(첫 "방전" 1000 이 실은 첫 충전) · G17(31.79/74.41 % 의 이중 사용) · G18(Wh kg⁻¹ 를
"specific capacity" 라 부름) · G19(Fig. 3a 축 반전) · 그리고 1 A g⁻¹ 초기 용량이 559.5 와 603.2 로 둘.
