Repository: yonghoon7153-source/Yonghoon-DEM-DFT

# wiki/raw/ — 예외적 불변 원본층

이 리포의 불변 증거층은 **이미 밖에 있다**: `docs/data/`(측정 CSV·JSON) ·
litdb 정본(friendly-meitner) · `docs/reviews/findings.json` · git 이력.
그래서 이 폴더는 킷 원형과 달리 **예외 전용**이다:

- 들어오는 것: litdb 소관(논문)도 측정 데이터도 아닌 외부 자료 — 강연 전사,
  외부 레포 감사 노트 등.  `transcripts/` 등 하위 폴더에 날짜-슬러그로 저장.
- 규칙: 한번 저장한 파일은 수정 금지 (원본이 바뀌면 새 -v2 파일).  frontmatter 에
  `source_url` / `ingested` 를 적는다.
- 논문 PDF·digest 는 여기 넣지 않는다 → wiki/SCHEMA.md 경계 규칙 1 (litdb 정본).

File: wiki/raw/papers/xie2008_lco-thin-film-orientation-diffusion-gitt-pitt-eis.md (part 2 of 2)
---
Li0.65CoO₂ 정제 · 60 °C. (a) 7 · 10 · 20 · 30 · 50 µA — `[도표·화소]`(격자 판독) 7 µA ≈0.06 V(t≈0) → 0.26(50 s) → 0.30(100 s) → 0.32 V(200–280 s) · **63 % 상승 ≈30 s** · 50 µA 는 0.58(50 s) → 0.73(200 s) → 0.79 V(≈400 s)로 계단(≈10 mV 양자화) 상승 계속 · 20 µA 는 550 s 에도 상승. (b) 다섯 점 (7, 0.32) · (10, 0.36) · (20, 0.48) · (30, 0.52) · (50, 0.80) + 직선 — 기울기 **0.01062 V µA⁻¹ = 10.6 kΩ** · 절편 **0.249 V**. `[재현]` 식 (9)(d 0.095 · S 1.77) σ = **5.05×10⁻⁶** S cm⁻¹ ✅ 그림 16 60 °C 5.02×10⁻⁶ · 점별 V/I 16–81 kΩ(σ 0.66–3.4×10⁻⁶) · 원점 통과 21.0 kΩ.

## Fig. 16 — Arrhenius (p. 368 · 봤다 · 자동 과대 → 수동 오른쪽 단독) ★★★ 판정 4 · G10

`[도표·화소]` 네 점 1000/T **2.8315 · 2.914 · 3.0015 · 3.0944**(= 80.0 · 70.0 · 60.0 · 50.0 °C ✅) · log σ **−4.626 · −4.908 · −5.299 · −5.741** · 맞춤선 0. `[재현]` 선형 Ea **81.8 kJ mol⁻¹(0.85 eV)** · 구간 80→70 65.4 · 70→60 85.5 · 60→50 91.2 kJ mol⁻¹(저온 쪽 가팔라짐 — 굽음) · 1.1×10⁻⁷ = 선형 맞춤 22.3 °C · 50–60 구간 연장 25 °C(1.05×10⁻⁷) — 'room temperature' 값 미인쇄(G10). LiCoO₂ 정제의 Arrhenius 그림 0.

## Table 1 — D̃ 네 방법 × 세 막 × 네 조성 (p. 367 · 봤다 · 자동 과대 → 수동 단독) ★★★★ 판정 2 · 7 · D1 · D8 · D10

텍스트 층과 수동 크롭 대조 ✅(값 열여섯 + CV 셋). 범위 **6.4×10⁻¹⁴(GITT (003) Li0.8)–6.0×10⁻⁹(EIS (104) Li0.5)** = 4.97 dex. CV 는 Li0.5CoO2 행에만(D8). Li0.8CoO2 행 = δ 0.2 = 2상(본문 "not reliable" 구간 · 표 표시 0 — D10). PITT (003/104) · (104) Li0.7 · (104) Li0.8 이 그림 9 · 12 와 다름(D1).

## Table 2 — σi 네 방법 (p. 369 · 봤다 · 자동 과대 → 수동 단독) ★★★★ 판정 4 · D2 · D4

텍스트 층과 수동 크롭 대조 ✅. Li0.65: GITT 1.5×10⁻⁸ · 6.5×10⁻⁸ · 2.4×10⁻⁷ · PITT 4.9×10⁻⁹ · **1.9×10⁻⁷** · 3.8×10⁻⁷ · EIS 5.2×10⁻⁷ · 3.8×10⁻⁶ · 3.8×10⁻⁴ · DC **1.1×10⁻⁷** / Li1.0: GITT 3.4 · 6.1 · 8.5×10⁻⁵ · PITT 1.6×10⁻⁷ · **3.3×10⁻⁷** · 1.2×10⁻⁶ · EIS 1.1×10⁻⁴ · 5.3×10⁻⁴ · 1.9×10⁻³ · DC **1.0×10⁻⁷**. `[재현]` Li0.65 GITT 열을 그림 7 · 13(a) 로 다시 내면 2.8×10⁻⁷ · 1.35×10⁻⁷ · 2.5×10⁻⁸(인쇄와 0.07–0.32 dex) · EIS 열은 0.5–0.6 dex(부호 섞임) — 계산 경로 미인쇄.

## 본문 서술과 어긋난 그림 · 표 (요약)

- **그림 4** — 캡션 "over 1 mV s−1" ↔ 점 0.6–4 mV s⁻¹(D6) · 봉우리 이동 ↔ 식 (1) 가역 조건(판정 8).
- **그림 9 · 12 ↔ 표 1 PITT** — Li0.7 · Li0.8 칸(D1).
- **그림 13(a) ↔ 식 (7)** — 그림은 양수 · 식은 음부호(D3) · 그림은 δ 기준.
- **그림 14 ↔ 표 2 Li1.0** — #60 · #120 ×2.2 · ×2.6(D4).
- **그림 10 캡션** — "Z′ vs. and −Z″ vs. ω −1"(D11).
- **그림 5 삽도 라벨** "d / dE"(D12).
- **그림 15(b)** — 절편 ≈0.25 V 를 본문은 언급 0("the equilibrium potential and polarization current exhibits a linear relationship").

---
# 절별 해체 (본문)

## 초록 · 1. Introduction (p. 362–363)

`[인쇄]` 동기 둘 — ① "the values of the Li–ion chemical diffusion coefficient determined by the above methods vary greatly, and are dependent on the measurement techniques and the sample preparation methods"(CV [1,2] · GITT [3,4] · PITT [2,5–7] · EIS [1,2,5,7–9]) ② "LiCoO2 thin film exhibits a preferred orientation dependent on the substrate, the thickness of the film, the post-annealing temperature and time, and the preparation conditions and methods [10]. It is expected that LiCoO2 films with different orientations should show different diffusion kinetics." · 검증 계획: "To check the reliability of these measurement methods, the ionic conductivities were calculated from the diffusion coefficient using the Nernst–Einstein equation and were compared with that determined by the electron blocking technique using a lithium ion conducting polymer electrolyte." ⇒ 이 편의 물음은 **"어느 방법이 맞는가"** 이고, 판정 수단은 **σ 대조 하나**다(`[해석]`).

## 2. Experimental (p. 363)

막 · 셀 · 방법(서지 표). `[인쇄]` 핵심 문장: "Before kinetics characterization, all the cells were undergone galvanostatic cycling for three times under the conditions mentioned above. All the electrochemical measurements were performed at room temperature." · "The content of Li in PEO-Li(CF3SO2)2N was Li/O=1/18. The Li deficient composition Li0.65CoO2 was pre-pared by a chemical oxidation method, as previously reported [12]. The composition after chemical oxidation was determined by inductively coupled radio frequency plasma (ICP) spectroscopy". ⚠ 막 질량 · 노출 면적 · 셀 수 · 정제 성형(압력 · 소결 · 밀도) · PEO 막 두께 미인쇄(G1 · G2 · G8 · G9).

## 3. Results and discussion (p. 363–369 · 소제목 0)

1. **구조**(그림 1 · 2) — 두께 환산 · SEM · 91 % · 두께 ↔ 배향(Bates [10]: >1 µm (101) · (104) "to minimize volume strain energy" · <0.5 µm (003) "to minimize the surface strain energy").
2. **충방전**(그림 3) — 3.9 V 평탄 = "coexistence of two hexagonal α and β phases" · 4.07 · 4.18 V 어깨 = "second-order transition between ordered and disordered lithium ion arrangements [13]" · 132 ↔ 137 mAh g⁻¹ · "over 110 mA h g−1".
3. **CV**(그림 4 · 식 1) — 세 막 6.4×10⁻¹³ · 1.2×10⁻¹² · 7.7×10⁻¹² · Tang [2] (003) 2×10⁻¹³ 대비 높음 · "the D̃Li value by CV can only be considered as an apparent value".
4. **GITT**(그림 5–7 · 식 2) — δ 닻 · 삽도 · 4.095 V 과도 · 조성 의존 · Bouwman [5] 상도("monoclinic phase for δ=0.55–0.45, phase II for δ=0.70–0.25, phase I for δ=0.07–0.00, and a mixture of both phase I and II … for δ=0.25–0.07") · δ 0.5 최대 · 0.45 · 0.53 최소 "associated with the order/disorder transition near the composition Li0.5CoO2, where the degree of Li vacancy ordering is increased [6]" · 2상 값 "not reliable" · 배향 ×≈10 해석.
5. **PITT**(그림 8 · 9 · 식 3–4) — #60 · #120 은 Xia [7] · Jang [6](둘 다 PITT)과 비슷한 극값 · #30 "abnormal" · (003) 값 "comparable to that reported by Bouwman et al. [5] for a (003) oriented thin film using a liquid electrolyte, and are smaller than those reported by Jang et al. [6] for a (003) oriented thin film using a solid state electrolyte"(두 값 모두 인쇄 0).
6. **EIS**(그림 10 · 11 · 식 5) — 반원 세 부분(75–95 Ω "SEI effect [5] or the grain boundaries effect or both" · 90–160 Ω 전하 이동 · 160–180 Ω 전이 [17]) · 45° = 벌크 확산 · 가파른 선 = "the onset of finite length diffusion" · (003) 값이 Tang [2] · Xia [7] 보다 "one order higher" · 2상 값 "apparent".
7. **방법 비교**(그림 12 · 표 1) — EIS ≫ GITT ≈ PITT · EIS 가 큰 이유 둘(Warburg 미발달 · 이력 민감) · "Compared with the D̃Li values obtained using CV, the D̃Li values obtained using GITT and PITT are more reliable than those from EIS."
8. **ϕ · D̃self**(그림 13 · 식 6–7) — δ 0.5 의 D̃self 최소 "attributed to the high activation energy related to the Li jumps in ordered Li0.5CoO2 [20]".
9. **σ 대조**(그림 14–16 · 식 8–9 · 표 2) — "A question still remains; that is, which technique is relatively accurate or reliable." → PITT σ 가 DC 와 "comparable" · "the samples used in the electron blocking cell are randomly oriented" 라 (003/104) 막과 맞는 것이 "reasonable" → "PITT is the most reliable technique".

## 4. Conclusions (p. 369)

`[인쇄]` "The thin film with a thickness of 0.31 μm is orientated with the (003) planes parallel to the substrate, and the 1.35 μm thick film with the (104) planes parallel to the substrate. … The film with a (104) preferred orientation exhibits higher Li–ion diffusion coefficients than that with a (003) preferred orientation. The difference of the Li–ion diffusion kinetics is explained by the crystal structure of LiCoO2 … The Li–ion conductivities calculated from PITT are comparable with the directly measured ionic conductivity. The results suggest that the D̃Li values obtained from PITT are more reliable." — 결론에 **방법 간 자릿수 차 · 2상 단서 · 액체 셀 · 막마다 하나 · σ 환산 가정** 조건이 붙어 있지 않다.

---

# ★ (a) 셀 구성 — 액체 셀 측정 · 막 셋 · 정제 둘

| 층 | 무엇 | 지면 | 우리 축에서 |
|---|---|---|---|
| 막 | 스퍼터 LiCoO₂ 0.31 · 0.77 · 1.35 µm(이론 밀도 환산) · Au 900 nm / 연마 Al₂O₃ 8×8 mm · 700 °C 30 min | 서지 · 그림 1 · 2 | 두께 · 배향이 한 손잡이 · 질량 · 실면적 · 다공도 미인쇄 |
| 전해질(D̃) | **1 M LiClO₄ · EC/DEC 1 : 1 · 3전극 비커 · Li 박 상대 · 기준** | p. 363 | **액체** — 막 앞면 전체 · (공극이 열려 있으면) 내부가 전해질에 닿음 · 고체 0 |
| 전해질(σ 대조) | PEO–LiTFSI(Li : O 1 : 18 · "ionic transport number is 1.00" [11]) · Li/PEO/정제/PEO/Li | p. 363 · 368 | 고분자(고체) — 시료는 **막이 아닌 정제**(∅ ≈1.50 cm `[재현]` S 1.77 · d 0.095 cm) · 50–80 °C |
| 시료 비교 | 막 셋(배향) ↔ 정제(무작위 배향 · 화학 산화 분말) | p. 368 | σ 대조가 다른 시료 사이의 비교 |

- **ASSB 셀 0 · LiPON 0** — 이 편이 인용하는 고체 전해질 셀 측정은 Jang [6](PITT · (003) 막) 하나이고 값은 인쇄 0.
- **두께 ↔ 배향 ↔ 막 구조가 한 손잡이** — 세 막은 증착 시간만 다르다. 배향 비교는 두께 비교이기도 하다(판정 11).
- `[해석]` 액체 셀에서 막의 공극(≈9 % — 단면 SEM 한 장의 두께 비)이 열려 있으면 전해질 침투로 확산 길이가 막 두께보다 짧고 실면적이 기하 면적보다 크다 — 두 효과 모두 측정 D̃ 를 키운다(GITT · EIS · CV 는 (S_real/S_geo)² · PITT 는 (L/L_eff)²). 지면은 이 가능성을 다루지 않는다.

---

# ★ (b) 방법 의존 — 값 · 조성 의존 · 상 경계 · 자릿수 · 식의 출처

## 1. 네 닫힌 꼴과 그 미인쇄 입력 (`[인쇄]` 식 → `[재현]` 폐합)

| 방법 | 식 | 원시 관측 | 미인쇄 입력 | 이 편 그림으로 다시 계산 |
|---|---|---|---|---|
| CV | (1) Ip = 0.4463 n^3/2 F^3/2 C S (RT)^−1/2 D̃^1/2 v^1/2(인쇄는 T^{+1/2}) | Ip–v^½ 기울기 | S · C · T · n | 24.85 mA (V s⁻¹)^-½ · S 0.64 · C 1/Vm · 298 K → **7.81×10⁻¹²** ↔ 7.7×10⁻¹² ✅ |
| GITT | (2) D̃ = (4/π)(I₀Vm/FS)²(dE/dδ ÷ dE/d√t)² · t ≪ L²/D̃ | dE/d√t(앞 100 s) | Vm · S · dE/dδ · 맞춤 창 | 1.043 mV s^-½ · dE/dδ 1.18 V → **1.47×10⁻¹¹** ↔ 1.26×10⁻¹¹ ✅(0.07 dex) |
| PITT | (4) D̃ = (d ln I/dt)·4L²/π²(인쇄는 음부호 없음) | ln I 기울기 | L · '직선 구간' | 100–500 s → **2.10×10⁻¹²** ↔ 1.86×10⁻¹² ✅(0.05 dex) · 1500–2000 s 0.78×10⁻¹² |
| EIS | (5) D̃ = ½[(Vm/FSσ)(dE/dδ)]² | Warburg σ(0.05–0.16 Hz) | Vm · S · dE/dδ · σ 성분 | Z′ 3.43 · dE/dδ 0.92 → **3.55×10⁻⁹** ↔ ≈3.3×10⁻⁹ ✅ · −Z″ 6.01 이면 1.16×10⁻⁹ |

⇒ **네 방법 모두 산술은 닫힌다** — 미인쇄 상수(S = 0.64 cm² · Vm 19.34 · C = 1/Vm · T ≈298 K)는 재현으로 특정되고, 차이는 원시 관측(√v 기울기 · √t 기울기 · 지수 감쇠 · Warburg 기울기)과 **선택**(맞춤 창 · Z′ ↔ −Z″ · dE/dδ 출처)에 있다.

## 2. 자릿수 — 방법 · 배향 · 조성 (`[재현]` 표 1)

| 비 | Li0.5 | Li0.6 | Li0.7 | Li0.8(2상) |
|---|---|---|---|---|
| (104)/(003) GITT | 16.8 | 45.2 | 11.8 | 34.4 |
| (104)/(003) PITT | 112.5 | 80.0 | 15.0 | 212.5(그림 9 로는 ≈10) |
| (104)/(003) EIS | 37.5 | 88.9 | 21.6 | 36.6 |
| EIS/GITT (003 · 003/104 · 104) | 84 · 20 · 188 | 87 · 45 · 171 | 123 · 200 · 225 | 111 · 34 · 118 |
| EIS/PITT | 1000 · 82 · 333 | 360 · 50 · 400 | 336 · 500 · 485 | 22 · 6 · 3.8 |
| GITT/PITT | 11.9 · 4.1 · 1.8 | 4.1 · 1.1 · 2.3 | 2.7 · 2.5 · 2.2 | 0.20 · 0.18 · 0.03 |

- 본문 "almost one order of magnitude"(배향) ↔ ×11.8–212.5(log 1.07–2.33) · "almost two orders"(EIS) ↔ EIS/GITT ×20–225 · EIS/PITT ×3.8–1000 · "almost in the same order"(GITT ↔ PITT) ↔ (003) Li0.5 ×11.9.
- 조성: #120 GITT δ 0.04 → 0.16 ×19 감소 → δ 0.50 까지 ×55 증가 · PITT #120 δ 0.03 → 0.48 ×10 증가 · #30 PITT 감소 · EIS #120 δ 0.16 → 0.49 ×110 증가.

## 3. 상 경계와 '신뢰 불가' 구간

`[인쇄]` "within the range where the two phases coexist (Li1−δCoO2, 0.07<δ<0.25), the D̃Li values are not reliable, because D̃Li cannot be determined as a single value in the two-phase region." — GITT · EIS 에만 붙음. `[재현]` 이 구간에 걸린 것: 표 1 **Li0.8 행 전부**(δ 0.2 · 표시 0 — D10) · **그림 8 의 대표 PITT 과도**(3.92 → 3.93 V = dδ/dE 봉우리 — D9) · **CV 저율 봉우리**(≈3.93 V — D8). 그리고 그림 5 OCV 는 δ 0.07–0.24 에 점 둘뿐(0.159 · 0.236)이라 이 구간의 dE/dδ(GITT · EIS · ϕ 입력)가 가장 성기다.

## 4. 같은 막 · 같은 전위의 시간 상수 (`[재현·가정]` — 판정 3)

| #120 · 4.08 V 근방 | 관측 | 전 막 시간 상수 | D(L 1.35 µm) |
|---|---|---|---|
| EIS 무릎(45° → 수직) | ≈0.05 Hz(그림 10(b)) | ωτ ≈2.5 → **≈8–13 s** | 1.4–2.3×10⁻⁹ |
| EIS R_D·C_lf | Z′ 끝 ≈185–200 · 시작 ≈176–178 Ω → R_D/3 ≈6–14 Ω · C_lf 0.70 F | **≈12–29 s** | 0.6–1.5×10⁻⁹ |
| GITT(δ 0.453) | 5.3×10⁻¹²(그림 7) | L²/D **≈3400 s** | — |
| PITT(δ 0.442) | 1.3×10⁻¹¹(그림 9) | L²/D **≈1400 s** | — |
| GITT 100 s 평형 몫 | Δδ 0.0022 → 2.3–3.4 mV | — | (관측 10 mV) |

⇒ EIS 의 저주파 용량이 막 삽입 용량(0.51 F)과 같은 자릿수라 0.001 Hz 에서 막 전체가 충전된다 — 그 꺾임이 GITT · PITT 의 D 라면 1–3×10⁻⁴ Hz(측정 창 밖)에 있어야 한다. 반대로 EIS 의 D(10⁻⁹)라면 GITT √t 기울기는 0.07–0.11 mV s^-½(관측 1.04)여야 한다. **두 관측은 같은 막의 한 확산 과정으로 동시에 닫히지 않는다**(가정: 반사 경계 유한 Warburg · L = 막 두께 · 균질 막).

## 5. 열역학 기울기 dE/dδ 의 쓰임

GITT · EIS D̃ ∝ (dE/dδ)² · ϕ ∝ dE/dδ — 이 편의 dE/dδ 는 **#120 의 OCV(그림 5) 하나**(G4). `[도표]` 3.92 V 0.11 · 4.08 V 0.92 · 4.15 V 2.06 V — 평탄과 경사 사이 ×18. 세 막의 D̃ 비교(같은 전위)는 같은 dE/dδ 를 쓰므로 GITT · EIS 배향 비에서 이 인자는 약분된다(`[재현·대수]`).

---

# ★ (c) 26 · 91 · 98호 값과 대조 — 측정 범위 안인가 (단위 m² s⁻¹ × 10⁴ = cm² s⁻¹)

| 우리 digest 값(전사 · 줄) | cm² s⁻¹ | 이 편의 같은 조성 · 비슷한 막 | 비(적합 ÷ 측정) |
|---|---|---|---|
| **98호** :129 D_Li⊕(x 0.50–0.60) ≈7.9×10⁻¹⁴ m² s⁻¹(적합 · 공통 β · 상용 LiPON 셀 LCO 8.08 µm) | **7.9×10⁻¹⁰** | Li0.5–0.6 — GITT (003/104) · (104) 6.0×10⁻¹²–3.2×10⁻¹¹ · PITT 5.4×10⁻¹²–1.8×10⁻¹¹ · EIS (003) 5.4×10⁻¹¹–1.6×10⁻¹⁰ · (003/104) 2.7–5.8×10⁻¹⁰ · (104) 4.8–6.0×10⁻⁹ | GITT/PITT **×25–146** · EIS (003) ×4.9–15 · EIS (003/104) **×1.4–2.9** · EIS (104) ×0.13–0.16 |
| **98호** :129 D_Li⊕(x 1.00) ≈3.0×10⁻¹⁵ m² s⁻¹ | **3.0×10⁻¹¹** | 가장 가까운 δ 0.03–0.07(#120) — GITT 1.3–1.5×10⁻¹¹ · PITT 1.3–1.9×10⁻¹² · EIS 2.4×10⁻¹⁰(#60 9.6×10⁻¹¹ · #30 3.5×10⁻¹¹) | GITT ×2.0–2.3 · PITT ×16–23 · EIS ×0.12–0.86 |
| **98호** :290 D⁰_Li⊕ 1.21×10⁻¹³ m² s⁻¹(무각주 → 적합) = **26호** :181 '문헌' D⁰_M⊕(최적 1.2705×10⁻¹³ · ×1.05) | **1.21×10⁻⁹** | — | **비교 대상 아님** — β = D/D⁰ ≤0.65(98호 :129)라 어느 x 의 D 도 아님 |
| **98호** :316 D⁰_p = 2D_Li⊕D_e⁻/(D_Li⊕ + D_e⁻) 1.953×10⁻¹³ m² s⁻¹(쌍극 — 화학 확산 상당) | 1.95×10⁻⁹(×β → x 0.5–0.6 ≈1.27×10⁻⁹) | 위 Li0.5–0.6 띠 | EIS (104) 의 0.21–0.26 · (003/104) 의 2.2–4.7 · GITT/PITT 의 40–235 |
| **91호** :239 D_Li 1.76×10⁻¹⁵ m² s⁻¹(적합 · 단일 Fick · LCO 320 nm) = **99호** :149 · **100호** :147 | **1.76×10⁻¹¹** | 두께가 비슷한 #30(0.31 µm · (003)) — GITT 6.4×10⁻¹⁴–1.9×10⁻¹² · PITT 1.5–3.2×10⁻¹³ · CV 6.4×10⁻¹³ · EIS 7.1×10⁻¹²–1.6×10⁻¹⁰ / (104) — GITT 2.2×10⁻¹²–3.2×10⁻¹¹ · PITT 3.3×10⁻¹²–6.8×10⁻¹¹ | (003) GITT ×9–275 · PITT ×55–117 · CV ×27 · EIS ×0.11–2.5 / (104) GITT · PITT 띠 안 |

⇒ **판정(조건 붙여)**: ① 계보 적합값 셋(98호 D(x) · 98호 D⁰ · 91호 D)은 **모두 이 편의 측정 범위(6.4×10⁻¹⁴–6.0×10⁻⁹) 안**이다 ② 그러나 어느 방법 칸과 대조하느냐에 따라 **일치(EIS (003/104) ×1.4–2.9) ↔ 1.4–2.2 자릿수 차(GITT/PITT ×25–146)** — 이 편 저자의 '가장 믿을 만한' PITT 기준으로는 98호 적합 D(x 0.5–0.6) 가 ×44–146 크다 ③ 이 편 측정은 **액체 셀**(전해질이 막 전면에)이고 98호 셀은 LiPON 고체 박막 전지 · 91호는 Li₃PO₄ — 계면 · 확산 길이 · 응력 조건이 다르다 ④ 비교되는 양이 다르다(측정 D̃ = 열역학 인자 포함 화학 확산 ↔ 98호 D_Li⊕ = 이상 Nernst–Planck 이온 확산 · 대응량 D_p ×1.61). ⇒ 26호가 기대한 '독립 대조' 는 **방법 선택이 결과를 정하는 대조**라 성립하지 않는다(`[해석]`).

`[해석]`(후보 · 확정 아님) 91호(320 nm 막) ↔ 98호(8.08 µm 상용 막)의 적합 D 비는 x 0.5–0.6 에서 ×45(7.9×10⁻¹⁴ ÷ 1.76×10⁻¹⁵) — 이 편의 두께(= 배향) 비 ×12–212 범위 안이다. 막 두께 → 배향 규칙(Bates [10] — 0.5 µm 아래 (003) · 1 µm 위 (101)/(104))이 두 계보 편의 적합 D 차의 한 후보 설명이 될 수 있다 — 단 셀 · 모형(단일 Fick ↔ 쌍극 + β) · 적합 자료가 모두 달라 시험하지 않았다.

---

# ★ (d) Q3 · Q4 — 측정 ↔ 적합의 층위 표본 · 아흔네 번째 성질

## 1. 이 편이 세운 것 (`[인쇄]` → `[재현]`)

- **측정 D̃ 의 층위** — 네 방법 × 세 막 × 조성 · 같은 셀 형식 · 같은 연구실 · 같은 해에 다섯 자릿수.
- **방법 신뢰도 판정의 처방 하나** — σ 대조(Nernst–Einstein 환산 ↔ 직접 측정). `[재현]` 그 처방은 환산의 종 기준(ϕ δ · C 상수 → 1/δ)과 기준 측정(이완 시간)에서 자기 일관성이 깨진다.

## 2. 이 편이 하지 않은 것 (`[인쇄]`)

- 매개변수 추정 · 식별성 · 불확실성 0(`identif*` 1 회 = "a useful method to identify the chemical diffusion coefficient" · `uncertain*` 0 · `sensitiv*` 1 회 = 이력 민감 · `error` 2 회 = "may cause larger error" · "This may be the main error when EIS is used").
- 반복 · 오차 막대 0 · 막마다 하나 · 정제 조성마다 하나.
- 방법 간 차의 기구 시험 0(같은 막의 시간 상수 대조 · Warburg 성분 비교 · 창 민감도 0).

## 3. 어휘 (NFKC · 분철 복원 뒤 · 쪽 머리 제외 · 본문 = 제목 → 감사 · 캡션 포함 | 참고문헌)

`reliab*` 10 | 0 · `accura*` 2 | 0 · `estimat*` 4 | 0 · `orient*` 41 | 0 · `thick*` 18 | 0 · `Warburg` 12 | 0 · `two-phase` 5 | 0 · `polymer` 9 | 0 · `liquid` 1 | 0 · `solid` 4 | 5(학술지명) · `thermodynamic factor` 2 | 0 · `Nernst` 3 | 0(전부 "Nernst–Einstein") · `room temperature` 5 | 0 · `SEI` 2 | 0 · `grain bound*` 2 | 0 · `density` 5 | 0 · `porosit*` · `porous` · `tortuos*` · `anisotrop*` · `contact*` · `degrad*` · `ag(e)ing` · `LiPON` · `supplement*` · `reproduc*` · `error bar` · `standard deviation` **0**.

## 4. 판정 — Q4 해당 없음 · ASSB 0/102 · 아흔네 번째 성질

**아흔네 번째 성질: "측정 편 — 같은 물질 · 같은 셀 형식에서 네 방법이 다섯 자릿수 퍼진 D̃ 를 주고, 그 차이가 산술(미인쇄 상수로 다시 닫힌다)이 아니라 원시 관측과 선택(맞춤 창 · Warburg 성분)에, 그리고 같은 막 · 같은 전위의 시간 상수 자체에 있다(EIS 8–30 s ↔ GITT · PITT 1400–3400 s — 우리 재현) — 방법 신뢰도를 σ 대조 하나로 정했으나 그 환산은 열역학 인자(δ)와 농도(Li 상수)의 종이 어긋나 1/δ 배이고, 기준 측정(정제 DC)은 자기 σ 로 환산한 이완(≈2 주)을 관측(≈30 s)이 닫지 못한다(우리 재현)."** 매개변수 추정 · 식별성 계산 0 ⇒ 누적 0.5 그대로. ★ 그러나 **Q3 의 '측정' 칸에 쓰일 값의 층위 문제**를 가장 직접 보이는 편이다 — 카드 Q3 의 "측정 ↔ 적합" 축에서 측정 쪽이 단일값이 아니다.

---

# (e) Q1–Q8 — 채움표 칸 (닻 카드 수집 지침)

| Q | 칸 | 이 편 |
|---|---|---|
| Q1 정량 | **해당 없음 — `θ(N)` 0/102** | 막 하나 · 접촉 · 복합체 0 · 층 하나 `[재현·대수]`: GITT · EIS · CV 의 D̃ 는 (Vm/S)² · 1/S² 앞인자 — **실면적 ↔ D̃ 곱**(29호 · 86호의 `D·S²` 와 같은 자리) · PITT 는 L² — 배향 비(×12–212)가 '두 막의 실면적 = 기하 면적 · 두께 = 확산 길이' 가정에 매달림(원시 τ 비는 ×2.4–4.7) |
| Q2 분리 관측 | **없다 — ASSB 관측 0** | 액체 3전극(Li 박 기준) · 독립 관측 = 정제 DC σ 대조 하나 — `[재현·가정]` 자기 σ 로 환산한 이완 ≈14–18 일 ↔ 관측 ≈30 s · 절편 0.25 V · 다른 시료(정제 ↔ 막) |
| Q3 라벨 층위 | **칸 없음 · 층 하나** | "측정 편 — D̃ = 원시 관측(√v · √t · ln I · Warburg) × 미인쇄 가정(S 0.64 · Vm · C · T · dE/dδ(#120 OCV) · δ 닻 4.15 V) · 방법 ×10²–10³ · 두께(배향) ×10–200 · 조성 ×10–100 · 같은 막 시간 상수 EIS ↔ GITT/PITT ×≈50–430(`[재현·가정]`) · 표 1 PITT ↔ 그림 9(Li0.7 · Li0.8 ×3.4–23) · σ 환산 1/δ · 계보 적합값(91 · 98호)은 범위 안이나 방법 칸에 따라 ×0.13–275" |
| Q4 유일성 | **해당 없음 — ASSB 0/102 · 아흔네 번째 성질** | 위 §(d) 4 · 누적 0.5 그대로 |
| Q5 기준 전위 | **해당 없음** | 액체 · Li 박 기준극(3전극) · 전위 = Li⁺/Li 그대로(In 환산 없음) |
| Q6 압력 | **해당 없음** | `pressure` 1 회 = 스퍼터 "working pressure of 2 Pa" |
| Q7 Li 재고 | **해당 없음** | 형성 3 회 손실 · 쿨롱 효율(그림 3 `[도표]` ≈84–89 %) 서술 0 |
| Q8 OCP · 평형 곡선 | **층 하나** | GITT 5 h 이완 끝 OCV(그림 5 · #120) · δ = ½ @4.15 V 닻(쿨롱 아님) · 세 막 공용 지도(ϕ 도 #120 만) · 2상 평탄 3.92–3.95 V(δ 0.04–0.24 · dδ/dE 9.2 V⁻¹) · 질서 어깨 4.07 · 4.18 V([13]) · `[재현]` 그림 3 쿨롱 δ 와 ×1.11 |

**누적 ≈20.0 → ≈20.0 (새 칸 0).**

---
# 재현 (`[재현]` — 인쇄 수치 · 식 · 그림 화소로 우리가 계산 · 가정 표시 · 스크립트는 `scratchpad` 에만)

| # | 무엇 | 입력 | 결과 | 대조 |
|---|---|---|---|---|
| R1 | 기본량 | 5.06 g cm⁻³ · M 97.87 · S 0.64 cm²(가정) · 두께 0.31 · 0.77 · 1.35 µm · T 298.15 K | Vm **19.342** cm³ mol⁻¹ · 1/Vm 0.05170 mol cm⁻³ · F/RT 38.92 V⁻¹ · 막 몰수 1.03 · 2.55 · 4.47 µmol · 면적 용량(δ 0 → 1) 43.0 · 106.7 · 187.1 µAh cm⁻² · 10 µA cm⁻² = 0.466 · 0.187 · 0.107 C(δ 0.5 기준) · 완충 2.15 · 5.33 · 9.35 h | 본문 C-rate 0 · (대) |
| R2 | CV(식 1) | 그림 4(b) 다섯 점 LSQ 24.85 mA (V s⁻¹)^-½ · n 1 · T^{−1/2} | **7.81×10⁻¹²**(293 K 7.68 · 303 K 7.94) · 원점 통과 6.97 · 점별 6.24–7.25 ×10⁻¹² · T^{+1/2} 문자대로면 2.3×10⁻¹⁸ · #30 · #60 함의 기울기 7.11 · 9.74 mA (V s⁻¹)^-½ | 인쇄 7.7×10⁻¹² ✅ · D7 |
| R3 | CV 대안(2상 + 직렬 R) | I_p = √(2Qv/R) · Q = 0.2 × F × 4.47 µmol = 0.0862 C(평탄 Δδ 0.2 가정) | R **348 · 340 · 325 · 301 · 304 Ω**(0.6–4 mV s⁻¹) · 봉우리 이동 ÷ I_p ≈170–300 Ω | EIS 3.92 V 저주파 실부 ≈200 Ω(그림 10(a)) · 판정 8 |
| R4 | GITT(식 2) 4.095 V | 그림 6 dE/d√t 1.043×10⁻³ V s^-½ · 15 µA cm⁻² · 삽도 dE/dδ 1.179 V | **1.47×10⁻¹¹**(log −10.83) | 그림 7 #120 δ 0.476 −10.90 ✅(0.07 dex) |
| R5 | GITT 반무한 조건 | 표 1 D̃ · 두께 · 맞춤 100 s · 펄스 600 s | t·D/L²: Li0.5 0.20 · 0.49 · 0.18(100 s) · 1.19 · 2.94 · 1.05(600 s) · Li0.6 0.07–0.15 · 0.39–0.92 · Li0.7 0.04–0.06 · 0.23–0.38 · Li0.8 0.006–0.012 · 0.04–0.07 | 식 (2) "t≪L2/D̃Li" — Li0.5 에서 겨우 · 판정 12 |
| R6 | GITT 펄스 전하 | 15 µA cm⁻² × 600 s = 2.5 µAh cm⁻² | Δδ/펄스 **0.058 · 0.023 · 0.013** · 100 s 평형 몫 Δδ 0.0022 → 2.3–3.4 mV(dE/dδ 1.05–1.51) | 그림 7 #30 점 간격 0.005–0.012 · 그림 6 상승 10 mV · 판정 10 |
| R7 | PITT(식 4) 창별 | 그림 8 삽도(연속 추적 226 열) · L 1.35 µm | 100–500 s **2.10** · 500–1000 s 1.40 · 1000–1500 s 1.03 · 1500–2000 s **0.78** ×10⁻¹² · 1000–2000 s 0.90×10⁻¹² · 창 끝 t·D/L² 0.06–0.10 | 그림 9 δ 0.030 1.86×10⁻¹² ✅(이른 창) · G6 |
| R8 | PITT 전하 · 차단 | 그림 8 적분(18–2000 s) | 3.51 µAh = Δδ 0.029(0.64 cm²) · I(2000 s) 5.53 µA = 8.6 µA cm⁻²(차단 0.1 의 86 배) | 그림 5 3.92–3.93 V 구간 Δδ ≥0.037 · D9 |
| R9 | EIS(식 5) 4.08 V | 그림 10(b) 삽도 σ Z′ 3.43 · −Z″ 6.01 Ω s^-½ · 삽도 dE/dδ 0.923 V | Z′ → **3.55×10⁻⁹** · −Z″ → 1.16×10⁻⁹(×0.33) | 그림 11 · 12 ≈3.3×10⁻⁹ ✅(Z′) · G7 |
| R10 | EIS 시간 상수 | C_lf = 1/(2π·10⁻³·229 Ω) · 막 C_int = F·n·dδ/dE · 무릎 0.03–0.05 Hz · R_D 18–42 Ω | C_lf **0.695 F** ↔ C_int **0.507 F**(dE/dδ 0.85) · 0.410(1.05) · τ_D 8.0–13.3 s(무릎) · 12.5–29.2 s(R_D·C) → D 0.62–2.3×10⁻⁹ · GITT · PITT L²/D 3439 · 1389 s(무릎 1.2 · 2.9×10⁻⁴ Hz) | 판정 3 · `[재현·가정]` 반사 경계 · L = 두께 |
| R11 | ϕ 의 기준 | 그림 5 OCV 23 점 중앙차분 ↔ 그림 13(a) 28 점 | 그림 ÷ (F/RT)δ·dE/dδ **0.70–1.30**(δ 0.03–0.54) · 그림 ÷ (F/RT)(1−δ)dE/dδ 0.04–0.48(δ < 0.35) · δ 0.5 근방 둘 같음 | 식 (7) δ · D3 |
| R12 | 식 (8) 의 C_Li | 그림 14 ↔ 그림 13(b) 같은 δ 쌍 | log 차 **5.301 ± 0.005**(49 쌍) · 54 쌍 ±0.007 · → C 0.0532(298 K) · 0.0523(293 K) mol cm⁻³ 상수 | (1−δ)/Vm 이면 δ 0.5 에서 −0.30 dex · 판정 4 |
| R13 | σ 의 종 일관 환산(×δ) | 표 2 · 일관식 σ = F·D̃/(Vm·dE/dδ) | Li0.65(δ 0.35): PITT 1.7×10⁻⁹ · 6.7×10⁻⁸ · **1.33×10⁻⁷** · GITT 5.3×10⁻⁹ · 2.3×10⁻⁸ · **8.4×10⁻⁸** · EIS 1.8×10⁻⁷ · 1.3×10⁻⁶ · 1.3×10⁻⁴ / Li1.0(δ 0.031 가정): PITT 5.0×10⁻⁹ · 1.0×10⁻⁸ · 3.7×10⁻⁸ · GITT 1.05 · 1.9 · 2.6×10⁻⁶ | DC 1.1 · 1.0×10⁻⁷ · 판정 4 · D2 |
| R14 | DC σ(60 °C) | 그림 15(b) 직선 10.6 kΩ · d 0.095 · S 1.77 | **5.05×10⁻⁶** S cm⁻¹ · 절편 0.249 V · 점별 V/I 16–81 kΩ(σ 0.66–3.4×10⁻⁶) · 원점 통과 21.0 kΩ(2.6×10⁻⁶) · S 1.77 = ∅1.50 cm | 그림 16 60 °C 5.02×10⁻⁶ ✅ |
| R15 | Arrhenius | 그림 16 네 점 | 선형 Ea **81.8 kJ mol⁻¹(0.85 eV)** · 구간 65.4 · 85.5 · 91.2 · RT 외삽 20 · 23 · 25 · 27 °C = 8.5×10⁻⁸ · 1.20×10⁻⁷ · 1.49×10⁻⁷ · 1.86×10⁻⁷(선형) · 50–60 구간 연장 5.6 · 8.2 · **10.5** · 13.4 ×10⁻⁸ · 1.1×10⁻⁷ = 선형 22.3 °C | 표 2 DC 1.1×10⁻⁷ · G10 |
| R16 | 전자 차단 이완 | σ 5.05×10⁻⁶ · Vm 19.34 · dE/dδ 0.57–0.74 V(δ 0.35 근방) · d 0.095 cm · τ = d²/(π²D̃) · D̃ = σVm(dE/dδ)/F | D̃ 5.8–7.5×10⁻¹⁰ cm² s⁻¹ · τ **1.2–1.6×10⁶ s(14–18 일)** · 이 편 관례(×δ)면 40–52 일 | 그림 15(a) 63 % ≈30 s(×≈5×10⁴) · `[재현·가정]` σ_e ≫ σ_i · 균질 치밀 · 판정 4 |
| R17 | 표 1 비 | 표 1 | (104)/(003) GITT 11.8–45.2 · PITT 15–212.5 · EIS 21.6–88.9 · CV 12.0 · EIS/GITT 20–225 · EIS/PITT 3.8–1000 · GITT/PITT 0.03–11.9 · 범위 4.97 dex | 본문 "almost one order" · "almost two orders" · "almost in the same order" · D5 |
| R18 | 표 1 ↔ 그림 | 그림 7 · 9 · 11 화소 판독 | GITT 10/12 칸 ≤0.03 dex · EIS ≤0.10(0.27) · PITT #30 ≤0.03 · #60 Li0.6 0.16 · Li0.7 **0.73** · #120 Li0.6 0.10 · Li0.7 **0.54** · Li0.8 **1.36 dex** | D1 |
| R19 | 원시 시간 상수 | τ = L²/D̃ 표 1 Li0.6 · Li0.5 | PITT 6407 · 1098 · 1519 s(Li0.5 6006 · 835 · 1013) · GITT 1550 · 988 · 651 s(506 · 204 · 570) · EIS 17.8 · 22.0 · 3.8 s(6.0 · 10.2 · 3.0) · (1.35/0.31)² = **19.0** | 판정 11 |
| R20 | SEM · 밀도 | 그림 2 눈금 294 px = 5 µm · 화살표 ≈52 px | ≈0.88 µm · 0.77/0.85 = 0.906 | "around 0.85" · "around 91%" ✅ |
| R21 | 조성 축 | 그림 3 132 mAh g⁻¹ @4.2 V · 274 mAh g⁻¹(δ 1) | δ_쿨롱 **0.482** ↔ 그림 5 δ 0.535 @4.2 V(×1.11) · 137 mAh g⁻¹ = δ 0.500 ✅ | G5 |
| R22 | 결정학 | `[해석·결정학]` LCO a 2.816 · c 14.05 Å(**미인쇄 — 문헌 일반값 가정**) | (003) ↔ (104) 면 사이각 **55.2°** | "Li layers lie parallel to the direction of diffusion" — (104) 에서는 ≈55° 기욺 |
| R23 | 일정 | 2007-12-06 → 2008-02-19 | 접수 → 수락 75 일 · 수정 → 수락 9 일 · PDF 생성 2008-04-12 | — |
| R24 | 26 · 91 · 98호 값 대조 | 각 digest 줄 · m² s⁻¹ × 10⁴ | §(c) 표 — 98호 D(x 0.5–0.6) 7.9×10⁻¹⁰ = GITT/PITT ×25–146 · EIS (003/104) ×1.4–2.9 · 91호 1.76×10⁻¹¹ = (003) GITT ×9–275 | 판정 5 |

---

# 참고문헌 21 번호 — 우리 축에 닿는 것 (번호는 PDF p. 369–370 목록에서 직접 확인 · 빠진 번호 0)

| 번호 | 서지(지면 그대로 요약) | 이 편에서 쓰인 자리 | 우리 축 |
|---|---|---|---|
| [5] | Bouwman P.J., Boukamp B.A., Bouwmeester H.J.M., Notten P.H.L., *J. Electrochem. Soc.* 149 (2002) A699 | PITT [2,5–7] · EIS [1,2,5,7–9] · **상도(상 경계 — 그림 7 · 9 · 11 의 점선)** · (003) 값 "comparable to that reported by Bouwman et al. [5] for a (003) oriented thin film using a liquid electrolyte" · 반원 "SEI effect [5]" · "A large difference in the D̃Li values is also found … using different measurement methods [5,18]" | **새 ★★**(Q3 — Notten 연구실(91 · 98 · 101호 계보)의 LCO 박막 D(PITT · EIS · 액체) · 방법 간 차 · 상도 출처) |
| [6] | Jang Y.I., Neudecker B.J., Dudney N.J., *Electrochem. Solid-State Lett.* 4 (2001) A74 | PITT 극값 "similar to … Jang et al. [6]" · "[6] for a (003) oriented thin film using a solid state electrolyte" · 질서 최소 "[6]" · **식 (6)–(7) ϕ 의 출처 "[6,19]"** | 원장 ★(99 \| 1 — L267) · **재지목**(고체 전해질 셀 측정 — 독립 대조의 옳은 셀 판 · ϕ 정의 확인처) |
| [7] | Xia H., Lu L., Ceder G., *J. Power Sources* 159 (2006) 1422 | PITT 극값 "similar to the results reported by Xia et al. [7]" · EIS (003) 값이 "[2] and Xia et al. [7]" 보다 "one order higher" | 원장 ★(98 \| 1 — L238) · **재지목**(98호 [29] 와 같은 편) |
| [10] | Bates J.B., Dudney N.J., Neudecker B., Hart F.X., Jun H.P., Hackney S.A., *J. Electrochem. Soc.* 147 (2000) 59 | 배향의 기판 · 두께 · 소성 의존 · 두께 → 배향 규칙(>1 µm (101)/(104) · <0.5 µm (003)) | **새 ★**(Q3 — 두께 ↔ 배향 교락의 원전 · 91호 320 nm · 98호 8.08 µm 막 배향 추정 근거) |
| [13] | Reimers J.N., Dahn J.R., *J. Electrochem. Soc.* 139 (1992) 2091 | 3.9 V 평탄 = 2상 α · β · 4.07 · 4.18 V 어깨 = 질서 · 무질서 | 원장 ★(62 · 97 · 98 \| 3 — L350) · **재지목**(Q8 — 이 편의 PITT 대표 과도 · CV 봉우리가 그 2상 평탄) |
| [19] | Montoro L.A., Rosolen J.M., *Electrochim. Acta* 49 (2004) 3243 | 식 (6)–(7) ϕ "[6,19]" | **새 ★**(Q3 · (퍄) — ϕ 의 조성 변수(δ ↔ 1−δ) 확인처) |
| [15] · [16] · [17] | Weppner W., Huggins R.A., *JES* 124 (1977) 1569 · Wen C.J., Boukamp B.A., Huggins R.A., Weppner W., *JES* 126 (1979) 2258 · Ho C., Raistrick I.D., Huggins R.A., *JES* 127 (1980) 345 | 식 (2) GITT · 식 (3)–(4) PITT · 식 (5) EIS 의 원전 | ☆(방법 원전 — 29호 ref 24 = Weppner–Huggins 와 같은 계열) |
| [2] | Tang S.B., Lai M.O., Lu L., *J. Alloy Comp.* 449 (2008) 300 | CV (003) 2×10⁻¹³ · EIS 비교 | ☆ |
| [1] · [3] · [4] · [8] · [9] | Shin · Pyun *EA* 46 (2001) 2477 · Striebel · Deng · Wen · Cairns *JES* 143 (1996) 1821 · Julien 외 *Mater. Chem. Phys.* 68 (2001) 210 · Iriyama · Inaba · Abe · Ogumi *JPS* 94 (2001) 175 · Wang B. · Bates · Hart · Sales · Zuhr · Robertson *JES* 143 (1996) 3203 | 서론 방법 목록 | ☆([9] 는 LiPON 박막 전지 LCO — 서론 EIS 목록 하나로만 인용) |
| [11] · [12] | Li Q. · Sun · Takeda · Imanishi · Yang · Yamamoto *JPS* 94 (2001) 201 · Imanishi · Fujiyoshi · Takeda · Yamamoto · Tabuchi *SSI* 118 (1999) 121 | PEO 제조 · 운반수 1.00 · 화학 산화 Li0.65CoO₂ | ☆(자기 연구실 · [12] = 98호 [39] ☆ 와 같은 편) |
| [14] · [18] · [20] · [21] | Leftheriotis 외 *SSI* 178 (2007) 25 · Shaju · Subba Rao · Chowdari *JES* 150 (2003) A1 · Van der Ven A., "G. Geder"(인쇄 그대로) *ESSL* 3 (2000) 301 · Maekawa 외 *SSI* 177 (2006) 2711 | 식 (1) · 방법 간 차 · Li0.5 질서 활성화 에너지 · Nernst–Einstein | ☆ |

---

# 인용 대조

## 1. 이 편을 지목 · 인용한 우리 digest — 그 쓰임 ↔ 이 편이 실제로 주는 것

| digest | 쓰임(digest 전사) | 이 편 | 판정 |
|---|---|---|---|
| **26호** Iwakiri 2024 [23] | §11 ★★ "LCO 박막 `D_Li` 를 GITT·EIS 로 **측정** — 적합 `D_M⊕` 의 독립 대조"(:386) | 측정 ✅(네 방법) · 액체 셀 · 범위 4.97 dex · 26호 D⁰_M⊕ 1.21×10⁻⁹ cm² s⁻¹ 는 척도 상수(대조 대상 아님) | **'측정' ✅ · '독립 대조' ❌** — 지목 이유를 "LCO 박막 D̃ 의 방법 · 배향 · 조성 의존 측정(액체 셀) — 적합값 대조의 범위 기준" 으로 고쳐 적을 후보((뎌)) |
| **98호** Raijmakers 2020 [31] | "solid-state diffusion depends strongly on the local electrochemical environment [29–31]" — 공통 β(x) 근거(:543 · :696 재지목) | 조성 의존 ✅ · 어휘 0 · 전자 확산 0 · 방법 · 배향 의존이 더 큼 · 2상 구간 '신뢰 불가' | **부분** — 조건(액체 · 방법 · 배향) 복원 후보((냐)) |
| 91호 Danilov 2011 [32] | "1.76 × 10⁻¹⁵ … agrees well with the reported experimental results[32,33]"(:215 — 값 인쇄 0) | [32] = Xie 외 **2007** *SSI* 178, 1218(다른 편 · 이 편 참고문헌에도 없음) · 값으로는 (003) GITT ×9–275 · (104) 띠 안 | 대상 밖(교차) |
| 99 · 100호 | (인용 0 — 91호 D_Li 1.76×10⁻¹⁵ 상속 · 99호 :149 · 100호 :147) | 위와 같음 | 교차 |

## 2. 이 편이 인용한 우리 digest

**0** — 21 번호 전수 대조(2008 편 · [6] · [7] · [13] 은 원장 행이지 digest 아님). 4차 묶음 다른 13 편(Danilov 2011 · Firouz 2020 · Bielefeld 2023 · Schmidt 2024 · Khalik 2021 · Lu 2022 · Koerver 2018 · Raijmakers 2020 · Kim 2019 · Deng 2021 · Danilov & Notten 2008 · Shao 2022 · Ansah 2021)도 인용 0(Danilov & Notten 2008 은 같은 해 · 나머지는 뒤).

---

# 곱 축퇴 처방 — 여든다섯 번째 적용 ([[assb-lampe-contact-product-degeneracy]])

⚠ 이 편은 **액체 셀 측정 편**이다 — 접촉 · LAM · 복합체 0. 남는 것은 **측정 D̃ 자체가 곱(D·(S/Vm)² ↔ D/L²)으로만 읽히고, 그 곱을 가르려던 시간 영역이 같은 막에서 서로 맞지 않는다**는 표본이다.

| 단계 | 요구 | 이 편 | 판정 |
|---|---|---|---|
| **1단계**(16호) | `R` 과 `C` 를 같이 | EIS 반원 셋(값 인쇄 · 용량 0) · 저주파 용량 인쇄 0 — `[재현]` C_lf 0.70 F | ❌(우리 계산만) |
| **2단계**(18 · 25호) | + 면적을 아는 대조군 | 기하 면적(8×8 mm · 미인쇄 노출) 하나 · 실면적 · 거칠기 0 | ❌ |
| **3단계-a**(19호) | `Ea` | 정제 σ 네 점(50–80 °C · 굽음) — 막 0 | ⚠(다른 시료) |
| **3단계-b**(19호) | `C` 물리 상한 | — · `[재현]` C_lf ↔ 막 C_int ×1.4 | ⚠(우리 계산) |
| **4단계**(20 · 24호) | 시간 영역 | GITT(√t) · PITT(지수) · EIS(주파수) 같은 막 · 같은 전위 | ✅ 관측 — `[재현·가정]` **시간 상수가 서로 안 맞음**(EIS 8–30 s ↔ GITT · PITT 1400–3400 s) |
| 율 스윕 | 여러 율 | CV 0.05–10 mV s⁻¹ — Ip ∝ v^½ | ⚠ 두 모형(확산 · 저항 2상 — R 301–348 Ω)이 같은 다섯 점을 닫음 |
| `J^T J` 줄 | 적합점 야코비안 | 적합 0 | ❌ |

## ★ 곱 문장 — 셋 (`[인쇄]` → `[재현·대수]` → `[해석]`)

- ① `[인쇄]` 식 (1) · (2) · (5) 는 D̃ 에 (Vm/S)²(CV 는 1/S²)를 · 식 (4) 는 L² 를 곱한다 ⇒ `[재현·대수]` GITT · EIS · CV 가 읽는 것은 **D̃·(S/Vm)²**(29 · 86호의 `D·S²` 곱 — 면적 ↔ 확산계수) · PITT 가 읽는 것은 **D̃/L² = 1/τ**(28호 SPM `τ_d` 묶음) — 두 곱을 같은 가정 기하(S 0.64 · L = 질량/이론 밀도)로 풀었다. `[해석]` 배향 비 ×12–212 중 PITT 의 ×19 는 L² 환산이고, GITT · EIS · CV 의 비는 '두 막의 실면적 = 같은 기하 면적' 위다 — 원시 시간 상수 비는 ×2.4–4.7(R19).
- ② `[재현·가정]` 4단계(시간 영역)가 같은 막에서 **두 곱을 서로 대조할 수 있는 자리**인데 — EIS 의 무릎 · 저주파 용량은 전 막 τ ≈8–30 s 를, GITT · PITT 는 L²/D ≈1400–3400 s 를 준다. ⇒ 곱을 푸는 대신 **'측정 D̃' 가 방법 라벨이라는 것**을 드러낸다(같은 막 · 한 과정 · L = 두께 가정이 깨짐).
- ③ `[인쇄]` 식 (6)–(8) σ = Z²F²(D̃/ϕ)C/RT — `[재현]` ϕ(δ 기준)와 C(Li 상수)의 **종이 어긋난 곱**은 σ 에 1/δ 를 남긴다(R11–R13) · 일관식 σ = F·D̃/(Vm·dE/dδ) 도 여전히 D̃ ∝ 1/S² 를 품는다 — σ 대조는 면적 곱을 가르지 않는다.
- ⇒ 처방 표에 **새 줄은 없다**. 후보 메모 하나(처방 표로 올리지 않음 · 결정 대기): **"같은 막 · 같은 전위의 두 측정(EIS 무릎 · 저주파 용량 ↔ GITT/PITT L²/D)이 주는 전 막 시간 상수의 폐합 검사 — 안 맞으면 '측정 D' 는 방법 라벨이라 적합값 대조 기준으로 쓰지 않는다(102호 ×≈50–430)"**.

## ⚠ 이것이 곱을 푼 것은 아니다

- 액체 셀 · 접촉 · 열화 0 인 측정 편이다 — 위 자리는 **측정 역모형의 구조**이고 접촉 손실의 측정이 아니다. 시간 상수 대조는 화소 판독 · 반사 경계 유한 Warburg · L = 두께 가정 위의 우리 계산이고, 저자는 그 대조를 하지 않았다.

---

# 보류 결정 (가)–(히) · (개)–(해) · (게)–(헤) · (갸)–(햐) · (겨)–(혀) · (교)–(됴) — 이 편이 주는 근거 (결정 안 함)

| # | 결정 (요약) | 102호 근거 | 세기 |
|---|---|---|---|
| **(헤)** | 측정 입력의 역모형 층위 표기 | 이 편의 '측정 D̃' 는 네 역모형(가역 Randles–Ševčík · 반무한 Weppner–Huggins · 장시간 Wen · Warburg Ho)의 출력 + 미인쇄 가정(S 0.64 · Vm · C · T · dE/dδ · δ 닻) — `[재현]` 네 방법 모두 그 가정으로 닫히고, 방법 · 창 · 성분 선택이 ×3–10³ 을 움직인다 · 같은 막 시간 상수 ×≈50–430 | **강** |
| **(뎌)** | '문헌값 일치' 의 자료 독립성 표기 | 26호 '적합 D_M⊕ 의 독립 대조' ↔ 측정 범위 4.97 dex · 98호 D(x 0.5–0.6) 7.9×10⁻¹⁰ 은 EIS 띠 안 · GITT/PITT ×25–146 · 91호 'agrees well … [32,33]' = 다른 편(Xie 2007) · 값 인쇄 0 — 어느 적합값이든 한 칸과는 맞는다 | **강** |
| **(여)** | 표에 적힌 값 ↔ 계산에 쓰인 값 대조 + 출처 번호 | 표 1 PITT Li0.7 · Li0.8 ↔ 그림 9 · 12(×3.4 · ×5.4 · ×23) · 표 2 Li1.0 ↔ 그림 14(×2.2 · ×2.6) · 미인쇄 S · Vm · C · T(재현으로 특정) · 98호 [31] 이 매단 문장의 원 지면 조건 | **강** |
| **(탸)** | 요약 수치 ↔ 같은 편 표 · 그림 축의 자릿수 대조 | "almost one order of magnitude"(배향) ↔ ×12–212 · "almost two orders"(EIS) ↔ ×20–1000 · "almost in the same order"(GITT · PITT) ↔ (003) Li0.5 ×11.9 · 그림 4 캡션 "over 1 mV s−1" ↔ 0.6–4 | **강** |
| **(뇨)** | 한 지면 그림들의 매개변수 상태 일관성(표 하나 ↔ 그림 여럿) | 표 1 의 PITT 열이 그림 9 · 12 와 다른 상태 · GITT · EIS 열은 그림과 닫힘 — 측정 편의 표 ↔ 그림 판 | **강** |
| **(햐)** | '계산 ↔ 실험 일치' 의 측정 몫 · 비교 축 | "The ionic conductivity estimated from the PITT results was a close comparison with that measured by the electron blocking method" — 비교 축 = σ(종 어긋난 환산 1/δ) · 기준 = 정제 DC(이완 ×≈5×10⁴ 불일치 · 절편 0.25 V · 네 점 외삽) · 다른 시료 · 조성마다 하나 · `[재현]` 고치면 Li0.65 에서 세 칸이 같이 맞고 Li1.0 에서 둘 다 안 맞음 | **강** |
| **(퍄)** | 유도 열역학량의 기준 · 몰 기준 · 정규화 표기 | ϕ = (F/RT)·δ·dE/dδ(공공 기준 — 그림 13(a) 비 0.7–1.3) ↔ Li 기준 2–25 배 · C_Li 상수(5.301 dex 차) · σ = 일관값 × 1/δ · 식 (7) 음부호 | **강** |
| **(매)** | GITT 피복률 · 접촉 면적 인용 규칙 | LCO 'D 고정값' 의 후보가 한 편 안에서 6.4×10⁻¹⁴–6.0×10⁻⁹ — 피복률 √(D_app/D) 로 옮기면 ×10^±2.5 · 이 편의 GITT 도 기하 면적(0.64 cm² — 미인쇄)을 쓴 D·S² 곱 | **강** |
| (먀) | 한 편을 다른 편 현상의 원전으로 지목할 때의 기구 층위 | 26호 지목 층(SSB 모형 매개변수의 독립 대조) ↔ 이 편 층(액체 셀 · 화학 확산 D̃ · 열역학 인자 포함) · 98호 대응량은 D_p(×1.61) | 중 |
| (냐) | 모형 결론의 회고 인용 — 조건 복원 | 98호 "[29–31]" 가 조성 의존만 가져가고 액체 · 방법(×10²–10³) · 배향(×10–200) · #30 반대 방향 · 2상 '신뢰 불가' 조건을 붙이지 않음 | 중 |
| (세) | 인쇄 매개변수 표의 재풀이 폐합 | 네 닫힌 꼴이 미인쇄 상수 하나 벌로 다시 닫힘(CV 1.4 % · GITT 0.07 · EIS 0.03 · PITT 0.05 dex) — 양성 표본 · 단 PITT 표 칸은 안 닫힘 | 중 |
| (뱌) | 재매개화 · 묶음의 최소성 | GITT · EIS · CV = D̃(S/Vm)² 묶음 · PITT = D̃/L² 묶음 — 같은 가정 기하로 풀어 비교 · 배향 비 중 ×19 가 기하 환산 | 중 |
| (며) | 'validated' 의 자료 층위 | "PITT is the most reliable technique" — 근거 = σ 대조 하나 · 두 조성 · 정제 하나씩 · 막 하나씩 | 중 |
| (체) | 평형(OCV) 곡선의 출처 층위 | GITT 5 h 이완 OCV · #120 하나 · δ = ½ @4.15 V 닻 · 세 막 공용 · 2상 구간 점 둘 · 쿨롱 δ 와 ×1.11 | 중 |
| (내) | 문헌 활성화 에너지 인용 규칙 | Ea 미인쇄 · 네 점 · 50–80 °C · 굽음(65 → 91 kJ mol⁻¹) · RT 값 미인쇄 · 외삽 22–25 °C 로 1.1×10⁻⁷ | 중 |
| (루) | SOC 축 신품 기준선 | 신품(형성 3 회) 액체 LCO 막의 저주파 저항이 3.92 → 4.24 V 에서 ≈200 → ≈690 Ω(×3.5 — 그림 10(a)) · "a large increase in electrode resistance is always observed after a few charge and discharge cycles" | 약 |
| (베) | 시간분해 EIS 의 측정 상태 표기 | EIS 전위별 휴지 · 순서 · 이력 미인쇄 · "sensitive to the cell history" | 약 |
| (피) | 창 밖 봉우리 표기 | GITT · PITT 의 L²/D 가 EIS 창(≥1 mHz) 밖(무릎 1–3×10⁻⁴ Hz) — '창 밖' 시간 상수의 측정판 | 약 |
| (대) | C-rate 의 기준 용량 표기 | 전류 밀도만(10 · 15 µA cm⁻²) · `[재현]` 0.47 · 0.19 · 0.11 C — 세 막이 다른 C-rate | 약 |
| (다) | 액체 도구를 ASSB Q4 분모에 | 액체 측정 편(ASSB 0/102) — 도구 아님 | 약 |
| (이) | 모형 값 인용 규칙 | 91 · 98호 적합값을 측정과 대조할 때 막(320 nm ↔ 8.08 µm) · 셀 · 모형 차 | 약 |
| (어) | 65호 후속 — GITT 피복률 방법 원전(액체셀 D 에 쓴 면적) | 액체셀 LCO D 의 방법 · 막 의존 — 요청 판단 재료 아님 | 약 |
| (마) | 37호 "ASSB truth 5조건" — **결정 · 반영(2026-09-23)** | R 목록에 근거 0 | — |

나머지 — (라)(바)(사) 결정 · 반영됨(이 편 근거 0), 그 밖의 글자는 **근거 0**(압력 · 기준 전위(In) · 접촉 · 노화 사이클 · LLI 실측 · θ 판정 · 상 분율 · 입도 · 피복률 측정 · 프로토콜 비교 · 원자료 예치 · DRT · 축전기 항 · 상태 추정 · 축약 모형 · 수송 식 이식이 이 편에 없다). **결정 안 함.**

## 새 판단 거리 (넷 — 글자는 호출자가 붙인다)

1. **새1 — 측정 확산계수(D̃)의 방법 · 역모형 · 기하 가정 표기** ((헤) 의 확산계수판으로 묶어도 됨) — 측정 D̃ 를 적합값의 독립 대조 · '문헌값' · truth 입력으로 옮길 때 ① 방법과 역모형(가역 Randles–Ševčík · 반무한 단시간 GITT · 장시간 PITT · Warburg 성분 Z′ ↔ −Z″)과 맞춤 창 ② 가정 기하(S 기하 ↔ 실면적 · L = 질량/이론 밀도) · Vm · dE/dδ · 조성 축의 출처 ③ 셀(액체 ↔ 고체) · 막 배향 · 두께 ④ 같은 막 다른 방법의 시간 상수 폐합(EIS 무릎 · 저주파 용량 ↔ L²/D)을 같이 적게 할지 — 102호: 한 물질 6.4×10⁻¹⁴–6.0×10⁻⁹ cm² s⁻¹(4.97 dex) · #120 4.08 V EIS τ ≈8–30 s ↔ GITT/PITT 1400–3400 s · 98호 적합 D(x 0.5–0.6) 7.9×10⁻¹⁰ 은 EIS 띠 안 · GITT/PITT 의 25–146 배.
2. **새2 — Nernst–Einstein · Darken 환산의 종(Li ↔ 공공) 일관성 표기** ((퍄) 의 수송판으로 묶어도 됨) — D̃ ↔ D_self ↔ σ 환산을 카드 · 개념 · truth 로 옮길 때 열역학 인자의 조성 변수(x = 1−δ ↔ δ)와 Nernst–Einstein 농도의 종이 같은지 적고, 다르면 그 배수(1/δ 등)를 값 옆에 적게 할지 — 102호 `[재현]` ϕ = (F/RT)·δ·dE/dδ(그림 13(a) 비 0.7–1.3) × C 상수(그림 14 − 13(b) 5.301 dex) → σ = 일관값 × 1/δ(Li0.65 ×2.86 · δ 0.031 ×≈32) — 고치면 방법 순위('PITT 만 맞는다')가 성립하지 않는다.
3. **새3 — 방법 신뢰도 판정에 쓴 기준 측정의 자기 일관성 검사** ((햐) 의 기준 측정판으로 묶어도 됨) — 편이 '방법 X 가 가장 믿을 만하다' 를 기준 측정과의 일치로 정할 때 ① 기준 측정이 자기 값으로 자기 과도를 닫는지(이완 시간 · 절편) ② 시료 동일성(정제 ↔ 막 · 배향 · 밀도) ③ 외삽(온도 · 점 수 · 곡률 · RT 값) ④ 조성마다 시료 · 측정 수를 적게 할지 — 102호: 정제 σ(60 °C) 5.05×10⁻⁶ 로 환산한 전자 차단 이완 ≈14–18 일 ↔ 관측 63 % ≈30 s(×≈5×10⁴) · V–I 절편 0.25 V · 50–80 °C 네 점(Ea 65 → 91) → RT(미인쇄) · 조성마다 정제 하나.
4. (선택) **새4 — 조성(δ) 축의 출처 표기 — 한 막의 E(δ) 지도로 여러 막의 조성을 정한 경우** ((체) 의 조성 축판으로 묶어도 됨) — D(δ) · ϕ(δ) · '표 1 의 Li0.5CoO2' 를 옮길 때 δ 가 막별 쿨롱 계수인지 · 한 막 OCV 지도 + 닻(δ = ½ @4.15 V)인지 적게 할지 — 102호: 세 시료 δ 좌표 동일 · #30 GITT 펄스 Δδ 0.058 ↔ 점 간격 0.005–0.012 · 그림 3 쿨롱 δ 0.482 ↔ 그림 5 0.535 @4.2 V(×1.11) · ϕ 는 #120 만.

---

# 어긋남 (D) — 지면 안에서 서로 맞지 않는 것

| # | 어긋남 | 근거 |
|---|---|---|
| **D1** ★★★ | 표 1 PITT (003/104) Li0.7 1.0×10⁻¹² · (104) Li0.7 3.3×10⁻¹² · (104) Li0.8 6.8×10⁻¹¹ ↔ 그림 9 · 12 5.4×10⁻¹² · 1.1×10⁻¹¹ · ≈3.0×10⁻¹²(×5.4 · ×3.4 · ×23 — 6.8×10⁻¹¹ 은 그림 9 #120 최대 1.9×10⁻¹¹ 보다 큼) | R18 · 그림 9 · 12 |
| **D2** ★★★ | "By contrast, dE/dδ is not involved in the calculation of σi values using PITT" ↔ 식 (6)–(8) σ_PITT = F²·C·D̃/(RT·ϕ) · ϕ ∝ δ·dE/dδ(σ ∝ 1/(δ·dE/dδ)) | R11–R13 |
| **D3** ★★★ | 식 (7) ϕ = −(Fδ/RT)(dE/dδ) — dE/dδ > 0 이면 음수 ↔ 그림 13(a) 양수 · 조성 변수 δ(Li 기준 (1−δ) 와 (1−δ)/δ 배 · δ 0.03 에서 ×32) | R11 · 렌더 |
| **D4** ★★ | 표 2 Li1.0 PITT (003/104) 3.3×10⁻⁷ · (104) 1.2×10⁻⁶ ↔ 그림 14 첫 점(δ 0.031) 1.5×10⁻⁷ · 4.6×10⁻⁷(×2.2 · ×2.6) · Li1.0 의 δ 미인쇄 | 그림 14 · G10 |
| **D5** ★★ | "almost one order of magnitude"(배향) ↔ ×12–212 · "almost two orders of magnitude higher"(EIS) ↔ ×20–1000 · "GITT and PITT are almost in the same order of magnitude except … two-phase" ↔ (003) Li0.5 ×11.9 | R17 |
| **D6** ★★ | 그림 4 캡션 "at a scan rate over 1 mV s−1 (b)" ↔ 그림 · 본문 0.6–4 mV s⁻¹ | 그림 4(b) |
| **D7** ★★ | 식 (1) T^{1/2}(Randles–Ševčík 은 T^{−1/2} — 계산은 T^{−1/2}) · 식 (4) 음부호 빠짐(d ln I/dt < 0) | R2 · 렌더 |
| **D8** ★★ | CV 값을 표 1 **Li0.5CoO2** 행에 둠 ↔ "The compositional dependence … is difficult to determine by the CV method" · 저율 봉우리 ≈3.93 V = 2상 평탄 | 그림 4(a) · R3 |
| **D9** ★★ | '대표' PITT 과도(그림 8 · 3.92 → 3.93 V) = dδ/dE 봉우리(2상 평탄 시작) — 같은 편이 GITT · EIS 의 2상 값을 "not reliable" 로 둠 · PITT 에는 단서 0 · 과도는 2000 s 에서 차단 기준의 86 배 | 그림 5 · 8 · R7 · R8 |
| **D10** ★ | 표 1 Li0.8CoO2 행 = δ 0.2 = 2상 — 표 안 표시 0 | 그림 7 상 경계 |
| **D11** ★ | 그림 10 캡션 "Z′ vs. and −Z″ vs. ω −1"(삽도 축은 ω^-½) · 삽도 축 단위 "Hz^-1/2"(ω 는 rad s⁻¹) | 그림 10(b) |
| **D12** ★ | 그림 5 삽도 y 라벨 "d / dE"(δ 빠짐) | 그림 5 |
| **D13** ★ | "Li layers lie parallel to the direction of diffusion"((104)) — (104) 면이 기판과 나란하면 (003) 면은 ≈55° 기욺(`[해석·결정학]` R22) | 그림 1 · 결론 |
| **D14** ★ | 두께 0.77 µm(이론 밀도 · Au 위 막) ↔ SEM 0.85 µm(Al₂O₃ 직접 · 다른 막) — '91 %' 는 다른 두 막의 비 | 그림 2 · G1 |
| **D15** ★ | 오자 · 표기 — 저자 "Yashuo" · "diethylene carbonate (DEC)" · "solid electrolyte interface (SEI)" · "Li065CoO2"(2 회) · "ofLi065CoO2" · "Sample30 · Sample120 · Sample60"(# 빠짐 · 각 1 회) · [20] "G. Geder" · [21] "T. Yawamura" · "pre-pared" | p. 362–370 |

---

# 이 편이 우리 프로젝트에 주는 것 (정리)

- **'측정 D' 는 단일값이 아니다** — 한 물질 · 한 연구실 · 한 셀 형식에서 방법(×10²–10³) · 두께/배향(×10–200) · 조성(×10–100)이 각각 자릿수를 낸다. 26 · 91 · 98호 계보의 '적합 ↔ 측정' 대조축에서 측정 쪽 기준이 방법 선택에 매달린다 — 우리 `degradation-degeneracy/` 의 물음("곡선이 맞는다 ≠ 분해가 맞다")이 측정 층에서 다시 나타나는 표본(우리 수치는 `degradation-degeneracy/docs/RESULTS*.md` 정본 — 옮기지 않음).
- **방법 차이는 시간 상수에 있다** — 같은 막 · 같은 전위에서 EIS 와 GITT/PITT 의 전 막 시간 상수가 ×≈50–430 다르다(우리 재현) — 앞인자(면적 · σ · dE/dδ) 보정으로는 맞출 수 없는 차이.
- **면적 곱의 측정판** — GITT · EIS · CV 의 D̃ 는 (Vm/S)² 앞인자 — 29 · 86호의 `D·S²` 곱과 같은 자리 · PITT 는 L²(τ 묶음) — 배향 결론이 '실면적 = 기하 면적 · 두께 = 확산 길이' 위.
- **환산 규약이 결론을 뒤집을 수 있다** — Nernst–Einstein · Darken 의 종 기준(δ ↔ 1−δ)과 농도의 종이 어긋나면 σ 가 1/δ 배 — 방법 순위 판정이 그 위에 서 있었다.
- **계보 적합값의 자리** — 98호 D(x 0.5–0.6) 7.9×10⁻¹⁰ cm² s⁻¹ 는 이 편 EIS 띠 · GITT/PITT 의 25–146 배 · 91호 1.76×10⁻¹¹ 은 (003) GITT 의 9–275 배 · (104) 띠 안 — '범위 안' 이지만 '대조됨' 은 아니다.
- **이 편이 주지 않는 것**: 고체 전해질 셀 · 접촉 · 열화 · LAM · LLI · 복합체 · 매개변수 추정 · 식별성 계산 · 반복 · 원자료 · 코드 — 그리고 102 편 누적 `θ(N)` 0.

---

# 후속 후보 (원전 우선 — 지목 수는 위키 digest 의 후속 절 grep 으로 센 값)

| 등급 | 서지 (PDF 목록 번호) | 지목 (후속 절) | 왜 | 축 |
|---|---|---|---|---|
| ★★ | Jang Y.-I., Neudecker B.J., Dudney N.J. 2001 — *Electrochem. Solid-State Lett.* **4**, A74([6]) | 99 · **102** = **2**(재지목) | **고체 전해질 셀(박막 전지)에서 잰 LCO 박막 D̃(PITT · (003) 막)** — 이 편 "smaller than those reported by Jang et al. [6] for a (003) oriented thin film using a solid state electrolyte"(값 인쇄 0) · 26호가 이 편에 기대한 '독립 대조' 의 옳은 셀 판 · **식 (6)–(7) ϕ 의 출처 "[6,19]"** — ϕ 조성 변수(δ ↔ 1−δ) 확인처 · 99호 이유(표 2 D_Li 범위)와 같은 편 | Q3 · (퍄) · (뎌) |
| ★★ | Bouwman P.J., Boukamp B.A., Bouwmeester H.J.M., Notten P.H.L. 2002 — *J. Electrochem. Soc.* **149**, A699([5]) | **102** = 1(새) | **Notten 연구실(91 · 98 · 101호 계보)의 LCO 박막 D(PITT · EIS · 액체)** · 이 편 상도(상 경계 점선)의 출처 · (003) 값 비교처 · 고주파 반원 'SEI' 배정 · "A large difference in the D̃Li values is also found … using different measurement methods [5,18]" — 계보 모형의 β(x) 와 같은 연구망의 측정 | Q3 · (냐) |
| ★ | Bates J.B., Dudney N.J., Neudecker B., Hart F.X., Jun H.P., Hackney S.A. 2000 — *J. Electrochem. Soc.* **147**, 59([10]) | **102** = 1(새) | 두께 → 배향 규칙(>1 µm (101)/(104) · <0.5 µm (003))의 원전 — 이 편 배향 비교의 교락(두께 = 배향) · 91호 320 nm · 98호 8.08 µm 막의 배향 추정 근거(두 계보 적합 D 차 ×45 의 후보 설명 — 미시험) | Q3 |
| ★ | Montoro L.A., Rosolen J.M. 2004 — *Electrochim. Acta* **49**, 3243([19]) | **102** = 1(새) | 식 (6)–(7) ϕ 의 출처 둘 중 하나 — ϕ = (F/RT)·δ·dE/dδ(이 편 그림 13(a) `[재현]`)가 원전 정의인지 · Li 기준(1−δ)인지 | Q3 · (퍄) |
| ★ | Xia H., Lu L., Ceder G. 2006 — *J. Power Sources* **159**, 1422([7]) | 98 · **102** = **2**(재지목) | PLD LCO 박막 D(x)(PITT) — 이 편 #60 · #120 의 극값 모양 일치처 · (003) EIS 비교처 · 98호 [29](β(x) 근거)와 같은 편 | Q3 |
| ★ | Reimers J.N., Dahn J.R. 1992 — *J. Electrochem. Soc.* **139**, 2091([13]) | 62 · 97 · 98 · **102** = **4**(재지목) | 3.9 V 평탄 = 2상 · 4.07 · 4.18 V 어깨 = 질서 · 무질서 배정 — 이 편의 PITT 대표 과도 · CV 저율 봉우리가 그 2상 평탄(D8 · D9) | Q8 |
| ☆ | Shin & Pyun 2001([1]) · Tang · Lai · Lu 2008([2]) · Striebel 외 1996([3]) · Julien 외 2001([4]) · Iriyama 외 2001([8]) · Wang B. 외 1996([9] — LiPON 박막 전지 LCO) · Li Q. 외 2001([11]) · Imanishi 외 1999([12] — 98호 [39] ☆) · Leftheriotis 외 2007([14]) · Weppner & Huggins 1977([15]) · Wen 외 1979([16]) · Ho · Raistrick · Huggins 1980([17]) · Shaju 외 2003([18]) · Van der Ven & Ceder 2000([20] — 인쇄 "Geder") · Maekawa 외 2006([21]) | 행 없음 | 서론 방법 목록 · 방법 원전 · 자기 연구실 · 일반 | — |

**지목 누락 0**(이 편 21 번호 중 ★ 이상인데 원장 행이 없던 편이 앞 호 후속 절에 있는 경우 — 없음 · [6] · [7] · [13] 은 원장 L267 · L238 · L350 행 있음). 등급 칸 없는 옛 후속 표에만 있던 편 0. **흡수된 편(교차)**: 0. **4차 묶음 도착 편**: 0(이 편이 인용하는 4차 묶음 편 없음). ⚠ 원장 L246 Xie 외 **2007** *SSI* 178, 1218(91호 [32])은 이 편 참고문헌에 없다 — 같은 연구실 앞 해 편이고 이 편과 다른 편이다.

---

# 이 digest 가 주장하지 않는 것

- **이 편의 측정이 틀렸다고 하지 않는다** — 네 닫힌 꼴은 미인쇄 상수 한 벌로 저자 그림을 다시 내고(CV 1.4 % · GITT 0.07 · EIS 0.03 · PITT 0.05 dex), 배향 효과의 방향은 원시 시간 상수(×2.4–4.7)도 지지한다; 걸린 것은 표 1 PITT 칸 · σ 환산의 종 기준 · 기준 측정의 자기 일관성 · 요약 문장의 자릿수 · 미인쇄 가정이다.
- **어느 방법의 D̃ 가 참이라고 하지 않는다** — EIS ↔ GITT/PITT 시간 상수 불일치는 반사 경계 유한 Warburg · L = 두께 · 균질 막 가정 위의 우리 계산이고, 원인(전해질 침투 · 결정립 경계 · 표면층 · 상 변화)은 가르지 않았다.
- **ϕ 의 δ 기준을 원전(Jang [6] · Montoro [19])의 오류로 확정하지 않는다** — 그림 13(a) 가 δ 기준으로 계산됐다는 것(비 0.7–1.3)과 C 가 상수라는 것(5.301 dex)까지가 재현이고, 원전 정의는 미열람이다.
- **DC 정제 측정이 틀렸다고 확정하지 않는다** — 자기 σ 로 환산한 전자 차단 이완(≈2 주)과 관측(≈30 s)이 안 맞는다는 것까지다(σ_e ≫ σ_i · 균질 치밀 정제 가정 · 정제 밀도 미인쇄).
- **CV 봉우리가 저항 지배 2상 반응이라고 확정하지 않는다** — 같은 다섯 점이 한 R(301–348 Ω)로도 닫히고 봉우리가 움직인다는 것까지다(Q = 평탄 Δδ 0.2 가정).
- **91 · 98호 적합 D 차를 배향으로 설명하지 않는다** — 이 편의 배향(= 두께) 비 범위 안이라는 것은 후보 메모다(셀 · 모형 · 적합 자료가 다름).
- **이 편을 Q4 · Q1 칸 이동 근거로 쓰지 않는다** — 액체 셀 측정 · 식별성 계산 0 · 열화 · 접촉 0.
- **원 참고문헌(26 · 91 · 98 · 99 · 100호 인용분)을 다시 열지 않았다** — 대조는 각 digest 전사로 했다.
