Repository: yonghoon7153-source/Yonghoon-DEM-DFT

# wiki/raw/ — 예외적 불변 원본층

이 리포의 불변 증거층은 **이미 밖에 있다**: `docs/data/`(측정 CSV·JSON) ·
litdb 정본(friendly-meitner) · `docs/reviews/findings.json` · git 이력.
그래서 이 폴더는 킷 원형과 달리 **예외 전용**이다:

- 들어오는 것: litdb 소관(논문)도 측정 데이터도 아닌 외부 자료 — 강연 전사,
  외부 레포 감사 노트 등.  `transcripts/` 등 하위 폴더에 날짜-슬러그로 저장.
- 규칙: 한번 저장한 파일은 수정 금지 (원본이 바뀌면 새 -v2 파일).  frontmatter 에
  `source_url` / `ingested` 를 적는다.
- 논문 PDF·digest 는 여기 넣지 않는다 → wiki/SCHEMA.md 경계 규칙 1 (litdb 정본).

File: wiki/raw/papers/xu2024_pressure-effects-countermeasures-ssb-review.md (part 2 of 2)
---
| 8호 Li 2026 | "below approximately 1 MPa" | §6.1 · Xu 2024 | **→ 81호: 인쇄 ✅ · 원전 ❌** — 8호는 81호의 재인용(독립 인쇄 아님) |
| 12호 Kouhestani 2022 | 0.4–1 MPa | §3.1.1 · [60] Tian & Qi 2017 / Shao 2022(중복 번호) | 미열람 — `[해석]` Tian & Qi 2017 은 **이 편 [71]** 로도 인용된다(값 없이 "contact area … rapid initial growth with pressure … levelling off") |
| 13호 Zheng 2026 | < 5 MPa | [35] · [45] | [45] = 60호 ❌ · [35] 미열람 |
| 25호 Zhou 2025 | ≤ 5 MPa | 인용 0 | — |
| 33호 Zhang 2025 | < 2 / ≤ 2 MPa | 인용 0("To our knowledge") | — |
| 39호 Sakka 2022 | 1 MPa practically | [22] Wang · Kazyak · Dasgupta · Sakamoto 2021 | 미열람 |
| 59호 Li Q. 2025 | < 0.1 MPa | 인용 0 | — |
| 61호 Masias 2019 | 1.0 MPa range necessary · 1 MPa sufficient | [9] Sharafi 2016 · [10] Wang & Sakamoto 2018 | 미열람(보류 (거)) |
| **81호 Xu 2024** | **< 1 MPa** | **초록 · 인용 0 · 본문 재진술 0** | **출처 없음** |

⇒ **아홉 편(독립 인쇄 여덟 — 8호는 81호의 재인용) · 여섯 값(0.1 · 0.4–1 · < 1 · 1 · 2 · 5) · 띠 0.1–5 MPa(×50) 그대로 · 확인된 원전 0 그대로.**
인용 없이 인쇄한 편이 **넷**(25 · 33 · 59 · 81)이 됐고, 인용을 달았지만 끝까지 열어 보니 비어 있던 다리가 셋(8 → 81 · 13 → 59 · 13 → 60)이다. 남은 열린 다리: Tian & Qi 2017 / Shao 2022(12) · Li Menglin 2025 *AFM*(13 [35]) ·
Wang 2021 *Joule*(39) · Sharafi 2016 / Wang & Sakamoto 2018(61).

# ★ (b) 압력 값의 지도 — 이 편 자신의 서술 넷 · 나머지는 전부 재인용

"원자료" 칸: **이 편**(인용 0 — 저자 주장) · **재인용 [n]**(원전 미열람) · **재인용 [n] = N호**(원전이 우리 위키에 있다). 값의 층위: `[인쇄]`(본문 · 캡션 · 표) · `[도표]`(그림에서만) · `[재현]`.

## (b-1) 이 편 자신의 서술 (요구 · 전형 값)

| 값 | 무엇의 값 | 자리 | 원자료 |
|---|---|---|---|
| **< 1 MPa** | "current industrial requirement" | 초록 p. 1 `[인쇄]` | **이 편 — 인용 0** |
| hundreds of MPa / **dozens of MPa** | 제조 · 조립 / **운전 스택**(전형) | §2 p. 3 `[인쇄]` "(Figure 2)" | 이 편 — 인용 0 |
| exceeding 10 MPa | "In many instances, maintaining close interfacial contact necessitates" | §5.4 p. 23 `[인쇄]` | 이 편 — 인용 0 |
| 98 % | "densities of SSE pellets can only reach up to" | §3.2 p. 15 `[인쇄]` | 이 편 — 인용 0 |
| hundreds of MPa | 고밀도 SSE 제조 | §2.1.1 p. 5 — 표 1 요약 | 이 편(표 1 의 요약) |
| ≈0.8 MPa | **액체 LIB** 에서 충분한 요구치 | §2 p. 3 | 재인용 [17–19] |
| several hundred MPa | 계면 저항 소거(Janek) | §1 p. 2 | 재인용 [14] |

## (b-2) 제조 · 조립 압력

| 값 | 무엇 · 결과 | 재료 · 조건 | 원자료 | 층위 |
|---|---|---|---|---|
| several hundreds of MPa + ≈1200 °C | 치밀 LLZO | 산화물 | [23,24] | `[인쇄]` |
| 100 MPa (CIP) | 두께 343 → 253 µm · 공극 50 → 32 % | Al-LLZO | [25] | `[인쇄]` |
| 700 → 900 MPa | 공극 감소 미미(소성 한계) | 〃 | [25] 문맥(번호 없음) | `[인쇄]` |
| 180 → 360 MPa | 영률 8 → 15 GPa | Li₂S-P₂S₅ 유리 | [16] | `[인쇄]` |
| > 350 MPa | 상대밀도 > 90 % | 〃 | [16] | `[인쇄]` |
| 50 · 150 · 250 · 370 MPa | σ 0.99 · ≈1.43 · 2.06 · ≈2.28 mS cm⁻¹ / 밀도 68 · ≈70.5 · 75 · 77 % | Li₆PS₅Cl 펠릿 | [26] | `[인쇄]` 50 · 250 · (그림 라벨 50 · 370) / `[도표]` 150 · 370 |
| 125–504 MPa (중앙 200) | 표 1 17 행 — 밀도 83–99 % · σ 1.9×10⁻⁵–3.6×10⁻³ S cm⁻¹ | 산화물 · 황화물 · Na | [31]–[45] | `[인쇄]` · `[재현]` 중앙 |
| 0 · 6 · 12 · 50 · 100 MPa | 굴곡도 최빈 ≈5.6 · 5.1 · 4.7 · 3.8 · 5.6 · 최소 ≈4.5 · 3.4 · 3.2 · 2.5 · 2.8 · "100 MPa 에서 역전" | NCM111/LGPS 복합 | [28] = **39호** | `[도표]` · `[인쇄]`(역전) |
| "˂50" · 50 MPa | 접촉 면적 분율 상승 · 50 MPa 뒤 평탄 | 〃 | [28] = 39호 | `[인쇄]`(부등호 D10) |
| 78 · 233 · 476(그림 467) MPa 압착 @3 MPa 시험 | LGPS 산화 개시 4.5 · 5 · 5.8 V | LGPS Swagelok | [59] | `[인쇄]` · `[도표]`(@3 MPa) |
| 467 MPa 압착 → ≈250 MPa 시험 | 9.8 V 까지 분해 0 | LGPS 준등부피 셀 | [59] | `[인쇄]` |
| Keff 0 · 15 GPa | LGPS 산화 2.41 V → "4 V"(그림 ≈3.37 V) | DFT | [59] | `[인쇄]` · `[도표]` |
| 400 MPa (isostatic) | Li/LLZO 계면 호 소거 | Li/LLZO | [69] | `[도표]` |
| 490 MPa (WIP) | 무음극 셀 제조 | Ag-C · LPSC | [126] = **6호** | `[인쇄]` |
| 25 MPa | 셀 제조 "Contact increase" | Li/LPSC | [103] = **5호** | `[도표]` 라벨 |
| **300 MPa** (50 사이클 뒤) | 재가압 — 용량 ≈2 → ≈79 mAh g⁻¹ | NMC532/LPS/CNF · In | [81] = **4호** | `[인쇄]`(캡션) · `[도표]` |

## (b-3) 운전 압력 — 셀 실험의 조건 · 결과

| 값 | 무엇 · 결과 | 재료 · 조건 | 원자료 | 층위 |
|---|---|---|---|---|
| 5 · 25 · 75 MPa | >1000 h 무단락 · ≈48 h 단락 · 즉시 기계 단락 | Li\|LPSC\|Li(전류 75 µA cm⁻² 는 5호 digest 조건 — 이 편 인쇄 0) | [103] = **5호** | `[인쇄]` · `[도표]` |
| 11 MPa | Li 가 LPSC 로 서서히 밀려 들어감 · 호 ≈60–72 → ≈17–33 Ω (0 → 30 h) | Li\|LPSC\|Li | [10] | `[인쇄]` · `[도표]` |
| 11 · 45 MPa | 750 µm: 11 MPa 지연 · 45 MPa 급격 실패 | Li\|LPSC\|Cu · 130–1280 µm | [10] | `[인쇄]` · `[도표]` |
| ≈63 · ≈123 MPa | 압력 램프 중 단락(250 · 750 µm) · 강철 셀 ≈167 MPa 까지 무단락 | Li\|LPSC\|Li | [10] (Fig. 1 패널) | `[도표]` — **본문 0** |
| 7.4 · 13 MPa | 217 h · 169 h 단락 | Li\|LLZO\|Li | [15] | `[인쇄]` |
| 0.1(대기) · 7 MPa | 단락 ≈170 ↔ ≈35 mAh cm⁻² · "five times longer" | Li/LPSC · 4.0 mA cm⁻² 도금 · 0.05 탈리 | [104] | `[인쇄]`(캡션) · `[도표]` · `[재현]` ×4.86 |
| 0 · 1 · 7 MPa (모형) | 순 덴드라이트 0 · ≈0.6 · ≈5.7 µm (0.5 mAh cm⁻²) | 〃 | [104] | `[도표]` |
| 12.5 MPa | 미세 단락(S · NCM 이 Li 와 반대 부피 궤적) | Li 금속 셀 | [94] | `[인쇄]` |
| 7.5 MPa | "moderate stack pressure" — LGPS–Li 섬 형성 | LGPS\|Li | [55] | `[인쇄]` |
| 0.6–3.6 MPa | Li 박 압축 creep — "notable … even at applied pressures below 2 MPa" | Li 박 | [67] | `[인쇄]` |
| 4.5 MPa × 0 · 1 · 5 h | 접촉 영역 확장 · 접촉 응력 −41 → ≈−20 → ≈−10 MPa | Li\|SE 모형 | [8] | `[인쇄]`(캡션) · `[도표]` |
| 8 MPa | 펠릿 LAGP 대조 셀 | LAGP | [121] | `[인쇄]` |
| 5 MPa | LPSC 버퍼 Li\|Li 1000 h @0.2 mA cm⁻² | Li₃YCl₆ + LPSC | [125] | `[인쇄]` |
| 2.5 MPa | NMC622 1.9 mAh cm⁻² / 100 사이클 @0.76 mA cm⁻² | Li₂NH-Mg 계면층 | [117] | `[인쇄]` |
| 3.0 → 0.5 MPa 계단 | Li–CNT30 ↔ 맨 Li 탈리 전위(D9) | Li\|LLZO · 0.1 mA cm⁻² | [140] | `[도표]` |
| < 1 MPa | Li–CNT 25 mAh cm⁻² @0.1 mA cm⁻²(맨 Li 의 20 배) | 〃 | [140] | `[인쇄]` |

## (b-4) 운전 중 압력 신호 (재수록)

| 값 | 무엇 | 셀 | 원자료 | 층위 |
|---|---|---|---|---|
| ΔP ≈1.20–1.27 (0.1 C) · ≈1.03–1.07 (0.25 C) MPa | 충전 상승 — 기저선 보정본 | In\|LGPS\|LCO | [9] = **62호** (Fig. 1 패널) | `[도표]` |
| ΔP ≈0.065 (0.1 C) · ≈0.047 (0.25 C) MPa | 〃 | LTO\|LGPS\|LCO | [9] = **62호** (Fig. 8b) | `[도표]` |
| 2.25 · 1.28 · 1.49 MPa | 사이클 응력 변동 | Sb · Sn · Si 음극 · 아지로다이트 · NMC111 | [91] | `[인쇄]` |
| ≈1.67 → ≈1.76 MPa / 3300 h · 진폭 ≈0.02–0.03 | 응력 센서 | LTO\|Li | [92] | `[도표]` |
| ≈4.9 ↔ ≈7.0 MPa · 0.5 mA cm⁻² 단락 | 운전 압력 진동 | NCM811\|LPSCl\|Li | [93] | `[도표]` |
| 30 → ≈27.6 (LPSC) · ≈24.8 MPa (LSPS) / 20 h | 개방 회로 이완(본문 "5.2 to 2.3" — D2) | Li\|SE\|Li | [45] | `[인쇄]`(30 — 캡션) · `[도표]` |

## (b-5) 모형이 요구하는 압력 (아래 벽)

| 값 | 무엇 | 조건 | 원자료 | 층위 |
|---|---|---|---|---|
| ≈0.4 MPa | "critical stack pressure" | 0.1 mA cm⁻² · LLZO/Li | [7] | `[인쇄]` · `[도표]` 교차 ≈0.64–0.67 · Ȧ/A₀ 봉우리 ≈0.25 |
| 1 MPa 부족 · 3 MPa 충분 | 도금 공극 보충 | 0.1 mA cm⁻² · 결함 곁 | [74] | `[인쇄]` · `[도표]` |
| < 10 · > 20 MPa | 대부분 비접촉 · 정합 | Li 조도 | [8] | `[인쇄]` · `[도표]` |
| > 12 MPa | 넓은 전류밀도 범위의 "preferred stack pressure" | FSI 지도 | [76] | `[인쇄]` · `[도표]` 12 MPa ≈2.6 mA cm⁻² 경계 |
| 50 MPa · 100 MPa | 3.6 ns 무공극 · W < 0.25 J m⁻² 도금 분리 억제 | MD · 0.4 nA nm⁻² = `[재현]` **4×10⁴ A cm⁻²** | [75] | `[인쇄]` · `[도표]` W 0.2 ≈330 · 0.25 ≈160–175 MPa |
| Keff 15 GPa | LGPS 분해 억제 | DFT | [59] | `[인쇄]` |

## (b-6) 위 벽 — 덴드라이트 · 파괴 (모형 · 물성)

| 값 | 무엇 | 원자료 | 층위 |
|---|---|---|---|
| < 10 · > 20 · 60 MPa | 기계 구동력 무시 · 덴드라이트 영역 ≈15 % · GB 면적 "five-fold"(그림 458 %) | [99] | `[인쇄]` · `[도표]` |
| 10 · > 20 · 60 MPa | 균열 변화 미미 · 가속 · 결정립 전체 | [99] | `[인쇄]` |
| 200 s 에 ≈105 → ≈230 µm | 0–60 MPa 최원 덴드라이트 | [99] | `[도표]` |
| 1.25 · 0.23 "MPa m−2" | 파괴 인성 LLZO · LPS(단위 D13) | [108–111] | `[인쇄]` |
| several MPa-scale | LiBH₄–LiNH₂ 항복 · 균열 | [112] | `[인쇄]` |
| 2 × G_Li(4.8 GPa) | Monroe–Newman 기준 · SSE G: garnet ≈100 · sulfide ≈10 · NASICON ≈50 GPa | [95] · [96] | `[인쇄]` |

## (b-7) 표 2 "recently reported low-pressure SSBs" (14 행, `[인쇄]`)

| 전해질 [ref] | °C | MPa | 양극 (mg cm⁻²) | 완전지 율/유지/사이클 | Li 대칭 (mA cm⁻²/h) | 전략 | 같은 지면의 다른 값 |
|---|---:|---:|---|---|---|---|---|
| h-BN-LLZTO [115] | 60 | 0.1 | LFP (8.8) | 0.2C/91%/100 | 0.5/200 | Interfacial | 본문 **126 kPa** |
| (Li₂S)₆₀(SiS₂)₂₈(P₂S₅)₁₂ [150] | 25 | 0.1 | / | / | / | Interfacial | 본문 CCD "3 mA cm−1"(에테르 LE 6 µL) |
| LLZTO [12] | 25 | **2-4** | NCM (≈15) | 0.6/85%/800 | / | Interfacial | 본문 "800 cycles (1.6 mA cm−2, **0.1 MPa**)" |
| LLZO-Au [151] | 60 | 3.3 | / | / | 1/700 | Interfacial | |
| LBO-LLZO [152] | 25 | 0.4 | / | / | / | Interfacial | |
| LLZO/LAGP/LATP [11] | 30 | 0.1 | LFP (2.1) | 135-0.3/85%/400 (pouch sealed cell) | 0.1/700 | Interfacial | 본문 Li\|Li 0.2 MPa · Fig. 1 0.36/0.55/2.1 |
| LLZTO@ZnO [119] | 25 | 0.1 | / | / | 0.5/600 | Structure | 본문 CCD 1.4 @0.1 |
| LLZTO [120] | 25 | 1 | / | / | 0.5/500 | Structure | 본문 CCD 0.7 @1 |
| PVDF-BaTiO₃–LLTO [153] | 25 | 4.9 | NCM (5) | 0.5C/95.5%/160 | 0.1/1800 | Structure | |
| Li₆PS₅Cl₀.₅Br₀.₅ [143] | 30 | 0.1 | NCM (4.2) | 0.2/72.8%/150 | / | Anode design | 본문 **2 MPa** · Fig. 14i "no external pressure" · 본문 분류 Cathode Design |
| Li₆PS₅Cl [126] = 6호 | 60 | 2 | NCM (≈34) | 0.5/89%/1000 (pouch cell) | / | Anode design | 6호 digest 와 일치(`[재현]` 6.8 mAh cm⁻² ÷ 0.2 = 34) |
| LLZO-PEO [130] | 60 | 4 | NCA (≈10.7) | 0.1/75%/50 | / | Anode-free | 본문 p. 21 **8 MPa** |
| Li₇₋ₓPS₆₋ₓClₓ [154] | 25 | 3 | NMC (4) | 0.5/96%/900 | 0.5/1000 | SSE doping | |
| Li₆PS₅Cl [143] | 30 | 0.1 | / | / | 4.0 plating, 0.05 stripping/170 cycles | Pressurization | 조건 · 값 = Fig. 11g [104](D6) |

`[재현]` < 1 MPa **7 행**(0.1 × 6 · 0.4 × 1) · = 1 MPa 1 행 · 2–4.9 MPa **6 행**. 0.1 여섯 행 중 **둘은 같은 지면이 무가압/대기압**(Fig. 11 캡션 "ambient pressure (0.1 MPa)" · Fig. 14i "no external pressure") · 하나는 본문 126 kPa.
완전지 행 8 중 < 1 MPa 는 셋(LFP 8.8 · 60 °C / LFP 2.1 · 30 °C · 자기 인용 / NCM 4.2 · 30 °C) · **양극 적재 ≥10 mg cm⁻² 셋(NCM ≈15 · NCM ≈34 · NCA ≈10.7)은 전부 2–4 MPa.**
⇒ `[해석]` 이 편이 모은 "저압" 표본에서 **초록 요구치(< 1 MPa)를 만족하는 완전지는 저적재 · 60 °C · 자기 인용 편뿐**이다. 각 행은 압력 한 점 · 성능 한 점이고, 같은 전극의 압력 스윕은 **0 행**(33호 표 1 과 같다).

## (b-8) 재료 물성

| 값 | 무엇 | 원자료 |
|---|---|---|
| ≈120 GPa · ≈10⁻⁴ S cm⁻¹ | LLZO 체적탄성률 · 전도도 | 이 편(인용 0, p. 3) |
| 6–18 GPa | 양극 활물질 경도 | [80] |
| 2–8 MPa | Li 비커스 경도(이론 띠) | [69] (Fig. 5b) — `[재현]` 61호 항복 0.73–0.81 × 3(Tabor) = 2.2–2.4 MPa → 띠의 아래 끝 |
| 4.8 GPa at 298 K | Li 전단 탄성률(Monroe–Newman 문장) | [95] — 61호 실측 G 2.83 GPa 의 ×1.7 |
| 0.77 · 0.67 · ≈0.1 J m⁻² | 계면 접착 Wad (비정합 · Li–LLZO · Li–Li₂CO₃) | [75] |

⇒ `[재현]` 표의 값은 (b-1) 의 이 편 서술 다섯 줄(요구 · 전형 · > 10 · 98 % · 표 1 요약)과 (b-8) 의 LLZO 물성 한 줄을 빼면 **전부 재인용**(70 행)이다 — 원전이 우리 위키에 있는 것은 [9] 62호 · [28] 39호 · [81] 4호 · [103] 5호 · [126] 6호(· [68] 61호 — 값 인용 0).

# ★ (c) 압력 창 명제 — 두 벽이 Li 금속 쪽에서 겹친다, 그리고 이 편은 창을 정하지 않는다

## ① 이 편의 두 벽

| | 이 편의 서술 | 값(모두 재인용) | 누구의 계면 |
|---|---|---|---|
| **낮은 쪽**(이득 — §2) | "Pressure plays an important role …" · Fig. 2 여섯 효과 · SSE-cathode contact 는 **조립** 단계 | 모형: 0.4(Wang) · 3(Tu) · 12(Yan) · 20(Zhang X.) · 100 MPa(MD — 4×10⁴ A cm⁻²) / 실험: 400 MPa(Janek 계면 호 소거) · 50 MPa(Sakka 접촉 평탄 — 제조형) · 300 MPa(Shi 재가압) | **Li\|SE 5 줄 · 양극 2 줄** |
| **높은 쪽**(곤경 — §3) | "Excessive mechanical pressure acts as a direct driving force to facilitate lithium dendrite propagation" · Fig. 9 세 모드 | 실험: 7(Ning · 4 mA cm⁻²) · 7.4 / 13(Chang · LLZO) · 11 / 45(Hänsel) · 25 / 75 MPa(5호) · 12.5 MPa(Gu — 미세 단락) / 모형: > 20 · 60 MPa(Yuan) | **전부 Li\|SE** |

- `[해석]` **두 벽이 겹친다** — 모형이 "필요하다" 고 한 압력(3 · 12 · 20 MPa)과 실험이 "해롭다" 고 한 압력(7 · 7.4 · 11 · 13 MPa)이 같은 자릿수다. 조건이 다르다(모형 0.1 mA cm⁻² · 결함 곁 ↔ 실험 4 mA cm⁻² · 다른 SE) — 그러나 이 편은
  그 겹침을 **말하지 않고**, 대신 "pressure-insensitive or pressure-independent SSBs" 로 **창 자체를 버리는 처방**을 낸다. 개념 [[assb-stack-pressure-operating-window]] 의 틀(아래 = 접촉 손실 · 위 = 단락)은 그대로 서고,
  **창의 수치는 이 편에서 하나도 정해지지 않는다.**
- `[해석]` **창은 음극(Li 금속)의 창이다** — 위 벽 전부 · 아래 벽 대부분이 Li\|SE 계면이다. 우리 카드(양극 `LAM_PE` ↔ 접촉 손실)의 창에 직접 닿는 값은 Sakka(제조형 50 MPa) · Shi(재가압 300 MPa) · Doerrer 2.5/0.2 · Zou 6 · Kwon 2(또는 0) MPa 뿐이고 **압력 스윕은 0**.
- `[재현]` Wang [7] 식 (6)(7)(`ε̇_j = jM/(ρFl₀)` · `ε̇_creep = Aσ^m exp(−Q/RT)`)을 같게 두면 σ_c ∝ (j/l₀)^(1/m) — 재수록 점의 기울기 m ≈3.9(0.8–0.4) · ≈5.1(2.8–0.8)로 0.1 → 1 → 4 mA cm⁻² 에
  σ_c ≈0.64 → ≈1.0–1.2 → ≈1.3–1.7 MPa · 그림의 ε̇_j ≈1.9×10⁻⁷ s⁻¹ 는 식 (6)에서 `[재현]` **l₀ ≈0.72 mm**(Li 두께 규격화) — 이 모형의 "critical stack pressure" 는 **평탄 계면 · Li 두께 가정 위의 값**이고, 결함이 있는 Tu(3 MPa) · FSI(12 MPa)와 한 자릿수 벌어진다.
  `[해석]` 초록 요구치(< 1 MPa)에 닿는 모형 값은 이 하나(저전류 · 평탄 계면)뿐이다.

## ② Countermeasures 분류와 근거 층위

| 갈래(그림 12) | 하위 | 이 편이 적은 압력 · 근거 | 층위 |
|---|---|---|---|
| **SSE 계면 공학** — "Improving surface wettability · Providing extra adhesion" | 연마 · 열처리 [114,122] · h-BN [115] · 도핑 · 말단 [116,122–124] · 반응성 계면층(LPSC [125] · Li₂NH-Mg [117] · Ag-C [12,126]) · 비반응성(W [127] · 액체 전해질 · PEO [130] · P-P-I [11]) | 126 kPa · 5 · 2.5 · 0.1(또는 2–4) · 0.1 · 4(또는 8) · 0.2/0.1 MPa | 재인용 · 한 점 · 같은 원전 두 압력 둘 |
| **SSE 구조 공학** — "Increasing contact area · Generating deviatoric stress" | 테이프 캐스팅 [118,131–134] · 에칭 [119] · 레이저 [120] · 3D 인쇄 · 틀 [121,138,139] | 0.1 · 1 · 8(대조) MPa | 재인용 · CCD 한 점 |
| **전극 설계** — "Reducing volume change · Strengthening electrode" | 음극: Li–CNT [140] · 액체 합금 [144–148] · 반액체 Li [141] · 무음극 [126,130] / 양극: 단결정 [142] · LiAlO₂ [149] · 가황 BR [143] | <1(3.0 → 0.5 계단) · 2–4 / 0 · 2.5/0.2 · 6 · 2(또는 0.1 · 무가압) MPa | 재인용 · 한 점 |

- `[해석]` **근거 층위: 전략 하나 = (압력 한 점, 성능 한 점)** — 표 2 · 본문 어디에도 같은 셀의 압력 스윕이 없다. "insensitive" 를 보인 행은 6호(2 · 3 · 4 MPa + 무압 — 6호 digest: 폭 1.5 %p · 0.1 C)와 Fuchs 계단(D9 — 그림이 본문 주장을 절반만 받친다) 둘뿐이다.
- 같은 원전에 두 압력이 붙은 행이 셋([12] 0.1 ↔ 2–4 · [130] 4 ↔ 8 · [143] 2 ↔ 무가압 ↔ 0.1) — **"저압" 표본의 압력 칸 자체가 한 지면 안에서 흔들린다**(D5).

## ③ 개념 페이지의 창과 대조

| 개념 페이지 항목 | 이 편 | 판정 |
|---|---|---|
| 아래 벽 = 접촉 손실 · 위 벽 = 단락(5호) | 같은 틀(Fig. 2 ↔ Fig. 9) · 수치 재인용 | ✅ 틀 일치 · 새 수치 0(재인용 반복) |
| 제조 ↔ 운전 분리(33 · 39 · 52호) | **세 단계**(제조 · 조립 · 운전) — 조립 압력(78–476 MPa LGPS · 25 MPa Li 부착 등)을 따로 부른다 | ✅ 분리 · 한 단계 더 — 단 정의 뒤 `assembly pressure` 3 회 · `manufacturing pressure` 6 회로 거의 안 쓰인다 |
| 요구치 띠 0.1–5 MPa · 원전 0 | "< 1 MPa" 출처 없음 · 표 2 "저압" 0.1–4.9 | 띠 그대로 · 원전 0 그대로 |
| §압력 진동(33 · 62호) | 62호 두 패널 · Ham ΔP ≈2 MPa(기저 ≈5 — 진폭 ≈40 %) · 합금 1.3–2.3 MPa | ✅ 같은 크기 · 본문 전사 오류(D3 · D4) |
| §이력 · 시간(5 · 61 · 62호) | 개방 회로 이완 −2.4 / −5.2 MPa · 20 h(Lee) · 접촉 시간 의존 0/1/5 h(Zhang X.) | ⚠ 새 재수록 표본 둘 — 이 편은 이력 · 이완을 **서술하지 않는다**(`hysteres` 는 전압 이력 1 · `relax` 는 공공 이완 1) |

# ★ (d) Q1 · Q2 · Q4 · Q6 — `θ(N)` 재인용과 식별성

- **`θ(N)` 을 재인용한 자리** — 양극 쪽은 **[81] Shi 2020 = 4호 하나**(Fig. 7c: 용량 급락 27–45 사이클 · 300 MPa 재가압으로 ≈79). 원전은 우리 위키에 있고(4호 digest), 이 편의 전사는 원전보다 **양극 쪽으로 강하다**:
  | 항목 | 원전(4호 digest 기준) | 이 편 본문 | 이 편 재수록 그림 |
  |---|---|---|---|
  | 셀 | NMC532(LZO)/**비정질 LPS**/CNF · **In 음극** · ~2 MPa 스프링 | "LLZO-based SSBs" | 분할 범례 NMC · CNF · **LPS** · Void |
  | 재가압 뒤 EIS | `[인쇄]` MF 3283 → 2755 Ω · "The low-frequency region … often attributed to the anode/solid electrolyte interface, sees a significant increase during cycling and **decreases after pressing**" · `[도표]` LF ≈110 → ≈39 kΩ | "mid-frequency … 3283 to 2755 Ω **while the low-frequency and high-frequency regions remain unchanged**" | `[도표]` LF **108.3 → 38.6 kΩ** · HF 4.5 → ≈2.75 · MF 3.27 → 2.75 kΩ |
  | 결론 | 초록 · 결론은 양극 접촉 손실로(4호 D8) · 본문 §9-2 는 음극 몫을 인정 | "the primary cause of deterioration is primarily attributed to the loss of contact between the SSE and cathode" | — |
  ⇒ `[해석]` 4호 digest 가 짚은 원전의 긴장(초록 · 결론 = 양극 ↔ 자기 그림 = 음극 LF 93 %)이 **이 편에서 한쪽으로 닫힌다** — 음극 쪽 인정 문장이 빠지고 "불변" 이 들어간다. 33호 D1/G4(원전 없는 재활성) · 59호 D7(인용 0 "Stack pressure minimizes this effect")에 이은
  **셋째 종설 층 표본**: 종설을 거치며 "압력 → 양극 접촉 되돌림" 이 원전보다 강해진다.
- 음극 쪽 `θ` 류 — Zhang X. [8] 접촉 면적의 시간 의존(4.5 MPa 0/1/5 h, 모형) · Yan [76] 의 `θ`(공극 성장 지표 · 부호) — **Li 금속 · 모형**이고 사이클 축이 아니다.
- **식별성 · 비유일성** — 서술 0. "decoupling" 은 목표어(초록) · 기구 나열(Li 계면) · 주파수 배정(재가압) · 개시/전파 분리(Ning)로 네 번 쓰이지만, 분리의 **조건 · 대안 · 불확실성**을 적은 곳 0. 접촉 저항 지수(−1/3 · −1/2 · −1)의 인쇄는 식별 도구 후보이나 데이터 적합 0(§곱 축퇴).

# ★ (e) 잇기

| 편 · 개념 | 이 편이 주는 것 | 방향 |
|---|---|---|
| **8호** Li 2026 | "<≈1 MPa" 인용처 = 초록 한 줄 · 인용 0 | 8호 귀속 ✅ · 값의 출처 ❌ — 8호 G3 가 닫히지 않는다 |
| **25호** Zhou 2025 | ref 11 이 붙은 "high stack pressures" ↔ 이 편 "dozens of MPa of stack pressures" · "≤5 MPa" 는 이 편에 없음 | ✅ · 25호 ≤5 의 출처는 여전히 0 |
| **32호** Biçer 2025 | Biçer 는 이 편을 인용하지 않는다(32호 digest 의 후속 표 지목) | 지목만 |
| **33호** Zhang 2025 | [11] 이 붙은 "high fabrication and **operation** pressures, often reaching hundreds of megapascals" ↔ 이 편: 수백 MPa 는 **제조 · 조립**, 운전은 "dozens of MPa" | ⚠ **절반** — 운전 압력 "수백 MPa" 는 이 편이 주지 않는다 |
| **12호** Kouhestani 2022 | 0.4–1 MPa 의 원전 후보 Tian & Qi 2017 이 이 편 [71] 로도 인용(값 0) | 공통 인용 하나 — 가닥이 만날 가능성(가설) |
| **13호 · 59호 · 60호** | 13호 <5 · 59호 <0.1 은 이 편에 없음 · 표 2 의 0.1 여섯 행 중 둘은 대기압 — `[해석]` 59호 "<0.1 MPa" 의 "실용" 이 LIB · 대기압 수준이라는 59호 절 읽기와 같은 방향 · 13 · 59 · 60호(2025–2026)는 이 편(2024-03 온라인)보다 늦다 — 인용 부재는 달력이다 | 띠 그대로 |
| **61호** Masias 2019 | [68] 을 Li 연성 문장([66–68])에만 · Tabor 대조 2.2–2.4 MPa ↔ H_Li 2–8 · G_Li 4.8 ↔ 2.83 GPa · Ding 2021 "creep … below 2 MPa" · Wang 교차 ≈0.64–0.67 MPa(항복 0.73–0.81 바로 아래) | [[li-metal-yield-creep-vs-stack-pressure]] 에 대조 넷 |
| **62호** Zhang W. 2017 | In 패널(Fig. 1, ≈1.2 MPa)과 LTO 패널(Fig. 8b, ≈0.065 MPa)을 **떼어** 싣고 LTO 패널을 "LCO + In-Li" 로 서술 | 62호 음극 몫 ≈90–95 % 의 증거가 종설에서 **보이지 않게 된다** — [[assb-operando-pressure-signal-attribution]] 함정 1 의 종설판 |
| **80호** Okasinski 2020 | §5.4 "coin cells or Swagelok cells as the testing platform" 을 문제로 꼽음 · 표 2 "0.1 MPa" · 80호 코인셀 스프링 0.14–0.185 MPa | `[해석]` 코인셀 형식의 "0.1 MPa" 행은 스프링 하중과 구별이 안 된다 — 80호 새 제약 4(압력은 면 분포로) · 새 판단 거리 3 |
| **4 · 5 · 6 · 39호** | [81] · [103] · [126] · [28] 재수록 — 5 · 6 · 39호는 값 일치 · 4호는 D1 · 39호는 D10(부등호) · 5호 제1저자 "Jean-Marie"(D15) | 인용 대조 표 |
| [[assb-pressure-reapplication-separation-test]] | 4호 재가압의 종설 전사가 D5(채널별 신고)를 어긴 형태로 퍼진다 — MF 만 인쇄 · LF · HF "불변" | 개념 81호 절 |
| [[assb-stack-pressure-operating-window]] | §(a) 계보 갱신 · §(b) 지도 · §(c) 창 | 개념 81호 절 |
| [[assb-operando-pressure-signal-attribution]] | 재수록 셋(Liang · Ham · Lee) + 62호 두 패널 | 개념 81호 주석 · 표본 표 |
| [[li-metal-yield-creep-vs-stack-pressure]] | Tabor · G · Ding · Wang 교차 | 개념 81호 주석 |

# 귀속 검사 — 지목 digest 가 이 편에 매단 것

| 지목 | 매단 명제 | 이 편 지면 | 판정 |
|---|---|---|---|
| **8호** §6.1 | "Xu et al. (2024) note industrial requirements below approximately 1 MPa" | 초록 "current industrial requirement (< 1 MPa)" | ✅ **선다**(값 · 뜻 일치, "approximately" 는 8호 추가) · 그러나 **이 편도 출처 0** |
| 8호 §6.1 앞머리 | "many laboratory solid-state cells still rely on high external pressure" | 초록 "substantial external pressures are conventionally applied" · §2 "hundreds of MPa … dozens of MPa" | ✅ |
| **25호** ref 11 | "high stack pressures"(앞 문장) | §2 "dozens of MPa of stack pressures" | ✅ |
| 25호(인용 0) | "industry generally aims to operate at or below 5 MPa" | 5 MPa 요구치 0 | — 이 편에서 오지 않았다 |
| **33호** [11–13] | "ASSBs currently require high fabrication **and operation** pressures, often reaching hundreds of megapascals" | "**hundreds of MPa of fabrication and assembly** pressures … while **dozens of MPa of stack** pressures" | ⚠ **절반** — 운전(스택) "수백 MPa" 는 이 편이 주지 않는다 |
| 33호 [74] 가설 | "<≈1 MPa 의 배경 = 이 그룹 자신의 0.1–0.2 MPa 자료" | [11] 은 §4.1 · Fig. 1 에만 · "< 1 MPa" 문장에 연결 0 | ⚠ 지면으로 확인 안 됨(가설 유지) |
| **32호** 후속 표 | "(8호 인용) `<≈1 MPa` 의 출처" | 위 8호 행 | Biçer 자신은 인용 0 — 지목만 |
| **원장 행** | "'<≈1 MPa' 의 출처로 보인다 … 확인처는 이 원문뿐" | 초록 · 인용 0 | ✅ 인쇄처 확인 · ❌ 원전 아님 — **"확인된 원전 0" 은 이 편으로 바뀌지 않는다** |

`[해석]` 33호 digest 가 "8호의 인용 규율은 '요구 문장' 에서 무너지고 '배경 문장' 에서는 선다"(표본 2)라고 적었다. 이 편으로 셋째 표본: **8호의 요구 문장도 인쇄처는 맞다 — 무너진 것은 8호가 아니라 그 아래(이 편 초록)의 근거다.**

# 인용 대조 — 이 편이 인용한 편 중 우리 위키에 원전이 있는 것

| ref | 우리 위키 | 이 편이 옮긴 것 | 판정 |
|---|---|---|---|
| [9] | **62호** Zhang W. 2017 *JMCA* 5, 9929 | Fig. 1 In 패널(ΔP ≈1.2) · Fig. 8b LTO 패널(≈0.065) · 본문 "LiCoO₂ cathode and the In-Li anode"(인용 번호는 [81]) | ⚠ 값은 62호와 일치(62호 보정 1.25 · LTO ≈0.067) · **패널 배정 · 인용 번호 어긋남**(D3) |
| [28] | **39호** Sakka 2022 *JMCA* 10, 16602 | 굴곡도(Fig. 3d,e) · 접촉 분율 세 상태 · 장치(Fig. 16a) | ✅ 굴곡도 · 장치 · ⚠ "˂50 MPa" 부등호(D10) · 압력 분류(원전 = 제조 압력) 무언급 |
| [68] | **61호** Masias 2019 | "[66–68]" Li 연성 · 변형 문장 | ✅(수치 인용 0) |
| [81] | **4호** Shi 2020 *JMCA* 8, 17399 | Fig. 7b–d · "two distinct patterns" · 재가압 EIS | ❌ **셀("LLZO-based") · LF/HF "불변"**(D1) |
| [103] | **5호** Doux 2020 *AEM* 10, 1903253 | 5 · 25 · 75 MPa · Fig. 11a | ✅ 값 일치 · 제1저자를 "Jean-Marie" 로(D15) |
| [126] | **6호** Lee 2020 *Nat. Energy* 5, 299 | 490 MPa WIP · 2–4 MPa 무영향 · 0.6 Ah 무가압 · 표 2(60 °C · 2 MPa · NCM ≈34 · 0.5/89 %/1000) | ✅ 6호 digest 와 일치 |

`[해석]` 원전을 가진 대조 여섯 중 **셋이 선다(5 · 6 · 61호)**, **셋이 어긋난다(4 · 39 · 62호)** — 어긋나는 셋이 전부 **압력 ↔ 접촉 · 압력 신호의 귀속**을 옮기는 자리다(4호 음극 몫 · 39호 부등호 · 62호 전극 몫). 33호 digest 의 관찰("어긋남은 적지만 우리 축에 정확히 떨어진다")이 이 편에서도 되풀이된다.

# 곱 축퇴 처방 — 예순네 번째 적용 ([[assb-lampe-contact-product-degeneracy]])

**적용 불가(1차 자료 0) · 처방 표 새 줄 없음.**

| 단계 | 요구 | 이 편 | 판정 |
|---|---|---|---|
| 1단계 (16호) | `R` 과 `C` 를 같이 | 재수록 Fig. 5a(Krauskopf — `R_int` · 계면 용량 C 를 힘의 함수로) 한 장 · 값 인쇄 0 | ❌(재수록 · 판독 대상 아님) |
| 2단계 (18 · 25호) | 면적을 아는 대조군 | 접촉 면적은 모형(식 (4)(5) · Fig. 5d,e)과 Sakka CT(39호) 재인용뿐 | ❌ |
| 3단계 (19호) | `Ea` · `C` 상한 | 0 | ❌ |
| 4단계 (20 · 24호) | 시간 영역 · 같은 시편 | 0 | ❌ |

★ **곱 안의 관찰 — 접촉 역학 식은 압력을 곱의 면적 인자에만 건다(`[해석]`)**: 이 편이 인쇄한 식 (4) `R_int = ASR/A_T = α·ASR/A_c`(면적 × 고유 ASR — 우리 곱 `A_eff·j₀` 의 저항 판)와 식 (5) `F = A_T·H_Li`(소성 접촉),
식 (11)–(13)(Holm 수축 · Hertz)에서 `R_int ∝ F^−1/2`(소성) · `F^−1/3`(탄성) · `F^−1`(피막 — "If a film … the proportionality reaches F−1") — **압력은 `A` 만 움직이고 ASR 은 그대로라는 가정**이 깔려 있고, 힘 지수가 그 가정의 **검사**다.
- 우리 쪽 번역: 압력 스윕에서 `d log R / d log F` 가 −1/2(수축) · −1/3(탄성 · 경질 양극) · −1(피막 · 면적 정규화 저항) 중 어디에 앉는지가 "면적 쪽이 움직였는가" 의 한 표지가 될 수 있다 — **후보 메모**, 처방 표 줄로 올리지 않는다.
- 이유 셋: (i) 이 편 자신이 소성 경우를 −1/3 으로 **오기**(D12)하고, Zhang X. [8] 은 −1 을 주장한다 — 지수가 한 지면 안에서 다툰다; (ii) 재수록 Fig. 5b 에서 실험이 이론 띠(H_Li 2–8 MPa) **아래**에 있고(`[도표]` ≈1/2–1/3) 점들을 이은 선이 원점을 지나지 않는다 — 지수가 기구를 깨끗이 가르지 않는 표본; (iii) 전부 Li\|SE(연성)이고 양극(경질 · 탄성 −1/3)의 `R(P)` 는 0.
- **이것이 곱을 푼 것은 아니다** — 이 편은 식을 옮겼을 뿐 어느 데이터에도 지수를 맞추지 않았다.

# 보류 결정 (가)–(니) — 이 편이 주는 근거 (결정 안 함)

| # | 근거 | 내용 |
|---|---|---|
| **(하)** 압력 되돌림 시험 설계 보강 셋 | **근거(재수록 · 종설 층)** | ① D4 구속 형식: Lee 2021 [45] 개방 회로 30 MPa → 20 h 에 −2.4(LPSC) · −5.2 MPa(LSPS) `[도표]` — 구속 셀의 압력은 상수가 아니다(구속 형식은 이 편 · 캡션 모두 미인쇄) ② D6 유지 · 회복 시간: Zhang X. [8] 4.5 MPa 0 → 1 → 5 h 접촉 확장(모형) · Lee dP/dt 가 ≈5–10 h 에 걸쳐 0 쪽으로 ③ D1 원시 · 기저선 · 전극 몫: 62호 두 패널(둘 다 기저선 보정본)을 떼어 싣고 LTO 패널을 "LCO + In-Li" 로 적어 **전극 몫이 전사에서 사라진다** · Ham [93] 기저 ≈5 에서 ΔP ≈2 MPa(≈40 %) |
| **(거)** Sharafi 2016 · Wang & Sakamoto 2018 요청 | **근거(가닥 확인)** | 8호 가닥은 이 편 초록에서 인용 0 으로 끝나고, 이 편 참고문헌 171 편에 두 편 · Wang 2021 *Joule* 모두 0 — "≈1 MPa 가닥의 뿌리" 후보는 여전히 61 · 39호 다리뿐이다(요청 필요성은 그대로 — 결정 안 함) |
| **(주)** "X-limited" 판정 기준 표기 | **약한 근거(여섯째 표본 — 압력 판)** | 모형 문턱 명제 넷("≈0.4" · "3" · "above 12" · "100 MPa is required")이 기준(무엇의 문턱) · 시간 척도(ns ↔ h) · 조건(4×10⁴ A cm⁻² ↔ 0.1 mA cm⁻²) · 정규화(l₀)를 다르게 둔 채 한 줄로 나열된다 — 판정 기준 표기의 압력 판 |
| **(차)** 면적 노브 / `j₀` 노브 분리 forward | **약한 근거** | 접촉 역학 식이 압력을 면적 인자에만 걸고 힘 지수(−1/3 · −1/2 · −1)가 그 가정을 검사한다는 인쇄(§곱 축퇴) — forward 에서 면적 노브를 압력으로 움직일 때의 지수 선택지(오기 D12 · Li 쪽 한정) |
| **(노)** 양극 부피 변화의 층위 | **약** | "NCM of 2.8%–7.8%" 가 층위 없이 인쇄 · 인용 [78,79] 은 Li 금속 CT 편(D14) — 7.8 % 는 69호 입자 층위 값과 같은 수 |
| (보) "내용 없는 인용 — 닫음" 표기 | 형식 참고 | 8호 가닥 종결 표기(새 판단 거리 1)가 같은 형식이다 |
| (라)(마)(바)(사) | 결정 · 반영됨(2026-09-23) | 이 편은 (바) 의 D1–D5 에 (하) 쪽 근거만 더한다 |
| (가)(나)(다)(아)(자)(카)(타)(파)(너)(더)(러)(머)(버)(서)(어)(저)(처)(커)(터)(퍼)(허)(고)(도)(로)(모)(소)(오)(조)(초)(코)(토)(포)(호)(구)(누)(두)(루)(무)(부)(수)(우)(추)(쿠)(투)(푸)(후)(그)(느)(드)(르)(므)(브)(스)(으)(즈)(츠)(크)(트)(프)(흐)(기)(니) | **근거 0** | 이 편은 1차 측정 0 · 양극 쪽 압력 함수 0 · 휴지 · 교정 · 측면 축 서술 0 |

## 새 판단 거리 (셋 — 글자는 호출자가 붙인다)

1. **8호 "<≈1 MPa" 가닥의 종결 표기** — 카드 · 개념 · 원장에서 이 가닥을 "출처 없는 초록 인쇄(81호) — 닫음" 으로 표기할지((보) 와 같은 형식의 결정). 닫으면 계보 표의 8호 행은 "81호 재인용" 으로 합쳐지고, 요구치 인쇄는 **독립 여덟**이 된다.
2. **요구치 계보의 남은 다리 요청 묶음** — (거)(Sharafi 2016 · Wang & Sakamoto 2018)에 **Tian & Qi 2017 *J. Electrochem. Soc.* 164, E3512**(12호 [60] · 이 편 [71] — 지목 2) · **Wang · Kazyak · Dasgupta · Sakamoto 2021 *Joule* 5, 1371**(39호 [22]) ·
   **Li Menglin 2025 *Adv. Funct. Mater.***(13호 [35])를 합쳐 한 번에 판단할지 — 계보에서 인용을 단 다리 중 아직 안 열어 본 것 전부다.
3. **"0.1 MPa" 표기 규약** — 문헌 표 · 계보 표 · 합성 truth 의 저압 값에 **"인가(지그 · 스프링) · 대기압 · 셀 형식 하중(코인셀 스프링 0.14–0.185 MPa, 80호)"** 구분을 붙이게 할지 — 이 편 표 2 의 0.1 여섯 행 중 둘은 같은 지면이 대기압/무가압, 하나는 126 kPa.

# 어긋남 (D) — 지면 안에서 서로 맞지 않는 것, 그리고 인용

| # | 등급 | 내용 |
|---|---|---|
| **D1** | ★★★ | **4호 재가압 전사** — p. 10 "the resistance associated with the mid-frequency region decreases from 3283 to 2755 Ω **while the low-frequency and high-frequency regions remain unchanged**. This indicates that the primary cause of deterioration is primarily attributed to the loss of contact between the SSE and cathode." ↔ 재수록 Fig. 7d `[도표]` **LF 108.3 → 38.6 kΩ(−64 %) · HF 4.5 → ≈2.75 kΩ(−39 %)** · MF 3.28 → 2.76(−16 %) — `[재현]` LF 감소가 MF 감소의 **≈132 배** ↔ 원전 `[인쇄]`(4호 digest §9-2) "The low-frequency region … sees a significant increase during cycling and **decreases after pressing**". 그리고 "cycling of **LLZO-based** SSBs.[81]" ↔ 재수록 Fig. 7b 범례 NMC · CNF · **LPS** · Void(원전: 비정질 LPS · In 음극) |
| **D2** | ★★★ | **Fig. 8d 전사** — p. 12 "contacting LPSC with Li for 20 h leads to a decrease of stack pressure decreased **from 5.2 to 2.3 MPa** in the open circuit symmetric cells (Figure 8d)" ↔ 캡션 "initial stack pressure of **30 MPa**" · `[도표]` 20 h 에 LPSC ≈27.6 · LSPS ≈24.8 MPa — `[재현]` 5.2 · 2.4 는 **두 재료의 하강 폭**(LSPS −5.22 · LPSC −2.42 MPa)이다. 인용도 본문 [84](서지 불완전 "Y. Wang, G. Engineer. J. 2020, 393, 124705") ↔ 캡션 [45] |
| **D3** | ★★ | **Fig. 8b 배정** — p. 12 "Zhang and colleagues observed distinct volume changes … (Figure 8b). The regular 'cell breathing' phenomenon was triggered by the volume changes of the LiCoO₂ cathode **and the In-Li anode**.[81]" ↔ 캡션 "(1.0–2.7 V vs. **Li₄Ti₅O₁₂/Li₇Ti₅O₁₂**).[9]" — 그림은 LTO 대조 셀(`[도표]` ΔP ≈0.065 MPa); In 셀(≈1.2 MPa)은 Fig. 1 패널에 따로 · 둘의 비교 0 · 인용 번호 [81](Shi) ↔ [9] |
| **D4** | ★★ | **Fig. 8c 전사** — "Ham et al. further proved that the volume change of full cells is more sensitive to the **cathode loading** instead of applied current densities (Figure 8c).[80]" ↔ 그림은 **전류밀도(0.2–0.5 mA cm⁻²)만** 바꾼 한 셀 · "Cell short 0.5 mA/cm²" 라벨(본문 무언급) · 인용 [80] = Stallard 2022 *Joule* ↔ 캡션 [93] Ham 2023 |
| **D5** | ★★ | **같은 원전 · 다른 압력 셋** — [12] 본문 p. 19 "800 cycles (1.6 mA cm−2, **0.1 MPa**)" ↔ 표 2 "**2-4** · 0.6/85%/800"(`[재현]` 0.6 C ↔ 1.6 mA cm⁻² 는 ≈2.7 mAh cm⁻² — Fig. 1 Kim 패널 ≈2.6–2.9 와 같은 조건) · [130] p. 19 · 표 2 "**4 MPa**" ↔ p. 21 "**8 MPa**" · [143] p. 22 "**2 MPa**" ↔ Fig. 14i 캡션 "**no external pressure**" ↔ 표 2 "**0.1**"(그리고 [115] 본문 126 kPa ↔ 표 2 0.1) |
| **D6** | ★★ | **표 2 마지막 행** "Li₆PS₅Cl[143] · 30 · 0.1 · 4.0 mA cm−2 for plating, 0.05 mA cm−2 for stripping/170 cycles · Pressurization" — 조건 · 값이 Fig. 11g 캡션의 **[104] Ning 2023**(4.0 · 0.05 · 0.1 MPa · `[도표]` ≈170 mAh cm⁻² 단락)과 같다; [143] 은 Kwon 2022 가황 BR(NCM/LTO). 그리고 [143] 이 표 2 에서 "Anode design" ↔ 본문 §4.3.2 Cathode Design |
| **D7** | ★★ | **MD 문턱** — p. 8 "to fully suppress interface separation at weak adhesion energies (**Wad < 0.25 J m−2**) during plating at a rate of 0.4 nA nm−2, a high pressure of **100 MPa** is required" ↔ Fig. 6b1 `[도표]` W 0.2 에서 ≈300 MPa 점도 "Interface separation" · W 0.25 경계 ≈160–175 MPa — 100 MPa 로 충분한 것은 W ≳0.28–0.3. 그리고 0.4 nA nm⁻² = `[재현]` **4×10⁴ A cm⁻²**(셀 전류의 10⁷–10⁸ 배) — 본문은 이 척도를 말하지 않는다 |
| **D8** | ★ | Wang [7] "≈0.4 MPa, at 0.1 mA cm−2" ↔ Fig. 6c2 `[도표]` 변형률 교차 ≈0.64–0.67 MPa(로그 보간) · 공극 면적률 봉우리 ≈0.25 MPa — "≈0.4" 는 두 특성점 사이 |
| **D9** | ★★ | **Fig. 14b** — "the Li–CNT30\|LLZO sample exhibits smaller and more stable polarization compared with the bare Li\|LLZO sample" ↔ `[도표]` 0.0 MPa 띠에서만 그렇고, ≤1.5 MPa 띠(≈10–30 h)에서는 Li–CNT30 이 0.075 → 0.13 V("voiding") · 맨 Li ≈0.08 V("pore annihilation by creep"). "25 mAh cm−2 … <1 MPa" 는 그림 밖(패널 = 3 mAh cm⁻²). 곡선 정체 · 구간 대응은 원전 미열람 |
| **D10** | ★★ | **Sakka 부등호** — p. 10 "at high pressures (**˂50 MPa**), the SSE particles occupied internal cavities and significantly enhanced the contact area fraction" ↔ 원전(39호) "increases … when the pressure is **greater than 50 MPa** compared with … ≤12 MPa" · "at high pressures (50 MPa)". 그리고 원전의 분류("the pressure shown in this study corresponds to the previously reported **fabrication pressure**")를 옮기지 않고 §2.2.3 끝 "the importance of the **assembly and stack** pressures" 문맥에 둔다 |
| **D11** | ★ | LGPS — 본문 "**476** MPa (blue)" ↔ 캡션 · 범례 "**467**" · 범례의 시험 압력 "**@3MPa**" 본문 무언급 · 본문 "LSV pots" ↔ 캡션 "CV tests" · "decomposed **LAGP**"(×2, LGPS 문맥) · "metastability … extended to **4 V** at Keff = 15 GPa" ↔ `[도표]` Fig. 4b 15 GPa 열 LGPS 행 ≈3.37 V(판독 확신 중) |
| **D12** | ★ | **접촉 저항 지수** — p. 11 "if the pressure is large and only purely plastic deformation occurs, according to the Equation (5) and (12), the relationship is **Rint − F−1/3**" ↔ 식 (12) 는 F^−1/2(앞 문장 탄성도 −1/3 — 두 경우가 같은 지수로 인쇄). 식 (13) "(1/r1 + 1/r1)"(r2 여야) |
| **D13** | ★ | 파괴 인성 "LLZO … **1.25 MPa m−2** … LPS … **0.23 MPa m−2**" — K_IC 단위는 MPa m^1/2 |
| **D14** | ★ | **인용 번호** — 양극 부피 % "[78,79]" = Ning 2021 · Lewis 2021 *Nat. Mater.*(Li 금속 CT) · "Tippens … LAGP [83]" = Xie 2020 *J. Membr. Sci.* · p. 13 "internal micro-cracks … rupture of the SSE [85–87]" = Hüttl 2021 · Greenwood 1966 · Slade 교재 · "[135,135–137]" 중복 · [84] 서지 불완전 · Fig. 5a [69] ↔ p. 2 "several hundred MPa [14]"(다른 편 — 같은 결과인지 확인 불가) |
| **D15** | ★ | 저자명 — [103] "**Jean-Marie** et al." = Doux J.-M.(이름을 성으로 — 같은 저자가 [26] 에서는 "Doux et al.") · [76] "Chen et al." = 제1저자 Yan H.(교신 Chen L.) · [52] "Gen Inoue" = 제1저자 So M. |
| **D16** | ★ | Fig. 1 캡션 "[12] Copyright **2021**, Springer Nature" ↔ ref [12] *Nat. Commun.* **2023** · "2015, Whiteley" 패널 — 캡션 · 참고문헌에 출처 0 |
| **D17** | ⚠ | 오기 · 단위 — "3 mA cm**−1**"(Yersak CCD — 본문 인용 번호 0, 표 2 [150]) · "0.3 **Ma** cm−2" · "8 **Mpa**"(Fig. 5 캡션) · "20-nm void at 3.6 **nm**"(ns) · "Li₄**Ti**O₁₂"(×3, Li₄Ti₅O₁₂) · "BN/**LZZTO**" · "**LSPC**"(p. 16, LPSC) · "Li(001)-**LiCO₃**(001)" · Ga · Al 두 도펀트에 Wad 값 **셋**(0.691 · 0.716 · 0.615) |
| **D18** | ⚠ | Yuan — "increased **five-fold**" ↔ 그림 인쇄 **458 %**(×4.58) |
| **D19** | ★ | 표 1 Li₆PS₅Cl [45] "**97.80 %** · 250 MPa" ↔ 같은 편 Fig. 3b(Doux [26]) 250 MPa ≈**75 %** · 370 MPa 77 % — 같은 재료 · 같은 압력에서 `[재현]` 22.8 %p, 조정 0(원전 정의 차일 수 있다 — 미열람) |
| **D20** | ⚠ | "≈85% of pressure-related publications emerging within the past five years" — Fig. 15 막대 y 축 눈금 0 · 검색식 · 분모 미인쇄 |
| **D21** | ⚠ | Monroe–Newman "(4.8 GPa at 298 K)" — Li 전단 탄성률로 읽히나 61호 실측 G = 2.83 GPa(×1.7); 원전 [95] 의 값인지 미확인 |

`[해석]` D1–D4 · D10 은 같은 방향이다 — **재수록 그림 · 원전보다 본문 서술이 "압력 → 양극 접촉" 서사를 매끈하게 만든다**(음극 몫 LF 를 지움 · In 음극 셀을 LTO 패널로 · 적재 민감도를 전류 그림으로 · 부등호). 33호 D1–D3 과 같은 성질이다.

# 이 편이 우리 프로젝트에 주는 것 (정리)

1. ★★★ **"<≈1 MPa" 의 인쇄처가 확인되고 출처가 없음이 확인됐다** — 초록 한 줄 · 인용 0 · 본문 재진술 0. 요구치 계보는 **아홉 편(독립 여덟) · 여섯 값 · 0.1–5 MPa · 확인된 원전 0** 그대로. 8호 가닥은 여기서 끝난다.
2. ★★★ **이 편의 "저압" 은 초록 요구치와 다른 척도다** — 표 2 는 0.1–4.9 MPa 이고 0.1 의 일부는 대기압(무가압)이다; 고적재 양극(≥10 mg cm⁻²)은 전부 2–4 MPa. "< 1 MPa 를 만족하는 완전지" 는 저적재 · 60 °C · 자기 인용 편뿐.
3. ★★★ **4호 재가압이 종설에서 양극 쪽으로 강해진다(D1)** — 우리 [[assb-pressure-reapplication-separation-test]] 의 유일한 실측 사례가 이 편을 거치면 "LF · HF 불변 → 양극 접촉 손실" 이 된다. 33 · 59호에 이은 셋째 종설 층 표본 — 재가압 명제는 **원전 digest 로 되돌아가 채널별로** 확인한다.
4. ★★ **창은 Li 금속의 창이고 두 벽이 겹친다** — 모형 아래 벽 0.4–100 MPa ↔ 실험 위 벽 7–75 MPa. 양극 쪽 압력 함수는 0. 이 편은 창을 정하지 않고 "pressure-independent" 로 창을 버린다.
5. ★★ **압력 신호 재수록 넷이 개념 [[assb-operando-pressure-signal-attribution]] 에 붙는다** — 62호 두 패널(전극 몫이 전사에서 사라짐) · Lee 2021 개방 회로 이완(−8 / −17 % / 20 h — 본문 전사 오류) · Ham 2023(기저 ≈5 · ΔP ≈2 MPa) · Liang 2021(기저 ≈1.7 · 3300 h 표류 +0.09).
6. ★ Li 눈금 대조 넷([[li-metal-yield-creep-vs-stack-pressure]]): Tabor(61호 항복 × 3 = 2.2–2.4 MPa ↔ Krauskopf H_Li 띠 2–8) · G_Li 4.8 ↔ 2.83 GPa · Ding 2021(creep < 2 MPa) · Wang 교차 ≈0.64–0.67 MPa(항복 바로 아래 · `[재현]` σ_c ∝ (j/l₀)^(1/m)).

# 후속 후보 (원전 우선 — 지목 수는 위키 digest grep 으로 센 값)

| 서지(`[인쇄]` 참고문헌 그대로) | ref | 지목(이 편 포함) | 왜 | 축 | 우선 |
|---|---|---|---|---|---|
| **H.-K. Tian, Y. Qi, *J. Electrochem. Soc.* 2017, 164, E3512** | [71] | **12호 [60] · 81호 [71] = 2** | 12호 "0.4–1 MPa" 의 원전 후보 · 이 편은 "contact area … rapid initial growth with pressure … levelling off" 로 옮김(값 0) · 곱 축퇴 개념의 `A_eff` 형태 원전 후보 — 원장 §1 에 **없음** | Q6 · Q1 · 곱 | ★★★ |
| **C. Lee, S. Y. Han, J. A. Lewis, … M. T. McDowell, *ACS Energy Lett.* 2021, 6, 3261** | [45] | **14호 [34] · 59호 [24] · 81호 [45] = 3** | 개방 회로 압력 이완(30 MPa → −2.4 / −5.2 MPa · 20 h) 원자료 · 이 편 본문 전사 오류(D2) — 기저 표류 · 구속 형식(보류 (하) ①)의 1차 표본 | Q6 · Q2 | ★★ |
| **S.-Y. Ham, H. Yang, … Y. S. Meng, *Energy Storage Mater.* 2023, 55, 455** | [93] | **59호 [36] · 81호 [93] = 2** | NCM811\|LPSCl\|Li operando 압력(기저 ≈5 · ΔP ≈2 MPa) · 59호 "25 → 5 MPa" 동적 프로토콜 · 0.5 mA cm⁻² 단락 | Q6 | ★★ |
| **Z. Ning, G. Li, … P. G. Bruce, *Nature* 2023, 618, 287** | [104] | **33호 [86] · 81호 [104] = 2** | 위 벽의 전류 의존(0.1 ↔ 7 MPa · 4.0 mA cm⁻² · 수명 ×4.86) · 개시 ↔ 전파 분리 | Q6 | ★★ |
| **W. S. LePage, … N. P. Dasgupta, *J. Electrochem. Soc.* 2019, 166, A89** | [66] | **5호 ref 18 · 14호 [70] · 81호 [66] = 3** | Li 인장 creep 멱법칙 — 61호 다음 세대 Li 역학 원전(61호 digest 후속) | Q6 · Q7 | ★★ |
| M. J. Wang, R. Choudhury, J. Sakamoto, *Joule* 2019, 3, 2165 | [7] | 81호 = 1 | "critical stack pressure" ≈0.4 MPa(0.1 mA cm⁻²) — 초록 요구치에 닿는 유일한 모형 값 · Sakamoto 실험실 | Q6 | ★★ |
| H. Xu, Q. Zhu, Y. Zhao, Z. Du, B. Li, S. Yang, *Adv. Mater.* 2023, 35, 2212111 | [11] | 33호 [74] · 81호 [11] = 2 (원장 ★ 행) | 이 그룹의 0.1–0.2 MPa 자료 · Fig. 1 패널 0.36 / 0.55 / 2.1 MPa | Q6 | ★ |
| R. Koerver, … J. Janek, *Energy Environ. Sci.* 2018, 11, 2142 | [89] | 원장 ★★★ 행(27 · 33 · 73 · 75) + 81호 = 5 | SSB 부피 변화 · 압력 추적 — 이 편은 "substantial volume changes" 문장에만 | Q6 · Q8 | (기존) |
| T. Krauskopf, H. Hartmann, W. G. Zeier, J. Janek, *ACS AMI* 2019, 11, 14463 | [69] | 원장 ★★ 행(46 · 75) + 81호 = 3 | Li/LLZO `R_int(F)` · 400 MPa · H_Li 2–8 MPa 띠 | Q6 · Q7 | (기존) |
| S. Y. Han, … M. T. McDowell, *Joule* 2021, 5, 2450 | [91] | 원장 ★★ 행(60) + 81호 = 2 | 합금 음극 응력 변동 2.25 · 1.28 · 1.49 MPa | Q6 | (기존) |
| J.-M. Doux, … Y. S. Meng, *J. Mater. Chem. A* 2020, 8, 5049 | [26] | 원장 ★ 행(39) + 81호 = 2 | LPSC 제조 압력 50–370 MPa ↔ σ · 밀도 | Q6 · DEM | (기존) |
| S. Choi, … H. Kim, *ACS AMI* 2018, 10, 23740 | [53] | 원장 ★★★ 행(77) + 81호 = 2 | 복합양극 CT(이 편은 "X-ray CT … applied" 문장에만) | Q6 · Q1 | (기존) |
| V. Müller, … M. Wohlfahrt-Mehrens, *J. Electrochem. Soc.* 2019, 166, A3796 | [163] | 81호 = 1 | "pressure mapping system" — 면 분포 측정(80호 새 제약 4 의 측정 도구 후보) | Q6 | ★ |
| H. Yan, … L. Chen, *Adv. Energy Mater.* 2021, 2102283 · Q. Tu, … G. Ceder, *Cell Rep. Phys. Sci.* 2020, 1, 100106 · X. Zhang, … S. J. Harris, *Cell Rep. Phys. Sci.* 2020, 1, 100012 | [76] · [74] · [8] | 81호 = 1 각 | 모형 아래 벽 12 · 3 · 20 MPa — 판정 기준 대조용(보류 (주)) | Q6 | ★ |

`[해석]` **Q1(`θ(N)`) · Q4(식별성) · 곱 분리 · 기준극** 을 채울 원전은 이 편의 인용 그물 171 편에서도 나오지 않는다(32 · 33호와 같은 결론). Q6 요구치의 원전은 **Tian & Qi 2017 을 포함한 열린 다리 다섯 편**에 걸려 있다.

# 이 digest 가 주장하지 않는 것

- **산업 요구치가 1 MPa 가 아니라고 하지 않는다** — 이 편이 그 값의 근거를 인쇄하지 않았다는 것까지다. 8호의 인용이 틀렸다고도 하지 않는다(인쇄처는 맞다).
- **4호의 전극 배정(LF = 음극)을 이 digest 가 확정하지 않는다** — LF ↔ 음극은 원전(4호)의 배정이고, 주장은 "이 편의 '불변' 이 자기 재수록 그림 · 원전 인쇄와 어긋난다" 까지다.
- **표 2 의 0.1 MPa 여섯 행을 전부 무가압으로 읽지 않는다** — 둘은 같은 지면 캡션 · 하나는 126 kPa 이고 나머지 셋은 미확인이다.
- **Wang [7] 재수록 점으로 만든 σ_c(j) · l₀ 를 셀의 값으로 쓰지 않는다** — 그림 판독 기울기(m 3.9–5.1) · 이 편이 옮긴 식 (6)(7) 위의 `[재현]` 이다.
- **재수록 그림의 판독값을 원전 값으로 쓰지 않는다** — 원전(4 · 5 · 6 · 39 · 61 · 62호 제외)은 열람하지 않았다. Fig. 14b 의 곡선 정체 · 구간 대응(D9)은 원전 없이는 확정되지 않는다.
- **33호 가설(요구치의 배경 = 자기 자료)이 틀렸다고 하지 않는다** — 지면으로 확인되지 않았다는 것까지다.
