Repository: yonghoon7153-source/Yonghoon-DEM-DFT

# wiki/raw/ — 예외적 불변 원본층

이 리포의 불변 증거층은 **이미 밖에 있다**: `docs/data/`(측정 CSV·JSON) ·
litdb 정본(friendly-meitner) · `docs/reviews/findings.json` · git 이력.
그래서 이 폴더는 킷 원형과 달리 **예외 전용**이다:

- 들어오는 것: litdb 소관(논문)도 측정 데이터도 아닌 외부 자료 — 강연 전사,
  외부 레포 감사 노트 등.  `transcripts/` 등 하위 폴더에 날짜-슬러그로 저장.
- 규칙: 한번 저장한 파일은 수정 금지 (원본이 바뀌면 새 -v2 파일).  frontmatter 에
  `source_url` / `ingested` 를 적는다.
- 논문 PDF·digest 는 여기 넣지 않는다 → wiki/SCHEMA.md 경계 규칙 1 (litdb 정본).

File: wiki/raw/papers/zhang2017_carbon-additives-lgps-ssb-decomposition.md (part 2 of 2)
---
- `[인쇄]` 서론의 계보: 산화물 양극 ↔ 티오인산염 SE 상호 반응 → "highly resistive interfacial layers that lead to rapid capacity fading.17,18,28−32" · 안정 창 "1.7−2.31 V vs Li+/Li,20,26,27" · 탄소: "the inclusion of electronically conductive additives can even hinder the battery performance.17,35" · "Han et al. noted that when a large amount of carbon (i.e., 25 wt %) is mixed with Li10GeP2S12 (LGPS) to form a composite electrode, the thiophosphate was severely decomposed.36" · "The interfacial reaction between carbon and LGPS was also found and discussed by Kanno et al. when employing the high-voltage cathode material LiNi0.5Mn1.5O4.37 Using acetylene black, together with LGPS as the working electrode, a significant oxidation current was generated during cycling, and unknown phases were observed after cycling."
- `[인쇄]` LCO 예외: "In some cases, sufficient electronic conductivity can be supplied by the active material alone (e.g., LiCoO2 (LCO) exhibits metallic behavior in delithiated state),34" — 이 편이 LCO 를 고른 이유 · 무탄소 셀이 이론 용량 가까이 가는 배경.
- `[인쇄]` 목표: "a systematic investigation into the effects of different commercial carbon additives within a model SSB system (i.e., In/LGPS/LiCoO2)" · "carbon indeed seems to accelerate the decomposition of LGPS at the solid electrolyte/active material interface, thereby curtailing the cycle life."

## Experimental Section (p. 35890)
위 서지 표 '셀 · 분극 셀 · 운전 · 분석' 행. `[인쇄]` "The theoretical capacity of LiCoO2 was taken as 137 mAh/g, calculated on the basis of Li0.5CoO2 in the fully charged state.40,41" · EIS "after charging the cells to 3.6 V vs In/InLi at 0.1 C (∼115 μA/cm2) and allowing a rest period of 30 min".

## Results — 충 · 방전 (p. 35890)
- `[인쇄]` "The addition of carbon to the composite cathode results in an additional slope just prior to reaching the plateau of LiCoO2 at 3.3 V (vs In/InLi) during the first cycle. Independent of the type of carbon, this additional slope is always found" · "the steady rise in potential that follows the plateau at 3.3 V, corresponds to the hexagonal to monoclinic phase transition of LiCoO2.40" · "the reversible capacities and the first cycle Coulombic efficiencies are lower compared to the carbon-free cells" · "a slightly higher overpotential is reflected by the earlier intersection of the charge−discharge curves in the first cycle" · "the magnitude of the capacity of the additional step region does not scale with the surface area of the carbon additive (e.g., the slope of the feature in the cell containing Ketjenblack (∼1270 m2/g) is smaller than the slope in the SPLi (62 m2/g) cell)" · NH₃ · H₂ 800 °C 처리 뒤에도 "the additional feature remains … corroborating the observed effects to originate from the carbon itself and not any oxygen surface species."
- `[인쇄]` 공간전하 해석과의 관계: "The appearance of this additional feature during the first charge was first reported by Takada et al.,18,42 despite that no carbon additives were being used in that study. The authors explained the phenomenon by the formation of a space charge layer …" · "The slope only disappears completely with the employment of an ionically conducting but electronically insulating coating of LiCoO2 (e.g., Li4Ti5O12,42 LiNbO3,18 or LiNb0.5Ta0.5O3 17). However, when carbon is added …, the additional sloping region appears once again, suggesting that the presence of carbon counteracts the effects of the coating and favors the decomposition reactions at the interface in any case." — `[해석]` 경사의 정체를 '공간전하' 대신 '분해' 로 읽는 근거는 **탄소 유무에 따른 출현**이다(경사 구간의 산화 생성물을 직접 본 측정은 0).

## Results — EIS (p. 35890–35892)
- `[인쇄]` "a resistance stemming from the bulk SE is found at high frequencies for all cells.17 The total cell impedance increases with the addition of carbon, even if only as little as 1.9 wt % of C65 … Overall, the resistance increases with increasing mass fraction of the C65 carbon additive."
- `[인쇄]` CPE 해석: "Herein, the only variable is the mass fraction of carbon in the composite cathode, and we assume that the CPE behavior is attenuated by the presence of carbon. It is likely that the carbon induces a more uniform current and potential distribution in the composite cathode." (D8 · D15)
- `[인쇄]` 배정: "For the SSB without carbon additives, two major contributions in the mid- and low-frequency range can be assigned to the interfacial charge transfer of LiCoO2/SE and In/SE, respectively.17 The fit for the SSB containing 5.7 wt % C65 shows an R1 of 18.4 Ω and a capacitance of 7.1 μF in the range of 500 Hz, corresponding well with the results of the carbon-free model cell. Therefore, the R1-CPE1 can be attributed to the normal interfacial charge transfer of LiCoO2/SE. Meanwhile, a resistance of 33.3 Ω for R3 is obtained at a very low frequency (∼2 Hz), which is slightly higher than for the SSB without carbon. The increased resistance may indicate that certain additional interfacial processes on the cathode side may be occurring with a very similar time constant as the In/SE interfacial charge transfer, and they cannot be distinguished from each other." · Kanno: "the LNMO/LGPS interfacial contribution with an apex frequency of 30 Hz merged into the impedance of the In/LGPS interface (1.5 Hz)" · "ultrahigh capacitance in the mF range is characteristic of In/SE interfacial charge transfer.17,37"
- `[인쇄]` "The major contribution to the impedance data comes from R2 (154 Ω), with a capacitance of 14.1 μF at 100 Hz. This large interfacial resistance, with a slightly lower capacitance, can be assigned to the charge-transfer resistance, which appears upon the inclusion of carbon" · 비코팅 LCO 에서도 같은 증가(S8) · LGPS/C65 작동극 "a very large interfacial resistance of nearly 10 kΩ" · Bode "the interfacial resistance in the midfrequency region is the main hindrance of charge transfer."
- `[인쇄]` 기구: "On the basis of the results, we conclude that carbon facilitates the decomposition of LGPS. … In the carbon-free cathode composite, electron transfer along the electrode is achieved through the direct contact of LiCoO2 particles. The direct contact is assumed to locally deform or break down the electronically insulating coating layer … Once the highly conductive carbon particles are incorporated into the area where the coatings crack, the oxidation rate of LGPS is increased by electronic short-circuits, resulting in increased interfacial resistance" · XRD "new phases … which could not be identified."

## Results — ex situ XPS (p. 35892–35893)
- `[인쇄]` 시료 셋(위) · 신품: "there is no evidence of chemical reactions after direct mixing between coated LiCoO2 and LGPS" · 사이클 뒤: "the solid electrolyte has been degraded in both carbon-containing and carbon-free SSBSs … broadening of the signals toward higher binding energies" · S 2p 네 이중선 + SOx 둘 · "A significant difference … occurs in the signal range of 163.9−164.5 eV (−S−S−), which most likely originates from the bridging sulfur atoms of polysulfide species or—for the cathode with carbon—from elemental sulfur S0" · "a strong increase in the peak area under the doublet representing the −S−S−bonds and by a shift of this signal to a higher binding energy. Additionally, the signature of pristine LGPS significantly decreases in area."
- `[인쇄]` 한계: "the precise origin of the new oxidized sulfur signals (A and B) are purely speculative at the moment" · "it is also likely that cobalt sulfides have formed at the LCO/LPGS interface" · "Signals well above 165 eV … indicative of the participation of oxygen from the active material … because only the composite cathode was found to be oxidized, sample contamination can be ruled out." · P 2p · Ge 3d: "signal intensities are much smaller, and thus, there are larger uncertainties in the peak modeling" · D(134.5 eV) "suggesting the presence of phosphate species" · F(32.4 eV) "likely due to oxide species (e.g., GeO2)".
- `[인쇄]` 결론부: "elemental sulfur is the thermodynamically favored oxidation product for LGPS.27,36 However, it is not yet clear if carbon assists in the decomposition reaction by providing electronic percolation pathways that lower the kinetic barrier for the corresponding decomposition reactions or if it takes part in the reaction pathway as a reaction partner itself."

## Results — Long Cycle Stability (p. 35893–35894)
- `[인쇄]` "independent of carbon type (see also Supporting Information, Figure S13 and Figure S14), the cycle stability of the carbon-containing SSB is much worse than the carbon-free SSB, which maintains 80% of the initial capacity after 100 cycles under the current density of ∼115 μA/cm2 (0.1C)" · "the carbon-containing SSB shows a rise-and-fall during cycling, which is an indirect indication of side reactions during cycling. Indeed, decomposition of the solid electrolyte leads to insulating products (e.g., elemental sulfur as supported by XPS) at the interface. Since sulfur is indeed electronically insulating and is only electrochemically active at lower voltages (e.g., 2.5 V vs Li+/Li), the formation and accumulation of sulfur at the interface is expected to retard the Li+ mobility, an assumption that is in agreement with the large interfacial charge transfer resistance observed after the first charge" · 무탄소: "the propagation of the decomposition reactions is likely kinetically constrained due to the limited electronic paths at the interface" · 접촉 손실 문장(판정 3).

## Discussion · Conclusions (p. 35894)
- `[인쇄]` "In comparison to the carbon-free SSB, the overpotential is growing in the carbon-containing SSB due to the large interfacial resistance formed, which results in a capacity loss. As shown in the insertion, in the presence of carbon the oxidation reaction (e.g., S2− to S0 + 2e−) is facilitated, by providing sufficient electronic percolation paths for the electrons toward the current collector (electronic short-circuit). As a result, insulating S0 (or polysulfides) becomes the dominant decomposition product accumulating at the interface, which ultimately isolates the Li+ conduction pathways leading to an increasing interfacial resistance. In comparison, at positions where no carbon is present the oxidation process can only occur at areas lacking a coating layer (cracks)."
- `[인쇄]` 결론: "Even though the incorporation of carbon into the composite cathode favors a homogeneous current distribution, an increase of the interfacial resistance and faster capacity fading is observed. … the formed inactive species accumulate at the interface and isolate the Li+ conduction pathways. … Therefore, the development of suitable additives or more thermodynamically stable solid electrolytes is crucial … Components that help lithium ion batteries with liquid electrolytes operate well are not always ideal in solid-state batteries and may sometimes even be detrimental to batteries."

## SI 본문 (p. S-5 · S-7 · S-8)
- α 해설(S5) · 분극 셀(S9–S11): `[인쇄]` "The electrochemical activity of C-LGPS composite is evidenced by the successful cycling of a In/LGPS/C65-LGPS polarization cell" · "Interestingly, the EIS spectra show no semicircles (Figure S10c), but only arcs after discharge. However, after charge, semicircles at low frequency are always detected. The replacement of semicircles by arcs after discharge indicates that the composite cathode contains insulating precipitations (e.g. Li2S), resulting in blocking of the charge transfer."

---

# ★ (a) 지목 명제 판정 — 64 · 22 · 48 · 75 · 77 · 97

| 지목 | 매단 명제 | 판정 | 근거 (이 편) | 조건 · 한계 |
|---|---|---|---|---|
| 64호 [30] | "conductive carbon is known to promote side reactions" — 셀 증거 위임 | **✅** | 경사(전 종) · R2(함량 단조) · XPS(–S–S– · SOx · 인산염 · Ge 산화 모두 C65 > 무탄소) · XRD · 분극 셀 · 100 사이클 | LGPS · LCO(64호 β-Li₃PS₄ · NCM811 로 이식은 64호 몫) · 셀 하나씩 · 대조가 63호 자료와 수치 일치 |
| 22호 refs 10–12 | "cause severe degradation of sulfidic SEs upon cycling" | **명제 ✅ · 서지 보류** | 100번째 충전 뒤 XPS — 무탄소도 열화(pristine 신호 45 %), 탄소는 더 심함(10 %) | 22호 refs 10–11 서지 미전사 — 22호 원문 참고문헌 목록 대조 필요 |
| 48호 ref 19 | "NMC 초기 경사 = SE 분해(탄소 촉진)" | **부분** | LCO 경사의 탄소 의존 출현(그림 1 · S2 · S3) + 분극 셀 산화 개시 2.0 V(그림 S9) | 경사 = SE 분해의 직접 측정 0 · NMC 아님 |
| 75호 [64] | "decomposition of the SE, resulting in interfacial resistance build up and capacity fade" | **✅ · '시간 성장' 부분** | 분해 ✅ · 저항 함량 축 ✅ · 시간 축 0 · 감쇠 ✅ | 75호는 CBD 를 면적 차단 + 수송으로만 넣었다 — 이 편이 보인 셀 수준 효과(R_total ×3.7 · 첫 방전 −20 mAh g⁻¹ · 100 사이클 ×0.38)는 '탄소 → 전자 전도 개선' 과 부호가 반대일 수 있다(`[해석]`) · 이 편은 모형 입력 수치를 주지 않는다 |
| 77호 [34] | "SE degrades at the interface with carbon" | **✅** | 분극 셀(25 wt% C65) · XPS | — |
| 97호 [65] | "irreversible lithium uptake in the cathode through LGPS oxidation may change the lithiation state of the active material" | **❌** | 명제 0(낱말 0 회) · 양극 리튬화 상태 측정 0 · S⁰ 은 2.5 V vs Li 아래에서만 활성(인쇄) | 97호 [66] 또는 97호 자신의 추론 — 97호 digest 의 원장 행 서술("SE 산화 → 양극 리튬화 상태 이동")을 이 편 근거로 쓰지 않는다 |
| 107호 [13] | 서론 "its use in all solid-state batteries (ASSBs) has shown to be intricate.10–13"(배경 · 107호 표 'ASSB 안정성 · 율 부족') | **✅ 배경** | 탄소 → LGPS 분해 · 감쇠(판정 1–5) — '까다로움' 의 한 사례 | 구체 명제 0 — 대조할 것이 없다 · 107호 계(NCM811 \| Li₆PS₅Cl · 무탄소)와 다름 |

**64호가 "탄소 → 부반응" 을 위임한 원전인가** — `[해석]` **예 — 셀 수준 증거의 원전**(같은 연구실 · 3 개월 앞선 출판 · 64호가 [29, 30] 으로 위임). 단 이 편 자신의 증거 사슬에서 '탄소 → 분해' 의 **전기화학 대 화학**(혼합만으로 생기는 산화)과 **전자 경로 대 반응 상대**는 열려 있다(G5 · 판정 2).

---

# ★ (b) 기구 증거의 정량성 — 무엇이 정량이고 무엇이 정성인가

| 채널 | 무엇을 봤나 | 정량성 | 계면층 '양' 으로 옮길 수 있나 |
|---|---|---|---|
| 첫 충전 경사 | 3.3 V 앞 경사 · 용량 ≈1–5 mAh g⁻¹(`[도표]`) | 셀당 한 곡선 · BET 무관 · 표면 처리 무관 | `[재현·가정]` 경사 전하가 전부 LGPS 10 전자 산화면 복합체 LGPS 의 ≈2 %(C65) — 상한 추정(R13) |
| EIS(첫 충전 뒤) | R2 0 → 91 → 121 → 154 Ω · C2 ≈14–16 µF | ECM 적합값 · 오차 0 · 셀 하나씩 · 한 시점 | 막 저항(Ω · 셀 단위) 한 점 — 면적 정규화 · 두께 · 시간 성장 0 |
| XPS(100번째 충전 뒤) | S 2p · P 2p · Ge 3d 상대 조성 | 표면 · 조건당 시료 하나 · A · B 배정 'speculative' · P · Ge 신호 약함 | ❌ — 표면 S 신호 몫(45 %)이지 두께 · 부피 아님(G6 · G15) |
| XRD | 미동정 반사 넷 | 정성 · 다른 시료(SPLi) | ❌ |
| 분극 셀 | 첫 충전 ≈28 mAh g⁻¹(LGPS) · ≈13 kΩ · CV | 셀 하나 · LCO 창 밖(≤2.9 V) | `[재현·외부 값]` 28 mAh g⁻¹ ≈ LGPS 10 전자 완전 산화(≈455 mAh g⁻¹)의 ≈6 % — 2.9 V vs In/InLi(≈3.5 V vs Li) 까지 |
| 100 사이클 | 용량 · CE | 셀 하나씩 · 대조가 63호 자료와 수치 일치 | CE 결손 합 ≈71 ↔ ≈62 mAh g⁻¹(`[재현·가정]`) — 감쇠와 비례 안 함 |

⇒ `[해석]` **"탄소 → SE 분해" 의 존재는 이 편에서 여러 채널로 서고(정성 강), "그 분해가 저항 · 감쇠의 몇 %인가" 는 0 이다.** 75호가 "has not been considered" 로 뺀 기구는 이 원전에서도 **크기를 갖는 모형 항**으로 주어지지 않았다 — 원전이 준 것은 셀 수준 결과(R_total ×3.7 · 100 사이클 ×0.38)이고, 그 결과의 대조군은 다른 배치일 수 있다(판정 4).

---

# ★ (c) 계면층 ↔ 접촉 손실 배정 — 가르는 측정이 있는가

## 1. 저자 배정 (`[인쇄]`)
- 감쇠 · 저항 = 계면층(S⁰ · 다황화물 축적 → "isolates the Li+ conduction pathways" → 저항↑ → 과전압↑ → 용량 손실) — 탄소가 전자 경로로 산화를 촉진.
- 접촉 손실 = 부산물의 기계 물성 → "may … leading to local contact losses between the active particles.15" — 조건법 · 측정 0 · 위임처 62호도 추론.
- 무탄소 셀의 분해 = 코팅 균열 자리에서만 · 전자 경로 제한으로 덜 산화(가정 — G10).

## 2. 이 편 지면의 R–C 입력으로 1단계 (`[재현]` · 전제 `C ∝ 면적`)

| 요소 | 0 wt% | 1.9 wt% | 3.8 wt% | 5.7 wt% | 판독 |
|---|---|---|---|---|---|
| R1 / C1 (LCO \| SE · ≈500 Hz) | 28.2 Ω / 7.1 µF(α 0.7) | 15 / 18 µF(α 0.4) | 22 / 18 µF(α 0.4) | 18.4 / 7.1 µF(α 0.5) | R1 은 탄소로 **오르지 않는다** · C1 은 7.1 → 18 → 18 → 7.1(비단조 · α 0.4–0.5 의 CPE 환산 민감) — 같은 요소의 연속 궤적으로 보기 어렵다 |
| R2 / C2 (탄소 \| SE 로 배정 · ≈82–100 Hz) | — | 91 / 16.3 µF | 121 / 14.1 µF | 154 / 14 µF | R2 ×1.69 · C2 ×0.86 · τ2 1.48 → 1.71 → 2.16 ms(×1.45) — **저항형**(면적형 예측 C2 ×0.59) |
| R3 / C3 (In \| SE 로 배정 · ≈1–2 Hz) | 13.7 / 7.6 mF | 35 / 1.8 mF | 56 / 2.2 mF | 33.3 / 1.3 mF | 탄소 셀에서 R3 ×2.4–4.1 · C3 ÷3.5–5.8 — 저자 "additional interfacial processes on the cathode side … cannot be distinguished" |

- `[재현]` CPE → C(Brug · Hsu–Mansfeld 꼴 C = Q^{1/α} · R^{(1−α)/α}): 무탄소 C1 = 7.3 µF(R 28.2 · Q 9.3×10⁻⁵ · α 0.7 — 인쇄 7.1 ✅) · C65 C1 = **3.2 µF**(R 18.4 · Q 4.2×10⁻⁴ · α 0.50 — 인쇄 7.1 이 되려면 α ≈0.54) · C2 = 13.5 µF(✅ 1.4×10⁻⁵) · C3 = 1.7 mF(인쇄 1.3 — α 0.8 반올림). ⇒ 저자가 R1 정체를 "corresponding well" 로 판정한 C1 일치는 **α 의 한 자리 반올림 안에서만** 성립한다(D11).
- `[해석]` ① 탄소의 효과는 **새 직렬 RC** 로 들어가고 LCO | SE 호(R1)는 그대로다 — 이것은 [[assb-interphase-vs-contact-loss-attribution]] 정의 표의 셋째 행(곱 밖의 직렬 항 — 64호 집전체 쪽 층)과 같은 자리다. ② 함량 축에서 그 직렬 항은 저항형으로 자란다(C2 거의 불변). ③ 그러나 이 판독은 **함량 축 · 셀 사이 · 첫 충전 뒤 한 점**이고(시간 축 0), 감쇠(100 사이클)를 접촉 손실이 아니라고 가르지 못한다 — 100 사이클 뒤 R · C 가 지면에 없다(G4).

## 3. 면적 손잡이 — 탄소 BET (`[인쇄]` · `[도표]` · n = 1)

| 탄소 | BET m² g⁻¹ | 경사 끝 mAh g⁻¹ | 첫 방전 / CE | R2 Ω | 50 % 전위 V | 100 사이클 mAh g⁻¹ |
|---|---|---|---|---|---|---|
| Graphite SFG-44 | 5.5 | ≈1.2 | 92 / 84 % | 142 | ≈3.369 | ≈87 |
| SPLi | 62 | ≈4.5–5 | 112 / 90 % | 100 | ≈3.362 | ≈66 |
| C65 | 62 | ≈3.5–4 | 103 / 86 % | 154(표 S3) | ≈3.357 | ≈40 |
| Denkablack | 68 | ≈1.2 | 94 / 83 % | 96 | ≈3.366 | ≈48 |
| Ketjenblack | 1454(방법) · ∼1270(결과) | ≈3.5–4 | 90 / 80 % | 211 | ≈3.378 | ≈54 |

`[해석]` BET ×260 이 어느 열과도 단조 관계를 만들지 않는다 — 같은 BET(SPLi · C65 62)가 R2 100 ↔ 154 · 100 사이클 66 ↔ 40 으로 갈린다. ⇒ **'탄소 | SE 접촉 면적' 이 계면층의 지배 변수라는 단순 그림은 이 표본에서 지지받지 않는다**(단 BET ≠ 복합체 안 접촉 면적 · n = 1 · 표 S2 는 함량 미표기).

## 4. 판정
**가르는 측정 0 — 그러나 '곱 밖 직렬 RC · 저항형' 쪽 서명이 함량 축에 있다(첫 충전 뒤 · 전제 위).** 감쇠의 배정(계면층 ↔ 접촉 손실 ↔ LAM ↔ LLI ↔ 저장고)은 이 편 자료로 닫히지 않는다(판정 5 · 6).

---

# ★ (d) 사이클 축 · 한 노브 대조 — 대조군의 63호 자료 수치 일치 · 저장고 · CE 결손

## 1. 대조군 ↔ 63호 자료 — 수치 일치 (`[재현]` · `[도표·화소]`)

| 대조 | 이 편 | 63호(digest 인용) | 일치 |
|---|---|---|---|
| 표 S3 무탄소 R_SE | 17.8 Ω | R_SE,bulk 14.7 + R_HF 3.12 = 17.82 | ✅ |
| R1 · CPE1 · α1 · C1 | 28.2 · 9.3×10⁻⁵ · 0.7 · 7.1×10⁻⁶ | R_MF 28.15 · Q 9.28×10⁻⁵ · α 0.70 · C 7.05 µF | ✅ 인쇄 자릿수 |
| R3 · CPE3 · α3 · C3 | 13.7 · 0.01 · 0.8 · 7.6×10⁻³ | R_LF 13.68 · Q 13.24×10⁻³ · α 0.76 · C 7.64 mF | ✅ 반올림 |
| 그림 2 · 3 무탄소 Nyquist | 끝점 Re ≈72 · −Im ≈17 Ω | 63호 그림 S4 삽입도(코팅 LCO) 같은 모양 · 끝점 | ✅(`[해석]` 화소 겹침 안 함) |
| 그림 5 무탄소 CE(사이클 3 · 4 · 5 · 6 · 8 · 10 · 15 · 20) | 98.47 · 98.74 · 99.03 · 99.16 · 99.26 · 99.36 · 99.45 · 99.57 | 98.46 · 98.73 · 99.01 · 99.15 · 99.24 · 99.35 · 99.45 · 99.56 | ✅ ±0.02 %p |
| (사이클 40 · 50 · 60 · 70 · 80 · 90) | 99.61 · 99.63 · 99.61 · 99.58 · 99.72 · 99.74 | 99.61 · 99.63 · 99.60 · 99.58 · 99.72 · 99.73 | ✅ ±0.01 %p |
| 100 사이클 유지 | 78.4 %(135.7 → 106.3) | `[도표]` 78.5 % · 인쇄 "around 80%" | ✅ |
| 첫 사이클 | 표 S1 135/123 · CE 91 % | 62호 S3 첫 CE 90.99 %(63호 digest :218) | ✅ |
| 장기 셀 음극 | 방법: In 박만 | `[인쇄]` "an additional thin Li foil … weight ratio of 1:60" | ⚠ 다를 가능성(또는 미인쇄) |

`[해석]` **그림 5 의 무탄소 곡선이 63호 그림 9 셀 C(Li 박 셀일 수 있음)와 수치 일치하므로, 비교가 '이 편의 탄소 셀 ↔ 63호의 무탄소 셀' 일 수 있다** — 그렇다면 배치 · 시점 · 음극 저장고 · 셀 동일성이 탄소 노브와 섞인다. 지면은 앞 편 자료와의 관계를 밝히지 않는다("As learned from our previous work" 는 호 배정에만). ⚠ 63호의 Li 박이 그림 9 셀 C 에 실제로 붙었는지는 63호 digest 도 '읽힘'(G7) — 이 대조의 저장고 칸은 **가능성**이다.

## 2. 조성 노브의 동반 변수 (`[재현]`)
- 10 mg 복합체 · 바닥 100 mg(LCO 70 + LGPS 30) + 탄소 2 · 4 · 6 mg ⇒ 탄소 1.96 · 3.85 · 5.66 wt%(인쇄 1.9 · 3.8 · 5.7) · LCO 적재 **8.91 · 8.74 · 8.57 · 8.41 mg cm⁻²**(∅10 mm = 0.785 cm²) — 인쇄 "8.41" 은 5.7 wt% 값.
- 0.1 C: 8.41 × 137 = 1.152 mAh cm⁻² → **115.2 µA cm⁻²** ✅(5.7 wt%) · 무탄소(8.91)면 0.094 C(63호 digest D8 과 같은 어긋남).
- `[재현·가정]`(탄소 2.0 g cm⁻³ — 인쇄 0) 5.7 wt% 의 탄소 ≈9.5 vol% · LGPS 51.5 → 46.6 vol%(고상 기준 · 공극 제외).

## 3. CE 결손 합 ↔ 감쇠 (`[재현·가정]`)
Σ(1 − CE_n)·Q_n(n = 2–100 · `[도표·화소]` CE · 충전 용량 · 구간 평균) + 첫 사이클(표 S1 충전 − 방전):

| 셀 | 첫 사이클 | 2–10 | 11–60 | 61–100 | 합 | 감쇠(1 → 99/100) |
|---|---|---|---|---|---|---|
| 무탄소(63호 셀 C 와 수치 일치) | 12 | ≈11 | ≈24 | ≈15 | **≈62** | **≈29** |
| C65 5.7 wt% | 17 | ≈10 | ≈24 | ≈20 | **≈71** | **≈82** |

판독 폭: CE ±0.02–0.05 %p → 합 ±≈5 mAh g⁻¹ · 구간 평균 근사. `[해석]` CE 결손은 두 셀에서 비슷한데 감쇠는 ×2.8 — **CE 결손 = Li⁺ 손실 = 감쇠** 사슬은 어느 셀에서도 닫히지 않는다. 결손의 정체가 ① 양극 쪽 SE 산화(전하는 Li⁺ 를 음극에 보탬 — 재고 손실 아님) ② 음극 쪽 SE 환원(재고 손실 — 저장고 없으면 감쇠) ③ 동역학 차단(재고 불변 · 양극 미리튬화)인지, 그리고 대조 셀의 Li 박 저장고(①②의 효과를 지움)가 지면에 없다.

## 4. 첫 충전 결손의 넷 항 (`[재현·가정]` · 판정 6)
Q_첫충전 = Q_LCO,접근 − ΔQ_η − ΔQ_θ,이온 + Q_SE,산화 — 한 숫자 넷 항. 측정 저항으로 닫히는 ΔQ_η ≈2–3 mAh g⁻¹ ↔ 결손 ≈14(C65). 율 · 휴지 · GITT 0 ⇒ 나머지를 θ_이온(저자 "isolates") · 느린 과정 · 셀 간 산포(대조가 63호 자료와 수치 일치) · Q_SE,산화 상쇄 중 어디에도 못 준다.

---

# (e) Q5 · Q6 · Q8

- **Q5**: `[인쇄]` "2.0−3.6 V vs In/InLi,39 which corresponds to about 2.6−4.2 V vs Li+/Li" — 환산 상수 0.6 V · 근거 [39] Takada 1996(5차 묶음 108호 — 108호 판정: 고체 셀 Li 대비 In–Li 개회로 측정은 원전 자신의 것 ✅ · 그러나 '0.6' · '0.62' 를 문장으로 인쇄하지 않고 값은 그림 4 에만 ≈0.625 → 0.616 V) · 그림 · 표의 전위는 전부 "vs In/InLi"(그림 1 축 이름은 "Cell voltage / V" — 기준 미표기) · 음극 = 순 In 박(Li 사전 합금 · 보충 인쇄 0) — `[해석]` 첫 충전의 처음 수 mAh g⁻¹ 동안은 In 표면에 InLi 상이 아직 없어 'vs In/InLi' 영점이 서지 않는다; 무탄소 셀은 그 구간에서도 즉시 3.3 V 평탄이라 '추가 경사' 를 음극 탓으로 돌리기는 어렵다(같은 음극 · 같은 구간). 분극 셀 CV 0.8–2.9 V vs In/InLi(`[재현]` +0.6 → 1.4–3.5 V vs Li).
- **Q6**: `[인쇄]` "the cell casing was subjected to a constant pressure from a screw of an aluminum framework with 10 N m torque (∼70 MPa)" — 명목 · 환산 0 · 계측 0 · 운전 중 유지 0 · 압력 노브 0. `[재현]` 제조 1 t → 124.9 MPa · 3.5 t → 437 MPa · 1.5 t → 187 MPa(∅10 mm 위 — In ∅8 mm 위면 293 MPa).
- **Q8**: LCO — 3.3 V(vs In/InLi) 평탄 · 그 뒤 육방 → 단사 전이(`[인쇄]` [40]) · 이론 137 mAh g⁻¹ = Li₀.₅CoO₂(`[재현·외부 값]` F·0.5/(97.87 × 3.6) = 136.9) · 무탄소 첫 충전 135 = 이론의 98.5 %(`[재현]`) · OCV · pOCV · 저율 곡선 0.

---

# (f) Q1–Q8 — 채움표 칸 (닻 카드 수집 지침)

| Q | 칸 | 이 편 |
|---|---|---|
| Q1 정량 | **없다 — `θ(N)` 0/110** | 접촉 정량 0 · `contact loss` 1 회(조건법 · [15] = 62호 위임 — 62호도 추론) · 층 하나: 무탄소 첫 충전 135/137(98.5 %) — 코팅 LCO 무탄소 복합체의 통째 고립 상한 ≈1.5 %(`[재현]` · 부반응 전하 0 가정) · 탄소 셀 첫 충전 결손(−10 … −25 mAh g⁻¹)은 전자 경로를 **늘렸을 때** 생겨 θ_전자 가 아니고, 저자 그림은 η 형(측정 저항으로 ≈1/5) · 저자 낱말 "isolates the Li+ conduction pathways" 는 θ_이온 형 |
| Q2 분리 관측 | **부분 — 계면층 존재 채널 넷(첫 충전 경사 · EIS 새 호 · XPS · XRD) + 분극 셀(탄소 \| LGPS 단독) · 가르는 용도 0** | 접촉 · LAM · LLI 채널 0 · 사이클 축 EIS 0 · R–C 입력은 함량 축 한 시점(R2 ×1.69 · C2 ×0.86 — 전제 위 저항형) · 탄소 BET ×260 손잡이가 R2 와 무관 |
| Q3 라벨 층위 | **칸 없음 · 층 하나** | "탄소 대조 실험 편 — measured-electrochemical(0.1 C 용량 · CE · 첫 충전 뒤 EIS 의 ECM 적합 — 오차 0 · 셀 하나 'representative') + measured-chemical 반정량(XPS 표면 상대 조성 · 시료 셋 · A · B 'purely speculative') + XRD 정성 · **무탄소 대조가 63호 자료와 수치 일치**(표 S3 ↔ 63호 표 S1 인쇄 자릿수 · 그림 5 ↔ 63호 그림 9 셀 C — `[재현]` · `[도표·화소]` · 지면 미고지) · LCO 적재 8.91 → 8.41 mg cm⁻² 동반" |
| Q4 유일성 | **해당 없음 — `assb` 0/110 · 백두 번째 성질** | "탄소 함량 · 종류 대조 실험 편 — 첫 충전 뒤 한 시점 ECM 적합(셀 하나 · 오차 0)으로 탄소 효과를 새 직렬 호 R2 에 배정하고, 대조 셀은 앞 편 적합값 · 사이클 곡선을 그대로 쓰며, 그 배정이 기대는 C1 일치는 CPE α 반올림 안에서만 선다 · `identif*` 본문 2 회 · SI 1 회 — 모두 미동정 화학종 · 반사" · 누적 0.5 그대로 |
| Q5 Li-In | **층 하나** | "2.0−3.6 V vs In/InLi ≈ 2.6−4.2 V vs Li"(0.6 V 상수 · [39] Takada 1996 = 108호) · 순 In 박(Li 보충 인쇄 0 — 63호 장기 셀 Li 박 1:60 과 다를 가능성) · 첫 충전 앞머리 'In/InLi' 영점 부재(`[해석]`) |
| Q6 압력 | **층 하나** | "10 N m torque (∼70 MPa)" 명목 · 환산 · 계측 0 · 같은 장치 63호는 MPa 0 회 · 같은 계열 23 · 64호 '≈70 MPa' 와 같은 수 · 제조 125 · 437 · 187 MPa(`[재현]`) · 압력 노브 0 |
| Q7 Li 재고 | **층 하나** | 그림 5 캡션 "irreversibility and Li+ loss" — CE 'rise-and-fall' 에서 · 반응 경로 0 · 대조 셀 저장고 다를 수 있음(63호 Li 박) · `[재현·가정]` Σ(1−CE)Q ≈71 ↔ ≈62 mAh g⁻¹ 인데 감쇠 ≈82 ↔ ≈29 |
| Q8 OCP · 평형 곡선 | **층 하나** | LiNb₀.₅Ta₀.₅O₃ 코팅 LCO · 3.3 V(vs In/InLi) 평탄 → 육방 → 단사 · 이론 137 = Li₀.₅CoO₂(`[재현]` 136.9) · 무탄소 첫 충전 98.5 % · OCV 0 · 시험 온도 미인쇄 |

**누적 ≈20.0 → ≈20.0 (새 칸 0).**

---

# 재현 (`[재현]` — 인쇄 수치 · 그림 화소로 우리가 계산 · 가정 표시 · 스크립트는 `scratchpad/assb5/p110/tools/` 에만)

| # | 무엇 | 결과 |
|---|---|---|
| R1 | LCO 적재(10 mg · 0.785 cm²) | 0 · 1.9 · 3.8 · 5.7 wt% → 8.91 · 8.74 · 8.57 · **8.41** mg cm⁻²(인쇄 8.41 = 5.7 wt%) |
| R2 | 0.1 C 전류 | 8.41 × 137 = 1.152 mAh cm⁻² → 115.2 µA cm⁻² ✅ · 무탄소 0.094 C |
| R3 | 부피비 | 70/5.05 : 30/2.04 = 13.86 : 14.71 = **48.5 : 51.5** ✅ · `[재현·가정]` 탄소 2.0 g cm⁻³ → 5.7 wt% 에서 탄소 ≈9.5 · LGPS ≈46.6 vol% |
| R4 | 제조 압력(∅10 mm) | 1 t 124.9 · 3.5 t 437 · 1.5 t 187 MPa |
| R5 | 이론 용량 | Li₀.₅CoO₂ → 136.9 mAh g⁻¹ ✅ |
| R6 | 표 S3 무탄소 ↔ 63호 표 S1 | 위 (d) 1 표 — 인쇄 자릿수 일치 · R_SE 17.8 = 14.7 + 3.12 |
| R7 | CPE → C | 무탄소 C1 7.3 µF ✅ · C65 C1 3.2 µF(인쇄 7.1 — α ≈0.54 필요) · C2 13.5 µF ✅ · C3 1.7 mF(인쇄 1.3) |
| R8 | R2 ↔ 함량 | 0 → 91(첫 1.9 wt%) → +30 → +33 Ω — 1.9–5.7 wt% 직선 외삽 절편 ≈58–60 Ω(0 wt% 에는 R2 없음 — 첫 첨가에서 계단) · R_total 59.7 → 155 → 212 → 220.2(+95 · +57 · +8) |
| R9 | 그림 5 화소 판독(원본 래스터) | 무탄소 용량 1 · 2 · 3 · 5 · 10 · 20 · 50 · 80 · 90 · 95 · 99 · 100: 135.7 · 125.4 · 123.8 · 120.6 · 116.7 · 114.3 · 113.5 · 109.6 · 108.0 · 107.2 · 104.4(가림) · ≈106.3 / C65: 121.4 · 108.8 · 107.2 · 104.0 · 100.1 · 94.1 · 77.1 · 53.4 · 45.5 · 43.9 · 39.9 / C65 CE 2 · 3 · 4 · 5 · 8 · 10 · 15 · 20 · 25 · 40 · 50 · 60 · 70 · 80 · 90 · 95 · 99: 97.91 · 98.56 · 98.99 · 99.10 · 99.14 · 99.46 · 99.38 · 99.43 · 99.47 · 99.48 · 99.43 · 99.40 · 99.24 · 99.05 · 99.07 · 98.64 · 98.48 % · 사이클 30 은 범례 겹침으로 제외 · 무탄소 CE 는 (d) 1 표 |
| R10 | Σ(1−CE)Q | (d) 3 표 — ≈62 ↔ ≈71 mAh g⁻¹(구간 가중 평균 · ±≈5) |
| R11 | 첫 충전 결손 η 몫 | I 90 µA · Δ\|Z\|(10 mHz) ≈158 Ω → ≈14 mV · 끝 기울기 ≈6 mV per mAh g⁻¹ → ≈2–3 ↔ 관측 ≈14 mAh g⁻¹ |
| R12 | 50 % 전위 차 ↔ I·ΔR_total | C65 19 ↔ 14.5 · SPLi 24 ↔ 11.6 · Denka 28 ↔ 12.6 · Graphite 31 ↔ 15.4 · Ketjen 40 ↔ 21.8 mV(그림 S1 `[도표]` ↔ 표 S2 · S3) — 첫 충전 뒤 EIS 차가 첫 충전 중 과전압 차의 45–76 % |
| R13 | SE 산화 전하 | `[재현·외부 값]` LGPS 588.7 g mol⁻¹ · 10 전자 완전 산화 455 mAh g⁻¹ → 분극 셀 첫 충전 28 = ≈6 % · `[재현·가정]` C65 셀 경사 ≈3.5–4 mAh g⁻¹ × LCO 6.60 mg = 0.023–0.026 mAh ↔ 복합체 LGPS 2.83 mg × 455 = 1.29 mAh → ≈2 %(경사 전하가 전부 LGPS 산화일 때 상한) — XPS 표면 'pristine LGPS 신호 10 %' 와 다른 척도 |
| R14 | 일정 | 투고 → 수락 50 일 |
| R15 | 유지율 기준 | 무탄소 106.3/135.7 = 78.4 %(첫 충전 기준) · /123(첫 방전) = 86.4 % — 인쇄 "80% of the initial capacity" 는 첫 충전 기준에 가깝다 |

---

# 참고문헌 56 번호 — 우리 축에 닿는 것 (번호는 PDF p. 35895–35896 목록에서 직접 확인 · 빠진 번호 0)

| 번호 | 서지(인쇄 그대로 요약) | 이 편에서의 쓰임 | 위키 · 원장 |
|---|---|---|---|
| [15] | Zhang W., Schröder, Arlt, Manke, Koerver, Pinedo, Weber, Sann, Zeier, Janek — *J. Mater. Chem. A* 2017, 5, 9929−9936 | 서론 화학-기계 결합 · **유일한 접촉 손실 문장의 위임처** | ✅ 62호 |
| [17] | Zhang W., Weber, Weigand, Arlt, Manke, Schröder, Koerver, Leichtweiss, Hartmann, Zeier, Janek — *ACS Appl. Mater. Interfaces* 2017, 9, 17835−17845 | 셀 장치 · LGPS 합성 · 코팅 · 호 배정 · "previous work" | ✅ 63호(무탄소 대조 자료와 수치 일치) |
| [18] | Ohta, Takada, Sakaguchi, Zhang, Ma, Fukuda, Osada, Sasaki — *Electrochem. Commun.* 2007, 9, 1486−1490 | 첫 충전 추가 특징(공간전하) · LiNbO₃ 코팅 | 원장 행 0(10 · 63 · 64호 digest 에 인용) |
| [20] | Richards, Miara, Wang, Kim, Ceder — *Chem. Mater.* 2016, 28, 266−273 | 안정 창 | 원장 0 |
| [21] | Sang, Haasch, Gewirth, Nuzzo — *Chem. Mater.* 2017, 29, 3029−3037 | 분해의 실험 증거 | 원장 L86 ★★(64) |
| [23] | Wenzel, Randau, Leichtweiß, Weber, Sann, Zeier, Janek — *Chem. Mater.* 2016, 28, 2400−2407 | LGPS 합성 · 전도도 5 mS cm⁻¹ | 원장 L442 ★(42 · 97) |
| [26] · [27] | Zhu, He, Mo — *ACS AMI* 2015, 7, 23685 · *J. Mater. Chem. A* 2016, 4, 3253 | 안정 창 · S⁰ 열역학 산물 | 원장 0 |
| [28] | Sakuda, Hayashi, Tatsumisago — *Chem. Mater.* 2010, 22, 949−956 | LCO \| 황화물 상호 반응 · 코팅 억제 · Co–S | 원장 L105 ★(63 · 64 · 71) |
| [31] | Koerver, Aygün, Leichtweiß, Dietrich, Zhang, Binder, Hartmann, Zeier, Janek — *Chem. Mater.* 2017, 29, 5574−5582 | 저항성 계면층 → 감쇠 | ✅ 23호 |
| [32] | Tian, Shi, Richards, Li, Kim, Bo, Ceder — *Energy Environ. Sci.* 2017, 10, 1150−1166 | 계면 호환성 | 원장 0 |
| [33] | Jung, Oh, Nam, Park — *Isr. J. Chem.* 2015, 55, 472−485 | 수 사이클 만의 손실 | ✅ 71호 |
| [34] | Menetrier, Saadoune, Levasseur, Delmas — *J. Mater. Chem.* 1999, 9, 1135−1140 | **LCO 탈리튬 금속성** — 제목대로 인용(63호 D11 의 In \| SE 배정 인용과 대조) | 원장 L80 ★(63) |
| [35] | Mizuno, Hayashi, Tadanaga, Tatsumisago — *J. Power Sources* 2005, 146, 711−714 | 전자 도전재가 성능을 해칠 수 있다 | 원장 0 |
| [36] | Han, Zhu, He, Mo, Wang — *Adv. Energy Mater.* 2016, 6, 1501590 | **LGPS + 탄소 25 wt% 심한 분해 · S⁰ 열역학 산물** · SI ref 4 | 원장 0 |
| [37] | Oh, Hirayama, Kwon, Suzuki, Kanno — *Chem. Mater.* 2016, 28, 2634−2640 | **5 회**: AB/LGPS 산화 전류 · 미동정 상 · C65 : LGPS 25 : 75 조성 · LNMO \| LGPS 30 Hz 호가 In \| LGPS(1.5 Hz)에 합쳐짐 · 탄소 역할 도식 | 원장 L83 ★★★(64) · 보류 (머) |
| [39] | Takada — *Solid State Ionics* 1996, 86−88, 877−882 | **0.6 V 환산** | 원장 L439 ★★★(20 · 42 · 62 · 63 · 71) · 5차 묶음 108호 |
| [40] · [41] | Reimers, Dahn — *JES* 1992, 139, 2091 · Mizushima, Goodenough, Jones, Wiseman — *Mater. Res. Bull.* 1980, 15, 783 | 이론 용량 · 육방 → 단사 | [40] 원장 L363 ★(62 · 97 · 98 · 102) |
| [42] | Ohta, Takada, Zhang, Ma, Osada, Sasaki — *Adv. Mater.* 2006, 18, 2226−2229 | 공간전하 · Li₄Ti₅O₁₂ 코팅 | 원장 0 |
| [43] · [44] · [45] | Orazem & Tribollet 2008(책) · Jorcin, Orazem, Pébère, Tribollet — *Electrochim. Acta* 2006, 51, 1473 · Rammelt, Reinhard 1990 | CPE 해석 | 원장 0 |
| [46] | Kim S., Hirayama, Taminato, Kanno — *Dalton Trans.* 2013, 42, 13112 | "a distribution of reaction rates (e.g., for carbon electrodes with a distribution of active sites46)" — **제목(가넷 에피택시 · Li 전도도)과 쓰임이 안 맞음**(D19) | 원장 0 |
| [53] | Hakari … Tatsumisago — *Chem. Mater.* 2017, 29, 4768−4774 | XPS 다황화물(P–S–(S–)n) 배정 참조 | 원장 L82 ★★★(64 · 77) · 보류 (머) |
| [54] | Auvergniot, Cassel, Foix, Viallet, Seznec, Dedryvère — *Solid State Ionics* 2017, 300, 78−85 | XPS 무질서 –P–S–P– 배정 참조 | 원장 L111 ★(23 · 64 · 86) |
| [55] | Haruyama, Sodeyama, Tateyama — *ACS AMI* 2017, 9, 286−292 | Co–S 생성 열역학 | 원장 0(Haruyama 2014 *Chem. Mater.* 행과 다른 편) |
| 기타 | [1]–[14] 서론 일반 · [16] Whiteley 2015(원장 L75) · [19] Oh D.Y. 2015 *AEM* · [22] Wenzel 2016 *SSI* · [24] Wenzel 2016 *ACS AMI* · [25] Bron 2017(원장 L448) · [29] Trevey 2012 · [30] Kim K.H. 2011 · [38] Bender 2014(BET 출처) · [47]–[52] · [56] XPS 결합에너지 참조 | — | — |

---

# 인용 대조

## 1. 이 편을 지목 · 인용한 우리 digest — 그 쓰임 ↔ 이 편이 실제로 주는 것
- **64호**(`koerver2017_redox-active-interphase-cutoff-voltage-ncm811-lps.md` :84 · :327 · :459 · :478 · :553) — 자기 인용 목록 · "탄소 부반응" 신규 후보 · 22호 명제의 1차 후보 → ✅ 명제(계 다름).
- **48호**(`dugas2021_…` :243) — "NMC 초기 경사 = SE 분해(탄소 촉진)" → 부분(LCO 추론).
- **75호**(`naik2022_…` :406–414 · :796 · :830) — 무탄소 모형의 동기 · 배제 선언 → ✅ 명제 · 시간 성장 부분.
- **77호**(`shi2020_particle-size-ratio-…` :399 · :626) — "SE degrades at the interface with carbon" · 첫 충전 비 하한의 치우침 방향(부반응 충전이 섞임) → ✅ · ⚠ 77호 :399 의 '부반응 충전 → 첫 충전 비 과대' 방향에 대해 이 편은 **탄소가 첫 충전을 오히려 줄인다**(−10 … −25 mAh g⁻¹ · 경사 몫 +1–5)는 반례를 준다(LCO | LGPS · `[해석]` 77호 셀은 LPS 다른 계).
- **97호**(`koerver2018_…` :568 · :718) — "irreversible lithium uptake … lithiation state" → ❌.
- **107호**(`ruess2020_…` :74 · :430 · :635) — 서론 배경 "its use in all solid-state batteries (ASSBs) has shown to be intricate.10–13" · 후속 표 ★★★ → ✅ 배경(구체 명제 0).
- 셈 밖 인용: **73호**(`minnmann2021_…` :403 [47] 기타) · **87호**(`minnmann2022_…` :251 R47 [124] "탄소 추가가 티오인산염 사이클 악화" — 방향 ✅).

## 2. 이 편이 인용한 우리 digest
- [15] = 62호 · [17] = 63호 · [31] = 23호 · [33] = 71호 · [39] = 108호(5차 묶음 · 같은 날 도착). [17] 63호와는 **자료가 겹친다**(판정 4).

---

# 곱 축퇴 처방 — 아흔세 번째 적용 ([[assb-lampe-contact-product-degeneracy]])

## 입력 점검

| 단계 | 요구 | 이 편 | 판정 |
|---|---|---|---|
| **1단계** (16호) | `R` 과 `C` 를 같이 | 표 S2–S4 — 함량 넷 · 종류 넷 · 각 첫 충전 뒤 한 상태 · 오차 0 · CPE α 인쇄(한 자리) | **⚠ 부분** — 함량 축(셀 사이)만 · 시간 축 0 · C 환산 α 민감 |
| **2단계** (18 · 25호) | + 면적을 아는 대조군 | 탄소 BET 5.5–1454 m² g⁻¹ 다섯 종(탄소 \| SE 면적 손잡이 — 복합체 안 면적은 미측정) · CAM \| SE 면적 대조 0 | **⚠ 부분** — BET 손잡이가 R2 와 무관(n = 1) |
| **3단계-a** (19호) | `Ea` | 온도 미인쇄 | ❌ |
| **3단계-b** (19호) | `C` 물리 상한 | C1 7.1 µF(셀 · 0.785 cm² 기하 기준 ≈9 µF cm⁻²) · 면적 기준 0 | ❌ |
| **4단계** (20 · 24호) | 시간 영역 | 정전류 0.1 C · 휴지 30 min(EIS 전) 하나 · GITT 0 | ❌ |
| 율 스윕 · `J^T J` 줄 | — | 0.1 C 하나 | ❌ |

### ★ 곱 문장 — 셋 (`[인쇄]` → `[재현]` → `[해석]`)

- ① `[인쇄]` → `[재현]` **탄소 효과는 곱 `A·j₀`(CAM | SE) 밖의 직렬 RC 로 배정됐다** — R2(≈82–100 Hz · C ≈14–16 µF)가 새로 생기고 R1(LCO | SE)은 오르지 않는다. 그러나 그 분할은 (a) C1 자릿수 일치(α 반올림 안에서만 — C65 α1 0.50 이면 3.2 µF) (b) 63호의 기준극 없는 호 배정 (c) R3(In | SE 로 배정)에 숨은 양극 과정(저자 인쇄) 위에 있다 ⇒ **'곱 밖' 판정 자체가 배정 연산자의 곱(배정 × 크기 — R2 + R3 의 일부)** 이다.
- ② `[재현·가정]` **첫 충전 용량 한 숫자에 넷 항** — Q = Q_LCO − ΔQ_η − ΔQ_θ,이온 + Q_SE,산화. 측정 저항이 닫는 η 몫은 ≈2–3 / ≈14 mAh g⁻¹ · 분극 셀은 Q_SE,산화 가 0 이 아님을 보인다(28 mAh g⁻¹(LGPS) — LCO 창 밖) ⇒ 0.1 C · 휴지 0 이면 η ↔ θ_이온 ↔ SE 산화 ↔ 셀 간 산포의 합만 보인다(합 축퇴).
- ③ `[재현·가정]` **CE 결손 → 'Li⁺ loss' → 감쇠** — Σ(1−CE)Q ≈62 ↔ ≈71 · 감쇠 ≈29 ↔ ≈82. CE 결손의 반응 경로(양극 산화 · 음극 환원 · 동역학 차단)와 음극 저장고(대조 셀이 63호 Li 박 셀 자료와 수치 일치 — 저장고 차이 가능성)가 정해지지 않으면 **LLI ↔ 계면층 저항 ↔ 저장고 차** 가 같은 감쇠 곡선을 낸다.

### ⚠ 이것이 곱을 푼 것은 아니다
- 셀 하나씩 · 시간 축 EIS 0 · R–C 판독은 함량 축(셀 사이)이고 CPE 환산이 α 에 민감하다 · CE 합은 화소 판독(±0.02–0.05 %p)과 '그림 5 = 충전 용량' 해석 위다 · 탄소 셀의 음극 저장고는 미상이다.
- 후보 메모(처방 표로 올리지 않음 · 결정 대기): **"한 노브 대조(탄소 · 코팅 유무)에서 대조 셀이 같은 배치 · 같은 시점 · 같은 음극 구성(Li 저장고)인지, 앞 편 자료와 수치로 겹치는지 먼저 확인한다 — 겹치면 대조를 노브 하나로 읽지 않는다(110호: 무탄소 EIS 적합값 ↔ 63호 표 S1 인쇄 자릿수 일치 · 100 사이클 ↔ 63호 그림 9 셀 C CE ±0.02 %p 일치 · 63호 장기 셀 Li 박 1:60 · 이 편 방법 In 박만)"**. 새 줄 0.

---

# 보류 결정 (가)–(규) — 이 편이 주는 근거 (결정 안 함)

2026-11-17 사용자 결정대로 **근거 유무 · 강약만** 적는다(판단은 13 편 흡수 뒤 일괄).

| # | 근거 | 무엇 |
|---|---|---|
| **(탸)** | **강** | 요약 수치 ↔ 표 · 그림 자릿수: 그림 3 캡션 C2 '0.14 µF' ↔ 본문 '14.1 µF' ↔ 표 S3 1.4×10⁻⁵ F · R3 'slightly higher' ↔ 13.7 → 33.3 Ω(×2.4) · Ketjen BET 1454 ↔ '∼1270' · '80 %' ↔ 78.4 % |
| **(먀)** | **강** | 지목 이유의 기구 층위 ↔ 원전 층위: 97호(양극 리튬화 상태 — 재고 · 화학량 층위) ↔ 이 편(SE 산화 계면층 · 전자 경로) 불일치 · 75 · 77호는 일치 · 이 편의 접촉 손실 문장은 62호(추론)로 위임 |
| (차) | 중 | 면적 · `j₀` 노브 분리 forward — 탄소 효과가 둘 중 어느 것도 아닌 **곱 밖 직렬 RC(셋째 손잡이)** 로 들어가고, 면적 손잡이(BET)가 그 RC 와 무관 |
| (저) | 중 | 첫 충전 상한 검사 — 전자 경로를 늘린 셀에서 첫 충전이 줄어든 반례(η · θ_이온 · SE 산화 · 산포의 합 — θ_전자 상한으로 읽으면 틀림) · 무탄소 98.5 % → 고립 상한 ≈1.5 % |
| (랴) | 중 | 결손 꼴 표기 — 그림 6 은 용량 손실을 η 형(과전압 → 차단)으로 그리고 본문 낱말은 θ_이온 형("isolates") · 측정 저항으로 ≈1/5 |
| (츠) | 중 | CE 결손 → LLI 배정 전 구조 채널 — "rise-and-fall … Li+ loss" · `[재현·가정]` Σ(1−CE)Q ≈62 ↔ ≈71 · 감쇠 ≈29 ↔ ≈82 · 반응 경로 0 |
| (게) | 중 | Li 저장고 셀의 CE 인용 — 대조 셀이 63호 셀 C(장기 셀 Li 박 1:60)와 수치 일치 ↔ 탄소 셀 In 박만(방법) — 저장고 차이 가능성 |
| (네) | 중 | 유지율 기준 사이클 — "80% of the initial capacity after 100 cycles" = 78.4 %(첫 충전 기준) / 86.4 %(첫 방전 기준) · 63호와 같은 문장 · 63호 자료와 수치 일치 |
| (규) | 중 | 비용량 기준 — 'mAh g⁻¹' 분모 = LCO 질량 · 적재 인쇄 8.41 은 5.7 wt% 일 때만 · 0.1 C 기준 용량 137(이론) |
| (히) | 중 | 구성 교체형 전극 몫 배정 — 기준극 없이 탄소 유무 교체로 R2 를 양극에 · R3 ×2.4 에 양극 과정이 숨을 수 있다고 저자 인쇄 · 근거 배정은 63호 |
| (려) | 중 | 축전기 항 — C1 7.1 µF 일치로 호 정체 판정 · CPE 환산 α 민감(α 0.50 → 3.2 µF) · 셀 단위 F(면적 기준 0) |
| (머) | 중 | 64호 후속 요청 두 편 — Oh 2016 [37] 5 회 인용(탄소 \| LGPS 산화 · 25 : 75 조성 · In \| LGPS 호 합침) → 지목 +1(→ 2) · Hakari 2017 [53] 은 XPS 배정 참조로만 인용('redox-active interphase' 가설의 쓰임 아님 — 세지 않음) |
| (오) | 중 | In 영점 표기 — "2.0−3.6 V vs In/InLi ≈ 2.6−4.2 V vs Li" 0.6 V 상수 · 근거 [39] Takada 1996(108호) |
| (치) | 중 | 모형 결론 옆 배제 가정 — 75호가 뺀 기구의 원전 크기(R_total ×3.7 · 100 사이클 ×0.38 — 셀 수준 · 대조가 63호 자료와 수치 일치) · 모형 입력 수치 0 |
| (조) | 약 | 71호 후속 요청 Takada 1996 — 이 편 [39] 로 지목 +1(→ 6 · 108호로 흡수됨) |
| (수) | 약 | 무탄소 복합체 '전자 접촉 옴 자촉매' — 무탄소 코팅 LCO 첫 충전 98.5 % · LCO 탈리튬 금속성 [34] · 코팅 균열 경로는 가정 |
| (쵸) | 약 | 용량 변화의 기구 — 차단 당김(과전압 → 3.6 V 도달)이 저자 그림의 손실 기구 · 물질 손실 측정 0 |
| (처) | 약 | 한 첨가제가 두 채널(전자 퍼콜레이션 · 계면층)을 함께 — 탄소판(바인더 아님) |
| (베) | 약 | EIS 측정 상태 — 3.6 V 충전 + 30 min 휴지(상태 인쇄 ✅) · 시계열 0 |
| (애) | 약 | 부피 분율 기준 — '49:51' = 고상 LCO : LGPS(탄소 · 공극 제외) |
| (브) | 약 | 실측 LLI 정의 — 'Li+ loss' 를 CE 에서 |
| (캬) | 약 | 시정수 겹침 배정 — 양극 과정이 In \| SE(≈1–2 Hz)와 합쳐짐(Oh 2016 30 Hz → 1.5 Hz 선례 인용) · DRT 0 |
| (주) | 약 | 'X-limited' 판정 기준 — "the interfacial resistance in the midfrequency region is the main hindrance of charge transfer" 를 Bode 위상 이동으로 |
| (러) | 약 | θ → LAM_PE 결합 — "inactive species … isolate the Li+ conduction pathways" 가 θ_이온 → LAM 형 결합을 낱말로만 |
| (겨) | 약 | 처방 효과 — "development of suitable additives … is crucial"(시험 0) · 무탄소 우위는 63호 자료와 수치 일치하는 대조 위 |
| (마) | 근거 0 · 결정 · 반영됨 | — |
| (라)(바)(사) | 결정 · 반영됨 | — |
| 나머지 | 근거 0 | — |

## 새 판단 거리 (둘 — 글자는 호출자가 붙인다)
1. **한 노브 대조의 대조군 출처 표기** — '탄소 유무 · 코팅 유무 · 조성' 대조를 카드 · 개념 · 합성 truth 근거로 옮길 때, 대조 셀이 같은 배치 · 같은 시점 · 같은 음극 구성(Li 저장고)인지 · 앞 편 자료와 수치로 겹치는지(적합값 · 곡선 대조)를 값 옆에 적게 할지 — 110호: 무탄소 EIS 적합값 ↔ 63호 표 S1 수치 일치(인쇄 자릿수 · R_SE = R_bulk + R_HF) · 100 사이클 ↔ 63호 그림 9 셀 C 수치 일치(CE 14 점 ±0.02 %p) · 63호 장기 셀 Li 박 1:60(저장고 차이 가능성) · 지면 미고지.
2. (선택) **첨가제 '면적' 손잡이의 대표성 표기** — 첨가제 BET(또는 공칭 비표면적)를 계면 면적 노브로 옮길 때 복합체 안 분산 · 응집 · 부피 분율과 같은 BET 사이의 산포(110호: SPLi · C65 62 m² g⁻¹ 가 R2 100 ↔ 154 Ω · 100 사이클 66 ↔ 40)를 같이 적게 할지 — (차) 의 하위로 묶어도 됨.

---

# 어긋남 (D) — 지면 안에서 서로 맞지 않는 것

| # | 어긋남 | 크기 |
|---|---|---|
| **D1** | 그림 3 캡션 R2 "capacitance of 0.14 μF" ↔ 본문 "14.1 μF" ↔ 표 S3 C2 1.4·10⁻⁵ F | ×100(캡션 오기) |
| **D2** | Ketjenblack BET "SBET = 1454 m2/g"(방법 · [38]) ↔ "∼1270 m2/g"(결과) | 14 % |
| **D3** | R3 "slightly higher than for the SSB without carbon" ↔ 표 S3 33.3 ↔ 13.7 Ω | ×2.4 |
| **D4** | 그림 4 캡션 "(I) pristine LGPS" ↔ 판 이름 · 본문 "the pristine c-LCO/LGPS cathode mixture (70:30 wt %)" | 시료 이름 |
| **D5** | "the P 2p and Ge 3d signals of the uncycled cathode composite can be deconvoluted by assuming a single chemical state" ↔ 표 S5 신품 P 2p = PS₄ 92 % + C 8 %(그림 4 판 I 에도 C 어깨) | 성분 하나 더 |
| **D6** | XPS 적합값 "summarized in the Supporting Information, Table S4" ↔ 실제 표 S5(표 S4 = 그림 2 EIS) | 표 번호 |
| **D7** | 표 S2 캡션 "EIS spectra shown in Figure S5" ↔ 그림 S5 = α 그래프 · 표 S2 열 = 그림 S7 탄소 넷 · 함량 미표기 | 그림 번호 |
| **D8** | "the shape of the main semicircle is becoming less depressed as carbon is introduced (see Figure S5)" ↔ 그림 S5 — 같은 요소 α1 은 0.7 → 0.4–0.5(더 눌림) · α2 는 탄소 셀에만 | 다른 요소끼리 비교 |
| **D9** | R2 "at 100 Hz" ↔ 그림 3 꼭짓점 표지 "82 Hz" · "with a slightly lower capacitance" — 무엇보다 낮은지 불명(C1 7.1 µF < C2 14 µF < C3 1.3 mF) | 서술 |
| **D10** | R3 "obtained at a very low frequency (∼2 Hz)" ↔ 그림 3 의 2 Hz 표지는 최소점 뒤 꼬리(Re ≈205 Ω) 위 | 표지 자리 |
| **D11** | C1 "7.1 μF … corresponding well with the results of the carbon-free model cell" ↔ `[재현]` 인쇄 R · Q · α(0.5)로 C1 = 3.2 µF(α ≈0.54 여야 7.1) | 판정 근거가 반올림 안 |
| **D12** | "In the low-frequency region, the total impedance does not show significant changes" ↔ 그림 3 Bode log\|Z\|(10 mHz) ≈1.88 ↔ ≈2.37 | ×3.1(`[도표]`) |
| **D13** | XRD "2θ range of 10−80°" ↔ 그림 S12 가로축 10–75° | 범위 |
| **D14** | "independent of carbon type …, the cycle stability of the carbon-containing SSB is much worse" ↔ 그림 S14 Graphite 거의 평탄(사이클 2 대비 ≈92–95 % `[도표]` — 무탄소 ≈85 %) | 감쇠율로는 예외 |
| **D15** | "Herein, the only variable is the mass fraction of carbon" ↔ `[재현]` LCO 적재 8.91 → 8.41 mg cm⁻² · SE 부피 분율 동반 · 대조 셀이 63호 자료와 수치 일치(D16) | 동반 변수 |
| **D16** | 무탄소 대조가 63호 자료와 수치 일치(표 S3 ↔ 63호 표 S1 · 그림 5 ↔ 63호 그림 9 셀 C) — 지면 미고지 · 63호 장기 셀 Li 박 1:60 ↔ 이 편 방법 In 박만(저장고 차이 가능성) | 대조 설계 |
| **D17** | "8.41 mg/cm2 loading of LiCoO2" ↔ 무탄소 · 1.9 · 3.8 wt% 이면 8.91 · 8.74 · 8.57 · "115 μA/cm2 … 0.1C" ↔ 무탄소 0.094 C · 그림 5 '용량' 충전/방전 미표기 | 기준 |
| **D18** | CV 방법 "0.8−2.9 V" ↔ 그림 S11 ≈0.9 V 부터 · 범례 "cycle 6-8"(방법 · 캡션 미언급) · 캡션 "reduction peak … at 1.3 V" ↔ 그림 ≈1.37 V | 표기 |
| **D19** | [46] Kim S. … Kanno 2013 *Dalton Trans.*(가넷 에피택시 · Li 전도도) 를 "a distribution of reaction rates (e.g., for carbon electrodes with a distribution of active sites46)" 의 근거로 | 인용 주제 불일치(제목 기준 · 원문 미열람) |
| **D20** | SI ref 3 "Zhu, He, Mo … J. Mater. Chem. A 2015, 4, 3253" ↔ 본문 [27] "2016, 4, 3253" | 연도 |
| **D21** | SI 목차 "Figure S8 – S11: … SSB using C/LGPS as working electrode" ↔ 그림 S8 = 비코팅 LCO 셀 | 묶음 |
| **D22** | 초록 기구 "transferring the low chemical potential of lithium in the charged state deeper into the solid electrolyte and extending the decomposition region" ↔ 본문은 '전자 퍼콜레이션 경로' 와 "not yet clear … reaction partner itself" — 초록 기구를 잰 측정 0 · 초록 "builds up" ↔ 시간 축 EIS 0 | 초록 ↔ 본문 |

---

# 이 편이 우리 프로젝트에 주는 것 (정리)

1. **계면층 단독 배정의 원전 하나** — 같은 연구실 계열(23 · 63 · 64호)이 '병치' 하던 두 기구 중 **계면층만** 남기고 접촉 손실은 조건법 한 문장으로 미룬 편. [[assb-interphase-vs-contact-loss-attribution]] 배정 표에 '곱 밖 직렬 RC 단독' 형으로 들어간다.
2. **함량 축 R–C 판독 한 줄** — R2 ×1.69 · C2 ×0.86(전제 위 저항형) · 면적 손잡이(BET ×260) 무관. 시간 축이 아니라 함량 축이라는 점이 지금까지의 1단계 표본(사이클 · SOC 축)과 다르다.
3. **'한 노브 대조' 의 함정 실례** — 대조군이 앞 편 자료와 수치 일치한다(우리 재현 · 화소). 합성 truth · 카드로 '탄소 → 감쇠 ×3' 을 옮기기 전에 배치 · 저장고 차이 가능성을 먼저 적어야 한다(새 판단 거리 1).
4. **첫 충전 결손 = 넷 항 합** — 전자 경로를 늘렸는데 첫 충전이 줄어든 표본(θ_전자 상한 검사의 반례 · (저)).
5. **CE 결손 ↔ 감쇠 불비례** — 'Li⁺ loss' 를 LLI 로 옮기면 안 되는 표본((츠) · (게)).
6. **75호 배제의 크기 감각** — 셀 수준에서 탄소 효과는 작지 않다(R_total ×3.7 · 100 사이클 ×0.38) — 그러나 모형 입력(Ω cm² · `j₀` · 두께 · 성장률)은 원전에도 없다.

---

# 후속 후보 (원전 우선 — 지목 수는 위키 digest 의 후속 절 grep 으로 센 값)

| 우선 | 논문 | 이 편 번호 | 원장 | 왜 |
|---|---|---|---|---|
| ★★★ | **Oh G., Hirayama M., Kwon O., Suzuki K., Kanno R. 2016** — *Chem. Mater.* 28, 2634−2640 | [37] | 행 있음(현재 L83 · 지목 64 → **2**) | 탄소(AB) \| LGPS 산화 전류 · 미동정 상의 원전 · C65 : LGPS 25 : 75 조성 출처 · **LNMO \| LGPS 호(30 Hz)가 In \| LGPS(1.5 Hz)에 합쳐진다**는 배정 선례 — 이 편 R3 해석의 근거 · 보류 (머) |
| ★★ | **Han F., Zhu Y., He X., Mo Y., Wang C. 2016** — *Adv. Energy Mater.* 6, 1501590 | [36] · SI [4] | **새 행** | LGPS + 탄소 25 wt% 심한 분해 · S⁰ 열역학 산물 — 이 편 S⁰ 해석의 원전(계산 + 실험) |
| ★★ | **Ohta N., Takada K., Zhang L., Ma R., Osada M., Sasaki T. 2006** — *Adv. Mater.* 18, 2226−2229 (+ Ohta … Sasaki 2007 *Electrochem. Commun.* 9, 1486 [18]) | [42] · [18] | **새 행**(2007 편은 10 · 63 · 64호 digest 에 인용 · 원장 행 0) | 첫 충전 '추가 특징' = 공간전하층 해석 · 코팅(LTO · LiNbO₃)으로 사라짐 — 이 편이 '분해' 로 다시 읽은 현상의 원전 · 첫 충전 경사를 진단 관측으로 쓸 때의 대안 기구 |
| ★★ | Takada · Aotani · Iwamoto · Kondo 1996 — *Solid State Ionics* 86–88, 877 | [39] | 행 있음(현재 L439 · 지목 20 · 42 · 62 · 63 · 71 → **6** · ✅ 108호 흡수) | 0.6 V 환산의 근거 — 108호 판정(측정 뿌리 ✅ · '0.6' 문장 ❌ · 값은 그림 4 에만)과 대조 |
| ☆ | 원장 행 있음 — **일반적 쓰임 · XPS 결합에너지 참조라 세지 않음**: Hakari … Tatsumisago 2017 *Chem. Mater.* 29, 4768 [53](다황화물 배정 참조 · 원장 64 · 77) · Auvergniot … Dedryvère 2017 *SSI* 300, 78 [54](–P–S–P– 배정 참조 · 23 · 64 · 86) · Sakuda · Hayashi · Tatsumisago 2010 *Chem. Mater.* 22, 949 [28](LCO \| 황화물 반응 배경 · 63 · 64 · 71) · Ménétrier … Delmas 1999 *J. Mater. Chem.* 9, 1135 [34](LCO 탈리튬 금속성 — 제목대로 인용 · 63호 D11 대조 메모만 · 63) · Reimers · Dahn 1992 *JES* 139, 2091 [40](이론 용량 · 육방 → 단사 · 62 · 97 · 98 · 102) · Sang · Haasch · Gewirth · Nuzzo 2017 *Chem. Mater.* 29, 3029 [21](분해 실험 증거 배경 · 64) | — | 행 있음 · 지목 칸 그대로 | 표시만 |
| ☆ | 원장 0 — 표시만: Haruyama · Sodeyama · Tateyama 2017 *ACS AMI* 9, 286 [55](Co–S 열역학 · Haruyama 2014 행과 다른 편) · Zhu · He · Mo 2015 *ACS AMI* 7, 23685 [26] · 2016 *J. Mater. Chem. A* 4, 3253 [27](안정 창) · Richards 2016 *Chem. Mater.* 28, 266 [20] · Tian Y. 2017 *EES* 10, 1150 [32] · Mizuno 2005 *JPS* 146, 711 [35] · Jorcin 2006 *Electrochim. Acta* 51, 1473 [44] · Kim S. … Kanno 2013 *Dalton Trans.* 42, 13112 [46](인용 불일치 — D19) | — | 원장 0 | 표시만 — 원장 행으로 올리지 않음(2026-11-17 흡수 멈춤 결정) |

세는 규칙(5차 묶음 공통): **후속 표의 ★ 이상만 +1** · 일반적 쓰임 · 참조 데이터 인용(☆)은 세지 않는다 · 5차 묶음 편도 센다. ⇒ 재지목 **둘**(Oh 2016 → 2 · Takada 1996 → 6) · 새 행 **둘**(Han F. 2016 · Ohta 2006 + 2007 한 행) · ☆ 열셋(세지 않음).

---

# 이 digest 가 주장하지 않는 것

- **탄소가 황화물 ASSB 에 해롭지 않다고 하지 않는다** — 탄소 → LGPS 분해의 존재는 이 편에서 여러 채널로 선다. 걸린 것은 **크기 · 배정 · 대조 설계**다.
- **무탄소 대조가 63호 셀 C 라고 확정하지 않는다** — EIS 적합값의 인쇄 자릿수 일치와 CE 14 점 ±0.02 %p 일치는 수치 일치까지이고, 저자가 같은 셀 · 같은 측정을 다시 실었는지 같은 레시피 셀을 다시 쟀는지는 지면이 말하지 않는다. **Li 박 저장고의 차이도 가능성**이다(63호 방법의 인쇄 · 이 편 방법의 침묵).
- **감쇠를 LLI · 저장고 차로 돌리지 않는다** — Σ(1−CE)Q ↔ 감쇠의 불비례는 'CE 결손 = 감쇠' 사슬이 닫히지 않는다는 데까지다(화소 판독 · 구간 평균 · 충전 용량 해석 위).
- **함량 축 R–C 판독(저항형)을 시간 축 감쇠의 배정으로 쓰지 않는다** — 첫 충전 뒤 한 점 · 셀 사이 비교 · CPE 환산 α 민감 · 전제 `C ∝ 면적` 위다. 100 사이클 감쇠가 접촉 손실이 아니라고 하지 않는다.
- **XPS 상대 조성(–S–S– 45 %)을 계면층 두께 · 부피 · 저항 몫으로 옮기지 않는다** — 표면 · 시료 하나 · 미동정 성분 포함.
- **97호의 측정을 틀렸다고 하지 않는다** — 97호가 이 편에 매단 문장이 이 편에 없다는 것까지다([66] 은 미열람).
- **22호 refs 10–11 이 이 편이라고 하지 않는다** — 명제의 1차 측정 편이라는 데까지다.
- 표 이미지 5 장은 열지 않았다(텍스트 층 · 합 검사 · 그림 대조로 열 순서 확정) · 63호 그림 S13 ↔ 이 편 그림 4 판 II 의 동일성은 화소 겹침을 하지 않았다 · 그림 S14 값은 눈 판독(화소 보정은 그림 5 만).
