Repository: yonghoon7153-source/Yonghoon-DEM-DFT

# wiki/raw/ — 예외적 불변 원본층

이 리포의 불변 증거층은 **이미 밖에 있다**: `docs/data/`(측정 CSV·JSON) ·
litdb 정본(friendly-meitner) · `docs/reviews/findings.json` · git 이력.
그래서 이 폴더는 킷 원형과 달리 **예외 전용**이다:

- 들어오는 것: litdb 소관(논문)도 측정 데이터도 아닌 외부 자료 — 강연 전사,
  외부 레포 감사 노트 등.  `transcripts/` 등 하위 폴더에 날짜-슬러그로 저장.
- 규칙: 한번 저장한 파일은 수정 금지 (원본이 바뀌면 새 -v2 파일).  frontmatter 에
  `source_url` / `ingested` 를 적는다.
- 논문 PDF·digest 는 여기 넣지 않는다 → wiki/SCHEMA.md 경계 규칙 1 (litdb 정본).

File: wiki/raw/papers/zhang2017_interfacial-eis-cathode-composition-lco-lgps-assb.md (part 2 of 2)
| 율 | A 50:50 (29 vol%) | B 60:40 (38) | C 70:30 (49) | D 80:20 (62) |
|---|---:|---:|---:|---:|
| 0.1 C | 93.3 (68 %) | 98.5 (72 %) | 113.7 (83 %) | **134.7 (98 %)** |
  depends on the amount of Li in the two-phase In and InLi alloy.39 … The large In/SE interfacial resistance at the end of discharge indicates an increased transfer barrier at the interface and **results in an irreversible
  capacity loss**. This is one of the reasons for the relative low first cycle efficiency" (D10).
- `[인쇄]` 정전용량: "about 0.3 μF, which corresponds well with the grain boundary capacity of ceramic solid electrolytes.47 A slightly higher capacity of 6−9 μF is observed for the cathode/SE interface. The highest capacitance in the
  mF range is attributed to the In/SE interface, which indicates there are narrow contacting 'necks' leading to rapid voltage drop between the SE and indium. A decrease in capacity is observed at the initial charging state for
  all three processes, indicating the cell is becoming geometrically consolidated when the charge begins … The increase in capacitance at the In/SE interface at the end of discharge could be due to the simultaneous increase in
  the interfacial resistance at a low Li to In mole ratio and the large volume shrinkage when cubic InLi1−x to tetragonal Li[sic] transforms".
  `[해석]` "consolidated" 는 접촉이 **늘어나는** 방향인데 첫 구간의 C 는 **줄고** R 은 는다 — τ 보존(면적형 **감소**)이다(§Q2). 저자의 낱말과 서명 방향이 맞지 않는다.
- `[인쇄]` 요약: "the resistance of the In/SE interface is a function of the Li concentration in the Li−In alloy and leads to kinetic hindrance at low Li contents. The large resistance of the In/SE interface at the end of
  discharge is **mainly responsible** for the relative low first-cycle efficiency in SSB." — SI 결론은 같은 문장을 "**may be** responsible" 로 적는다.

## 결과 4 — 조성과 율 (pp. 17841–17842) · Fig. 7 · 8 · S9 · S11

- `[인쇄]` "Mizuno et al. reported that the morphology of conductive additives is closely related to the high rate performance of SSBs.48 Since carbon may evoke more side reactions … we used no conductive additives" ·
  "In the case of m(LiCoO2):m(SE) = 40:60, the discharge capacity is only around 25 mAh/g at 0.1 C … A well-performing SSB, without any additional additive, is obtained once the loading of LiCoO2 is larger than 50 wt % …
  Below this value, the LiCoO2 particles are not well connected and only a limited fraction of active material can be utilized."
- `[인쇄]` "A higher loading of the active material LiCoO2 (above 70 wt %) gives reasonable discharge capacities at a low current density due to the increased contact probability between active particles … at cycling below 2 C,
  a small fraction of solid electrolyte (e.g., 20 wt %) appears to be sufficient" · "when the current is increased to 5 C, the discharge capacity of the cell with the largest mass ratio … decreases to 33 mAh/g" ·
  "the smallest interfacial resistance obtained at 70 wt % (cell C). This agrees well with the rate capability test, in which the cell shows a relatively high discharge capacity of up to 5 C. The smaller interfacial
  resistance indicates a balanced ionic and electronic conductive path when using this ratio."
- `[인쇄]` 식 (1) · "this expression only applies strictly under the condition that Q > 0.5 Q1c" · "the average Li+ diffusion length d is proportional to the slope of the Q−j plot under the assumption that all samples have the same
  diffusion coefficient of Li in LiCoO2, with DLi = 1.5 × 10−10 cm2/s.51" · "In the case of cell D, the large fraction of LiCoO2 particles leads to long percolating pathways while having less contact area with the SE …
  longer pathways of diffusion result in the poor high rate capability" — `[해석]` 이온 경로(SE 분율)와 고체 확산을 **한 인자 d 에** 넣는다(`D` 고정). 그리고 그 d 가 ×60 틀렸다(D1).
- `[인쇄]` "Of course, the results are related to many underlying factors, such as the particle size, mechanical properties of both active material and SE, and/or the incorporation of additives" ·
  "even more detailed design rules may result from proper microkinetic models of SSB cathodes48,52".

## 결과 5 — 사이클 안정성 (pp. 17842–17843) · Fig. 9 · S13 · S15

- `[인쇄]` "Cell C exhibits the best capacity retention … around 80% of the initial capacity after 100 cycles. Cell B … comparable performance. The Coulombic efficiency in both cases is above 99.6% … A higher loading with active
  material is favorable for obtaining high capacities. … cell D … shows the highest capacity at initial cycles followed by a fast capacity fading. This capacity fade is **attributed to** the fact that … many LiCoO2 particles
  will have no direct physical contact with the solid electrolyte, resulting in an inhomogeneous distribution of electrochemical reactions … This hypothesis is strongly supported by a report from Otoyama et al. using Raman
  spectroscopy … The particles in contact with the solid electrolyte will undergo overcharging … while the other particles cannot be accessed electrochemically … The therefore overcharged LiCoO2 will no longer be electrochemical
  active, which results in capacity fading. In addition, the increase in LiCoO2 mass fraction also increases the effective contact area with SE, which may lead to more decomposition of LGPS … The relative lower Coulombic
  efficiency (∼97.5%) in this case also indicates the loss of electrochemical active material".
  `[해석]` 이 문단은 **정적 접촉 결핍(`θ` 형) → 접촉된 입자의 과충전 → 그 입자의 불활성화(`LAM_PE`)** 라는 **곱 사슬**을 가설로 인쇄한다 — 카드의 두 항이 원인–결과로 이어진 첫 문장 표본. 측정 0(Raman 은 [35] 남의 편).
  그리고 CE 를 "loss of electrochemical active material" 의 지표로 읽는다 — Li 박 셀에서 CE 결손은 부반응 전하(예: 과충전 입자 근처 LGPS 산화)일 수 있다(60호 M2 줄).

## 결론 (p. 17843)

- `[인쇄]` "Without a coating, the interfacial resistance between the solid electrolyte and LiCoO2 cathode material is large and detrimental" · "**Impedance data further show that the volume change during deintercalation
  increases the interfacial resistance irreversibly**"(D13) · "The transfer at the anode interface and the concurrent increase in interfacial resistance between the metal electrode and the solid electrolyte are the reasons for
  the kinetic hindrance and the relatively low first cycle efficiency" · "At low current densities … good electronic percolation is necessary and a small fraction of the solid electrolyte is sufficient … at high current
  densities … a higher solid electrolyte fraction is needed".

## 참고문헌 52 편 — 우리 축에 닿는 것

[12] Sakuda, Hayashi, Tatsumisago 2013 *Sci. Rep.* 3, 2261(= 62호 [20] "18–25 GPa") · [16] Weber … Zeier 2016 *Chem. Mater.* 28, 5905(이 편 "10.5 GPa" 의 출처) · [20] Wenzel … Janek 2016 *Chem. Mater.* 28, 2400 ·
[26] Sakuda 2010 *Chem. Mater.* 22, 949(= SI ref 1, Co/S 상호 확산) · [27] Ohta 2007 *Electrochem. Commun.* 9, 1486(LiNbO₃ 코팅 — 10호 ref 89 와 같은 편) · [31] Yada 2015 *JES* 162, A722(LNTO) ·
[32] Ménétrier, Saadoune, Levasseur, Delmas 1999 *J. Mater. Chem.* 9, 1135(LCO 절연체–금속) · **[33] Takada, Aotani, Iwamoto, Kondo 1996 *Solid State Ionics* 86-88, 877−882**(권 · 쪽이 원장 · 42호와 일치 — 62호 인쇄
"2738" 과 다르다) · [34] Reimers & Dahn 1992 *JES* 139, 2091 · **[35] Otoyama, Ito, Hayashi, Tatsumisago 2016 *J. Power Sources* 302, 419**(Raman 이미징, 80 wt% LCO) · [36] Webb … Veith 2014 *JPS* 248, 1105 ·
[41] Levi … Heider 1999 *JES* 146, 1279 · [43] = 62호 · [47] Irvine, Sinclair, West 1990 *Adv. Mater.* 2, 132 · [48] Mizuno 2005 *JPS* 146, 711 · [30] Okubo 2007 *JACS* 129, 7444 · [50] Okubo 2008 *J. Phys. Chem. Solids* 69, 2911 ·
[51] Park, Zhang, Chung, Less, Sastry 2010 *JPS* 195, 7904(D_Li) · [52] Shin … Jung 2014 *Electrochim. Acta* 146, 395(TiS₂/Li-In, LGPS).
`[해석]` 식 (1) 의 인용 [50] 은 제목상 Raman 포논 논문이고, 같은 저자의 [30] "Nanosize Effect on High-Rate Li-Ion Intercalation in LiCoO2 Electrode" 가 Q–j 해석의 원전 후보로 읽힌다 — 원전 미열람.

# 어휘 집계 — NFKC 정규화, 대소문자 무시 (본문 · 캡션 | 참고문헌 | SI 텍스트 층)

| 지문 열 | 본문 | 참고문헌 | SI | 메모 |
|---|---:|---:|---:|---|
| `identifiab` · `uncertaint` · `standard deviation` · `±` | **0** | 0 | 0 | `±` 는 SI 표 이미지에만(텍스트 층 0) · `error` 1 · 0 · 4(오차 전파 절) |
| `LLI` · `LAM` | **0** | 0 | 0 | `degrad` 0 · `fade/fading` 4 |
| `OCV` · `open circuit` | 1 | 0 | 0 | Fig. 4 캡션 |
| `EIS` · `impedance` · `interfacial resistance` | 6 · 21 · **24** | 1 · 3 · 0 | 8 · 7 · 5 | |
| `capacitance` · `capacity`(정전용량 뜻 포함) | 5 · 34 | 0 | 7 · 7 | 정전용량을 "capacity" 로도 쓴다(Fig. 6 · S8) |
| `contact` | **18** | 1 | 1 | 측정 0 — 서론 5 · 제조/SEM 서술 3 · EDX 캡션 1 · 가설 7 · "necks" 1 · 반대 방향 명제 1(D5) |
| `contact loss` · `loss of contact` · `contact area` | 3 · 3 | 0 | 0 | 셋 다 "may"/"would"/재인용 |
| `pressure` · `MPa` · `torque` · `N m` | 4 · **0** · 1 · 2 | 1 · 0 · 0 · 0 | 0 · **0** · 2 · 2 | 운전 압력 값 0 |
| `poros/pore` · `void` · `tortuos` | 3 · **0** · **0** | 0 | 0 | "no obvious pores" 등 서술 |
| `percolat` · `utiliz` · `optim` | 10 · 3 · 3 | 0 | 0 | `optim` 3 = 일반어(70:30 에 0) |
| `tomograph` · `crack` · `consolidat` · `densif` | 6 · 4 · 4 · 1 | 0 | 1 · 0 · 0 · 0 | |
| `coat` · `decompos` · `Warburg` · `overcharg` | 35 · 4 · 8 · 3 | 2 · 1 · 0 · 0 | 29 · 5 · 2 · 0 | |
| `kinetic hindrance` · `diffusion length` | 3 · **11** | 0 | 1 · 0 | |
| `symmetric` · `reference electrode` · `three-electrode` | **0** · 0 · 0 | 0 | **1** · 0 · 0 | 대칭셀은 S14 캡션 한 번 |
| `Li foil` · `In/SE` · `InLi` · `indium` | 1 · 9 · 12 · 10 | 0 · 0 · 0 · 1 | 0 · 6 · 0 · 0 | |
| `reproduc` · `n =` | **0** | 0 | 0 | 셀 수 0 |

# Q1~Q8 판정 (닻 페이지 수집 지침)

| Q | 판정 | 근거 |
|---|---|---|
| **Q1** 접촉 손실 정량 | **없다 — `θ(N)` 0/63** | 사이클 축: 용량 · CE(네 조성 × 100 · n = 1) · S15(100 번째 충전 뒤 EIS 1 장, 적합 0) · S13(XPS 정성). `contact` 18 회 중 측정 0. ★ 층 하나(`[해석]`): 셀 D 감쇠 가설이 **접촉 결핍(`θ`) → 과충전 → 불활성(`LAM_PE`)** 사슬을 인쇄한다(측정 0 · [35] 에 기댐) |
| **Q2** 독립 관측 | **부분 — ★ 1단계(R·C) 입력이 SOC 축으로 있다 · 가르는 용도는 우리 판독** | EIS 3 호(R · Q · α · C ± — 표 S1 · S2) · SOC/SOD 20 점(Fig. 5 · 6) · 코팅 유무 쌍 · 조성 넷(S11, 적합 0) · 대칭셀 둘(S14, 인용 0) · XPS(S13) · SEM/EDX · X-CT(층) · CV. `[도표]`+`[재현]` 첫 충전 앞 구간 τ 보존(면적형 −17 %) · 뒤 구간 C 불변 · R ×1.76(저항형) — 저자의 "local contact loss"(코팅 균열) 가설과 부딪히고 분해 생성물(저항층) 쪽과 양립(§(d)). 사이클 축 R·C 0 |
| **Q3** 라벨 층위 | **fitted-ECM(± 는 적합 오차) + assigned(거동 · 문헌) + derived(식 (1), D 가정 · 단위 오류)** — 셀 간 산포 0 · n = 1 | C 는 CPE 환산(`C = (RQ)^{1/α}/R`)이라 R 에 걸린다 · α 의 SOC 의존 0 · HF 의 C 는 ±84 %(표 S1) — 인쇄된 불확도가 "HF 호는 거의 식별되지 않는다" 를 말하지만 논의 0 |
| **Q4** 유일성·식별성 | **0/63 — 쉰다섯 번째 성질** "곱 `d²/D` 에서 `D` 를 종설의 한 값으로 고정해 `d` 를 '평균 확산 길이' 로 읽고, 그 길이를 h ↔ s 로 ×60 틀렸다 · 적합 파라미터의 ±(표 S1 · S2)는 인쇄했지만 호 ↔ 전극 배정의 유일성은 묻지 않았다(대칭셀 S14 는 인용 0)" | `identifiab` · `uncertaint` · `±`(텍스트 층) 0. ★ 이 편 자신이 MF 호를 "time constants … proximity" **또는** "interphase formation dominating" 두 갈래로 남긴다 |
| **Q5** Li-In 기준 | **층 하나 — 스물여섯 번째 형태 "창 이탈을 '동역학 장애' 로 명명한 원전, 그리고 장기 셀에만 Li 를 보충한다"** | `[인쇄]` "constant potential of about 0.6 V"[33][36] · "leads to kinetic hindrance at low Li contents" · Li 박 1:60(장기 셀). `[인쇄]` 표지 방전 끝 2.000 → 3.265 V(휴지) · `[도표]` C_LF 1.86 → 6.53 mF(**붕괴 아님** — 23호 P13 서명과 반대 방향). `[재현]` 무 Li 셀 첫 방전 끝 In ≈0.8 at% Li(42호 창 아래 끝 ≈1 at% 근처) · Li 박 셀 21.6 at% · 재고 ×3.1(총량). 기준극 0 |
| **Q6** 압력 | **칸 이동 없음 — 층 넷** | ① 운전 구속 = **나사 토크 10 N·m** · `MPa` 0 · 하중계 0 — `[재현]` 42–106 MPa(K · d 가정) ② 제조 3.5 t · 1.5 t × 2 min(`[재현]` 437 · 187 MPa) ③ "constant pressure … kept constant" ↔ 같은 지면이 운전 중 압력 변화([43] = 62호)를 인용(D9) ④ 토모그래피 하우징은 Al 프레임 없음 — 다른 구속. 23호의 64/70 MPa 는 이 편 값이 아니다 |
| **Q7** dead Li · Li 재고 | **해당 없음(In 음극) · 층 하나** | `[인쇄]` 장기 셀 Li 박 1:60 "to compensate for lithium loss over time" — 저자가 Li 손실을 예상하고 재고를 더했다 ⇒ Fig. 9(= 62호 S3)의 CE 는 `LLI` 게이지가 아니다(`[재현]` 누적 결손 0.53 mAh = 재고 2.96 mAh 의 ≈18 %) |
| **Q8** 화학·OCP | **층 하나** | LNTO(1.4 ↔ 1 wt%) 코팅 LCO · LGPS(5 mS cm⁻¹) · 137 mAh g⁻¹ · 2.0–3.6 V vs In/InLi · CV 0.02 mV s⁻¹(봉 3.36 / 3.25 V · 육방–단사 3.46 / 3.58 V) · 액체 대조 곡선 · OCV 곡선 0 · D_Li 1.5×10⁻¹⁰ cm² s⁻¹(가정) |

# ★ (a) "7:3 조성" 의 근거 — 무엇을 최적화했나

**인쇄된 근거는 두 기준뿐이고, 이 편은 70:30 을 "optimal" 이라 부르지 않는다**(`optim` 3 회 모두 서론 일반어).

| 기준 | 이 편 문장 · 그림 | 최선 조성 | 70:30 의 자리 |
|---|---|---|---|
| **100 사이클 용량 유지** | `[인쇄]` "Cell C exhibits the best capacity retention … around 80% … Cell B … comparable" | C ≈ B | `[도표]` C 78.5 % ↔ B ≈79 % — **n = 1 씩 · 차 ≈1 %p**; CE 후반은 B(≈99.9) > C(≈99.6) |
| **첫 충전 뒤 계면 저항** | `[인쇄]` "the smallest interfacial resistance obtained at 70 wt % (cell C)"(S11) | C | `[도표]` Warburg 꺾임점 C ≈60 · A ≈78 · B ≈79 · D ≈92 Ω — 적합 0 · 셀 1 씩 |
| 0.1–1 C 방전 용량 | Fig. 7 · 8 | **D 80:20** | C 는 둘째(113.7 ↔ 134.7 @0.1 C) |
| 2 C | Fig. 7 | **C** | 73.9(D 71.3) |
| 5–10 C | `[인쇄]` "a higher fraction of solid electrolyte is required for high power density" | **B 60:40** | 5 C 49.6(B 51.2) · 10 C 6.4(B 22.1) |
| 확산 길이(식 (1)) | Fig. 8b | A ≈ B | C 62 nm(교정 3.7 µm) |

⇒ `[해석]` **"7:3" 은 두 기준의 절충이고, 이 편의 결론은 "응용에 따라 조성을 고른다" 다**(`[인쇄]` "utilization of SSBs as either high-energy or high-power density battery strongly depends on the chosen electrode composition").
22 · 23호가 NCM622/NCM811 : β-Li₃PS₄ 에 7:3 을 쓴 근거로 이 편을 들면, 옮겨진 것은 **LCO : LGPS · 무탄소 · 조성당 1 셀** 의 절충점이다 — 부피비는 비슷하다(`[재현]` LCO:LGPS 7:3 = 48–49 vol% ↔ 23호 NCM:LPS 47:53 · 22호 48.8–49.8 vol%)
지만 입도 · SE 전도도(LGPS 5 ↔ β-Li₃PS₄ ≈0.2 mS cm⁻¹, 22호) · 부피 변화 방향(LCO 충전 팽창 ↔ NCM 충전 수축)이 다르다.

# ★ (b) 토모그래피 — 수치 · 해상도 · 분할 · 시료

| 항목 | 이 편 | 판정 |
|---|---|---|
| 장비 | 실험실 X-선(W 양극) 80 kV · 125 µA · 필터 0 · 1200 투영/360° · 각 3 × 1.6 s · Hamamatsu 평판 2316² · 화소 50 µm → 재구성 **6.25 µm** | `[인쇄]` |
| 셀 | "special PEEK housing without an aluminum framework"(S12 사진) — 전기화학 셀과 다른 구속 | `[인쇄]` |
| 시료 | "a cold-pressed pellet" **1 개**, 사이클 전 | `[인쇄]` |
| 분할 | 서술 0 — Fig. 1e 는 색 입힌 층 렌더 | 공백(G6) |
| 수치 | 분리막 "**∼600 μm**" 하나("correspond well with … SEM … and … impedance") | `[인쇄]` |
| 공극률 · 접촉 면적 · 입도 · 굴곡도 · 상 분율 | **0** | ❌ |
| `[재현]` 분리막 공극률 | 80 mg ÷ 0.785 cm² ÷ ρ_LGPS 2.01–2.08 = 무공극 490–507 µm ⇒ **≈14–18 %**(600 µm) · EIS 두께 589 µm 로도 ≈14–17 % | 우리 역산(ρ 는 이 편 wt→vol 환산에서) |
| `[재현]` 복합체 | 10 mg 70:30 무공극 **36.3 µm** ↔ SEM "roughly 90 μm" ⇒ ≈60 % — "quite dense" 와 불합 ⇒ 90 µm 는 파단 단면의 과대로 읽힌다(D15) | 우리 역산 |
| `[해석]` 해상 한계 | 6.25 µm 화소 > LCO 입자(≈1–5 µm) — 이 장비로 복합체 미세구조는 원리적으로 못 푼다 | |

⇒ **원장의 "토모그래피 — 공극률 실측 후보" 는 서지 않는다.** 22호가 기대한 "같은 연구망 복합체의 공극률 실측"(22호 G1 · 1호 G2)은 이 편에 없다. 이 편이 주는 것은 분리막 두께 하나와,
그것으로 우리가 역산한 **분리막 공극률 ≈14–18 %** 다(측정 아님). 같은 연구망의 싱크로트론 X-CT(2.15 µm) 공극률 5.45 → 2.58 % 는 **62호 ESI**(다른 펠릿 · SE 영역 · < 6.25 µm 제외)에 있다.

# ★ (c) 23호가 가져간 것 — 측정인가 가정인가

| 23호가 가져간 것 | 이 편이 준 것 | 층위 |
|---|---|---|
| **셀 기하 · 조립 절차**("previously described procedure", 23호 G3) | PEEK 원통 **∅10 mm**(0.785 cm²) · SE 80 mg 손 압착 · 복합체 10 mg · 3.5 t 2 min · In 125 µm ∅8 mm · 1.5 t 2 min · Al 프레임 나사 10 N·m · 16 h 휴지 0(62호에만) | ✅ **절차 · 지름은 인쇄** — 23호의 12 mg · In ∅6 mm · 35 kN(`[재현]` 3.5 t = 34.3 kN ✓) · 운전 "5 kN (64 MPa)"/"≈70 MPa" 는 **23호 자신의 값**(이 편에 운전 kN · MPa 0) |
| **등가회로 배정**(23호 A5 · 4 호 배정) | R(RQ)(RQ)(RQ)Q · HF = SE 입계 · MF = 양극/SE(코팅) · LF = In/SE · CPE_W = LCO 고체 확산 | ⚠ **가정 + 거동 추론** — 근거: (i) SOC/SOD 거동(LF 는 충전 평탄 · 방전 끝 ×24; MF 는 충전 ×2) (ii) 인용 [32][33](32 는 LCO 절연체–금속 전이 — D11) (iii) C 크기(0.3 µF · 6–9 µF · mF). **기준극 0 · 3전극 0 · 대칭셀 S14 인용 0**(S14b 무 Li In 은 차단 — 운전 상태 시험 아님) |
| **"In kinetic hindrance"**(23호 :162 · A5) | `[인쇄]` "leads to kinetic hindrance at low Li contents" · `[도표]` R_LF 33.6 → 801 Ω · C_LF 1.86 → 6.53 mF · `[인쇄]` 표지 2.000 → 3.265 V | ⚠ **"방전 끝이 동역학 차단" 은 측정**(30 분 휴지에 1.27 V 회복) · **"그 차단이 In 쪽" 은 배정 가정 위**. 비코팅 셀(S7)에선 방전 끝 양극 호도 ×5.8(150 → 870 Ω) 커진다 — 위치는 두 전극에 걸친다 |
| **70:30 "최적"**(23호 후속 표 요약) | best retention(B 와 비등) · smallest R_int | ⚠ "optimal" 인쇄 0(§(a)) |

`[해석]` 23호가 자기 LTO 셀에서도 같은 방전 끝 모양을 보고(23호 A5 "In 고유가 아니다") · 자기 `C_anode` 가 방전 끝에 **두 자릿수 붕괴**한 것(23호 §5-4a)과 달리, 이 편 C_LF 는 방전 끝에 **×3.5 오른다** —
같은 "LF = In/SE" 배정 아래 두 편의 C 가 반대 방향이다. 배정이 같은 물리량을 가리키는지(화학 용량 ↔ 이중층 ↔ 확산)는 두 편 어디서도 시험되지 않았다.

# ★ (d) 카드 Q1 · Q2 · Q5 에 들어오는 것

## Q1 — `θ(N)`: 없다

사이클 축 자료는 용량 · CE(Fig. 9) · 100 번째 충전 뒤 EIS 한 장(S15) · XPS(S13)뿐이다. `[해석]` 그러나 **곱 사슬의 문장 표본**이 하나 있다: 셀 D 감쇠를 `[인쇄]` "no direct physical contact … inhomogeneous
distribution of electrochemical reactions … overcharged LiCoO2 will no longer be electrochemical active" 로 배정 — 정적 `θ` 결핍이 동적 `LAM_PE` 를 **낳는다**는 가설(측정 0). 합성 truth 에서 `θ` 와 `LAM_PE` 를 독립 노브로 두면
이 경로(θ → 과충전 → LAM)가 빠진다 — 새 제약 후보(카드).

## Q2 — 곱 축퇴 1단계를 SOC 축에 건다 (우리 판독, 전제 `C ∝ 접촉 면적`)

| 구간 | R_MF | C_MF | τ = RC | 서명 | 저자 서술 |
|---|---|---|---|---|---|
| 첫 충전 3.296 → 3.352 V (EIS 1–6 단계 · 명목 SOC ≈10 → 60 % · LCO 2상 평탄) | 20.2 → 23.8 (×1.18) | 9.44 → 7.83 (×0.83) | 191 → 186 µs (×0.98) | **면적형 감소**(τ 보존) | "the cell is becoming geometrically consolidated"(압밀 = 접촉 증가 방향 — 서명과 반대) |
| 첫 충전 3.352 → 3.578 V (6–10 단계 · ≈60 → 100 % · 육방–단사 3.46 V 포함) | 23.8 → 41.9 (×1.76) | 7.83 → 8.08 (×1.03) | 186 → 339 µs (×1.82) | **저항형**(C 불변) | 코팅 균열 → "local contact loss" · LGPS 산화 · 부산물 누적 · 육방–단사 전이 — "factor of about 2" |
| 방전 3.461 → 3.265 V (LF) | R_LF 33.6 → 801 (×23.8) | C_LF 1.86 → 6.53 mF (×3.5) | ×84 | 면적형 아님 — C 가 **오른다** | "kinetic hindrance at low Li contents" · "narrow contacting necks" |
| 코팅 ↔ 비코팅(표 S1 ↔ S2) | 28.15 → 127.61 (MF1, ×4.5) | 7.05 → 10.4 ± 5.8 µF (×1.48) | — | 화학 변화가 C 를 줄이지 않는다 | "decomposition … passivation layer" |

⇒ `[해석]` **저자가 코팅 균열 · 접촉 손실을 거론한 "끝에서 ×2" 는 전제 위에서 면적 손실이 아니다** — 분해 생성물(저항층) 쪽과 양립하고, 23호 SI(두 셀 · 다섯 구간 전부 화학형,
[[assb-interphase-vs-contact-loss-attribution]])와 같은 방향이다. 앞 구간의 면적형 −17 % 는 첫 점(호가 막 생긴 단계, 9.44 µF)이 가장 크지만 둘째 점부터 봐도 R ×1.10 · C ×0.89 · τ 보존이다 — **2상 평탄 구간은 면적형, 고전위 단상 구간은 저항형**으로 갈린다. **주의 넷**: ① C 는 CPE 환산이라 R 에 걸리고 α 의 SOC 의존이 인쇄되지 않았다(G12) —
α 0.70 고정이면 뒤 구간 C 불변은 Q ×0.84(면적 가설 ×≈0.5 과 멀다) ② 셀 1 개 · 판독 오차 ±0.1 µF ③ 전제 `C ∝ 면적` 은 18 · 19호에서 깨졌고 23호에서 한 호만 양성 대조됐다 ④ LF 의 C 는 이중층의 ×80–600(`[재현]` 4–30 mF cm⁻² ÷ 50 µF cm⁻²)이라
**LF 호에는 전제가 서지 않는다**(3단계-b 실패).

## Q5 — 스물여섯 번째 형태

- **① 영점은 인용이다.** `[인쇄]` "about 0.6 V"[33][36]. 전압은 끝까지 "vs In/InLi"(Fig. 3b 는 "vs. In/LiIn" · S5a 는 "vs. Li/InLi" — D18); 상전이 전위 환산은 0.62 V 로 한다(3.46 → 4.08 · 3.58 → 4.2 V).
- **② 창 이탈을 이름으로 덮는다.** 방전 끝 R_LF ×24 를 `[인쇄]` "kinetic hindrance at low Li contents" · "irreversible capacity loss" 로 부른다 — 이 편이 23호 "여덟 번째 형태"(명시하고 깨지는 곳을 '동역학 장애' 로 덮음)의 **원전**이다.
  `[재현]` 무 Li 셀이 Fig. 3b 첫 사이클(135.2 / 123.0 mAh g⁻¹ · LCO 7 mg · In 400 µmol)을 냈다면 첫 충전 끝 **InLi₀.₀₈₈(8.1 at%)** · 첫 방전 끝 **≈0.8 at%** — 42호 평탄 창(≈1–47 at%)의 **아래 끝 근처**다.
  ⚠ 그러나 방전 끝 OCV 는 휴지 30 분에 3.265 V 로 돌아오고 C_LF 는 **오른다** — Li-In 페이지 P13(평탄 이탈 = 저주파 화학 용량 두 자릿수 붕괴) 서명이 아니다 ⇒ 이 편의 방전 끝은 "평탄 이탈" 보다
  **계면 동역학 · 국소 고갈** 쪽 서명이다(`[해석]` — 21호 P4 의 "분리막 면 국소 고갈" 과 양립; 기준극 0 이라 확정 불가).
- **③ 장기 셀에만 Li 를 보충한다.** `[인쇄]` "In the case of long-term cycling, an additional thin Li foil was attached to the indium foil with a weight ratio of 1:60 in order to compensate for lithium loss over time".
  `[재현]` In 45.9 mg(400 µmol) + Li 0.766 mg(110 µmol) ⇒ **InLi₀.₂₈ = 21.6 at%**(첫 충전 끝 ≈26.7 at%) — 창 안 · 재고 **2.96 mAh = 양극(70:30) 0.959 mAh 의 ×3.1**(60:40 이면 ×3.6).
  ⚠ 붙인 면 · 시점 0(G7) — 뒷면이면 21호 P4 대로 분리막 면에 바로 닿지 않는다 ⇒ **×3.1 은 총량 재고비**이고 조건 (5)(≥10) 에는 못 미친다.
- **④ 두 설계가 한 편에 섞인다.** EIS · 율 셀(무 Li — 방전 끝 In 고갈 가능) ↔ 장기 셀(Li 박 — 고갈 완충). 첫 사이클 CE 는 Fig. 3b(91.1 %)와 Fig. 9 셀 C(= 62호 S3, 90.99 %)가 같다 —
  `[해석]` 두 곡선이 같은 셀이면 비교가 아니고, 다른 셀이면 "Li 보충이 첫 사이클 CE 를 안 바꿨다" 가 In/SE 배정의 약한 반례다(단 ③ 의 뒷면 문제로 약하다). 셀 정체 0(G4) — **판정 불가로 둔다.**
- ⇒ 계보: … → 같은 재료 기준극 · 상대극 창의 용량 번역(48호, 2021) → 공칭 조성 계산(62호, 2017-05) · **창 이탈을 동역학 장애로 명명 + 장기 셀만 Li 보충(63호, 2017-05 — 23호 2017-06 의 원전)**. 칸 이동 없음(Q5): 전위 측정 0 · 기준극 0.

# ★ (e) 62호와 같은 셀 · 같은 연구망 — 비교 가능한 값, 그리고 [27]

| 항목 | **63호(이 편)** | **62호 압력 셀** | 62호가 [27] 로 가리킨 것 |
|---|---|---|---|
| 셀 | In ‖ LGPS ‖ LNTO-LCO : LGPS 70 : 30(+ 조성 넷) | 같음(70 : 30) | — |
| 복합체 · LCO | **10 mg** · 7 mg · `[재현]` 8.91 mg cm⁻² | **12 mg** · 8.4 mg · 10.7 mg cm⁻² | — |
| SE · In | LGPS 80 mg · In 125 µm ∅8 mm | 같음 | — |
| 다이 | **PEEK** ∅10 mm | **Macor™** ∅10 mm | — |
| 조립 | 3.5 t · 1.5 t × 2 min | 3.5 t · 1.5 t · 16 h 휴지 | — |
| 운전 구속 | **나사 10 N·m**(Al 프레임 · 황동 몸체 · EPDM) · MPa 0 | hot-press 유압 + 게이지 · 기저 ≈61.8 MPa(S7 축) | LTO 셀 "air-tight cell casing designed by our group27" = **이 편 S3** |
| 코팅 | "roughly 1.4 wt %" ↔ "(<10 nm, 1 wt %)" | "1 wt%" | "LiNb₀.₅Ta₀.₅O₃ … 27" ✅ |
| 0.1 C | `[인쇄]` 115 µA cm⁻² · `[재현]` 122 | 146 µA cm⁻² | — |
| 첫 사이클 | 136 / ≈123 mAh g⁻¹ · CE 91.1 % | 116.7(Fig. 1b) | — |
| EIS | 충전 10 점(Fig. 4a) · 방전 10 점 | 없음 — ESI S1 · S2 는 "our standard SSB setup" | **S2 = 이 편 Fig. 4a** ✅ |
| 장기 안정성 | Fig. 9(Li 박 1:60 셀) | 없음 — "stable electrochemical performance (see the ESI)" | **S3 = 이 편 Fig. 9 셀 C = 초록 그래픽** ✅ |
| In/SE 저항 · 균열 · 율 | Fig. 5 R_LF · 코팅 균열 "may" · Fig. 7 | "(i) … indium/SE interface … 27 · (ii) cracking of the cathode particles as well as of the coating layer … 27 · less LiCoO2 is electrochemically activated,27" | ✅ · ⚠(입자 균열은 이 편에서 "If … indeed occurs") · ✅ |
| 신선 셀 EIS | S10(선 하나, ≈20–22 Ω) · "20 to 17 ohm" | ESI S1(21 → 19 → 16 Ω 세 곡선) | **다른 그림**(값도 다르다) |

⇒ **62호 [27] = 이 편**(판정 표 근거 ①–⑥). 원장 §1 의 이 행은 지목 **7**(22 · 23 · 24 · 39 · 41 · 42 · 62) — wiki 밖 정정 과제.
⚠ **62호 digest 에 되돌려 적을 것**(62호 raw 는 불변이라 여기와 카드 · 개념에 적는다): (i) 62호 G3 · G5 의 "standard SSB setup" · "air-tight cell casing" 은 이 편 S3 케이스(나사 10 N·m · 하중계 0)다 —
62호 Fig. 4 의 In ↔ LTO "direct comparison" 은 **hot-press ↔ 나사 케이스**의 비교였을 수 있다(`k_eff` 가 다르면 62호 `[재현]` 음극 몫 ≈90–95 % 는 조건부) (ii) 62호 곱 축퇴 표 52호 줄의 "S3 셀 CE 91.0 → ≈99.6 %" 는
**Li 박 1:60 장기 셀**(재고 ×3.1)의 CE 다 — "무 Li In 조립 → 재고 = 양극" 은 압력 셀에만 해당한다 (iii) 62호 S3 캡션의 "80% of its initial capacity" 는 이 편 본문 문장과 같다.

# 귀속 검사 — 지목 여섯 · 지목 밖 셋 · 62호 [27] 이 이 편에 매단 것

| 인용처 | 매단 명제 | 이 편 | 판정 |
|---|---|---|---|
| **22호** ref 16(후속 표 :572) | "7:3 조성의 근거" | 70:30 = 100 사이클 유지 최선(B 와 비등) · 첫 충전 뒤 R_int 최소 — LCO:LGPS 무탄소 · 조성당 1 셀 · "optimal" 0 | ⚠ **부분** — 옮겨진 것은 한 재료계의 절충점 |
| **22호** ref 16(:572) | "저자에 토모그래피 — 같은 연구망 복합체의 **공극률 실측**이 있을 가능성(1호 G2 · 22호 G1)" | 층 시각화 + 분리막 "∼600 μm" 하나 · 공극률 0 · 6.25 µm 화소 · 펠릿 1 | ❌ — `[재현]` 분리막 ≈14–18 % 는 우리 역산 |
| **23호** ref 29 G3(:77) | "previously described procedure" — 양극 지름 | PEEK ∅10 mm · 3.5 t / 1.5 t · 나사 10 N·m | ✅ 절차 · 지름 — 23호 질량(12 mg) · In ∅6 mm · 운전 5 kN(64 MPa)/≈70 MPa 는 23호 것 |
| **23호** ref 29(:162 · A5) | "recently been attributed to a kinetic hindrance using indium alloys" | `[인쇄]` "leads to kinetic hindrance at low Li contents" · R_LF ×24 | ✅ 문장 · ⚠ In 쪽 위치는 배정 가정(기준극 0) |
| **23호** ref 29(후속 표 요약) | "70:30 최적 조성" · "EIS 배정 모델" | 두 기준의 절충 · R(RQ)(RQ)(RQ)Q + 거동 배정 | ⚠ 조성 · ✅ 모델(⚠ 배정 근거) |
| **24호** ref 20(:614) | "두께·미세구조 → 성능" | 조성(미세구조) → 율 ✅ · 두께 스윕 0 | ⚠ **절반** |
| **39호** ref 12(:385) | (원장 서술) "토모그래피 · 7:3 조성" — Sakka 원문 문장 전사 0 | — | **판정 불가**(전사 0) — 원장 서술 기준으로는 토모그래피 ❌(공극률) · 7:3 ⚠ |
| **41호** ref 34(:128) | "LCO/In 셀의 저주파 In–SE 계면 저항이 방전 끝에 커진다" + Nam "not been evaluated yet" | Fig. 5 R_LF 33.6 → 801 Ω | ✅(배정 위) — 그리고 Nam 의 "not evaluated" 가 맞다: 이 편은 기준극이 없다 |
| **42호** ref 2b(:373) | 서론 인용(명제 전사 0) | — | **판정 불가** |
| (밖) **1호** ref 12(:144 · :154) | "양극 내부의 이온·전자 전도 제한" · "LCO + LGPS 조성 변화" | 서론 퍼콜레이션 문장 · 조성 다섯 | ✅ — ⚠ 1호는 이 편의 **29 vol% 에서 0.1 C 68 %** 를 자기 `p_c(d)`(d 2–5 µm 면 42–49 vol%)와 대조하지 않았다(§카드의 틀 ㄷ) |
| (밖) **10호** [97](:632–660 · :1151) | SoC 분해 EIS · R_MF 에 **접촉 손실 + 분해층 동시 귀속** · In 계면 저항의 리튬화도 의존 | p. 17840 원인 셋("may") · 방전 R_LF | ✅ 셋 다 — "exposed LCO" 는 10호 낱말 · 결론은 부피 변화 하나(D13). ★ 우리 1단계 판독은 이 "동시 귀속" 을 **구간별로 가른다**(앞 절반 면적형 · 뒤 절반 저항형) |
| (밖) **40호** [19](:319) | "'세 반원 + Warburg' 의 선례" | R_SE,bulk + (RQ)×3 + CPE_W | ✅ — HF "반원" 은 ≈2–3 Ω 어깨 · C ±84 % |
| **62호** [27] = ESI [1] | 모델 셀 안정성 · 코팅 · "standard SSB setup" · In/SE 저항 · 입자/코팅 균열 · 율 이용률 · LTO 케이스 | 전부 있음 · S2 · S3 = 이 편 그림 | ✅ **같은 편** (입자 균열만 ⚠ — 이 편은 코팅 균열 "may" · 전극 균열 "If … indeed occurs") |
| 원장 §1 행 | "7:3 조성의 근거 · 토모그래피 — 공극률 실측 후보 · 23호 방법 원전 · 62호 [27] 미확인" | 위 전부 | 7:3 ⚠ · 공극률 ❌ · 방법 원전 ✅(배정은 가정) · [27] ✅ → **지목 7** — 정정 필요(wiki 밖) |

`[해석]` 10호가 "4호(Shi 2020)의 `R_LF`/`R_MF` 해석을 검증할 수 있는 유일한 편" 으로 본 것은 방향이 맞다 — 이 편은 **한 번의 방전 안에서 R_LF 가 ×24** 움직임을 보인다. 4호의 50 사이클 R_LF ×157 은 측정 SOC 가 같지 않으면
노화분과 SOD 분이 갈리지 않는다(10호 경고 그대로).

# 인용 대조 — 우리 위키 · 원장에 원전 · 관련 digest 가 있는 것

| 이 편 인용 | 우리 호 · 원장 | 이 편이 적은 것 | 대조 |
|---|---|---|---|
| [43] Zhang W. … Janek, *J. Mater. Chem. A* 2017, "02730C" | **62호** | 모델 셀 운전 중 압력 변화 · "consolidation" | 상호 인용 — 62호 [27] ↔ 이 편 [43]. 이 편 [43] 저자 9 명(Koerver 없음) ↔ 62호 인쇄 10 명 |
| **[33] Takada, Aotani, Iwamoto, Kondo 1996 *SSI* 86-88, 877−882** | 원장 ★★★(지목 20 · 42 · 62 = 3) | 0.6 V · LF 배정의 인용 | **지목 4 회째** · 이 편의 권 · 쪽은 원장 · 42호와 일치(62호 "2738" 은 오기로 굳는다) |
| [36] Webb, Baggetto, Bridges, Veith 2014 *JPS* 248, 1105 | 원장(42호 신규 5) | 0.6 V 두 번째 근거 | 지목 +1 |
| [12] Sakuda 2013 *Sci. Rep.* 3, 2261 | 62호 [20](18–25 GPa) | "low Young's moduli"(서론) | 같은 연구실 같은 해 — 이 편 본문 수치는 [16] 의 10.5 GPa |
| [16] Weber … Zeier 2016 *Chem. Mater.* 28, 5905 | 원장 0 | "Young's Modulus … about 10.5 GPa" | 신규 — 62호 18–25 와 다른 값의 출처 |
| [35] Otoyama, Ito, Hayashi, Tatsumisago 2016 *JPS* 302, 419 | 원장 0(원장의 Otoyama 2018 *SSI* 323 은 흑연 — 다른 편) | 셀 D 감쇠 가설 "strongly supported" | 신규 ★★★ — `θ` 형 공간 SOC 지도 후보 |
| [47] Irvine, Sinclair, West 1990 *Adv. Mater.* 2, 132 | 원장 0 | HF 0.3 µF = "grain boundary capacity of ceramic solid electrolytes" | 신규 — 배정 기준표 확인처 |
| [30] Okubo 2007 *JACS* 129, 7444 · [50] Okubo 2008 *J. Phys. Chem. Solids* 69, 2911 | 원장 0 | 식 (1) Q–j 해석("used when analyzing the Li+ diffusion length for nanocrystalline materials.50") | 신규 — 단위 규약 확인처 |
| [51] Park … Sastry 2010 *JPS* 195, 7904 | 원장 0 | D_Li 1.5×10⁻¹⁰ | 종설 |
| [10] Jung, Oh, Nam, Park 2015 *Isr. J. Chem.* 55, 472 | 카드 Status Log(23호 ref 16 과 같은 편) | 서론 | 이 편은 권 · 쪽을 "55, 472" 로 바르게 적는다(62호 [3] "742, 1–15") |
| [27] Ohta 2007 *Electrochem. Commun.* 9, 1486 | 10호 ref 89 | LiNbO₃ 코팅 LCO | 같은 편 |
| [20] Wenzel … Janek 2016 *Chem. Mater.* 28, 2400 | 42호 후속 · 62호 [10] | 전자 전도도 9 nS/cm 의 출처 | — |

⚠ 이 편(2017-05)은 22호(2018) · 23호(2017-06) · 24 · 39 · 41 · 42호를 인용할 수 없다 — 시점. 23호 Koerver 가 이 편의 공저자다(23호 LTO 자료 제공도 R. K. — 62호).

# ★ 카드의 틀로 — 이 편이 우리 3 항 분해에 들어가는 자리 (`[해석]`)

## (ㄱ) SOC 축 1단계 — 노화 축 없이도 한 사이클 안의 R · C 가 기구의 **종류**를 가른다

곱 축퇴 처방의 1단계(16호: `R` 과 `C` 를 같이)는 노화 전후 두 상태를 전제했다. 이 편은 **한 번의 충전 안 10 점**에서 R · C 를 준다 — 그 궤적만으로
"2상 평탄 구간 면적형(−17 %) · 고전위 단상 구간 저항형(R ×1.76 · C 불변)" 이 갈린다. 노화 셀에 같은 SOC 해상 EIS 를 반복하면 **노화 몫도 같은 규칙으로** 분류할 수 있다(처방 표 새 줄 후보 —
[[assb-lampe-contact-product-degeneracy]]). 조건: CPE α 를 SOC 별로 인쇄 · 첫 점(호 형성 직후) 분리 · 호의 C 가 이중층 크기일 것(LF 처럼 mF 면 불가).

## (ㄴ) LF 호의 C 는 면적이 아니다 — 그래서 "In 동역학 장애" 는 곱의 어느 인자도 가리키지 않는다

C_LF 2–16 mF(이 편 · 셀과 조건에 따라 ×8 흩어짐: Fig. 6 ≈2.05 · 표 S1 7.64 · 표 S2 6.54 · S8 ≈13–16 mF) ÷ In 0.503 cm² = 4–30 mF cm⁻² ⇒ 이중층의 ×80–600. `[해석]` 2상 합금 전극의 **화학 용량**(dQ/dV)이나
확산 요소로 읽는 편이 자연스럽고, 그러면 방전 끝 C_LF 증가는 "necks" 가 아니라 **계면 근처 조성 변화**의 서명일 수 있다. 23호(같은 배정에서 방전 끝 C 붕괴)와 방향이 반대인 것도 이 해석에서는
"두 편의 LF 가 같은 과정인가" 라는 물음이 된다 — 3전극 없이는 닫히지 않는다.

## (ㄷ) 이용률 대 조성 — 1호 `p_c` 가 자기 인용 원전 앞에서 어긋난다

`[도표]` 0.1 C 방전 이용률(이론 137 기준): **21 vol% ≈15–19 % · 29 vol% 68 % · 38 vol% 72 % · 49 vol% 83 % · 62 vol% 98 %**(조성당 1 셀). `[재현]` 1호 식 (8) `p_c(d) = 7.83 ln d + 36.67`
은 LCO 윤곽 ≈2–5 µm(`[도표]`, 입도 인쇄 0)에서 **42–49 vol%** — 1호대로면 29 · 38 vol% 셀은 전자 퍼콜레이션 문턱 아래(θ ≈0)여야 하는데 이 편은 68 · 72 % 를 낸다. 22호(불활성 3–15 배 과대 예측) · 56호(42 vol% 실셀 연결)와
**같은 방향의 세 번째 표본**이고, 1호가 ref 12 로 인용한 바로 그 편이다. ⚠ 이용률 ≠ `θ`(율 · 이온 경로 · 첫 사이클 손실 포함) · 탈리튬 LCO 는 금속성(`[인쇄]` "changes from semiconducting to metallic character") · n = 1 —
"1호가 틀렸다" 가 아니라 **"1호 `p_c` 는 이 재료계의 문턱을 예측하지 못한다"** 까지다([[composite-cathode-percolation-utilization]]).

## (ㄹ) 곱 사슬 — `θ` 결핍이 `LAM_PE` 를 낳는다는 가설 문장

셀 D 감쇠 배정(`[인쇄]` 접촉 결핍 → 불균일 반응 → 접촉 입자 과충전 → 불활성)은 카드의 두 항을 **원인–결과**로 잇는다. 합성 truth 가 `θ` 와 `LAM_PE` 를 독립 노브로 두면 이 경로는 빠진다 —
`θ` 가 낮은 복합체에서 `LAM_PE` 속도가 커지는 결합 항을 둘지(카드 새 제약 후보). ⚠ 측정 0 · 근거는 [35] Raman(남의 계) · 셀 D 첫 용량이 이론의 ≈111 %(`[도표]` ≈152 mAh g⁻¹ — 과충전 또는 부반응 전하와 양립, 가르지 않았다).

# 곱 축퇴 처방 — 마흔여섯 번째 적용 (`[[assb-lampe-contact-product-degeneracy]]`)

| 단계 | 요구 | 이 편 | 판정 |
|---|---|---|---|
| **1단계** (16호) | `R` 과 `C` 를 같이 | 표 S1 · S2(±) · Fig. 5 · 6 SOC 20 점 — **SOC 축**, 사이클 축 0(S15 는 R 만 · 적합 0) | ✅ **SOC 축 통과** — MF 충전 앞 절반 면적형 · 뒤 절반 저항형 |
| **2단계** (18 · 25호) | + 면적을 아는 대조군 | 조성 넷(S11 — `C` 없음) ✗ · **코팅 유무 쌍**(화학 대조, 24호 줄) ✓: R_MF ×4.5(MF1) · C ×1.48 ± 0.8 | ⚠ 화학 대조만 — C 가 화학 변화에 안 줄어든다(전제의 음성 쪽 정합, C 오차 ±56 %) |
| **3단계-a** (19호) | `Ea` | 25 °C 한 점 | ❌ |
| **3단계-b** (19 · 20호) | `C` 상한 | MF ≈8 µF ÷ 0.785 = ≈10 µF cm⁻²(기하) — 실면적(LCO 표면 `[재현]` 17–42 cm²)당 ≈0.2–0.4 µF cm⁻² — 이중층 이하(코팅 유전층 · 부분 접촉과 양립) ✓ · **LF 4–30 mF cm⁻² ✗** · HF ±84 % | ⚠ MF 통과 · LF 실패 |
| **4단계** (20호) | 시간 영역 동일 검사 | 펄스 · GITT 0 · 율 시험(7 단)은 있으나 짝 EIS 0 | ❌ |
| 52호 줄 | 누적 결손 ↔ Li 재고 | 장기 셀 Li 박 1:60 — `[재현]` 재고 2.96 mAh(양극의 ×3.1) ↔ 누적 결손 0.53 mAh(≈18 %) — **검사력 약함**(60호 M2 줄) | ⚠ 통과가 보장된 쪽 |
| 율 스윕 줄 (29 · 30호) | `i → 0` · 종료 율 평탄 · 스윕 중 표류 | 최저 0.1 C(충전 0.05 C) · 율당 사이클 수 0 · `d²/D` 곱을 `D` 고정으로 가름 · 단위 ×60 | ⚠ 경고 행 후보 |

⇒ **부분 적용 — 1단계를 SOC 축에서 처음 두 구간으로 가른 표본.** 기록 이유 셋: (i) 10호가 "R_MF 에 두 기구 동시 귀속" 의 원전으로 든 편에서, 저자 자신의 SI 궤적이 **동시 귀속을 구간으로 분리**한다
(ii) LF 호는 3단계-b 에서 탈락 — "In 동역학 장애" 는 곱 축퇴의 어느 인자로도 옮겨지지 않는다 (iii) 식 (1) 은 율 스윕에서 **곱 `d²/D` 의 한 인자를 문헌값으로 고정**하는 원형이고 단위 오류까지 겹쳤다 — 처방 표 경고 행.

# 보류 결정 (가)(나)(다)(아)(자)(차)(타) — 이 편이 주는 근거 (결정 안 함)

원장 `bms-balancing/docs/ASSB_WANTED_PAPERS.md` §3-b 와 대조. **결정은 사용자 몫이다.**

| # | 결정 | 이 편 | 근거 |
|---|---|---|---|
| 가 | 29호 Q4 +0.5 유지 | 무관 | 적합 · 정적/동적 축 0 |
| 나 | 38호 Q2 +0.5 유지 | 무관 | 활성 질량 채널 0 |
| 다 | 28호 Bizeray 를 ASSB Q4 분모에 | 무관 | 식별성 방법 0 |
| 아 | 35호 합성 쌍 → Roman 특징 재계산 | 무관 | ML 0 |
| 자 | 31호 ICI zenodo `R/k` 면적 소거 | 무관 | 펄스 · 차단 0 |
| 차 | 23호 PyBaMM 면적 노브 / `j₀` 노브 분리 | **정성 메모 하나** | 23호의 방법 원전 — SOC 축 1단계가 같은 모델 셀에서 "면적형 ↔ 저항형" 을 구간으로 가른다(§(ㄱ)); 두 노브를 SOC 구간별로 다르게 움직이는 truth 가 이 궤적을 재현하는지는 검토 거리 — 결정 재료 아님 |
| 타 | Navidi 2024 digest 재점검 | 무관 | — |

# 어긋남 (D) — 지면 안에서 서로 맞지 않는 것

| # | 어긋남 | 어디 | 판정 |
|---|---|---|---|
| **D1** | ★★★ **확산 길이 단위** — 본문 "D_Li = 1.5 × 10−10 **cm2/s**" ↔ Fig. 8 캡션 "1.5 × 10−10 **m2/s**"(×10⁴) · `[재현]` Fig. 8b = 기울기(h)를 **s 로 넣은** 값(A 52.2/53.2 · B 52.6/52.8 · C 62.5/62.3 · D 100.4/101.0 nm) — 단위 교정 ×60 = 3.1 · 3.2 · 3.7 · 6.0 µm | p. 17842 ↔ Fig. 8 | 계산 오류로 읽힌다 |
| **D2** | ★★ Fig. 8a 셀 D 0.1 C 점 누락 ↔ 8b D 값은 그 점(Fig. 7a 134.7)을 넣어야 재현(넣으면 100.4 · 빼면 94.3 nm) | Fig. 8a ↔ 8b | 그림 누락 |
| **D3** | ★★★ "RHF ≈2 Ohms … around 518 kHz and a capacitance of 0.79 μF" ↔ 표 S1 R_HF **3.12 ± 0.18 Ω** · C (0.79 ± 0.66) µF ⇒ `[재현]` 1/(2πRC) **≈61 kHz**(R = 2 여도 ≈96 kHz) | p. 17838 ↔ 표 S1 | 518 kHz 의 출처 불명 |
| **D4** | ★★ 두 "만충 뒤" 스펙트럼 — Fig. 3a · 표 S1(R_MF 28.15 · R_LF 13.68 Ω · C_LF 7.64 mF) ↔ Fig. 4a 끝 · Fig. 5 · 6(R_MF ≈41.9 · R_LF ≈28.2 Ω · C_LF ≈2.05 mF) · HF 정전용량 "0.79 μF"(p. 17838) ↔ "about 0.3 μF"(p. 17840) | Fig. 3 ↔ Fig. 4–6 | 다른 셀 — 표기 0(G4) |
| **D5** | ★★★ **접촉 면적 방향** — Fig. 2 캡션 "In cell D, the contact area between LiCoO2 and Li10GeP2S12 is limited" · p. 17842 "less contact area with the SE" ↔ p. 17843 "the increase in LiCoO2 mass fraction also increases the effective contact area with SE" | Fig. 2 ↔ p. 17843 | 같은 셀 D 에 반대 명제 |
| **D6** | ★★ Fig. 2 캡션 "In cell A, most of the LiCoO2 particles are separated by the solid electrolyte" ↔ `[도표]` 셀 A 0.1 C 93.3 mAh g⁻¹(68 %) — 같은 말을 S9(40:60, ≈25 mAh g⁻¹)에 쓴다 | Fig. 2 ↔ Fig. 7 | 서술이 자료보다 강하다 |
| **D7** | ★★ 코팅량 "roughly 1.4 wt % of the coated powder"(방법) ↔ "(<10 nm, 1 wt %)"(p. 17840) | p. 17836 ↔ p. 17840 | |
| **D8** | ★★ Fig. 3 · S5 캡션 "0.1 C (115 μA/cm2)" ↔ `[재현]` 70:30 · 10 mg · ∅10 mm 122 µA cm⁻² — 115 면 LCO 6.59 mg 또는 0.834 cm²; 1 C = 1.045 mA cm⁻² @ 7.64 mg cm⁻² 는 셀 B 로 정확 | Fig. 3 ↔ p. 17837 | Fig. 3 셀 질량 · 조성 미기재 |
| **D9** | ★★ "constant pressure … 10 N m torque, which was kept constant during the electrochemical tests" ↔ "The pressure change of the model SSB during cycling has been in situ observed … 43" | p. 17837 ↔ p. 17839 | 나사 고정 = 변위 구속 — "constant" 는 설정값 |
| **D10** | ★★★ "The large In/SE interfacial resistance at the end of discharge … results in an **irreversible** capacity loss" ↔ Fig. 4b 인쇄 표지 "2.000 V (3.265 V)" · "2.028 V (3.267 V)" — 30 분에 1.24–1.27 V 회복, LCO 평탄 근처 | p. 17840 ↔ Fig. 4b | '비가역' 은 시험 안 됨(느린 방전 · 전위 유지 대조 0) |
| **D11** | ★★ LF 배정 인용 "corresponding well with the results observed in other reports.32,33" — [32] Ménétrier 1999 는 LiCoO₂ 절연체–금속 전이 논문(서지 제목 기준) | p. 17838 | 인용 불일치로 읽힌다(원전 미열람) |
| **D12** | ★★ "mF … indicates there are narrow contacting 'necks'" ↔ `[재현]` 4–30 mF cm⁻²(이중층의 ×80–600) — 목이 좁으면 이중층 C 는 준다 | p. 17840 | 추론 방향 미유도 |
| **D13** | ★★ 결론 "Impedance data further show that the volume change during deintercalation increases the interfacial resistance irreversibly" ↔ p. 17840 원인 셋(코팅 균열 · LGPS 산화 · 부산물 누적 — 모두 "may") | 결론 ↔ p. 17840 | 결론이 한 원인만 남긴다 |
| **D14** | ★★ "around 80% of the initial capacity"(본문) ↔ "80% of the **theoretical** capacity (137 mAh/g)"(Fig. 9 캡션) ↔ `[도표]` 78.5 %(초기) · 77.4 %(이론) · B ≈79 % "comparable" | p. 17842 ↔ Fig. 9 | 기준 혼용 |
| **D15** | ★★ 복합체 "roughly 90 μm" ↔ `[재현]` 무공극 36.3 µm ⇒ 공극률 ≈60 % ↔ "appears quite dense" · "no obvious pores" | p. 17837 ↔ 재현 | 두께 과대로 읽힌다 |
| **D16** | ★ Fig. 5 · 6 오른쪽 9 번째 점 가로 ≈3.287 V ↔ Fig. 4b 표지 "(3.267 V)" | Fig. 5 · 6 ↔ Fig. 4b | 작도 또는 표지 오기 |
| **D17** | ★ "cubic InLi1−x to tetragonal **Li** transforms" | p. 17841 | In 의 오기 |
| **D18** | ★ 전압축 표기 셋 — "vs In/InLi"(본문) · "vs. In/LiIn"(Fig. 3b) · "vs. **Li/InLi**"(S5a) | 그림 | |
| **D19** | ★ "mainly responsible for the relative low first-cycle efficiency"(본문) ↔ "may be responsible"(SI) | p. 17841 ↔ SI p. 8 | 본문이 SI 보다 강하다 |
| **D20** | ★ `[해석]` "geometrically consolidated"(C 감소의 해석) ↔ 같은 구간 R 증가 · τ 보존(면적 감소 서명) | p. 17840 ↔ Fig. 5 · 6 | 낱말과 서명 방향 |
| 교차 | ★ 62호 [27] "2016, submitted" ↔ 이 편 접수 2017-01-23 · 이 편 [43] 저자 9 ↔ 62호 인쇄 10 · 이 편 LGPS 탄성률 10.5 GPa[16] ↔ 62호 18–25 GPa[Sakuda] | 62호 ↔ 63호 | 같은 연구실 · 같은 해 |

# 이 편이 우리 프로젝트에 주는 것 (정리)

1. ★★★ **62호 [27] = 이 편** — 그림 두 장이 픽셀로 같다(Fig. 4a = 62호 S2 · Fig. 9 셀 C = 62호 S3 = 초록 그래픽). 원장 지목 **7**. ⚠ 62호 S3 셀은 **Li 박 1:60 장기 셀**이다 — 62호 digest 의 52호 줄 서술("무 Li In 조립 → 재고 = 양극")은 압력 셀에만 해당.
2. ★★★ **SOC 축 1단계** — 같은 모델 셀 첫 충전에서 R_MF 증가가 **앞 절반 면적형(−17 %) · 뒤 절반 저항형(×1.76, C 불변)** 으로 갈린다. 저자 · 10호의 "접촉 손실 + 분해층 동시 귀속" 을 저자 자신의 SI 가 구간으로 가른다(전제 위).
3. ★★★ **23호 방법 원전의 층위** — 셀 절차 · 지름 ✅(인쇄) · 운전 압력 0(토크뿐) · 호 배정 = 거동 + 문헌(기준극 0 · 대칭셀 미인용) · "kinetic hindrance" = 셀 수준 측정(OCV 1.27 V 회복) + 위치 배정. 23호의 64/70 MPa 는 23호 것.
4. ★★ **7:3 은 절충점이지 최적이 아니다** — retention(B 와 비등) + R_int. 0.1 C 최대는 80:20, 고율 최대는 60:40. 조성당 1 셀.
5. ★★ **토모그래피는 공극률을 주지 않는다** — 6.25 µm · 펠릿 1 · 분리막 ∼600 µm 하나. `[재현]` 분리막 공극률 ≈14–18 %(우리 역산).
6. ★★ **확산 길이 ×60** — Fig. 8b 의 50–100 nm 는 h ↔ s 혼동; 교정하면 3–6 µm(입자 척도). 곱 `d²/D` 에서 `D` 를 고정하는 원형.
7. ★ **1호 `p_c` 의 세 번째 반례 방향** — 29 vol% 에서 0.1 C 68 %(1호 인용 원전).
8. ★ `[해석]` **곱 사슬 가설**(θ 결핍 → 과충전 → LAM_PE)과 **Li 박 재고 ×3.1** — 장기 셀의 CE 는 `LLI` 게이지가 아니다.

# 후속 후보 (원전 우선)

참고문헌 52 편 중 우리 축(Q1 · Q2 · Q5)에 닿는 것만. **셀 열화 · 식별성 원전 0.**

| 서지 | ref | 왜 | 축 | 우선 |
|---|---|---|---|---|
| **Otoyama, Ito, Hayashi, Tatsumisago 2016 *J. Power Sources* 302, 419** | [35] | Raman 이미징으로 80 wt% LCO 복합양극의 SOC 분포(접촉 입자 과충전 ↔ 미접근 입자) — 이 편 셀 D 감쇠 가설의 유일한 근거 · **`θ` 형 공간 측정 후보** · 원장 0(원장의 Otoyama 2018 은 흑연) | Q1 · Q2 | ★★★ |
| **Irvine, Sinclair, West 1990 *Adv. Mater.* 2, 132** | [47] | 정전용량 ↔ 과정 배정표 — HF 0.3 µF "grain boundary" · 23호 네 호 배정 계보의 기준 | Q2 | ★★ |
| **Okubo … Honma 2007 *JACS* 129, 7444** · Okubo … Honma 2008 *J. Phys. Chem. Solids* 69, 2911 | [30] · [50] | 식 (1) Q–j 해석의 원전 후보 — 단위 규약 · "Q > 0.5 Q1c" 조건 | Q2 · Q4 | ★★ |
| **Takada, Aotani, Iwamoto, Kondo 1996 *SSI* 86–88, 877** | [33] | 0.6 V · LF 배정 인용 — **지목 4 회째** | Q5 | ★★★(기존) |
| Weber … Zeier 2016 *Chem. Mater.* 28, 5905 | [16] | LGPS 탄성률 10.5 GPa 의 출처(62호 18–25 GPa 와 대조) | Q6 | ★ |
| Ménétrier, Saadoune, Levasseur, Delmas 1999 *J. Mater. Chem.* 9, 1135 | [32] | LF = In/SE 배정의 인용 둘 중 하나 — 왜 인용됐는지(D11) | Q2 · Q5 | ★ |
| Webb … Veith 2014 *JPS* 248, 1105 | [36] | In 0.6 V 두 번째 근거 | Q5 | ★(기존) |
| Mizuno … Tatsumisago 2005 *JPS* 146, 711 | [48] | 도전재 형태 ↔ 고율 | Q1 | ☆ |
| Park … Sastry 2010 *JPS* 195, 7904 | [51] | D_Li 값(종설) | Q8 | ☆ |

# 이 digest 가 주장하지 않는 것

- **호 배정(LF = In/SE)이 틀렸다고 하지 않는다** — 거동 · 문헌 · C 크기 위의 배정이고 독립 검증(기준극 · 운전 조성 대칭셀)이 없다는 것까지다. S14 대칭셀이 배정을 반박한다고도 하지 않는다(무 Li In — 다른 상태).
- **"끝에서 ×2" 가 접촉 손실이 아니라고 단정하지 않는다** — 전제 `C ∝ 면적` · CPE 환산(α 미상) · 셀 1 · 픽셀 판독 위의 분류다. 완전 고립 입자(호에서 빠짐)는 판정 밖이다.
- **62호 S3 셀이 Li 박 셀이라고 측정으로 말하지 않는다** — 이 편 방법의 "long-term cycling" 문장과 그림 동일성(픽셀)에서 읽은 것이다. Li 박의 면 · 시점은 인쇄 0.
- **Fig. 3b 와 Fig. 9 셀 C 가 같은 셀이라고 하지 않는다** — 첫 사이클 값이 판독 오차 안에서 같다는 것까지다.
- **분리막 공극률 ≈14–18 % 를 측정값으로 쓰지 않는다** — 인쇄 질량 · 지름 · 두께와 이 편 환산에서 역산한 ρ_LGPS 위의 우리 계산이다.
- **7:3 이 나쁜 선택이라고 하지 않는다** — 인쇄된 두 기준에서 최선 또는 비등이다. "최적" 이라는 낱말이 원문에 없고 n = 1 이라는 것까지다.
- **Fig. 8b 의 d 가 h ↔ s 혼동 말고는 설명되지 않는다고 단정하지 않는다** — 네 셀 중 셋이 ≤1 nm, D 는 누락 점을 넣으면 ≤1 nm 로 재현된다는 것까지다(다른 경로로 같은 수가 나올 가능성은 남는다).
- **1호 `p_c` 가 틀렸다고 하지 않는다** — 이용률은 `θ` 가 아니고 LCO 입도는 미인쇄다. "이 재료계의 문턱을 예측하지 못한다" 까지다.
- **[32] Ménétrier 1999 를 열어 보지 않았다** — D11 은 서지 제목 기준이다. [47] Irvine 1990 의 배정표도 이 세션에서 확인하지 않았다.
- **픽셀 판독값을 인쇄값처럼 쓰지 않는다** — 원본 래스터 · 선형 축 적합 위의 값이고 판독 오차가 있다(§그림 머리).
