Repository: yonghoon7153-source/Yonghoon-DEM-DFT

# wiki/raw/ — 예외적 불변 원본층

이 리포의 불변 증거층은 **이미 밖에 있다**: `docs/data/`(측정 CSV·JSON) ·
litdb 정본(friendly-meitner) · `docs/reviews/findings.json` · git 이력.
그래서 이 폴더는 킷 원형과 달리 **예외 전용**이다:

- 들어오는 것: litdb 소관(논문)도 측정 데이터도 아닌 외부 자료 — 강연 전사,
  외부 레포 감사 노트 등.  `transcripts/` 등 하위 폴더에 날짜-슬러그로 저장.
- 규칙: 한번 저장한 파일은 수정 금지 (원본이 바뀌면 새 -v2 파일).  frontmatter 에
  `source_url` / `ingested` 를 적는다.
- 논문 PDF·digest 는 여기 넣지 않는다 → wiki/SCHEMA.md 경계 규칙 1 (litdb 정본).

File: wiki/raw/papers/zhang2024_all-electrochem-active-si-li21si5-anode-assb.md (part 2 of 2)
---
- 단면: "expansion rates of 117.9% and 18.8%" · "Excessive volume expansion caused cracks in the pure Si anode, which would reduce the cycling performance of Si-ASSBs." · "the Si/Li21Si5 anode achieved a stable electrode structure even at an areal capacity of 17.9 mA h cm⁻² due to the electrochemical sintering and extremely low volume expansion. It can be attributed to the stress buffering and volume exchange of Li21Si5 alloy." · ★ `[인쇄]` "**During discharge, the Li⁺ in the Li21Si5 alloy will supplement the lithium loss of the cathode**, while the reduced volume can further alleviate the expansion stress during the next cycling process."

## 결론 (p. 10)

"50 wt% of Li21Si5 alloy was determined to be the optimal ratio" · "an impressive ICE of 97.8% at 25 °C" · "Ultra-high ICEs and stable cycles were achieved for first discharge capacities of 17.9 mA h cm⁻² **at 55 °C** with an ultra-low expansion rate of 18.8%" · "a new path for the rapid, low-cost, and large-scale preparation of Li–Si alloys". 압력 · 요구치 · 한계 문장 0.

## 실험 절 (pp. 10–11)

- 합성: Si 분말(HongWu Technology) 진공 24 h → 글러브박스(H₂O · O₂ < 0.1 ppm) · Li 정제(99.9 %, Canrd) · `[인쇄]` "The Si powder and the Li tablets … were weighted with a molar ratio of **5 : 21**" · Si 분말 두께 ∼0.5 cm · 목표 온도 "e.g., 400 °C" · 반응이 느려지면 "pressed down using flat-tipped tweezers".
- 셀 `[인쇄]`: LCO(Kejing) · Li₃InCl₆(water-mediated[39]) · Li₆PS₅Cl(Mache Power) · "ASSB mould (WuHan Chuangneng)" 24 h 건조 · 음극 Li₂₁Si₅ 0 · 25 · 50 · 75 · 100 wt% — "**10 mg** of the above powders … weighed into the mould of ASSBs and cold-pressed under **400 Mpa**" · "30 mg of Li6PS5Cl … pre-pressed. 50 mg of Li3InCl6 … pre-pressed. The moulds were cold-pressing at **370 Mpa** to obtain the bilayer SE." · LCO : Li₃InCl₆ = 6 : 4(질량) · "The moulds were cold-pressing at **350 Mpa and held for 3 min** to obtain the Si-ASSBs." — **여기서 끝난다: 운전 구속 · 압력 · 면적 문장 0**.
- 특성: HAADF-STEM(Talos F200s) · 열화상(UTi260B) · SEM(S4800) · TEM(Tecnai F30) · XRD(Ultima IV) · XPS(K-Alpha) · in situ TEM(TEM-STM 홀더 · Mo 팁 Si · Cu 팁 Li · Li₂₁Si₅ 를 Li 위에 · +3 V · "the naturally formed Li2O serves as a solid **electrode**" — 본문은 "solid electrolyte"(D12)).
- 전기화학: LAND CT2001A · "**2–4.2 V (vs. Li/Li⁺)**"(완전지 셀 전압 — D13) · DC 편극 CHI660E 0.5 V · EIS 100 kHz–0.1 Hz · 10 mV · PITT 2 mV · 15 min · 55 ℃.

## ESI 구성 (14 쪽)

p. 1 제목 · 저자 · 소속 · 핵심어 · ESI 표지 · S1 쌓임 밀도 · S2 반응 방향 · S3 20 g 합성 · TEM · S4 XRD 온도 · S5 셀 단면 · S6 SE XRD · S7 이중 SE 전도도 · S8 음극 XRD(400 MPa · 24 h) · S9 순수 Si 셀 · S10 EIS · S11 PITT · p. 13 표 S1 문헌 ICE · p. 14 S12 60C 1000 사이클. **ESI 본문 문단 0**(그림 · 표 캡션뿐) · 압력 문장 0.

# ★ (a) 60호 G2 다리 — "가압 ↔ 무압" 을 한 계열에서 대조할 수 있는가

## 1. 두 편 대조 (이 편 지면 `[인쇄]` ↔ 60호 digest 전사 — 60호 원문은 이 세션에서 다시 열지 않았다)

| 항목 | 89호 (이 편 · *EES* 2024) | 60호 (*Nat. Commun.* 2025) | 같은가 |
|---|---|---|---|
| 연구실 · 저자 | Xiamen Univ. 물리 · 재료 — 15 인 · 교신 Huang W. · Chen S. · Wang M.-S. | 17 인 · 교신 Han X. · Wang M.-S. · Chen S. — **겹침 11 인** | ✅ 같은 연구실 |
| 자금 | NSFC 22209075 · 52172240 + 충칭 박사후 | NSFC 52172240 · 22209075 + Inital Energy | ✅ |
| Li₂₁Si₅ 합성 | 자발 합금화 · Si : Li = 5 : 21(몰) · 열판(예 400 ℃) | `[인쇄]` "Based on our previous work22" — 같은 방법 · 5 : 21 · 400 ℃ | ✅ |
| Si 원료 | "Si powder (HongWu Technology)" · 입도 · 순도 미인쇄 · "micron Si"(ESI S1 이름표 "2 μm") | "Si 1 µm (99.9 %, Xuzhou Jiechuang)" | ❌ 공급사 다름 · 입도 표기 다름 |
| 음극 구조 | **Si/Li₂₁Si₅ 단층 복합** 50 : 50 wt% · 10 mg · **400 MPa** | **Li₂₁Si₅ / Si–Li₂₁Si₅ 이중층** · 600 MPa 3 min(층마다) · N/P 6.7 셀 = Li₂₁Si₅ 15 mg + Si 5 mg | ❌ 단층 ↔ 이중층 · 성형 400 ↔ 600 MPa |
| Li 저장고(선리튬화) | `[재현]` Li₂₁Si₅ 5 mg → 9.83 mAh(면적 미인쇄) | `[재현]`(60호 digest) Li₂₁Si₅ 15 mg → 29.5 mAh cm⁻²(1 cm² 가정) · 양극의 ≈10.5 배 | 양 다름 · 둘 다 저장고 셀 |
| SE | Li₆PS₅Cl 30 mg(음극 쪽) + Li₃InCl₆ 50 mg(양극 쪽) · 370 MPa | 같음 | ✅ |
| 양극 | LCO : Li₃InCl₆ = 6 : 4 · 350 MPa 3 min | 같음 | ✅ |
| 금형 | "ASSB mould (WuHan Chuangneng)" | 같음 · 운전 시 프레임 없는 다이 셀(S1b) | 금형 ✅ · 운전 구속 ❓ |
| **운전 압력** | **인쇄 0**(본문 · ESI · 그림 라벨 전수) — 60호 표 S2 가 **사후 50 MPa** | "free from external pressure" · 경계조건 미인쇄 · 별도 정변위 지그 예압 0.8 위 첫 충전 +1.51 MPa | ❌ / ❓ — 둘 다 계측 · 구속 형식 미인쇄 |
| 온도 | 25 · 55 ℃ | 45 ℃ | ❌ |
| 전압 창 | 2–4.2 V "(vs. Li/Li⁺)" | 같음 | ✅ |
| 장기 셀 | 55 ℃ · LCO 21.1 mg cm⁻² · "1C"(전류 미인쇄) · 1000 사이클 · 80.1 %@599 · 66.7 %@1000(기준 = 1 C 장기 첫 ≈121.3 mAh g⁻¹ `[도표·화소]`) · 25 ℃ · 31.8 mg cm⁻² · 0.5 C · 80 %@175 · 57.1 %@300 | 45 ℃ · 20 mg cm⁻² · 2.5 mA cm⁻² · 2.8 mAh cm⁻² · 80 %@183 · 54.9 %@1000(기준 = 2 사이클 — 60호 D1) | ❌ 온도 · 전류 · 적재 · 음극 · 기준 |
| ICE | 97.8 %(50 wt% · 55 ℃ 22.9 mg cm⁻² · 25 ℃ 31.8 mg cm⁻²) | (97 ± 0.7) %(± = 최대 · 최소 — 60호 G3) | 같은 크기 |
| 같은 셀의 압력 대조 | **0** | **0**(대조는 음극 설계뿐 — 60호 G2) | ❌ |

`[재현·외부 값]` 가족 공통 산술(§재현 · D3): 이 편 10 mg 50 : 50 음극이 56.5 µm 이려면 면적 **A ≥ 1.14 cm²**(공극 0 · ρ(Li₂₁Si₅) 1.161 g cm⁻³ — F-43m a = 18.710 Å · Z = 16 외부 값). 같은 산술을 **60호 digest 전사값**(5 mg · 50 wt% · 600 MPa → 22.9 µm)에 하면 **A ≥ 1.41 cm²** — 60호 G5 "이론 면적 용량은 1 cm² 로만 맞는다" 와 어긋난다(60호 원문 재열람 0 · 우리 산술). 두 편 모두 면적이 인쇄되지 않았고, 인쇄된 두께와 "1 cm²" 규약이 외부 밀도로 닫히지 않는다.

## 2. 60호 표 S2 의 이 편 행 — 이 편 지면과 대조

| 60호 표 S2 칸 | 값 | 이 편 지면 | 판정 |
|---|---|---|---|
| External pressure | **50 MPa** | 인쇄 0 — `MPa`/`Mpa` 값은 400 · 370 · 350(성형)뿐 · 그림 라벨 "400 Mpa"(그림 4a · S8)뿐 · 표 S1 에 압력 열 0 | ❌ **지면에 없다 — 같은 저자의 후행 편이 부여한 값(방법 · 계측 · 구속 형식 0)** |
| Cycle number | 600 | `[인쇄]` "80.1% … after 599 … cycles at 1C"(55 ℃ · 21.1 mg cm⁻²) · 총 1000 | ⚠ 80 % 도달 사이클(60호 자기 행 "183" 과 같은 규약 — 60호 G13 · D15) · `[도표·화소]` 첫 80.1 % 이탈은 **≈400** 사이클 · 599 는 ≈555–600 계단 상승의 꼬리(D1) |
| Current density | 3 mA cm⁻² | 그림 5c · 본문 "At a current density of 3 mA cm⁻²"(22.9 mg cm⁻² 함량 비교 셀 · 10 사이클 · "1C") | ⚠ **다른 셀** — 장기 셀(21.1 mg cm⁻²)의 1 C 전류는 미인쇄(`[재현]` 131 mAh g⁻¹ 기준 2.76 · 140 기준 2.95 mA cm⁻²) |
| Areal capacity | 3.2 mAh cm⁻² | 인쇄 0 | ⚠ `[재현]` 후보 셋 — 22.9 × 140.6 = 3.22(그림 5 50 wt% 셀) · 21.1 × 150 = 3.17(공칭) · 24.2 mg cm⁻² 셀 1.9 mA cm⁻² 방전 `[도표]` ≈3.15 — 장기 셀 인쇄값으로는 0.5 C 2.84 · 1 C 2.60 mAh cm⁻² |
| T | 55 ℃ | 그림 6g "55 ℃" | ✅ |
| 전극 | Si / LCO | Si/Li₂₁Si₅ / LCO | ✅ |

⇒ 60호 표 S2 의 이 편 행은 **다른 셀의 값(3 mA cm⁻² · 22.9 mg cm⁻²)과 장기 셀의 값(599 · 55 ℃)을 한 행에 합쳤고, 운전 압력은 이 편 지면에 없는 값**이다(`[해석]` — 합친 경위는 60호가 적지 않았다).

## 3. 이 편 안의 무압 · 저압 셀

**0.** 운전 압력 문장 자체가 없어 가압 · 무압 · 저압 어느 판도 지면에서 정해지지 않는다. 가장 가까운 "압력 축" 은 성형값 셋(400 · 370 · 350 MPa)과 그림 S8 "24 hours at 400 Mpa"(음극 XRD 시료)다.

## 4. 판정

**불성립 — "가압 ↔ 무압 한 계열 대조" 로 압력 효과를 읽을 수 없다.** 조건:

1. 가압 쪽 값이 이 편에 없다(50 MPa = 60호 표 S2 의 사후 부여) — 값의 근거 · 구속 형식 · 계측을 이 편에서 확인할 수 없다.
2. 두 편 사이에서 **압력 말고 여섯이 함께 바뀐다** — 음극 구조(단층 400 MPa ↔ 이중층 600 MPa) · 온도(55 ↔ 45 ℃) · 전류 · 적재 · Si 원료 · 유지율 기준 사이클.
3. 어느 편에도 같은 셀의 압력 대조가 없다(60호 G2 는 이 편으로 메워지지 않는다).

성립하는 것(조건 붙음): **같은 연구실 · 같은 Li₂₁Si₅ 합성 · 같은 SE · 양극 · 금형 · 전압 창의 가계**다 — 두 편의 차이를 "압력" 하나로 옮기지 않는 한, "이 연구실의 Li₂₁Si₅ 계열 음극이 (a) 운전 압력 미인쇄 · 55 ℃ 단층으로 1000 사이클 66.7 %(1 C 장기 첫 기준) (b) 무외압 · 45 ℃ 이중층으로 1000 사이클 54.9 %(2 사이클 기준) · 44.6 %(1 사이클 기준)" 라는 **병렬 기록**까지는 쓸 수 있다.
`[해석]` 60호의 **단층 대조군**(Si–Li₂₁Si₅ · 600 MPa · 무외압 · 45 ℃ · 1.3 mA cm⁻² — S17b: 30–60 사이클 soft short · ≈685 사이클 급사)이 이 편 음극(Si/Li₂₁Si₅ 단층 · 400 MPa · 운전 압력 미인쇄 · 55 ℃)과 조성 가계가 가장 가깝다 — 그러나 성형 압력 · 온도 · 전류 · 적재가 다르고 이 편 쪽 압력 값이 없어, 이것도 압력 대조가 아니다.

# ★ (b) 압력의 정의와 측정

| 항목 | 이 편 | 판정 |
|---|---|---|
| 셀 형식 | `[인쇄]` "ASSB mould (WuHan Chuangneng)" — 금형 셀 · 지름 · 재질 미인쇄 · 그림 4a 모식은 벽 · 위아래 판(볼트 · 프레임 · 스프링 0) | 금형 셀이라는 것까지 |
| 성형 | 음극 10 mg → **400 MPa**(유지 시간 미인쇄) · Li₆PS₅Cl 30 mg 예압 → Li₃InCl₆ 50 mg 예압 → **370 MPa**(이중 SE) · LCO : Li₃InCl₆ 6 : 4 → **350 MPa · 3 min**(셀) | ✅ 인쇄 — 명목(힘 · 면적 0) |
| 운전 인가 방식 | 0 — 정하중 · 정변위 · 스프링 · 볼트 · 토크 · 프레임 문장 0 | ❌ |
| 운전 압력 값 | 0 | ❌ — (캐) 의 셋째 형태("미인쇄 → 후행 편 부여") |
| 계측 | 0 — 로드셀 · 센서 · 압력 시계열 0 · 압력 계측 담당 저자 0 | ❌ |
| 사이클 중 압력 변화 | 0 · 설명 없는 용량 계단 회복(그림 6g ≈555–600 · 6d ≈22 · ≈38)의 사건 기록 0 | ❌ — (하) 쪽 공백 |
| 면적 | 0 | ❌ — 힘 환산 불가 |
| 온도 | 25 · 55 ℃ — 제어 방식 미인쇄 · PITT 55 ℃ · SE 전도도 55 ℃ | 값 ✅ · 방식 ❌ |
| 지속 압력 조건 | 그림 S8 라벨 "24 hours at 400 Mpa"(음극 XRD 시료) ↔ 본문 "After standing for 24 h" | ⚠ 유지인지 방치인지 미인쇄(G12 · D8) |

- `[재현]` 텍스트 층 `MPa`/`Mpa` 값 전수: 본문 400 · 400 · 400 · 370 · 350(대소문자 "MPa" 1 · "Mpa" 4) · ESI 400 1 · 그림 라벨 400 둘(그림 4a · S8) — **운전 값 0**.
- **원장 §3-b 대조** — **(캐)** 명목 ↔ 계측: 88호(460 MPa = 조립 명목 · 정변위 인쇄 · 계측 0) · 60호(외압 0 · 별도 지그 계측)에 이은 **셋째 형태 — "운전 압력 자체가 지면에 없고, 같은 저자의 후행 편 비교표가 값(50 MPa)을 부여"**. 계보 · 창 표에 옮길 때 값의 출처 층위(원 지면 · 후행 편 표)를 적어야 하는 표본(새 판단 거리 1). **(미)** "0.1 MPa" 표기 — 저압 값 0 → 근거 0. **(배)** 코인셀 아님 → 근거 0. **(하)** 압력 되돌림 설계 — ① D4 구속 형식 미인쇄 표본 +1 ② 설명 없는 사이클 중 계단 회복(D6 "압력을 건 시각 · 회복 시간 곡선" 의 사건 기록이 없는 셀) → 근거(약).

# ★ (c) "370 MPa" 의 출처

- 이 편의 370 MPa 는 **한 곳**: `[인쇄]` 실험 절 "30 mg of Li6PS5Cl was weighed and placed on the surface of Si/Li21Si5 anode and pre-pressed. 50 mg of Li3InCl6 was weighed, placed on the surface of Li6PS5Cl and pre-pressed. The moulds were cold-pressing at 370 Mpa to obtain the bilayer SE." — **이중층 SE 의 냉간압착(성형)** · 인용 0 · 요구치 · 운전 값 · "required" 문장 0.
- 이 단계는 음극이 이미 금형 바닥에 있는 상태에서 누른다 — 음극은 400(자기 성형) → 370(SE) → 350 MPa(셀)를 차례로 받는다(`[해석]`). 음극 자신의 성형 압력은 **400 MPa**(본문 p. 6 "cold pressed into a sheet at 400 MPa" · p. 7 "cold-pressed at 400 Mpa" · 실험 절 · 그림 4a · S8 캡션).
- 60호 쪽 두 문장과의 관계(60호 digest :310–311 · :327–328 전사):
  - 60호 서론 "Si … a higher stack pressure (e.g., 370 MPa) is required to inhibit the volume expansion[10–13]" — 60호는 이 문장에 이 편(ref 22)을 **달지 않았다**. `[해석]` 370 이 이 연구실의 SE 성형값(두 편 모두)과 같은 숫자라는 것은 우연일 수도, 자기 공정값이 "Si 요구 압력" 으로 이름이 바뀐 것일 수도 있다 — 60호 [10–13] 을 열어야 가른다(그중 [13] = Huo & Janek 2022 *ACS Energy Lett.* 7, 4005 = 이 편 [12] — 후속 ★★).
  - 60호 "Compared to the case of 370 MPa, a greater stack pressure of 600 MPa is more conducive to the formation of a Li–Si conductive coating layer" — 60호 digest 는 "370 MPa 판 데이터는 이 편에 없다(앞 편 참조로 읽힌다)" 로 적었다. **이 편에도 370 MPa 로 누른 음극 판은 없다**(음극 400 MPa) — 음극 소결 대조로서의 "370" 은 이 편에서 오지 않는다(SE 성형 단계에서 음극이 370 을 받은 것까지는 이 편 절차와 맞는다 — `[해석]`).
- ⇒ **"370 MPa" 의 출처 후보로서 이 편: 값은 있다(SE 성형) · 요구치 · 운전 값 · 음극 소결 대조로서는 없다.**

# ★ (d) "all-electrochem-active" 의 층위 · Li 재고 · N/P · 첫 CE

## 1. 낱말의 층위

- `[인쇄]` 정의 문장은 하나 — "As an all-electrochem-active electrode **without binders and conductive agents**" · 서론 "design an all-electrochem-active Li–Si anode **without additives**". 곧 **조성 주장**(결착제 · 도전재 · SE 첨가 0 — Si 와 Li₂₁Si₅ 둘 다 Li 를 넣고 빼는 활물질)이다.
- **측정 0**: Si 이용률 · 음극 비용량(mAh g⁻¹ Si 또는 음극) · 음극 반쪽 셀 · 3전극 · 음극 전위 · N/P 인쇄 0. 용량은 전부 **LCO 질량 기준**(mAh g⁻¹ = 양극) · 면적 기준(mAh cm⁻²).
- `[재현]` Si 이론 용량 3,578.6 mAh g⁻¹(Li₁₅Si₄ · 인쇄 "3579" ✅) · Li₂₁Si₅ 조성 4,008.0 · Li₂₂Si₅ 4,198.8 mAh g⁻¹ Si · Li₂₁Si₅ 몰 질량 286.19 g mol⁻¹(Li 50.93 wt%) · Si 까지 뺄 때 Li 용량 1,966.6 mAh g⁻¹(Li₂₁Si₅).

## 2. Li 재고 — 저장고는 있고, 양은 인쇄되지 않았다

- 10 mg 50 : 50 음극(실험 절)이면 `[재현]` 자유 Si 5 mg → Li₁₅Si₄ 까지 **17.89 mAh** · Li₂₁Si₅ 5 mg → Li 저장고 **9.83 mAh**(Si 까지 전부 뺄 때 · 그 Si 2.45 mg 은 다시 8.78 mAh 를 받을 수 있다).
- 면적(G2)이 없어 면적 당 값 · N/P 는 가정으로만 선다 — `[재현·가정]` A = 0.785 · 1.00 · 1.142 cm² 에서 자유 Si 의 Li₁₅Si₄ 용량 22.8 · 17.9 · 15.7 mAh cm⁻² ↔ 첫 충전(= 방전 ÷ ICE) 3.60 · 9.19 · **18.48** mAh cm⁻²(적재 24.2 · 76.4 · 143.7 mg cm⁻²) → N/P(자유 Si) 6.3–0.85 · 저장고 ÷ 첫 충전 3.5–0.47.
- ★★ **닫히지 않는 음극**(`[재현·외부 값]` — D3): 17.9 mAh cm⁻² 셀의 첫 충전 18.48 mAh cm⁻² 를 자유 Si 가 받으려면 A ≤ **0.968**(Li₁₅Si₄) · ≤ 1.084(Li₂₁Si₅ 조성) · ≤ 1.161 cm²(Li₂₂Si₅ 극단 + 저장고 Li₂₁ → Li₂₂) · 반면 그림 7e 의 56.5 µm 에 10 mg 이 들어가려면 치밀(공극 0)이어도 A ≥ **1.142 cm²**. 겹치는 곳은 "전 Si 가 Li₂₂Si₅ 까지 · 공극 0" 의 극단 띠(1.142–1.161 cm²)뿐이다. 그림 6c 충전 곡선에 100 wt% 셀 같은 ≈3.93 V Li 석출 평탄은 보이지 않는다(`[도표]`). ⇒ 이 셀의 음극 질량 · 면적 · 공극 가운데 무엇이 인쇄값과 다른지 지면으로는 가를 수 없다.

## 3. 첫 CE — 저장고 셀의 ICE 는 부반응 게이지가 아니다

- 저자 배정 `[인쇄]`: "the addition of Li21Si5 … provides a rich lithium source for super high ICEs" · "During discharge, the Li⁺ in the Li21Si5 alloy will supplement the lithium loss of the cathode" · 그런데 같은 지면 XPS: "the decomposition of Li6PS5Cl is more significant than that of the pure Si anode" · Li₂S ↑.
- `[해석]` 음극 저장고가 첫 사이클의 Li 소모(SEI · SE 분해)를 대신 치르면, 완전지 ICE(첫 방전 ÷ 첫 충전 — 양극 기준)는 **양극 자신의 첫 사이클 결손 + 동역학**에 가까워진다 — 순수 Si 51.4–66.4 % ↔ 복합 96.7–97.8 % 의 차는 "부반응 억제" 가 아니라 **"누가 Li 를 치르나"** 의 차일 수 있다(같은 지면이 분해가 더 많다고 인쇄). 표 S1 · 그림 6e 는 저장고 없는 문헌 셀의 ICE(67.57–90 %)와 이 값을 한 축에 놓는다(Q4 · 새 판단 거리 2).
- 사이클 CE: 55 ℃ 평균 99.89 · 99.92 % · 25 ℃ 99.91 · 99.89 % · S12 CE 띠 ≈90–106 %(말기 ≈115 % — 100 % 초과 다수 `[도표]`) · 6d CE ≈96–110 %. `[해석]` 60호(재고 ≈10.5× · 1000 사이클 중 145 사이클 CE > 100 %)에 이은 같은 연구실 **둘째 "CE ≠ LLI 게이지" 표본** — 41 · 52 · 60 · 88호 줄(CE 결손 ≠ LLI)에 붙는다. 88호는 누설(단락), 이 편은 저장고가 결손을 가린다.
- 원장 §3-b: **(저)** 첫 충전 상한 — `[재현]` 첫 충전 148.8 · 120.2 · 128.6(복합 셋) · 143.8(그림 5 50 wt%) · 140.3(0 wt%) · ≈138 · ≈152(순수 Si S9) mAh g⁻¹ ≪ LCO 이론 273.8 → 검사는 무조건 통과(약 — 저장고 셀에서 첫 충전은 양극의 값) · **(츠)** 근거(중 — 저자가 저장고 보충 기구를 인쇄 · CE ≈100 % 가 재고 손실을 가림) · **(도)** 근거(중 — 첫 사이클 CE 결손의 정체가 "양극 첫 사이클 + 저장고가 못 가린 몫") · **(브)** 근거(중 — 용량 유효 LLI(A) ↔ 재고 손실(C)이 저장고로 갈린 셀) · **(므)** 약(형성 저장고가 LLI 영점을 옮기는 표본 · 양 미인쇄).

# ★ (e) Q1 · Q6 · Q8 — 음극 판(카드는 양극 판 — 대응만)

## Q1 — 입자 파괴 · 접촉 손실 → 용량 손실의 배정

- 관측: 사후 단면(그림 7d · e) 두 시야 — 순수 Si "Crack"(붉은 네모 둘) · 복합 "stable electrode structure" · XPS 50 사이클 · EIS 1 사이클 뒤 한 점(S10) · in situ TEM 한 입자(그림 4e). `contact loss` 0(배터리 뜻) · `isolat` 0 · `LAM` 0 · `inactive` 0.
- 배정 `[인쇄]`: "Excessive volume expansion caused cracks in the pure Si anode, which would reduce the cycling performance of Si-ASSBs." · 순수 Si 의 감쇠를 "the lack of lithium supplement and ionic/electronic conducting channels" 로(측정 0).
- `[해석]` 음극 판 `θ_NE`(고립 Si) ↔ `LAM_NE` 의 자리: 저장고 셀에서 **탈리튬 상태로 고립된 Si** 는 남은 Si · 저장고가 받아 주고, **리튬화 상태로 고립된 Si** 의 Li 는 저장고가 대신 치른다 — 두 경우 모두 완전지 용량 · CE 에 곧바로 안 보일 수 있다(88호의 N/P 완충과 같은 방향 · 여기서는 저장고). 이 편 자료로 확인하지 않았다.
- 설명 없는 계단 회복(그림 6g · 6d — G5)은 가역 몫(접촉 · 온도 · 휴지)의 흔적일 수 있으나 사건 기록이 없어 `θ` 로 읽지 않는다.
- ⇒ **`θ(N)` 0/89**.

## Q6 — 압력

- (b) 절 그대로 — **보고(성형만) · 칸 이동 없음**: 운전 압력 · 구속 형식 · 계측 · 면적 0 · 60호 표 S2 사후 부여 50 MPa · 요구치 0.

## Q8 — Si 부피 변화 %(측정 / 모형 / 인용 층위)

| 층위 | 값 | 판정 |
|---|---|---|
| 측정(두께 · 한 시야씩) | 순수 Si **117.9 %**(63.1 → 137.5 µm) · 복합 **18.8 %**(56.5 → 67.1 µm) · "17.9 mAh cm⁻²" 라벨 | `[재현]` ✅ 산술 · 초록 18.9 %(D5) · 상태 · 공극 · 위치 수 미인쇄(G6) |
| 모형 | 0(모형 없음) | — |
| 인용 | Si 부피 변화 % 인쇄 0("huge volume expansion" · "much lower volume expansion than Si"[14–19]) · Young 률 10.0–11.6 → 1.3–1.5 GPa[14,15] | Young 률은 외부 값(결정 Si ≈130–190 GPa)과 한 자릿수 차 — Si 경도(≈10–12 GPa)와 같은 크기(`[해석]` — D10) |
| `[재현·외부 값]` Li 부피 | Li 의 부분 몰 부피(Si 몰 부피 12.06 cm³ mol⁻¹ · Li₁₅Si₄ +280 % → **9.0 cm³ mol⁻¹ Li** · +270–300 % 면 8.7–9.6)로 첫 충전 18.48 mAh cm⁻² → 치밀 환산 **+62 µm**(59.9–66.5) | 순수 Si +74.4 µm(120 % — 균열 틈 포함이면 양립) ✅ · 복합 **+10.6 µm(17 %)** ❌ — 측정 증가는 Li ≈3.2 mAh cm⁻² 몫이다. 복합이 닫히려면 첫 충전 Li 부피의 ≥83 %(≈51.5 µm 몫)를 처음 공극이 받아야 하는데, 10 mg 이 56.5 µm 에 들 때 공극 몫은 56.5 − 64.54/A µm 이라 A = 1.2 cm² 면 ≈2.7 µm(≈5 %) · 51.5 µm 가 되려면 **A ≳ 13 cm²**(그러면 143.7 mg cm⁻² 양극이 ≈1.9 g)다(D4) |

`[해석]` "volume exchange of Li₂₁Si₅"(저자)는 음극 **안에서** Li 가 옮겨 가는 것이라 음극 전체 부피를 줄이지 못한다 — 셀에 들어온 Li 의 부피는 받는 쪽(Si · Li₂₁Si₅)과 거의 무관하게 ≈9 cm³ mol⁻¹ 씩 늘어난다(외부 규칙). 18.8 % 를 설명하려면 사진의 상태(완전 충전이 아닐 수 있음) · 공극 · 측면 흐름 · 음극 질량 가운데 무엇이 다른지 지면이 알려 줘야 한다.

## Q1–Q8 판정 (닻 페이지 수집 지침)

| Q | 판정 | 근거 |
|---|---|---|
| **Q1** 접촉 손실 정량 | **없다 — `θ(N)` 0/89**(음극 판도 정량 0) | 사후 단면 두 시야 · XPS 50 사이클 · EIS 한 점 · 계단 회복 미설명 |
| **Q2** 독립 관측 | **없다 — 가르는 설계 0** | 층 하나: 함량 다섯(0–100 wt%)이 전도도 · 저장고 · 기계 완충 · SE 분해를 **함께** 움직인다 — 판정량은 ICE · 용량 · 두께 · XPS |
| **Q3** 라벨 층위 | 칸 없음 · **층 하나: "all-electrochem-active" 는 조성 이름표이고, ICE · 팽창률 · C-rate 의 기준(저장고 · 상태 · 기준 용량)이 지면에 없다** | 함축 기준 131 · 23.8 · 26.5 mAh g⁻¹(D2) · 18.8 % ↔ Li 부피(D4) · 10 mg ↔ 56.5 µm ↔ 17.9(D3) |
| **Q4** 유일성 · 식별성 | **0/89 — ASSB 누적 0.5(29호) 유지. 여든한 번째 성질 "선리튬화 Li₂₁Si₅ 저장고가 첫 사이클 Li 소모를 대신 치르는 셀의 ICE(97.8 %)를 저장고 없는 문헌 셀의 ICE 와 한 축(표 S1 · 그림 6e)에 놓아 '지금까지 최고' 로 인쇄하고, 같은 지면이 SE 분해가 더 많다고 적는데 ICE 를 부반응 억제로 읽으며, 운전 압력 · 면적 · N/P · 저장고 양 · C-rate 기준을 인쇄하지 않아 비교의 조건을 지면 밖에 둔다"** | `identif` 1(합성 "identified as the primary factor") · `uniq` · `uncertain` · `error` · `reproduc` 0 · 오차 막대 0 · 셀 수 미인쇄 |
| **Q5** Li-In 기준 | **해당 없음 — 층 하나** | In 0 · 완전지 창 "2–4.2 V (vs. Li/Li⁺)"(셀 전압 — D13) · PITT 축 "V, vs. Li⁺/Li" |
| **Q6** 압력 | **보고 — 칸 이동 없음** | 성형 400 · 370 · 350 MPa · 운전 인쇄 0 · 60호 표 S2 사후 50 MPa · 계측 0 |
| **Q7** dead Li · Li 재고 | **해당 없음(무음극 아님) — 층 하나: 음극 Li₂₁Si₅ 저장고(`[재현]` 9.83 mAh / 10 mg 음극)가 CE 결손을 가린다(저자 인쇄 보충 기구) · N/P · 면적 미인쇄** | 100 wt% 셀 Li 석출 평탄(≈3.93 V) · ICE 97.3 % |
| **Q8** 화학 · OCP | **층 하나 — 팽창률 18.8 % 가 Li 부피 산술로 닫히지 않는다 · Young 률 인쇄값 · Li₂₁Si₅ 전위 인쇄 0** | OCP · 음극 전위 0 · "higher … potential compared to those of lithium metal"(값 0) |

# ★ (f) 13호 `<5 MPa` 가닥 · 요구치 계보

- 이 편은 **요구치 · 문턱 · 창 · 저압 운전을 인쇄하지 않는다** — `requir` 4(전부 합성) · `threshold` 0 · `low pressure` · `pressure-free` 0 · `stack pressure` 0 · "5 MPa" 0.
- 13호 `<5 MPa` 가닥(인용 다리 셋 59 · 60 · 88호 모두 빔)은 이 편과 무관하다 — 13호는 이 편을 인용하지 않는다. **(채) 근거 0**(다시 열지 않는다).
- 요구치 계보 표(개념 `assb-stack-pressure-operating-window` · 81호 계보)에서 이 편의 칸: **"요구치 인쇄 0 · 운전 압력 인쇄 0 · 성형 400 / 370 / 350 MPa · 60호 표 S2 가 사후 50 MPa"** — 계보에 값을 더하지 않는다(아홉 편 · 여섯 값 · 띠 0.1–5 MPa · 확인된 원전 0 그대로).

# ★ (g) 88호와의 관계

| 항목 | 88호(Li Menglin 2025 *AFM*) | 89호(이 편) |
|---|---|---|
| 연구실 | Xiangtan · Yanshan · Penn State(Huang J.Y. · Tang Y.F. · Zhang S.L.) | Xiamen(Chen S. · Huang W. · Wang M.-S.) |
| Si 음극 | 시판 결정 Si 분말 여섯 크기(SE · 탄소 0) | Si/Li₂₁Si₅ 50 : 50 단층(선리튬화 합금 · SE · 탄소 0) |
| 압력 | 명목 460 · 200 MPa(조립 명목 · 정변위 인쇄 · 계측 0) | **운전 인쇄 0** · 성형 400 · 370 · 350 MPa |
| Si 파괴 | 크기 문턱 · 상장 모형 | 순수 Si 음극 단면 "Crack" · in situ TEM 한 입자(리튬화 팽창 · 탈리튬 수축 — 파괴 판정 0) |
| 서로 인용 | 88호 참고문헌에 이 편 0 | 이 편 참고문헌 39 에 Li Menglin · Huang J.Y. · Liu X.H. · Tang Y.F. · Zhang S.L. 0 · Si 파괴 크기 문턱(Liu X.H. 2012 *ACS Nano*) 인용 0 |

- 88호 digest (e) 절의 "50 은 50 MPa(60호 표 S2 행)" · "G2 의 다리는 여전히 파일 50" 은 **60호 표 S2 를 경유한 값**이다 — 이 편 지면으로 확인하면 50 MPa 는 없다(88호 raw 는 불변 — 판정은 이 digest 와 카드 · 원장에 적는다).
- 이 편의 압력 값은 **명목도 계측도 아니다 — 운전 값이 없다**. 성형값(400 · 370 · 350)은 명목(힘 · 면적 0)이다.
- `[해석]` 88호 모형대로면 µm Si 는 저압에서 파괴 쪽이다 — 이 편의 순수 Si(≈2 µm 이름표) 음극 단면 "Crack" 은 그 방향과 양립하나, 이 편은 운전 압력도 입도 분포도 인쇄하지 않아 대조 대상이 아니다.

# 재현 (`[재현]` — 지면 숫자로 우리가 계산 · 외부 값 · 가정 표시)

| 무엇 | 입력(인쇄) | 결과 | 판정 |
|---|---|---|---|
| 면적 용량 ↔ 적재 | 3.5 · 8.9 · 17.9 mAh cm⁻² ÷ 24.2 · 76.4 · 143.7 mg cm⁻² | **144.6 · 116.5 · 124.6 mAh g⁻¹(LCO)** — 76.4 셀이 가장 낮다(비단조) | 인쇄 짝 ✅ |
| 첫 충전 | ÷ ICE 97.19 · 96.90 · 96.85 %(표 S1) | 3.601 · 9.185 · **18.482 mAh cm⁻²**(148.8 · 120.2 · 128.6 mAh g⁻¹) | — |
| 그림 5 셀 | 22.9 mg cm⁻² × 140.6 mAh g⁻¹(50 wt%) | 3.22 mAh cm⁻² · 첫 충전 143.8(50 wt%) · 140.3(0 wt%) mAh g⁻¹ | 60호 표 S2 "3.2" 후보 |
| 1C 기준(그림 5c) | 3 mA cm⁻² ÷ 22.9 mg cm⁻² | **131.0 mAh g⁻¹** · 0.3 mA cm⁻² = 0.10 C | 공칭에 가까움 |
| "20C = 11.5 mA cm⁻²"(그림 6a · 24.2 mg cm⁻²) | 11.5 ÷ 20 | 1C = 0.575 mA cm⁻² → **23.8 mAh g⁻¹** · 3.5 mAh cm⁻² 기준이면 3.29 h⁻¹ · 131 기준이면 3.6 C | ❌ 공칭 아님(D2) |
| "60C (12.7 · 12.74 mA cm⁻²)"(S12 · 8.0 mg cm⁻²) | 12.74 ÷ 60 | 1C = 0.212 mA cm⁻² → **26.5 mAh g⁻¹** · 131 기준이면 12.2 C · 첫 방전 30.8 기준이면 51.7 h⁻¹ | ❌ 공칭 아님(D2) |
| "357C"(그림 6g · 21.1 mg cm⁻²) | 3.0 mAh g⁻¹ | 131 기준 **987 mA cm⁻²** · 26.5 기준 200 mA cm⁻² — 지면 최대 시험 전류 11.5 mA cm⁻² | ❌(D2) · "C = I ÷ 그 율의 방전 용량" 이면 12C ↔ 11.3 mA cm⁻²(≈11.5) 이나 357C ↔ 22.6 mA cm⁻² — 한 규약으로 안 닫힘 |
| 장기 셀 면적 용량 | 21.1 mg cm⁻² × 134.8 · 123.0 | 0.5 C 2.84 · 1 C 2.60 mAh cm⁻² · 1 C 전류 131 기준 2.76 · 140 기준 2.95 mA cm⁻² | 60호 표 S2 "3 · 3.2" 와 다름 |
| 25 ℃ 셀 | 31.8 × 135 | 4.29 mAh cm⁻² | — |
| S12 유지 | 16.3 ÷ 30.8 | 52.92 % | "52.9 %" ✅ |
| 그림 5c 유지 기준 | 58.6 ÷ 0.623 | 94.06 mAh g⁻¹ = `[도표]` 둘째 사이클 ≈94 | 기준 = 3 mA cm⁻² 첫 사이클 ✅ |
| 그림 6g 유지 기준 | `[도표·화소]` 사이클 55 121.3 · 1005–1045 81.1–81.5 | 66.9–67.6 %(기준 121.3) · 기준 123.0 이면 65.9–66.6 % | "66.7 %" ✅ — 기준 = 1 C 장기 첫 |
| 그림 6g 첫 80 % 이탈 | 80.1 % × 121.3 = 97.2 | **사이클 ≈400**(기준 123.0 → ≈385 · 125.0 → ≈335) · 계단 ≈555–600(88.8 → 100.2) · 화살 ≈609 | "80.1 % after 599" 는 계단 꼬리(D1) |
| 팽창률 | 63.1 → 137.5 · 56.5 → 67.1 µm | **117.91 % · 18.76 %** | 117.9 ✅ · 18.8 ✅ · 초록 18.9 ❌(D5) |
| Li 부피(`[재현·외부 값]`) | Si 12.06 cm³ mol⁻¹ · Li₁₅Si₄ +280 %(270–300) | ΔV = **9.00**(8.68–9.65) cm³ mol⁻¹ Li → 18.482 mAh cm⁻² ↔ **+62.1 µm**(59.9–66.5) · 측정 +10.6 µm ↔ Li 3.16 mAh cm⁻² | 순수 Si +74.4(120 %) 양립 · 복합 17 % ❌(D4) |
| 음극 치밀 부피(`[재현·외부 값]` ρ Si 2.329 · Li₂₁Si₅ **1.161** — F-43m a = 18.710 Å · Z = 16) | 10 mg 50 : 50 · 56.5 µm | 6.454 mm³ → **A ≥ 1.142 cm²** · 순수 Si 10 mg · 63.1 µm → A ≥ 0.681 cm² | — |
| 자유 Si 가 첫 충전을 받는 면적 | 5 mg Si · 18.482 mAh cm⁻² | Li₁₅Si₄ 17.893 · Li₂₁Si₅ 조성 20.040 · Li₂₂Si₅ 20.994 mAh(+ 저장고 Li₂₁ → Li₂₂ 0.468) → **A ≤ 0.968 · 1.084 · 1.161 cm²** | 치밀 하한과 겹치는 띠 1.142–1.161(극단) — D3 |
| 60호 전사값에 같은 산술 | 5 mg · 50 wt% · 600 MPa → 22.9 µm(60호 digest) | 3.227 mm³ → **A ≥ 1.41 cm²** | 60호 G5 "1 cm² 로만" 과 어긋남(60호 원문 재열람 0) |
| Li 저장고 | Li₂₁Si₅ 5 mg · 21 Li → Si | **9.833 mAh** · 그 Si 2.453 mg 의 Li₁₅Si₄ 용량 8.78 mAh | 면적 미인쇄 — 비는 가정으로만 |
| 이론값 | Li₁₅Si₄ · Li · LiCoO₂ | Si 3,578.6(인쇄 3579 ✅) · Li 3,861.3(인쇄 3860 ✅) · LCO 273.8 mAh g⁻¹ | 첫 충전 ≤152 ≪ 273.8((저) 무조건 통과) |
| 식 (1) | 41Li + 5SiO₂ = Li₂₁Si₅ + 10Li₂O | Li 41 = 21 + 20 · Si 5 · O 10 | ✅ |
| 합성 비 | Si : Li = 5 : 21(몰) | 질량비 0.963 | — |
| d₅₃₁(ESI S3k) | `[외부 값]` a = 18.710 Å | 0.3163 nm | "0.317" ✅ |
| Si XRD | `[외부 값]` a = 5.431 Å · Cu Kα₁ | 28.44 · 47.30 · 56.12° | "28.4 · 47.3 · 56.1" ✅ |
| DC 편극 σ 비 | `[도표]` 전류 50 ≈0.33 · 100 wt% ≈0.34 A · 분말 부피 6.454 ↔ 8.613 mm³ | 예측 σ₅₀/σ₁₀₀ = 0.97 × 0.749 = 0.73 ↔ 인쇄 0.26/0.34 = 0.76 | 양립(같은 면적 · 같은 충전 밀도로 두께 환산했을 때 — `[해석]`) |
| DC 편극 σ 절대값 | 0.5 V · ≈0.33 A · `[가정]` 56.5 µm · 1 cm² | 3.7 × 10⁻³ S cm⁻¹(인쇄 0.26 의 1/70) · 0.26 에는 L/A = 0.394 cm⁻¹ 필요 | 재현 불가(G10) |
| PITT 비 | 1.47 ÷ 0.58 · `[도표]` 전압별 | 2.53 · 4.0 V 점 1.44/0.58 = 2.48 · 전압 따라 ×1.5–6.2 | 비교 전압 미인쇄 |
| 일정 | 2023-11-12 → 12-07 → 12-18 → 2024-02-06 | 25 · 36 · 86 일 | — |

# 어휘 집계 — 텍스트 층 · NFKC · 줄 끝 하이픈 복원 · 쪽 머리 · 바닥글 제외 · 본문(제목 → 사사 · 캡션 포함 · 참고문헌 제외) | ESI(p. 1 → p. 14 · 캡션 · 표 텍스트)

| 열 | 본문 | ESI | 메모 |
|---|---:|---:|---|
| `contact` · `contact loss`/`loss of contact` | 13 · 1 | 0 · 0 | 전부 합성 · 제작 맥락 · `loss of contact` 1 = 세운 Si 필름이 용융 Li 와 떨어짐 |
| `crack` · `fractur` · `pulveriz` · `fragment` | 1 · **0** · **0** · 1 | 0 | crack = 순수 Si 음극 단면 · fragment = 합성 |
| `isolat` · `disconnect` · `delaminat` · `gap` | **0** · **0** · **0** · **0** | 0 | |
| `pressure` · `stack pressure` · `external pressure` | 2 · **0** · **0** | 0 | 합성 · 성형 맥락 |
| `MPa`/`Mpa` 값 · `cold-press` · `mould` | 5 · 10 · 4 | 1 · 1 · 0 | 값 400 · 400 · 400 · 370 · 350 · ESI 400 |
| `requir` · `threshold` | 4 · **0** | 0 | requir 전부 합성 |
| `volume expansion/change` · `expansion` · `expansion rate` | 6 · 16 · 4 | 0 | 부피 % 인쇄 0(두께 % 만) |
| `ICE` · `Coulombic efficiency` · `average CE` · `capacity retention` | 23 · 1 · 2 · 5 | 3 · 0 · 0 · 0 | |
| `N/P` · `loading` · `utiliz` · `specific capacity` · `areal capacity` | **0** · 9 · 1 · 10 · 11 | 0 | utiliz 1 = "By utilizing defects"(Si 이용률 0) |
| `lithium supplement`/`lithium source`/`Li source`/`lithium supply` · `prelithi` · `reservoir` · `self-discharge` | 10 · **0** · **0** · 5 | 0 | 저장고 낱말은 "supplement · source · supply" |
| `dendrite` · `soft short` · `short circuit` · `CCD` | 11 · 3 · 3 · 3 | 0 | soft short circuits 3 = 딜레마 문장 되풀이 |
| `SEI` · `LLI` · `LAM` · `OCV` · `OCP` | 1 · **0** · **0** · **0** · **0** | 0 | |
| `EIS` · `impedance` · `resistan` · `polariz` | 1 · 4 · **0** · 5 | 1 · 0 · 0 · 0 | |
| `identif` · `uniq` · `uncertain` · `error` · `reproduc` | 1 · 0 · 0 · 0 · 0 | 0 | identif = 합성 |
| `temperature` · `vs. Li` | 20 · 1 | 3 · 0 | vs. Li = 전압 창(완전지) |
| `all-electrochem` · `spontaneous` | 6 · 31 | 1 · 3 | |
| `Young` · `hardness` · `buffer` · `sinter` | 3 · 1 · 7 · 4 | 0 | |
| `ESI` · `Fig. S` · `Table S` · `Video S` | 22 · 16 · 1 · 4 | 1 · 0 · 0 · 0 | 그림 S1–S12 전부 불림 |

# 참고문헌 39 — 우리 축에 닿는 것 (번호는 PDF 목록에서 직접 확인 · 1–39 전부 본문에서 한 번 이상 인용)

- **우리 위키에 원전(ingest 된 digest) 0.**
- **원장 행 있음**: [14] Tan D.H.S., Chen Y.-T., Yang H., Bao W., Sreenarayanan B., Doux J.-M., Li W., Lu B., Ham S.-Y., Sayahpour B., Scharf J., Wu E.A., Deysher G., Han H.E., Hah H.J., Jeong H., Lee J.B., Chen Z., Meng Y.S. *Science* 2021, 373, 1494(★ · 85 · 88 — **재지목**: 서론 두 번 · 표 S1 세 행 · XPS 부동태 "as reported previously") · [23] Chen C., Li Q., Li Y., Cui Z., Guo X., Li H. *ACS Appl. Mater. Interfaces* 2018, 10, 2185(★ · 60 — **재지목**: 표 S1 0.05/71.00 LFP · 60호 표 S2 의 0 MPa 행) · [13] Cao D., Ji T., Singh A., Bak S., Du Y., Xiao X., Xu H., Zhu J., Zhu H. *Adv. Energy Mater.* 2023, 13, 2203969(★ · 88 — 이 편 쓰임은 서론 [12,13] 묶음 · 표 S1 한 행 → 재지목 안 함).
- **앞 호 후속 절에 올랐으나 원장 행 0 — 지목 누락**: **[12] Huo H., Janek J. *ACS Energy Lett.* 2022, 7, 4005–4016**(60호 :641 후속 ★ — "'370 MPa' 묶음 인용 — Si 압력 요구의 종설 출처" · 60호 [13]).
- ⚠ **이름 겹침**: [12] Huo & Janek 2022 ≠ 원장 :45 Huo H., Jiang M., … Janek J. 2024 *Nat. Mater.* 23, 543(88호 [14a]) ≠ 9호 Huo 2025 *JPS*(다른 Huo) · [25] Kim J.Y., Jung S., Kang S.H., Park J., Lee M.J., Jin D., Shin D.O., Lee Y.G., Lee Y.M. *Adv. Energy Mater.* **2021**(목록 인쇄 · 표 S1 은 2022), 12, 2103108 ≠ 원장 :121 Kim J.Y. … Lee Y.M. 2020 *ACS Energy Lett.* 5, 2995(76호) · [2] Zhang Z., Shao Y., Lotsch B., Hu Y.-S., Li H., Janek J., Nazar L.F., Nan C.-W., Maier J., Armand M., Chen L. *EES* 2018, 11, 1945 ≠ 이 편 제1저자 · [22] Xu R., … Zhang L. *Adv. Sci.* 2022, 9, 2204633 ≠ 81호 Xu H. 2024 · 본문은 [14] 를 "Meng et al." · [15] 를 "Wu et al." 로 부른다(교신 저자 이름).
- **원장 · 위키 둘 다 없음 · 우리 축**: [15] Yan W., Mu Z., Wang Z., Huang Y., Wu D., Lu P., Lu J., Xu J., Wu Y., Ma T., Yang M., Zhu X., Xia Y., Shi S., Chen L., Li H., Wu F. *Nat. Energy* 2023, 8, 1–14(목록 인쇄 · 그림 6e 라벨 "8, 800" — Li₁₅Si₄ + LiC₆ 전기화학 소결 복합 · 표 S1 17.0 mAh cm⁻² · 선리튬화 Li–Si 음극 선행) · [35] Zhao J., Lu Z., Liu N., Lee H.-W., McDowell M.T., Cui Y. *Nat. Commun.* 2014, 5, 5088(LixSi–Li₂O 선리튬화 시약 — ΔG₁ < 0 · 표면 층 인용) · [21] Ratchford J.B., Schuster B.E., Crawford B.A., Lundgren C.A., Allen J.L., Wolfenstine J. *J. Power Sources* 2011, 196, 7747(Li–Si 경도 ↓) · [18] Shenoy V.B., Johari P., Qi Y. *J. Power Sources* 2010, 195, 6825(LixSi 탄성 연화) · [20] Kim H., Chou C.-Y., Ekerdt J.G., Hwang G.S. *J. Phys. Chem. C* 2011, 115, 2514 · [17] Liang S.-M., Taubert F., Kozlov A., Seidel J., Mertens F., Schmid-Fetzer R. *Intermetallics* 2017, 81, 32(Li–Si 열역학) · [16] Chevrier V.L., Zwanziger J.W., Dahn J.R. *J. Alloys Compd.* 2010, 496, 25 · [11] Lee D., Lee H., Song T., Paik U. *Adv. Energy Mater.* 2022, 12, 2200948(Si-ASSB 종설) · [27] Huang Y., Shao B., Wang Y., Han F. *EES* 2023, 16, 1569(XPS 배정 · 60호 표 S2 70 MPa · 60 ℃) · [29] Xu X., … Ci L. *Small* 2023, 2302934(60호 표 S2 50 MPa) · [24] Cangaz S., Hippauf F., Reuter F.S., Doerfler S., Abendroth T., Althues H., Kaskel S. *Adv. Energy Mater.* 2020, 10, 2001320(60호 표 S2 20 MPa · 85 · 88호 본문) · [39] Li X., … Sun X. *Angew. Chem. Int. Ed.* 2019, 58, 16427(Li₃InCl₆ 수계 합성).
- 본문 서술 · 표에만 있는 편: [26] Cao D., Sun X., … Zhu H. *Adv. Mater.* 2022, 34, 2200401(85호 참고문헌 전사) · [4] Gao H. … Wang M. S. *Nat. Commun.* 2022, 13, 5050(33호 D8 중복 기록) · [30]–[38] Li–Si 합성 아홉.

# 귀속 검사 — 지목 digest 와 원장 행이 이 편에 매단 것

| 자리 | 매단 명제 | 이 편 지면 | 판정 |
|---|---|---|---|
| **60호** :630 후속 ★★★ | "같은 음극 계열의 **가압 판**(Table S2: 50 MPa · 600 사이클 · 3 mA cm⁻² · 3.2 mAh cm⁻² · 55 °C)" | 같은 연구실 · 같은 합성 ✅ · 음극 구조 다름(단층 400 ↔ 이중층 600) · 50 MPa 0 · 600 ≈ 599(80 % 도달 · 계단 꼬리) · 3 mA cm⁻² = 그림 5c 다른 셀 · 3.2 인쇄 0 · 55 ℃ ✅ | "같은 음극 계열" ⚠(가계 ✅ · 구조 ❌) · "가압 판 50 MPa" ❌ |
| 60호 :630 | "이 편의 G2(압력 대조군 0)를 메울 유일한 다리" | 압력 대조 0 · 여섯 변수 동시 변화 | ❌ |
| 60호 :630 | "'370 MPa' 의 출처 후보" | 370 = 이중층 SE 성형 · 인용 0 · 요구치 아님 | ⚠ 숫자는 있음 · "요구" 의 출처 아님 |
| (지목 아님) 60호 :82 · :90 | "같은 음극 계열의 가압 판" · "유일한 가압 판은 자기 인용 ref 22(50 MPa, 다른 편)" | 50 MPa 0 | ❌ |
| (지목 아님) 60호 :310–311 | "370 MPa 는 자기 앞 편(ref 22 계열)의 제조/운전 혼합 값으로 읽히며" | 제조(SE 성형)값 ✅ · 운전 값 0 | 제조 쪽 ✅ · "혼합" ❌ |
| (지목 아님) 60호 :327–328 | "370 MPa 판 데이터는 이 편에 없다(앞 편 참조로 읽힌다)" | 이 편 음극 400 MPa · 370 MPa 음극 판 0 | ❌ 앞 편에도 없다 |
| (지목 아님) 88호 :424 · :429 | "50 은 50 MPa(60호 표 S2 행)" · "파일 50 은 60호와 같은 음극 계열의 50 MPa 판" · "G2 의 다리는 여전히 파일 50" | 50 MPa 0 · 가계만 같음 | ❌(88호 raw 불변 — 판정은 여기 · 카드 · 개념) |
| (지목 아님) 개념 :833 | "같은 음극의 가압 판은 자기 인용 Zhang 2024 *EES* 50 MPa 뿐, 미열람" | 50 MPa 0 | 개념 89호 절로 갱신 |
| 원장 §1 행 | "60호와 같은 음극의 가압 판 (50 MPa · 600 사이클) — '가압 ↔ 무압' 을 한 계열에서 대조할 유일한 다리" | 위와 같음 | 흡수 표시 · 문구 정정은 호출자 몫(보고서 §6) |

# 인용 대조 — 이 편이 인용한 편 중 우리 위키가 기록을 가진 것

| 이 편 | 이 편의 쓰임 | 위키 기록(digest 전사 · 원전 미열람) | 대조 |
|---|---|---|---|
| [14] Tan 2021 *Science* | "Meng et al. proposed a carbon-free Si anode … passivation effect" · Young 률 [14,15] · 표 S1 3/77.92 · 4.5/80.35 · 11.1/84.73 · 사후 "passivation effect, as reported previously" | 85호 "무탄소 µSi" · 88호 [3g] · 60호 표 S2 "50 MPa · 500 · 5 mA cm⁻² · 2 mAh cm⁻² · 25 °C" | 이 편은 압력을 옮기지 않는다 · Young 률 10.0–11.6 GPa 의 원전 여부 미확인 |
| [23] Chen C. 2018 *ACS AMI* | 표 S1 0.05/71.00 LFP · 서론 ICE <90 % 묶음 | 60호 표 S2 "0 MPa · 80 · 0.008 · 0.05 · 25 °C · Si · LFP(garnet)" | 면적 용량 0.05 ✅(두 표 같음) · 이 편 표에 압력 칸 0 |
| [24] Cangaz 2020 *AEM* | 표 S1 3/87.50 LZO@NCM · 그림 6e 라벨 | 60호 표 S2 "20 MPa · 50 · 0.2 · **2.7** · 25 °C · Si · NCM" | 면적 용량 3 ↔ 2.7 — 같은 연구실 두 표가 같은 편에 다른 값(`[해석]` 다른 셀 · 행을 골랐을 것) |
| [27] Huang Y. 2023 *EES* | XPS (Li-)Si-PS₄³⁻ 100.5 eV · 표 S1 2/74.70 **NCM** | 60호 표 S2 "70 MPa · 100 · 0.785 · 2 · 60 °C · Si · **NCA**" | 양극 이름 다름 |
| [29] Xu X. 2023 *Small* | 표 S1 **1.5**/71.60 LiNbO₃@NCM | 60호 표 S2 "50 MPa · 62 · 2.8 · **0.5** · 25 °C · Si · NCM" | 면적 용량 1.5 ↔ 0.5 |
| [12] Huo & Janek 2022 *ACS Energy Lett.* | "huge cycling expansion stress, low ionic/electronic conductivity and serious interfacial side reactions"[12,13] | 60호 [13] "Si 에 370 MPa 요구[10–13] 묶음" · 60호 후속 ★ | 이 편은 압력 쪽 내용을 옮기지 않는다 |
| [15] Yan W. 2023 *Nat. Energy* | "Wu et al." Li₁₅Si₄ + LiC₆ 전기화학 소결 · 표 S1 다섯 행 | 85호 절별 해체 · 88호 [5e] 본문 | — |
| [13] Cao D. 2023 *AEM* | [12,13] · 표 S1 3.3/74.00 | 88호 [10] 후속 ★ · 원장 ★ | — |

⚠ 이 편은 13호 · 59호 · 60호 · 88호를 인용하지 않는다(시점상 60 · 88호는 뒤 · 13 · 59호는 뒤).

# 곱 축퇴 처방 — 일흔두 번째 적용 ([[assb-lampe-contact-product-degeneracy]])

- **입력 점검**: 1단계(`R` · `C`) — EIS 세 곡선(S10 · 1 사이클 뒤) · "Rt = 37.6 Ω" 하나 · 적합 · 회로 · `C` · 면적 0 ❌ · 2단계(면적 대조군) — 면적 0 · 함량 다섯은 면적이 아니라 조성 · 전도도 · 저장고를 함께 바꾼다 ❌ · 3단계(`Ea` · `C` 상한) — 25 · 55 ℃ 두 온도는 **다른 셀**(31.8 ↔ 21.1 mg cm⁻² · 다른 율) · EIS 온도 0 ❌ · 4단계(시간 영역 · 같은 시편) — DC 편극(0.5 V · 1800 s · 전자 전도) · PITT(완전지 · 55 ℃) · 노화 전후 같은 시편 0 ❌. **적용 불가 — 처방 표 새 줄 없음.**
- **60호 M2 줄("상대극 Li 재고 ≫ 양극 재고인 셀에서 CE 의 방향 — 52호 줄 앞에 재고비를 적는다")의 둘째 표본(같은 연구실 · 같은 Li₂₁Si₅)**: 저장고 양 `[재현]` 9.83 mAh / 10 mg 음극 · 면적 · 양극 질량 미인쇄라 재고비 미정(`[재현·가정]` A = 1 cm² 면 0.53–2.73) · 저자가 보충 기구를 `[인쇄]`("will supplement the lithium loss of the cathode") · S12 CE 띠 > 100 % 다수 `[도표]` — 행 추가 없음 · 표본 +1.
- **곱 문장(음극 판 · 계면층 쪽)**: `[인쇄]` "Due to the excellent electric conductivity of the Si/Li21Si5 anode, the decomposition of Li6PS5Cl is more significant than that of the pure Si anode. … Li2S will block the further decomposition of the Li6PS5Cl in time to build a stable SEI. As a result, an efficient transport channel is successfully constructed inside the anode." — 전자 전도(경로) ↑ 와 계면층(`j₀` 쪽) 형성을 한 손잡이(Li₂₁Si₅ 함량)에 둔다 · 측정 0(XPS 정성).
- **한 손잡이 여러 노브(`[해석]`)**: Li₂₁Si₅ 함량 = 전자 전도(0.002 → 0.26 S cm⁻¹) · Li 저장고 · 기계 완충 · SE 분해 · 쌓임 부피(두께) — 곱의 인자를 따로 흔든 대조 0.
- ⚠ **이것이 곱을 푼 것은 아니다** — 음극 판 · 저항 측정 1 점 · 카드의 양극 판 `A_eff · j₀` 곱과 같은 물리도 아니다.

# 보류 결정 (가)–(히) · (개)–(패) — 이 편이 주는 근거 (결정 안 함)

원장 `bms-balancing/docs/ASSB_WANTED_PAPERS.md` §3-b 의 97 항목과 대조. **결정은 사용자 몫이고, 이 편은 근거 유무만 표시한다.**

| # | 근거 | 내용 |
|---|---|---|
| **(대)** C-rate 기준 용량 표기 | **근거(강)** | 한 지면에 함축 기준 셋 이상 — 1C = 3 mA cm⁻² @22.9 mg cm⁻²(`[재현]` 131.0 mAh g⁻¹) ↔ "20C" = 11.5 mA cm⁻² @24.2(23.8) ↔ "60C" = 12.74 mA cm⁻² @8.0(26.5) ↔ "357C"(131 기준 987 mA cm⁻²) · 기준 용량 인쇄 0 — 85 · 88호(기준이 맞는 편)의 반대쪽 끝 |
| **(캐)** "stack pressure" 명목 ↔ 계측 표기 | **근거(중)** | **셋째 형태 — 운전 압력이 원 지면에 없고 같은 저자의 후행 편 비교표(60호 표 S2)가 50 MPa 를 부여** · 88호(조립 명목 · 정변위 인쇄) · 60호(외압 0 · 별도 지그 계측)와 나란히 — 값 옆에 "출처 층위(원 지면 · 후행 편 표)" 를 적어야 하는 표본(새 판단 거리 1) |
| **(츠)** CE 결손 → LLI 배정 전 구조 채널 대조 | **근거(중)** | 저자 인쇄 보충 기구("will supplement the lithium loss of the cathode") · 평균 CE 99.89–99.92 % · S12 CE > 100 % 다수 `[도표]` · 같은 지면 XPS "decomposition … more significant" — Li 소모가 CE 에 안 찍히는 셀 |
| **(도)** 첫 사이클 CE 결손의 정체 | **근거(중)** | 순수 Si ICE 51.4 · 57.4 · 66.4 % ↔ 복합 96.7–97.8 % — 저자 배정 "rich lithium source for super high ICEs" · `[해석]` 저장고 셀 ICE ≈ 양극 첫 사이클 몫 + 저장고가 못 가린 몫 |
| **(브)** 실측 LLI 의 정의 표기 | **근거(중)** | 정의 A(용량 유효) ↔ C(재고 손실)가 음극 저장고로 갈리는 셀 — A 는 작게(CE ≈99.9 %), C(SE 분해 · SEI 의 Li 소모)는 미측정 |
| **(하)** 압력 되돌림 설계 보강 | **근거(약)** | ① D4 구속 형식 미인쇄 표본 +1(운전 압력 자체 0) ② 설명 없는 사이클 중 계단 회복(그림 6g ≈555–600 · 6d ≈22 · ≈38 — `[도표·화소]`) — ② D6("압력을 건 시각 · 회복 시간 곡선")의 사건 기록이 없는 셀 |
| **(너)** 셀 면적 조건부 값 | **약(표본)** | 면적 미인쇄 · 60호와 같은 금형 공급사 · `[재현·외부 값]` 이 편 두께 → A ≥ 1.14 cm² · 60호 전사값 → A ≥ 1.41 cm² — 60호 G5 "1 cm²" 규약과 긴장 · 0.785 cm² 도 이 편 두께와 안 맞는다(치밀 두께 82 µm > 56.5) |
| **(저)** 첫 충전 상한 검사 | **약** | 첫 충전 ≤ ≈152 ≪ LCO 273.8 mAh g⁻¹ — 무조건 통과 · 저장고 셀에서 첫 충전은 양극의 값이고 저장고는 방전 쪽에서만 작용 — 검사가 저장고 셀에서 힘이 없다는 쪽 |
| **(므)** 교정 개념 "읽기 쪽 기준(LLI 영점)" | **약** | 형성 저장고(Li₂₁Si₅)가 LLI 영점을 옮기는 표본 · 양 미인쇄 |
| **(매)** 피복률 · 면적 인용 규칙 | **약** | PITT D(완전지 · 면적 · 식 · 비교 전압 미인쇄 · "cm² S⁻¹") — 60호 G10 과 같은 연구실 둘째 표본 |
| **(재)** 재수록 · 문헌 비교 인용 | **약** | 표 S1 · 그림 6e 가 조건 열(압력 · 온도 · 율 · 선리튬화) 없이 두 값 · 같은 연구실 60호 표 S2 와 같은 참고문헌에 다른 값(D17) — 새 판단 거리 1 과 묶어도 된다 |
| **(러)** `θ` → LAM 결합 | **약(음극 판)** | 순수 Si 단면 "Crack" → "would reduce the cycling performance" — `θ_NE` 자리 · 양 0 |
| **(비)** 입도 표기 규약 | **약(Si 판)** | "micron Si"(본문) · "2 μm"(ESI S1 이름표) · D50 · 분포 0 · 공급사만 |
| **(차)** 면적 / `j₀` 노브 분리 | **약** | 음극 판 곱 문장(전도 ↑ → SE 분해 ↑ → Li₂S SEI → "efficient transport channel") — 측정 0 |
| **(주)** "X-limited" 판정 기준 | **약** | "the lack of lithium supplement and ionic/electronic conducting channels of the pure Si anode could be the main cause for the performance degradation" — 순위 · 문턱 · 시간 기준 0 |
| **(처)** 한 손잡이 여러 노브 | **정성 메모** | Li₂₁Si₅ 함량 = 전자 전도(0.002 → 0.26 S cm⁻¹) · Li 저장고 · 기계 완충 · SE 분해 · 쌓임 부피(두께) |
| (라)(마)(바)(사) | 결정 · 반영됨 | — |
| (가)(나)(다)(아)(자)(카)(타)(파)(거)(더)(머)(버)(서)(어)(커)(터)(퍼)(허)(고)(노)(로)(모)(보)(소)(오)(조)(초)(코)(토)(포)(호)(구)(누)(두)(루)(무)(부)(수)(우)(추)(쿠)(투)(푸)(후)(그)(느)(드)(르)(스)(으)(즈)(크)(트)(프)(흐)(기)(니)(디)(리)(미)(시)(이)(지)(치)(키)(티)(피)(히)(개)(내)(래)(배)(새)(애)(채)(태)(패) | **근거 0** | 양극 · 기준극 · DRT · Ea · 측면 축 · 코인셀 · 모형 0 · vol% 0(wt% 만) · 저압 값 0((미)(배)) · 13호 가닥 무관((채)) · 인용 0(Han 2021 (패) · Yamamoto 2020 (쿠) · Sharafi · Wang·Sakamoto (거)) · 25호 인용 자리 0 |

## 새 판단 거리 (셋 — 글자는 호출자가 붙인다)

1. **문헌 비교표 · 후행 편의 운전 압력 칸 표기** — 운전 압력을 계보 · 창 표 · 합성 truth 에 옮길 때 값의 **출처 층위**(원 지면 인쇄 · 같은 저자 후행 편 비교표의 사후 부여 · 조립 명목 · 계측)를 값 옆에 적게 할지 — 이 편(원 지면 0 ↔ 60호 표 S2 "50 MPa") · 60호 표 S2 의 나머지 12 행도 원 지면 대조 전(개념 60호 절은 "창의 표본으로 쓰지 않는다" 까지) — (캐)의 하위로 묶어도 된다.
2. **선리튬화(Li 저장고) 셀의 ICE · CE 인용 규칙** — ICE · CE 를 카드 · 원장 · 개념 · 문헌 표에 옮길 때 음극 Li 저장고 유무 · 양(재고비)을 값 옆에 적고, 저장고 셀의 ICE 를 부반응 억제 · LLI 게이지로 읽지 않게 할지 — 이 편(저장고 `[재현]` 9.83 mAh / 10 mg · SE 분해 ↑ 인데 ICE 97.8 % · 문헌 대조 표 S1 에 저장고 열 0) · 60호(재고 ≈10.5× · CE > 100 %) — (도)(츠)(브)의 하위로 묶어도 된다.
3. **유지율 · "80 % 도달 사이클" 인용 규칙** — 유지율을 옮길 때 기준 사이클(첫 · 형성 뒤 · 율 단계 뒤)과 **첫 이탈 사이클**을 같이 적고, 사이클 중 설명 없는 계단 회복이 있으면 표시하게 할지 — 이 편(그림 6g 80.1 %@599 ↔ 첫 이탈 ≈400 · 계단 ≈555–600 `[도표·화소]`) · 60호(D1 기준 = 2 사이클) · 88호(기준 = 첫 1C) — 60호 표 S2 "Cycle number" 규약(60호 G13)과 같은 뿌리.

# 어긋남 (D) — 지면 안에서 서로 맞지 않는 것, 그리고 인용

| # | 등급 | 내용 | 자리 |
|---|---|---|---|
| **D1** | ★★★ | 그림 6g `[인쇄]` "80.1% … after 599 … cycles at 1C" ↔ `[도표·화소]` 1 C 장기 첫(사이클 ≈55) 121.3 mAh g⁻¹ 기준으로 80.1 %(97.2)는 **사이클 ≈400 에 처음 깨지고**, ≈555–600 의 **설명 없는 계단 상승**(88.8 → 100.2) 꼬리에서 다시 지난다 · 화살 x 961.5 px = 사이클 ≈609 · 기준을 123.0 · 125.0 으로 바꿔도 첫 이탈 ≈385 · ≈335 · 같은 기준으로 1000–1045 = 66.9–67.6 %(인쇄 66.7 % ✅) — 본문 · 캡션에 계단 설명 0 · 60호 표 S2 "600" 이 이 값을 옮김 | p. 10 · 그림 6g |
| **D2** | ★★ | C-rate 기준 — 1C = 3 mA cm⁻²(그림 5c · 22.9 mg cm⁻² → 131.0 mAh g⁻¹) ↔ "11.5 mA cm⁻² can be achieved at 20C"(24.2 → 23.8) ↔ "60C (12.7 mA cm⁻²)"(S12 "12.74" · 8.0 → 26.5) ↔ "357C"(21.1 · 3.0 mAh g⁻¹ — 131 기준 987 mA cm⁻²) — 기준 인쇄 0 · 한 규약으로 닫히지 않는다(`[재현]`) | p. 9 · 10 · 그림 6 · S12 |
| **D3** | ★★ | `[재현·외부 값]` 인쇄된 10 mg(50 : 50) 음극 · 그림 7e 두께 56.5 µm · 17.9 mAh cm⁻²(첫 충전 18.48)이 한 셀 안에서 닫히지 않는다 — 치밀 하한 A ≥ 1.142 cm² ↔ 자유 Si 가 첫 충전을 받는 상한 A ≤ 0.968(Li₁₅Si₄) · 1.084(Li₂₁Si₅ 조성) cm² · 겹침은 Li₂₂Si₅ 극단 + 공극 0 의 띠(1.142–1.161)뿐 · 그림 6c 에 Li 석출 평탄 없음 | 실험 절 · 그림 6c · 7e |
| **D4** | ★★ | `[재현·외부 값]` 팽창률 18.8 %(+10.6 µm) ↔ 첫 충전 18.48 mAh cm⁻² 의 Li 부피 치밀 환산 +62.1 µm(59.9–66.5) — 측정은 17 % · 순수 Si(+74.4 µm · 120 %)는 양립 · 처음 공극이 받으려면 A ≳ 13 cm² — "volume exchange of Li₂₁Si₅" 는 음극 안 이동이라 총부피를 줄이지 못한다(`[해석]`) · 상태 · 공극 미인쇄(G6) | p. 10 · 그림 7e |
| **D5** | ★ | 초록 "a low expansion rate of **18.9%**" ↔ p. 3 · p. 10 · 결론 · 그림 1 · `[재현]` 18.76 % → **18.8 %** | p. 1 |
| **D6** | ★★ | ESI S11 캡션 "PITT curves of **LFP** \| SE \| Si (a), **LFP** \| SE \| Si/Li21Si5 (b), and **LFP** \| SE \| Li21Si5 (c)" ↔ 본문 "The Li⁺ coeﬃcient of **LCO** \| SE \| Si/Li21Si5" · 그림 5e 범례 "LCO \| SE \| …" — 셀 정체 불일치 | ESI p. 12 · p. 8 |
| **D7** | ★ | 본문 "By summarizing the relevant literature studies,[30–38] **Fig. 3j** proposes six indicators" ↔ 방사 도표는 **패널 k**(캡션 "(k) Comparison of the advancement …") · 캡션 j = kg 급 흐름도 | p. 5 |
| **D8** | ★ | ESI S8 그림 라벨 "**24 hours at 400 Mpa**" · "**Amorphisation**"(Li₂₁Si₅ 봉우리 사라짐) ↔ 캡션 "after cold press at 400 Mpa" ↔ 본문 "After standing for 24 h, the diffraction peaks for Li21Si5 were **broadened**" — 압력 유지 여부 · 사라짐 ↔ 넓어짐 | ESI p. 9 · p. 7 |
| **D9** | ★ | "As the loading level increased, its **CCD** was 6.4 mA cm⁻²" ↔ 그림 6b · c 의 6.4 mA cm⁻² 곡선은 원점 곁(`[도표]` ≲0.3 mAh cm⁻²) — 단락 판정 CCD(서론 [4,5] 의 뜻)가 아니라 용량이 사라지는 최대 시험 전류 | p. 9 · 그림 6b · c |
| **D10** | ★ | "the pristine Si has a high **Young's modulus of 10.0–11.6 GPa**, which can be reduced to as low as 1.3–1.5 GPa after its full lithiation to Li3.75Si.[14,15]" ↔ `[외부 값]` 결정 Si Young 률 ≈130–190 GPa — 한 자릿수 차 · Si 경도(≈10–12 GPa)와 같은 크기(`[해석]` — 경도 값을 옮겼을 가능성) · 원전 미열람 | p. 2 |
| **D11** | ★ | Video S1 문장 "the Si powder and Li source with a molar ratio of **21 : 5**" ↔ 실험 절 "The Si powder and the Li tablets … were weighted with a molar ratio of **5 : 21**"(Li₂₁Si₅ 와 맞는 쪽) | p. 3 · p. 10 |
| **D12** | ★ | 오기 — "**Li21S5** alloy as ionic/electronic transport channels"(Li₂₁Si₅) · "lithium oxide (**LiO2**)"(같은 문단은 Li₂O) · 실험 절 "Li2O serves as a solid **electrode**" ↔ 본문 "solid electrolyte" · ESI S6 범례 "**Cl6PS5Cl**" · ESI S9 캡션 "curves of at high temperature" · 표 S1 제목 "The **dates** of **face** capacity" | p. 5 · 7 · 11 · ESI |
| **D13** | ★ | 전압 창 "2–4.2 V (**vs. Li/Li⁺**)" · 그림 5e 축 "Voltage (V, **vs. Li⁺/Li**)" — LCO ‖ Si/Li₂₁Si₅ 완전지의 셀 전압을 Li 기준으로 표기(60호 D10 · 88호 D9 와 같은 형태) | p. 11 · 그림 5e |
| **D14** | ★ | 캡션 "Flowchart of the preparation of **kilogram grade** Li21Si5 alloy" · "our spontaneous reaction method **exceeds or equals** the reported preparation methods in all the above six indicators" ↔ 시연 최대 20 g(ESI S3) · 방사 도표 눈금 · 점수 기준 0 | p. 5–6 · 그림 3 |
| **D15** | ★ | PITT — 단위 "cm² **S**⁻¹"(지멘스 기호) · 비교 전압 미인쇄(`[도표]` 둘 다 4.0 V 점과 맞음) · 전압에 따라 비 ×1.5–6.2 · 완전지 겉보기 값을 "Li⁺ coeﬃcient of LCO \| SE \| …" 로 | p. 8 · 그림 5e |
| **D16** | ★ | 서지 — [15] "Nat. Energy, 2023, 8, 1–14" ↔ 그림 6e 라벨 "Nat. Energy 2023, 8, 800" · [25] "Adv. Energy Mater., **2021**, 12, 2103108" ↔ 표 S1 "**2022**" · 본문이 [14] 를 "Meng et al." · [15] 를 "Wu et al." 로(교신 저자) | 참고문헌 · 그림 6e · 표 S1 |
| **D17** | ★ | 같은 연구실 두 문헌 표의 불일치 — 이 편 표 S1 ↔ 60호 표 S2(60호 digest 전사): Cangaz 2020 면적 용량 **3 ↔ 2.7** · Xu X. 2023 **1.5 ↔ 0.5** · Huang Y. 2023 양극 **NCM ↔ NCA** · 그리고 60호 표 S2 의 이 편 행 "50 MPa · 3 mA cm⁻² · 3.2 mAh cm⁻²" 는 이 편 지면에 없다 | 표 S1 · 60호 표 S2 |
| **D18** | ★ | ICE **97.8 %** 가 두 셀(55 ℃ · 22.9 mg cm⁻² · 0.3 mA cm⁻² — 그림 5b · 25 ℃ · 31.8 mg cm⁻² — 본문 그림 6f 문장)에 같은 값 · 초록은 "at 25 °C" · 그림 1 은 순수 Si 66.4 %(55 ℃ · S9c)와 대비 — 우연인지 재사용인지 미상 | p. 1 · 7 · 10 · 그림 1 · 5b |

# 이 편이 우리 프로젝트에 주는 것 (정리)

1. **60호 G2 다리 — 불성립.** 가압 쪽 값(50 MPa)이 이 편 지면에 없고(60호 표 S2 의 사후 부여), 두 편 사이에서 음극 구조 · 성형 압력 · 온도 · 전류 · 적재 · Si 원료 · 유지율 기준이 함께 바뀐다. 성립하는 것은 **가계**(같은 연구실 · 같은 Li₂₁Si₅ 합성 · 같은 SE · 양극 · 금형 · 창)까지 — 원장 행 "같은 음극의 가압 판 (50 MPa · 600 사이클)" 은 고쳐 적어야 한다(호출자 몫).
2. **압력 표기의 셋째 형태** — "운전 압력 미인쇄 → 후행 편 비교표가 값 부여". 60호 표 S2 를 압력 문헌 표본으로 쓸 때 **행마다 원 지면 대조**가 필요하다는 첫 실증이다(이 편 행 ❌ · 같은 연구실 두 표 값 불일치 D17) — [[assb-stack-pressure-operating-window]] 60호 절 "표 S2 를 창의 표본으로 쓰지 않는다" 의 근거 +1.
3. **"370 MPa"** = 이 연구실의 이중층 SE 성형값(두 편 모두) — 이 편은 요구치를 주지 않는다. 60호 서론 "Si 요구 370 MPa" 의 확인처는 60호 [10–13](그중 Huo & Janek 2022 = 이 편 [12] — 지목 누락 해소 후보).
4. **Q7 — 저장고 셀의 ICE · CE 는 LLI · 부반응 게이지가 아니다.** 저자가 보충 기구를 인쇄하고 같은 지면 XPS 가 분해 ↑ 를 보인다 — 60호에 이은 같은 연구실 둘째 표본 · 41 · 52 · 60 · 88호 "CE ≠ LLI" 줄 · 카드 Q7 · [[assb-apparent-capacity-decomposition]].
5. **Q8 · 재현 — 인쇄 수치끼리 닫히지 않는 음극**: 18.8 % ↔ Li 부피 · 10 mg ↔ 56.5 µm ↔ 17.9 mAh cm⁻² — 옮길 때 상태 · 공극 · 질량 · 면적 조건을 붙인다.
6. **유지율 규약** — "80.1 % after 599" 는 설명 없는 계단 회복의 꼬리 · 첫 이탈 ≈400 사이클(`[도표·화소]`) — 새 판단 거리 3 · (하) 사건 기록 쪽.
7. **C-rate** — 한 지면 기준 셋 이상((대) 강한 표본).

# 후속 후보 (원전 우선 — 지목 수는 위키 digest 의 후속 절 grep 으로 센 값)

| 서지(`[인쇄]` 참고문헌 그대로) | ref | 지목(이 편 포함) | 왜 | 축 | 우선 |
|---|---|---|---|---|---|
| **H. Huo, J. Janek, *ACS Energy Lett.* 2022, 7, 4005–4016** | [12] | **60 · 89 = 2 — 지목 누락(60호 ★ · 원장 행 0)** | 60호 서론 "Si … (e.g., 370 MPa) is required to inhibit the volume expansion[10–13]" 의 [13] = 이 편 [12] — 이 편은 370 을 SE 성형값으로만 인쇄하므로 "Si 요구 압력" 이 이 종설에서 왔는지 확인할 공통 인용처 · Si 음극 ASSB 종설(Giessen) | Q6 · (c) | ★★ |
| **D. H. S. Tan, Y.-T. Chen, H. Yang, W. Bao, B. Sreenarayanan, J.-M. Doux, W. Li, B. Lu, S.-Y. Ham, B. Sayahpour, J. Scharf, E. A. Wu, G. Deysher, H. E. Han, H. J. Hah, H. Jeong, J. B. Lee, Z. Chen, Y. S. Meng, *Science* 2021, 373, 1494–1499** | [14] | **85 · 88 · 89 = 3**(원장 ★ — 재지목) | 무탄소 µSi · 부동태 SEI(이 편 사후 XPS 배정의 선례 "as reported previously") · 60호 표 S2 "50 MPa" 행 — 가압 µSi 의 기준 셀 · 이 편 Young 률 인쇄값의 인용처(D10) | 음극 · Q6 · Q7 | ★ |
| **C. Chen, Q. Li, Y. Li, Z. Cui, X. Guo, H. Li, *ACS Appl. Mater. Interfaces* 2018, 10, 2185–2190** | [23] | **60 · 89 = 2**(원장 ★ — 재지목) | 60호 표 S2 의 또 하나의 **0 MPa** Si 행 — 이 편 표 S1 에도(압력 칸 없이) 있다 · 무압 Si 셀의 경계조건 확인처 | Q6 · 가압 ↔ 무압 | ★ |
| **W. Yan, Z. Mu, Z. Wang, Y. Huang, D. Wu, P. Lu, J. Lu, J. Xu, Y. Wu, T. Ma, M. Yang, X. Zhu, Y. Xia, S. Shi, L. Chen, H. Li, F. Wu, *Nat. Energy* 2023, 8, 1–14**(그림 6e 라벨 "8, 800") | [15] | 89 = 1 | 선리튬화 Li–Si(Li₁₅Si₄ + LiC₆) 전기화학 소결 복합 음극의 선행 — 이 편 표 S1 의 17.0 mAh cm⁻² 행 · 저장고 음극의 ICE · 압력 · 재고 조건 비교처 | Q7 · 음극 | ★ |
| **J. Zhao, Z. Lu, N. Liu, H.-W. Lee, M. T. McDowell, Y. Cui, *Nat. Commun.* 2014, 5, 5088** | [35] | 89 = 1 | LixSi–Li₂O 선리튬화 시약 — Li 저장고 양 · 표면 산화층의 원전(ΔG₁ < 0 · 표면 층 인용) | Q7 | ★ |
| J. B. Ratchford, B. E. Schuster, B. A. Crawford, C. A. Lundgren, J. L. Allen, J. Wolfenstine, *J. Power Sources* 2011, 196, 7747–7749 | [21] | 89 = 1 | Li–Si 경도 ↓ — "well-suited for the cold-pressing process" 의 근거 · 음극 순응성 ↔ 저압 | Q6 · Q8 | ☆ |
| V. B. Shenoy, P. Johari, Y. Qi, *J. Power Sources* 2010, 195, 6825–6830 | [18] | 89 = 1 | LixSi 탄성 연화 — Young 률 인쇄값(D10) 대조 | Q8 | ☆ |
| Y. Huang, B. Shao, Y. Wang, F. Han, *Energy Environ. Sci.* 2023, 16, 1569–1580 | [27] | 89 = 1 | 60호 표 S2 "70 MPa · 60 °C" Si 행 · (Li-)Si-PS₄³⁻ XPS 배정 · 두 표 양극 이름 불일치(D17) | Q6 | ☆ |
| X. Xu, Q. Sun, Y. Li, F. Ji, J. Cheng, H. Zhang, Z. Zeng, Y. Rao, H. Liu, D. Li, L. Ci, *Small* 2023, 2302934 | [29] | 89 = 1 | 60호 표 S2 "50 MPa" Si 행 — 두 표 면적 용량 불일치(D17) | Q6 | ☆ |
| D. Lee, H. Lee, T. Song, U. Paik, *Adv. Energy Mater.* 2022, 12, 2200948 | [11] | 89 = 1 | Si-ASSB 종설 — 요구 압력 인쇄 확인용 · "370 MPa" 가닥의 둘째 후보 | Q6 | ☆ |

지목 누락 검사: 이 편 참고문헌 39 중 **앞 호 후속 절에 ★ 이상으로 올랐으나 원장 §1 행이 없는 편 1 — [12] Huo & Janek 2022 *ACS Energy Lett.*(60호 :641 ★)**. 원장 행이 있는 편: [13] Cao 2023 *AEM*(88 ★ — 재지목 안 함) · [14] Tan 2021 *Science*(85 · 88 ★) · [23] Chen C. 2018 *ACS AMI*(60 ★). 등급 칸 없는 옛 후속 표에만 오른 편 0. **이 편 자체**: 원장 지목 칸 "60 · 1" = 후속 절 grep 값(누락 0).

`[해석]` 가압 ↔ 무압 축을 닫는 쪽으로 이 편 인용 그물은 약하다 — 압력을 인쇄하는 인용이 0 이다. "Si 요구 압력" 가닥의 확인처는 [12](60호 [13])이고, 가압 Si 셀의 기준은 [14] · [23](60호 표 S2 의 50 · 0 MPa 행)이다 — 둘 다 원 지면 대조가 먼저다(새 판단 거리 1).

# 이 digest 가 주장하지 않는 것

- **이 편의 셀이 50 MPa 로 돌지 않았다고 하지 않는다** — 이 편 지면에 운전 압력이 없다는 것까지다. 60호 표 S2 의 50 MPa 는 같은 저자의 기록일 수 있다(방법 · 계측 미상).
- **60호와 이 편의 성능 차를 압력의 효과로도 압력 무관으로도 읽지 않는다** — 여섯 변수가 함께 바뀐다.
- **"80.1 % after 599 cycles" 가 틀렸다고 하지 않는다** — 인쇄 기준 · 셈 규약이 미인쇄이고, 주장은 "`[도표·화소]` 1 C 장기 첫 기준으로 첫 이탈은 ≈400 · 599 는 설명 없는 계단 꼬리" 까지다(기준 121.3 은 66.7 % 재현으로 고른 값).
- **18.8 % · 17.9 mAh cm⁻² 가 틀렸다고 하지 않는다** — 외부 상수(Li 부분 몰 부피 ≈9 cm³ mol⁻¹ · ρ(Li₂₁Si₅) 1.161)로 인쇄 수치끼리 닫히지 않는다는 것까지이고, 사진의 상태 · 공극 · 이 셀의 음극 질량 · 면적이 미인쇄다.
- **저장고 셀의 ICE 가 부반응 억제를 전혀 반영하지 않는다고 하지 않는다** — ICE 가 그것의 게이지가 아니라는 것(저자 인쇄 기구 · 같은 지면 XPS)까지다.
- **Young 률 인쇄값이 경도 값이라고 단정하지 않는다** — 외부 값과 한 자릿수 차이이고 경도와 같은 크기라는 것까지다(원전 [14,15] 미열람).
- **60호 digest 의 "1 cm²"(G5) 가 틀렸다고 하지 않는다** — 60호 원문을 다시 열지 않았고, 전사된 두께 값에 우리 외부 밀도 산술을 한 결과(A ≥ 1.41 cm²)가 그 규약과 어긋난다는 것까지다.
- **영상 내용에 대해 아무것도 주장하지 않는다** — 받지 않았다(사용자 판단).
- `[도표]` · `[도표·화소]` 값은 판독이고, `[재현·외부 값]`(Li 부분 몰 부피 · ρ(Li₂₁Si₅) · 결정 Si Young 률 · Si 격자 상수 · Li₂₁Si₅ 격자 상수) · `[재현·가정]`(면적 A)은 크기 검사다.
- 수치는 전부 사본이다 — 정본은 원문 PDF. 우리 연구 수치(artifact + `degradation-degeneracy/docs/RESULTS*.md`)와 대조하지 않았다.
