Repository: yonghoon7153-source/Yonghoon-DEM-DFT

# wiki/raw/ — 예외적 불변 원본층

이 리포의 불변 증거층은 **이미 밖에 있다**: `docs/data/`(측정 CSV·JSON) ·
litdb 정본(friendly-meitner) · `docs/reviews/findings.json` · git 이력.
그래서 이 폴더는 킷 원형과 달리 **예외 전용**이다:

- 들어오는 것: litdb 소관(논문)도 측정 데이터도 아닌 외부 자료 — 강연 전사,
  외부 레포 감사 노트 등.  `transcripts/` 등 하위 폴더에 날짜-슬러그로 저장.
- 규칙: 한번 저장한 파일은 수정 금지 (원본이 바뀌면 새 -v2 파일).  frontmatter 에
  `source_url` / `ingested` 를 적는다.
- 논문 PDF·digest 는 여기 넣지 않는다 → wiki/SCHEMA.md 경계 규칙 1 (litdb 정본).

File: wiki/raw/papers/davis2021_operando-microscopy-graphite-lpscl-composite-current-focusing.md (part 3 of 3)
- (A) `[도표]`(원본 xref 188 · 283.4 px per mAh cm⁻² · ±0.004) 사이클 1–11 의 CCCV 용량(mAh cm⁻²):
| 조성 | C/16 (1 · 2) | C/8 (3 · 4) | C/4 (5 · 6) | C/2 (7 · 8) | 1C (9 · 10) | 끝 C/16 (11) | 끝/첫 |
| 영역 | 40 %: 복합체 150 µm × 폭 287 µm(광학 영상에서) · 벌크 SE 1000 µm · Li 100 µm · 집전체 10 µm / 80 %: 94.1 × 75 µm(같은 구성) |
| SE | 옴 전도 `i_e = −κ∇φ_e`(농도 0 — 단일이온) · κ 0.88 S m⁻¹ 한 값(벌크 · 전극 안 같음) |
| 흑연 | 전자 옴 · Fick `∂c/∂t = ∇·(D∇c)` · `D(x)` = 0.1 × Levi 스플라인 · `U(x)` = 이 편 C/64 OCV |
| 계면 | 대칭 BV(α 0.5) · 흑연 `i₀ = 2 i₀,ref √(x(1−x))` · Li `i₀′` 일정 · Li 표면 평평 가정 |
| 제어 | CC `i_app`(위 가장자리) → CV `φ_s,CC` = 0.02 V · Li 접지 · CC-CV 시간은 operando 와 같음(C/4 10 h · C/16 20 h) |
| 없는 것 | 기계 · 압력 · 접촉 진화 · 계면층 · 이중층 · 열 · 상분리 항 · 3D · 온도 스윕 · 열화 |
| 맞춤 | **적합 0 — 문헌 파라미터로 순방향**(`[인쇄]` "qualitative insights") · 비교 = 추세 서술(곡선 기울기 · CV 진입 시각 · 구배 무늬) — 정량 지표 0 |

## 파라미터 출처 — 한 줄씩

| 파라미터 | 값 | 인쇄된 출처 | 추적 |
|---|---|---|---|
| `D_s(x)` | 2.2×10⁻¹⁴ – 7×10⁻¹² m² s⁻¹ | Levi 2003 *J. Solid State Electrochem.* 8, 40(SI ref 10) — "at 60°C" | 전위 → `x` 환산은 **이 편 OCV** 로(Levi OCV 점 여섯 중 하나 +0.04 V) · X 0.535–0.841 자료 점 0(`[도표]` 벡터) · 원전 미열람 |
| `D_Gr` | **0.1 × `D_s`** | 없음 — "to account for the effect of graphite grain boundaries" | **근거 문헌 0** · 둘째 구배의 크기를 정한다 |
| κ | 0.88 S m⁻¹ | "Experiment" | 측정법 · 시편 · 온도 **미인쇄**(G7) — S1 은 복합체 κ_eff 뿐 |
| σ_Gr | 1×10² S m⁻¹ | Chen 2020 *JPS* 471, 228475(SI ref 11 · 본문 ref 19 — 같은 연구실 액체 레이저 패턴 흑연) | S1 복합체 σ_e(1.25–2.33 S cm⁻¹ = 125–233 S m⁻¹)보다 작다 — 보수적 · 결론에 무관(`[재현]` 전극 안 전자 강하 ≲0.1 mV — 10 A m⁻² × 150 µm ÷ σ_eff(≈20–125 S m⁻¹)) |
| σ_Li · σ_CC | 1×10⁶ S m⁻¹ | — | 수치상 큰 값 |
| `i₀,ref` | 2.32×10² A m⁻² | Chen 2021 *AEM* 11, 2003336(SI ref 13 — 같은 연구실 액체 흑연/하드카본) "reaction rate constant" | **환산(농도 · 온도) 미인쇄 · 문장에 동사 없음(D16)** · 황화물 계면 값 아님 · 한 번도 안 흔듦 |
| `c_Gr,max` | 2.78×10⁴ mol m⁻³ | — | `[재현]` 흑연 치밀 이론(372 mAh g⁻¹ × 2.26 g cm⁻³ → 31,370)의 0.886 배 · 출처 0 |
| `i₀′`(Li) | 11 A m⁻² | "intermediate value" of 2–28 A m⁻²(SI refs 14 Akolkar 2013 · 15 Chen & Pao 2020 — **액체 Li 수지상 모형 둘**) | **이 편 S3 와 ≥×3.8 어긋남**(D12) |
| α | 0.5 | 식에 박힘 | — |
| T | 60 °C(333.15 K 로 `[재현]` 이 맞는다) | 운전 조건 | — |

⇒ 황화물 계면 · 흑연 영역 고유의 값은 **κ(측정법 미인쇄)와 OCV 둘뿐**이고, 동역학 두 값(`i₀,ref` · `i₀′`)은 액체 문헌 · 확산은 문헌 × 근거 없는 1/10 이다.

## `[재현]` — 인쇄 파라미터로 그림을 되짚다

1. **모형 전류**: S12 벡터 C/4 **10.02** · C/16 **2.51 A m⁻²** = C-율 × **4.0** mAh cm⁻²(실험 공칭) — 모형 자기 적재(≈4.48) 기준이 아니다(모형의 "C/4" 는 자기 적재로는 C/4.5) · CC 전하 C/16 **4.33 mAh cm⁻²**(> 4.0).
2. **모형 적재**: S13 흑연 면적 0.39–0.42 × 150 µm × c_max·F(745 mAh cm⁻³) = **4.36–4.69** ↔ `[인쇄]` "~12% higher"(4.48) ✓.
3. **φ_e 윗끝 셋**: 분리막 쪽 φ_e = −(η_Li + I·L_sep/κ), η_Li = (2RT/F)·asinh(I/2i₀′):

| 조건 | η_Li | I·L_sep/κ | `[재현]` φ_e | `[도표]` 색막대 윗끝 |
|---|---|---|---|---|
| C/4 기본(Fig. 6F · S13F · S17F) | 25.27 mV | 11.36 mV | **−36.6** | −36 |
| C/4 κ ×11(S16F) | 25.27 | 1.03 | **−26.3** | −26 |
| C/16(S15F) | 6.51 | 2.84 | **−9.35** | −9 |

   ⇒ 표 S1 · S10 · 식 5 가 그림과 **서로 맞는다**(모형 보고의 내부 정합 ✓). 같은 산술이 모형 Li 계면을 S3 와 대조하게 해 준다(아래).
4. **모형 ↔ 이 편 측정**: ① κ_eff — 모형(2D · τ 1.91) **0.14–0.27 S m⁻¹** ↔ S1(40 % · 60 °C) **0.029 S m⁻¹** — 모형 SE 망이 **×5–9.5 잘 통한다**(실측 ε·κ/κ_eff ≈20 ↔ 모형 τ 1.91 또는 τ² 3.65) ② Li 계면 — 모형 두 계면 2η_Li **50.5 mV**(1 mA cm⁻²) ↔ S3 두 계면 + 분리막 **13.4 mV**
   (≥×3.8 · S3 전부를 계면에 돌려도 `i₀′` ≥47 A m⁻²). `[해석]` ①은 실제 셀의 SE 옴 강하가 모형보다 **5–10 배 크다**는 방향이라 "분리막 쪽 쏠림" 은 실측에서 더 강해야 한다 — 정성 결론은 서고 크기는 모형이 과소다 · ②는 셀 전압 · CV 진입 시각만 바꾼다(φ_e 의 균일 이동).
5. **Wa · 옴 강하 · 평탄 증폭 · 확산 시간** — §(b) · §(c) 의 `[재현]`.

## 모형이 광학 관측을 무엇으로 재현하나

- 재현한 것(정성): ① 두께 방향 구배의 **방향**(분리막 쪽) ② 영역 안 껍질-속 무늬 ③ 율 · 조성 · (2D) 수축부에 따른 세기 순서 ④ 80 % 의 굽은 확산 전선 ⑤ CV 끝 균질화(40 %).
- 재현을 **검사하지 않은** 것: 깊이 몇 µm 까지 어느 단계인지(광학은 범주형이라 모형 `x` 와 맞출 교정이 없다) · 전압 곡선(실험 operando 곡선 미인쇄 · 벌크 셀은 1.87 이라 모형 4.48 과 다른 셀) · 60 · 100 % 모형 0.
- ⇒ **비교이지 적합이 아니다** — 검증 대상은 "어떤 파라미터를 바꾸면 어느 무늬가 사라지는가" 의 정성 명제이고, 그 명제조차 한 조성 · 한 율의 OAT 두 번이다.

## 곱 — 접촉 면적 · `j₀` · 굴곡도가 곱으로만 들어가는가

- 해상 모형에서 계면 반응은 **경계 위 국소 BV**(식 3a)이고 경계는 영상에서 온 기하다 — 균질 모형(75호 `a_s·k·√c_e`)과 달리 면적이 한 숫자로 묶이지 않는다. 그러나 **전 전류 = ∮ i₀·f(η) dl** 이라 선형 영역에서 출력은 **(계면 길이 × `i₀,ref`)** 로 모인다.
  이 편은 둘 다 고정했다(영상 · 액체 문헌) — 흔든 것 0.
- 굴곡도는 기하(영상)로 들어가고 κ 는 한 값 — `κ_eff = κ·ε/τ` 의 곱에서 **κ ×11(S16)은 수송 곱 전체를 ×11** 한 것이다. 수축부 넓히기(S14)는 τ 를 −28 % 바꾸면서 **계면 모양도 바꿨다**(`[도표]` A ↔ B 경계 모양이 다름) — 한 손잡이 두 곱(57호 줄).
- ⇒ `[해석]` 이 편 파라미터에서는 Wa ≪ 1 이라 **출력(깊이 분포)이 (면적 × `j₀`) 곱 자체에 둔감**하다 — 접촉 면적이 줄어도(`θ` 가 아닌 부분 접촉 손실) 깊이 분포에는 거의 안 찍힌다. 곱 축퇴의 **영역 조건**이다(§곱 축퇴).

# ★ (e) Q1 · Q2 · Q4 · Q6

- **Q1** — `θ(N)` **0/76**. 사이클 축은 벌크 셀 용량(14 사이클)뿐 · 접촉 정량 0 · `θ` 형 후보(D6)는 저자 무언급. 층 하나.
- **Q2** — **operando 광학은 EDXRD 와 독립인 채널이다**(물리 · 기하 · 척도가 다 다르다 — 반사색 ↔ 격자 · 자유 단면 표면 ↔ 투과 조각 · 입자 하나 ↔ 20 µm × 5.6 mm 평균). 층위는 **범주형 표면 지도**이고, 흑연에서만 선다.
  접촉 ↔ `LAM` 분리에는 쓰이지 않았다(열화 0). ⇒ **칸 이동 없음 — 층 하나**(24호 EDXRD 가 받은 "층 하나 — `η(z)` 공간 연산자" 와 같은 등급 · 서로 짝).
- **Q4** — **0/76 · 예순여덟 번째 성질**(판정 먼저 표). 세 줄 표([[assb-sensitivity-sweep-vs-identifiability]])의 **첫 줄(설계 · OAT)** — 가상 실험 둘 · 역문제 0 · 식별성 어휘 0(`identif` 2 = "identify").
  특기: ① 셋째 후보(`i₀`) 미시험 ② "×10" 이 문헌값 복귀 ③ S17 에서 두 구배가 함께 움직여 "두 형태 = 두 원인" 이 일대일이 아니다 — **곱 대신 '배정' 의 비식별**(한 관측 무늬에 두 원인이 기여)이다.
- **Q6** — 보고 · 통제(7 MPa · 60 °C) · 스윕 0 · 관찰 면 국소 압력 0 · 저자 가설("higher stack pressures may further improve … by reducing particle-to-particle contact resistance")만 인쇄.

# ★ (f) 잇기

## 24호 Stavola 2023 — 방향 규칙의 짝 · 크기는 옮기지 않는다

- ✅ 24호가 매단 "상대극 쪽 전류 쏠림" 은 이 편 인쇄와 맞다(§(b)). 이 편의 방향 규칙(σ 비)은 24호 자신의 70 ↔ 80 "flip"(집전체 쪽 ↔ 분리막 쪽)과 **같은 부호 규칙**이다 — 24호 digest §5-2(e) "부호는 σ_el/σ_ion 이 정한다" 에 흑연 끝단(σ 비 ≈10³·⁶–10⁴·⁸)의 표본이 붙는다.
- ⚠ 크기 — 24호 NMC 의 Δ`x` 0.145–0.338 은 흑연 평탄 증폭(×54)이 없는 물질의 값이다. 24호 G2("모델에 OCP 없음 — 구배 크기는 Δφ/(dU/dx)")가 이 편에서는 **OCP 가 있어서** 크기의 뿌리가 보인다.
- 24호 §5-2 의 "`θ` 형 모집단(80 % 조각 6 · 집전체 쪽)" ↔ 이 편 `θ` 형 후보도 **집전체 쪽**(D6) — 이온 한계면 집전체 쪽이 가장 늦고, 늦은 것과 안 되는 것이 같은 자리에 모인다. **가르는 입력(시간 궤적)은 두 편 다 없다**(24호는 방전 1 의 7.3 h 에서 끝 · 이 편은 CV 끝 판독 불가).
- 24호 §8 "EDXRD 와 독립인 깊이 관측 채널" — **흑연에서만**(§(b'')).

## 22호 Strauss 2018 — "집전체 면이 뒤처진다" 의 직접 그림

- 22호 digest §5-1(c): ex situ XRD 가 본 것은 **집전체 쪽 표층**(3–15 µm)이고 "이온 고립은 여기서 가장 흔하다" · 22호 σ_e/σ_ion ≈550 · 50 · 1.5. 이 편: 이온 한계 복합체에서 **집전체 쪽이 마지막에 리튬화**되고(Fig. 4 · 5) · CV 로 따라잡거나(40 %)
  16 h 에도 못 따라잡는다(80 %). ⇒ `[해석]` 22호 NCM-S · M(σ 비 ≫ 1)의 "비활성" 분율에는 **CV 없는 CC 컷오프(22호 C/10 · 3.8 V vs In/InLi) 뒤 집전체 면에 남은 수송 지연(`η`)** 이 섞일 수 있다 — 22호 합집합 목록("C/10 에서 못 닿음")의 한 원소를
  흑연 유비로 보인 것이지, 22호 값을 나누는 수치는 아니다. 22호 ex situ 휴지로 그 지연이 풀렸는지는 여전히 모른다(74호 절).

## 73호 Minnmann 2021 — TLM 대칭 셀과 단위

- 이 편의 이온 σ 도 **이온 차단 대칭 셀 + TLM**(교점 = R_ion/3 · refs 4–6 — Höltschi 2020 · Ogihara 2012 · Siroma 2016)이다 — 73호(T 형 TLM · Siroma 2015 식 1)와 **같은 계열 · 다른 판**. 73호 D 목록처럼 이 편도 규약이 지면에서 닫히지 않는다 —
  **S1 ↔ S2 단위 ×10³(D5)** · 두께 · 면적 환산식 미인쇄. 굴곡도로 옮기면 `[재현]` ε·κ/κ_eff ≈20 · 85–90 · 63–69(40 · 60 · 80 % — 밀도 가정 ε) — 73호 τ² 규약(ε·σ_bulk/σ_eff)과 같은 식으로 읽은 우리 산술이다.

## 75호 Naik 2022 — "kinetics" 는 어느 편에서도 흔들리지 않았다

- 75호는 동역학 손잡이를 활성 면적 `a_s` 하나로 흔들고 `k` · `c_e` 는 고정했다 · 이 편은 `i₀` 를 아예 흔들지 않았다. 두 모형 편 모두 **"동역학이 한계가 아니다(또는 이다)" 를 계면 속도상수로 시험하지 않았다** — 24호 `i₀` 스윕(범위 미인쇄)이 이 계보에서 유일한 `i₀` 시험으로 남는다.
- 75호 [56] 이 이 편에 매단 "improved ion and electron percolation pathways … **via modulation of AM and SE particle sizes**" — ⚠ 이 편은 **입도를 바꾸지 않았다**(흑연 17.7 µm · LPSCl coarse <100 µm 하나씩) · 바꾼 것은 **조성 · 적재** — "경로(퍼콜레이션)" 는 맞고 "입도" 는 이 편에 없다(묶음 인용 · 귀속 검사).
- 75호 영역 지도(저 AM = 동역학 · 고 AM = 이온) ↔ 이 편(저 Gr = SE 옴 + 영역 확산 · 고 Gr = 흑연 고체 확산) — **같은 "고 AM" 쪽이 이 편에서는 이온이 아니라 AM 고체 확산**으로 배정됐다. `[해석]` 흑연은 망을 이룬 혼합 전도체로 가정됐고 NMC 균질 모형은 그렇지 않다 — 영역 이름은 모형 구조가 정한다.

## 74호 Park 2021 — 셀 안 휴지 0 의 공통 · 넷째 연산자

- 74호: `θ` 판정의 시간 궤적 조건(셀 안 휴지 · 문턱 아래 율 · 더 깊은 충전 · 다음 사이클 — 급랭 제외) · 원전은 셀 안 휴지를 재지 않았다. 이 편도 **셀 안 휴지 0**. 대신 **CV 유지**라는 넷째 시간 궤적 연산자가 있고(구동력 있음 — 휴지와 다름),
  **확산 시간 창**이라는 가르지 못하는 조건이 수치로 선다(§(c)).
- 74호 자촉매(입자 간 이봉)와 이 편 둘째 구배(영역 안 껍질-속)는 공간 무늬가 다르다 · 이 편 `i₀(x)` 는 √ 꼴 기본값(흑연판) — 74호 "SOC 축 신품 `j₀(x)` 기준선"(보류 (루))의 흑연 모형 표본 하나가 더해진다(측정 0).

## 개념 셋

- [[assb-tortuosity-factor-effective-conductivity-split]] — **열 번째 표본**: 영상 2D 미세구조의 flux τ(1.91 → 1.38 · 정의식 미인쇄 · ref Tjaden 2018) · 측정 κ_eff(S1)와 모형 κ_eff 의 ×5–9.5 · S1 ↔ S2 단위(D5).
- [[composite-cathode-percolation-utilization]] — SE 쪽 퍼콜레이션: 영상의 전이(60 ↔ 80 %) · 인쇄 25–30 %(ref 51) · `[재현]` SE 부피 0.45–0.48 → 0.23–0.26 · S1 이온 σ 급락은 40 → 60 %(D8) · 모형 "inactive electrolyte domains"(SE 섬 — `θ_SE` 의 이름).
- [[assb-apparent-capacity-decomposition]] — `η(i)` 항에 **확산 시간 창** 조건 · `θ` 판정 연산자에 **CV 유지** · 끝 C/16 복귀 · 역방향 대칭 — 76호 절.

# 귀속 검사 — 24 · 75호와 원장 행이 이 편에 매단 것

| 인용처 | 매단 명제 | 이 편 | 판정 |
|---|---|---|---|
| **24호** ① :133 | "Davis 2021(ref 39) 이 황화물 복합체에서 **상대극 쪽으로 전류가 쏠림**을 보였다"(24호 `[인쇄]` "this does not necessarily mean the reaction distribution will be curtailed" 자리) | `[인쇄]` "current focusing … occurs near the interface with the bulk SE (separator), which is intensiﬁed at high rates" · 단일이온 전도체 논증 · 모든 분율 · 율 | ✅ **맞다** — 단 흑연(σ_e ≫ σ_ion)의 명제 · 원인은 조성에 따라 SE 옴(40–60 %) ↔ 흑연 고체 확산(80–100 %) |
| **24호** ② :611 후속 ★★★ 3 | "operando 광학(흑연 색)으로 `η(z)` — 상대극 쪽 전류 집중. **EDXRD 와 독립인 깊이 관측 채널**" | 채널은 독립(반사색 ↔ 격자) · 그러나 범주형 · 자유 단면 표면 · 흑연 한정 | ⚠ **흑연에서만 선다** — NMC 양극에는 광학 채널이 없다 · `η(z)` 는 사진 무늬(수치 `x(z)` 0) |
| **75호** ① :795 | [56] "입도 · 경로 묶음" — 75호 원문 "improved ion and electron percolation pathways toward cell performance, **via modulation of AM and SE particle sizes**.51,54−56" | 바꾼 것 = **조성(40–100 %) · 적재(1.87 · 4)** · 입도는 흑연 17.7 µm · LPSCl coarse 하나씩 | ⚠ **"경로(퍼콜레이션)" 는 맞고 "입도 조절" 은 이 편에 없다** — 묶음 인용의 과대 |
| **75호** ② :900 | 후속 표 "지목 +1(75)" | — | 기록 그대로 |
| **원장 §1 행** | "★★ … \| 24 · 75 \| **2** \| **Q2** \| 황화물 복합전극의 operando 광학 η(z) — EDXRD 와 독립인 깊이 채널 · 75호 [56] 재지목 — 입도 · 경로 묶음" | 위 | ✅ **흡수** — 정정 제안(wiki 밖): ① "operando 광학 η(z)" → "**흑연 음극**의 operando 광학(범주형 · 표면) — 방향 규칙(σ 비)은 인쇄 · 크기는 흑연 평탄 증폭" ② "EDXRD 와 독립인 깊이 채널" → "독립이나 **흑연 한정**(NMC 채널 아님)" ③ "입도 · 경로 묶음" → "경로 ✅ · 입도 ❌(이 편은 조성 · 적재만)" ④ Q2 → **Q2 층 하나 · Q4 0/76 · `θ` ↔ `η` 연산자(CV · 끝 C/16 · 역방향) · 셀 안 휴지 0** |

# 인용 대조 — 이 편이 인용한 우리 위키 · 원장 편

번호는 **PDF 참고문헌 목록에서 직접** 확인했다(본문 53 · SI 16).

| 이 편 인용 | 우리 호 · 원장 | 이 편이 적은 것 | 대조 |
|---|---|---|---|
| [15] Shi T., Zhang Y.-Q., Tu Q., Wang Y., Scott M.C., Ceder G. 2020 *J. Mater. Chem. A* 8, 17399 | **4호** | 서론 "any pores that form during electrode manufacturing or from cracking during charging/discharging can reduce the interfacial contact area"(13–15 묶음) | ✅ 4호 = void · 접촉 면적 실측 편 — 이 편은 **서술**로만 옮긴다(측정 · 모형 0) |
| [23] Minnmann 2021 *JES* 168, 040537 | **73호** | "examined the eﬀects of electrode microstructure on power density by probing the impacts of the relative electronic and ionic conductivities"(23 · 24) | ✅ 방향 — 이 편의 σ 비 논증과 같은 축 |
| [25] Bielefeld · Weber · Janek 2020 *ACS AMI* 12, 12821 | **57호** | "combined modeling with electrochemical measurements to examine the eﬀect of particle size on percolation pathways"(25 · 26) | ✅ 묶음 |
| [26] Shi T., Tu Q., Tian Y., … Ceder G. 2020 *AEM* 10, 1902881 | 원장 ★★★(5 — 24 · 25 · 57 · 73 · 75) · **3차 묶음 파일 39(다음 편)** | 같은 묶음 | **지목 +1(76) → 6** · ⚠ [15](4호)와 다른 편 |
| [17] Kato · … · Kanno 2018 *J. Phys. Chem. Lett.* 9, 607 | 원장 ★★(57 · 73) | "increased ionic conductivity leads to enhanced rate performance"(흑연 복합 음극 · SE 둘) | **지목 +1(76) → 3** — 흑연 쪽 짝 |
| [27] Otoyama · Ito · Hayashi · Tatsumisago 2016 *JPS* 302, 419 | 원장 ★★★(63) · 63호 [35] | "Raman imaging" 가시화 목록 | **지목 +1(76) → 2** — 보류 (더) 의 요청 대상 |
| [37] Otoyama · Sakuda · Hayashi · Tatsumisago 2018 *SSI* 323, 123 | 원장 ★(43 — 묶음 행) · 43호 ref 25 | "plan-view and cross-sectional microscopy to observe the evolution of gradients in local SOC within graphite composite electrodes" | **지목 +1(76) → 2** — 이 편의 **선행 광학 편**(같은 방법의 앞선 판) |
| [34] · SI [4] Höltschi · … · Novák 2020 *JES* 167, 110558 | 원장 ★(43 — 같은 묶음 행) · 43호 ref 27 | "rate performance improves with increased temperature but is diminished as electrode thickness increases" · SI TLM 방법 | **지목 +1(76) → 2**(본문 · SI 두 자리 = 한 편) |
| [47] Uhlmann · Illig · … · Ivers-Tiffée 2015 *JPS* 279, 428 | 원장 ★(41) | 흑연 색 ↔ 단계 문헌(47–50 묶음) | **지목 +1(76) → 2** |
| SI [6] Siroma · Sato · Takeuchi · Nagai · Ota · Ioroi 2016 *JPS* 316, 215 | 원장 ★(55 · 73) | TLM 방법(4–6 묶음) | **지목 +1(76) → 3** |
| SI [2] Yamamoto M. · Terauchi · Sakuda · Kato · Takahashi 2020 *JPS* 473, 228595 | 59 · 60호 digest 인용 · **원장 행 0** | "higher stack pressures may further improve … by reducing particle-to-particle contact resistance"(1 · 2) | 원장 등록 여부는 호출자 몫(wiki 밖) — 압력 × 미세구조 편 |
| [42] Dahn 1991 *Phys. Rev. B* 44, 9170 | 43호 [42] · 원장 0 | 흑연 단계 평탄 | 기록 |
| SI [16] Tjaden · Brett · Shearing 2018 *Int. Mater. Rev.* 63, 47 | 2호 ref 62 · 원장 0 | τ "average steady-state flux method" | 기록 — τ 정의식은 이 편에 없다 |
| [28] Nomura … Saitoh 2018 *Nano Lett.* 18, 5892 | 원장 Nomura 행은 **2019 *Angew.*(30호) — 다른 편** | STEM-EELS 가시화 | 신규 ☆ |
| [21] · [22] Mistry … Mukherjee 2020 *JES* 167, 090542 · *ACS AMI* 12, 16359 | 원장 Mistry 행은 **2018 *ACS AMI* 10, 6317(75호) — 다른 편** | 액체 급속 충전 이질성 · 삽입 연쇄 | 신규 ☆ |

# 곱 축퇴 처방 — 쉰아홉 번째 적용 (`[[assb-lampe-contact-product-degeneracy]]`)

| 단계 | 요구 | 이 편 | 판정 |
|---|---|---|---|
| **1단계** (16호) | `R` 과 `C` 를 같이 | EIS 는 차단 대칭 셀 TLM 의 σ_ion 뿐 · 계면 `R` · 이중층 `C` 0 · 모형 이중층 0 | ❌ |
| **2단계** (18 · 25호) | + 면적을 아는 대조군 | 모형 계면 = 광학 영상의 2D 경계(입력) · 조성 스윕은 면적을 바꾸지만 대조군이 아니다 | ❌(입력) |
| **3단계** (19호) | `Ea` · `C` 상한 | S1 RT · 60 °C 두 점 — 수송 σ 뿐(`[재현]` ≈34–42 kJ mol⁻¹, RT 25 °C 가정) · 계면 0 | ❌ |
| **4단계** (20 · 24호 줄) | 시간 영역 · 같은 시편 조건 | operando 영상 = 같은 셀의 시간 궤적 — 그러나 **계면 양이 아니라 SOC 무늬** | ❌(채널은 있으나 곱의 인자가 아님) |
| 37호 줄(`A_eff ↔ k` 항등) | 면적 손잡이의 짝을 흔들었나 | 해상 모형 — 영상 경계 × `i₀,ref`(액체 문헌) **둘 다 고정** · 흔든 것 0 | 해당 — **해상판 표본**(둘 다 안 흔듦) |
| 57호 줄(한 손잡이 두 곱) | 한 손잡이가 몇 인자에 들어가나 | **흑연 분율** 한 손잡이 → SE 연결(τ) · 영역 크기(확산 길이) · 계면 길이 · 전극 두께(같은 적재) 넷 · **수축부 넓히기(S14)** → τ −28 % + 경계 모양 | 해당 — 실험 · 모형 표본 |
| 63 · 74호(SOC 축 · 신품 `j₀(x)` 기준선 — 후보 줄) | SOC 점마다 `R` · `C` · 신품 기준선 | √ 꼴 `i₀(x)`(흑연 모형 기본값) · 측정 0 | 입력 0 — 흑연판 표본 |

⇒ **적용 불가(계면 `R` · `C` 측정 0) · 처방 표 새 줄 없음 · 곱 안의 관찰 둘**(`[해석]`): ① **해상 모형에서도 면적(영상 경계)과 `j₀` 는 선형 영역에서 곱으로 모이고, 이 편 파라미터에서는 출력(깊이 분포)이 그 곱 자체에 둔감하다** —
`[재현]` Wa ≈0.008–0.1(옴 지배). 곧 **옴 지배 영역에서는 부분 접촉 손실(면적 ↓)도 계면층(`j₀` ↓)도 깊이 분포로는 거의 보이지 않는다** — 곱 축퇴의 **영역 조건**이다(Wa ≳1 에서만 곱이 깊이 무늬에 찍힌다). ② 2D 영상 경계는 3D 접촉 면적의
대리일 뿐이고, "접촉" 의 척도(점 접촉 · 틈)는 광학 해상도(≈0.2–0.35 µm/px 래스터) 아래다 — 이 채널로 면적 인자를 잴 수 없다.

# 보류 결정 (가)–(추) — 이 편이 주는 근거 (결정 안 함)

원장 `bms-balancing/docs/ASSB_WANTED_PAPERS.md` §3-b 표와 대조. **결정은 사용자 몫이다.**

| # | 결정 | 이 편 | 근거 |
|---|---|---|---|
| 두 | `θ` 판정의 시간 궤적 조건을 정식 조건으로 | **근거** | 셀 안 휴지 **0**(74호와 같은 공백) · 대신 **CV 유지 따라잡기**(40 % "uniform gold at the end of charging" · 모형 "fully homogenized … due to the extended CV hold") · **끝 C/16 복귀**(0.967–0.982) · **역방향 대칭**(S6 금색 0.00) · **다음 사이클**(≤0.011) — 넷 다 `η` 쪽 · ★ **확산 시간 창**: 80 % Gr `[재현]` τ_D 20–204 h ≫ 16–20 h — 연결된 재고가 유한 프로토콜에서 `θ` 처럼 보인다 · `θ` 후보(D6)는 판별 입력 없음 — 조건 목록에 "CV 유지(구동력 있음 — 휴지와 구분)" 와 "τ_D ↔ 창" 두 줄을 붙일 근거 |
| 주 | "X-limited" 판정 기준 표기를 카드 수집 지침으로 | **근거** | 둘째 표본 — 판정 = 방향 규칙 + σ 비 + OAT 가상 실험 둘 · 순위 · 문턱 · 시간 기준 · 저항 정의 0 · 동역학(`i₀`) 미시험 · `[재현]` Wa ≪ 1(입력의 귀결) — 다섯 칸 중 ⑤ 가 비면 "kinetics 가 한계 아님" 은 시험이 아니라 입력이다 |
| 차 | PyBaMM 면적 노브 / `j₀` 노브 분리 forward | **약** | 해상 모형에서도 두 노브가 곱으로 모이고, **옴 지배(Wa ≪ 1)면 깊이 분포에 두 노브가 거의 안 찍힌다** — forward 를 돌릴 때 **영역(Wa)을 먼저 정해야** 노브 분리가 관측에 걸린다는 설계 조건 (새 판단 거리 2) |
| 루 · 무 | SOC 축 신품 `j₀(x)` 기준선 · `j₀(x)` 모양 선택지 | **약** | 흑연 모형도 √ 꼴 `i₀(x)` 기본값(x 0.5 최대 · 0 · 1 에서 0) · 측정 0 — 모형 기본값 표본이 음극 쪽에 하나 더 |
| 러 | 합성 truth `θ` → `LAM_PE` 결합 항 | **정성 메모(약)** | 음극 쪽 표본: 끝까지 색이 안 바뀐 ≈14 µm 입자는 용량 축에서 `LAM_NE` 와 같은 서명 · 저자 무언급 · 정체 불명 — 양극 결합 항의 근거는 아니다 |
| 우 | 24호 인용 자리 주석 | **참고** | 24호의 **다른** 인용(ref 39 이 편)은 원문과 맞다 — 주석 필요 없음 · 다만 24호 digest 의 "상대극 쪽 쏠림" 을 NMC 로 옮길 때 붙일 조건(σ_e/σ_ion ≫ 1 · 크기는 흑연 평탄 증폭)의 근거 |
| 더 | Otoyama 2016 *JPS* 302, 419 를 받을지 | **지목 +1** | 이 편 ref 27(Raman 가시화 목록) — 63호에 이어 둘째 지목 · 요청 판단 재료는 아님 |
| 수 | 22호 비활성 분율의 넷째 후보(전자 접촉 옴 자촉매) | 근거 0 | 흑연 σ_e ≫ σ_ion — 자촉매 자리 없음 · 곁가지: 이온 한계 복합체에서 **집전체 면이 마지막**(22호 XRD 가 본 면) — 22호 합집합의 "C/10 에서 못 닿음" 원소의 흑연 유비일 뿐 |
| 처 | 바인더 면적 + `j₀` 두 노브 짝 | 근거 0 | 바인더 0 |
| 가 · 다 | 29호 Q4 +0.5 · Bizeray 분모 | 근거 0 | 적합 · 진단 0 |
| 나 · 아 · 자 · 카 · 타 · 파 · 하 · 거 · 너 · 머 · 버 · 서 · 어 · 저 · 커 · 터 · 퍼 · 허 · 고 · 노 · 도 · 로 · 모 · 보 · 소 · 오 · 조 · 초 · 코 · 토 · 포 · 호 · 구 · 누 · 부 · 추 | — | 근거 0 | 음극 편 · 양극 격자 0 · 압력 스윕 0 · In 0 · LTO 0 (라 · 마 · 바 · 사 는 결정 · 반영 끝 · 서 는 해소) · (퍼) 대신 이 편은 25–30 % 를 Shante & Kirkpatrick 1971(ref 51)로 인용 · (하) 의 구속 형식 미인쇄 |

**새 판단 거리(원장 §3-b 에 올릴지 — 결정 안 함):**

1. **76호 후속 요청** — **Liu H., Kazemiabnavi S., … Thornton K., Chapman K.W., Chupas P.J. 2019 *ACS Appl. Mater. Interfaces* 11, 18386**(★★★ — [52] · 이 편 방향 규칙 "전자 한계면 집전체 쪽" 의 실측 원전 · operando XRD-CT 3D 반응 이질성 · 같은 Thornton 연구실) ·
   **Otoyama 2020 *J. Phys. Chem. Lett.* 11, 900**(★★ — [36] · ASSB 흑연 층 operando 공초점 · Li⁺ 전도 경로 변화) · **Yamagishi 2021 *J. Phys. Chem. Lett.* 12, 4623**(★★ — [33] · 흑연 복합 음극 operando ToF-SIMS — 광학과 독립인 Li 분포) ·
   선택: Levi 2003 *J. Solid State Electrochem.* 8, 40(★ — SI [10] · `D_s(x)` 원전 · 1/10 인자 대조) · Chen K. … Dasgupta 2021 *AEM* 11, 2003336(★ — SI [13] · `i₀,ref` 원전) 을 받을지.
2. **(차) forward 설계에 "Wa 영역 선결" 을 붙일지** — 면적 ↔ `j₀` 노브를 분리해 돌려도 옴 지배(Wa ≪ 1)면 깊이 · SOC 분포 관측에 두 노브가 거의 안 찍힌다(이 편 `[재현]` Wa 0.008–0.1). 합성 truth 가 접촉 손실을 면적으로 넣을 때 그 신호가 보일 영역인지 먼저 적게 할지 —
   **설계 결정만 기록**(코드로 옮기면 `degradation-degeneracy` RUN_SCOPE 가 움직이므로 별도 승인 · 게이트 대상).
3. **영상 판독(Video S1–S4)을 할지** — 80 · 100 % Gr 의 **CV 끝(20 h · 10 h) 상태**와 40 % 의 `θ` 후보 입자 · 위 띠가 끝까지 남는지는 **영상에만** 있을 수 있다 — 이 편에서 `θ` ↔ `η` 를 가를 유일한 남은 자리. 이 환경에 디코더(ffmpeg)가 없고 사용자는
   "영상은 그리 중요하지 않다" 고 했다 — 판독하려면 디코더 설치 또는 사용자 쪽 캡처가 필요하다. Sup2–5 ↔ S1–S4 대응도 그때 확인된다.

# 어긋남 (D) — 지면 안에서 서로 맞지 않는 것

| # | 어긋남 | 어디 | 판정 |
|---|---|---|---|
| **D1** | ★★ "100% Gr, **even at a C/16 rate** … voltage cutoﬀ is reached early in cycling (**∼1/6** the theoretical capacity)" ↔ `[도표]` C/16 CC 끝 ≈1.05 mAh cm⁻²(0.56) · **1C** CC 끝 0.309(0.165 ≈ 1/6) | 본문 ↔ Fig. 2E · S4A | 1C 값을 C/16 문장에 붙였거나 다른 셀 — 지면으로 못 가른다 |
| **D2** | ★★ S4B 캡션 "**CCCV** lithiation capacities normalized by the mass of the composite electrode" ↔ `[재현]` (B)/(A)(CC) = 78.3 · 117.3 · 156.5 · 201.5 ≈ 1/m_c 79.6 · 119.4 · 159.1 · 198.9(1–2 %) · CCCV 로는 안 맞음 | SI S4 | (B) 는 **CC** 용량 규격 |
| **D3** | ★★ S12 캡션 "C/16 (**'+'** marker) and C/4 (**'o'** marker)" ↔ 그림 안 범례 '+' = C/4 · 'o' = C/16 · 자료('+' 전류 10 A m⁻²) | SI S12 | 캡션 표지 뒤바뀜 |
| **D4** | ★★ S9 캡션 "CCCV charging at **C/5.6 for 4 hr**" ↔ 본문 · SI 본문 "lithiated using a **similar CC-CV protocol**. At the 4 h cutoﬀ" | S9 ↔ 본문 | 내부 대조의 율 불명(공칭 전하 71 % ↔ 100 %) |
| **D5** | ★★★ S1 "Conductivity (mS/cm)" ↔ S2 축 "Z (Ω cm)" — `[재현]` 여섯 패널 S1 ≈ (0.86–0.97) × 1/R_ion(축 수치) → 축이 저항률이면 S1 은 S cm⁻¹(벌크의 ×34 — 불가) | SI S1 ↔ S2 | S2 축은 kΩ·cm 여야 한다 · 환산식 미인쇄(G13) |
| **D6** | ★★★ "At the end of charging, a **uniform gold color** is observed in the graphite throughout the electrode" ↔ `[도표]` "100 % SOC"(Fig. 4F = S6A) 위 15 % 띠 어둠 0.44–0.68 · 색 안 바뀌는 ≈14 µm 입자 | 본문 ↔ Fig. 4F | 정체 불명 · `θ` 후보 · 저자 무언급 · SOC 정의 미인쇄(G1) |
| **D7** | ★★★ S17 — 본문 · SI "the second type … attenuates" 만 ↔ `[도표]` 60 · 80 % SOC 에서 **두께 방향 대비도 약해짐**(φ_e 강하는 기본과 같음) · 본문 "10 times higher than **the actual value**" ↔ SI "the diffusivity value used in the model was **1/10th of the literature value**" | 본문 · SI ↔ S17 | "두 형태 = 두 원인" 일대일 배정과 긴장 · "×10" 은 문헌값 복귀 |
| **D8** | ★★ "the percolation threshold … transition occurs between the 60% and 80% Gr samples … **further corroborated** with the ionic conductivity measurements" ↔ `[도표]` S1 이온 σ 급락은 **40 → 60 %**(×1/6.2 · RT ×1/8.4) · 60 → 80 % ×1/1.4 | 본문 ↔ S1 | 긴장(모순은 아님 — "decreases signiﬁcantly as the graphite fraction is increased" 는 참) |
| **D9** | ★★ "For low graphite fractions (40% Gr) at a slow C-rate (C/16), **only slight gradients**" ↔ `[도표]` Fig. 5A 위 띠 어둠 0.86 · 전체 금색 0.21(같은 셀 C/4@4 h 0.43 · 0.88) | 본문 ↔ Fig. 5A | "slight" 정량 0 · 첫 ↔ 둘째 사이클 교락 |
| **D10** | ★ "through-plane gradients … are **attenuated**"(1.87 mAh cm⁻²) ↔ `[도표]` 60 % S8B 금색 0.16 ↔ Fig. 5B 0.49(같은 C/16@16 h — 얇은 셀이 덜 금색) · 40 % 는 맞음(0.58 ↔ 0.21) | 본문 ↔ S8 | 전역 SOC · SEI · 시야 규격이 달라 판정 불가 |
| **D11** | ★★ 모형 κ_eff(2D · τ 1.91 · ε_SE 0.58–0.61) **0.14–0.27 S m⁻¹** ↔ S1 실측(40 % · 60 °C) **0.029 S m⁻¹** — ×5–9.5 | SI 모형 ↔ S1 | 모형이 이 편 자기 측정에 묶이지 않았다 · 크기 과소(방향은 서고 더 강해진다) |
| **D12** | ★★ 모형 `i₀′` 11 A m⁻²(액체 수지상 모형 범위의 "중간값") → 1 mA cm⁻² 두 계면 50.5 mV ↔ S3 **전체**(두 계면 + 분리막) 13.4 mV — ≥×3.8 | 표 S1 ↔ S3 | 자기 대칭 셀 자료를 모형에 쓰지 않음 · 셀 전압 · CV 진입만 영향 |
| **D13** | ★ Fig. 3A "graphite fraction of **46%**" — 실험 조성(40 · 60 · 80 · 100)에 없음 · 이유 미인쇄 | Fig. 3 캡션 | 교정 셀 ≠ 실험 셀 |
| **D14** | ★★ Fig. 3A 금색 기준 사진이 셀 전압 **≈−8…−13 mV**(0 V 아래 평탄 · 1.87 → 1.92 mAh cm⁻²)에서 찍힘 | Fig. 3A | 교정 한 점이 석출 조건과 겹친다 · 저자 무언급 |
| **D15** | ☆ Fig. 4 캡션 "Full videos for **40−80%** Gr are included" ↔ 본문 "The full videos for **40−100%** Gr cells are provided as Videos S1−S4" | Fig. 4 캡션 ↔ 본문 | 표기 차 — 뜻 불변 |
| **D16** | ★ "The value of i0,ref for graphite **using** the reaction rate constant reported in Chen et al.13"(동사 없음) · 환산 미인쇄 | SI p13 | `i₀,ref` 의 뿌리를 지면으로 닫을 수 없다(G8) |
| **D17** | ☆ "becomes fully homogenized at 100% SOC due to the extended CV hold … (**as shown in Figure S12**)" — S12 는 전압 · 전류 시간 곡선(농도 균질화는 Fig. 6E · S13E) | 본문 ↔ S12 | 교차 참조 |
| **D18** | ☆ 오탈자 — "proscribed C-rate" · "diffusivity of Li in graphite **in** increased" · SI "and intersection point" · "element sized" · "our experimentally OCV function" · "As be seen that" · "a gradient **is** the potential" · Fig. 3B 캡션 "composite electrode cross." · 참고문헌 23 "Editors' ChoiceQuantifying" · SI 제목 "SSB Gr Vis Cell SI revised.docx" | 곳곳 | 뜻 불변 |

# 이 편이 우리 프로젝트에 주는 것 (정리)

1. ★★★ **24호의 "상대극 쪽 전류 쏠림" 은 인쇄로 선다 — 그러나 흑연 음극(σ_e/σ_ion ≈10³·⁶–10⁴·⁸)의 명제다.** 옮길 수 있는 것은 **방향 규칙**(σ_e,eff/σ_ion,eff ≫ 1 → 분리막 쪽 · ≪ 1 → 집전체 쪽 — refs 52 · 53) 하나이고, 24호 자신의 70 ↔ 80 "flip" 이 같은 규칙을
   따른다. **크기**는 흑연 stage-1 평탄(≈22 mV / 단위 `x`)이 몇 mV 의 SE 강하를 Δ`x` ≈0.3 으로 증폭한 것이라 NMC(≈1.2 V / 단위 θ — ×54)로 옮기지 않는다. **관찰 채널**은 NMC 에 없다.
2. ★★★ **`θ` ↔ `η` — 셀 안 휴지는 이 편에도 0 이다.** 대신 **CV 유지 따라잡기 · 끝 C/16 복귀 · 역방향 대칭 · 다음 사이클** 넷이 있고 전부 `η` 쪽이다. 가장 단단한 새 조건은 **"확산 시간이 프로토콜 창보다 길면 연결된 재고도 `θ` 처럼 보인다"** —
   80 % Gr `[재현]` τ_D 20–204 h ≫ 16–20 h(보류 (두) 근거). 그리고 **`θ` 형 후보가 그림에 있다**(D6 — 집전체 쪽 · 저자 무언급 · 정체 판정 불가) — 24호 `θ` 형 모집단과 같은 쪽(집전체)이다.
3. ★★ **"X-limited" 판정의 둘째 표본 — 동역학은 시험되지 않았다.** 방향 규칙 + σ 비 + OAT 가상 실험 둘(κ · D)이 판정의 전부이고, 서론이 가를 대상으로 적은 계면 동역학(`i₀`)은 한 번도 흔들리지 않았다. `[재현]` 인쇄 파라미터에서 Wa ≈0.008–0.1 —
   옴 지배는 **입력의 귀결**이다. 75호(면적만 흔듦)와 합치면 이 계보의 모형 편 둘 다 "kinetics" 를 계면 속도상수로 시험하지 않았다(보류 (주)).
4. ★★ **두 구배 형태 ↔ 두 원인의 일대일 배정이 자기 가상 실험(S17)에서 흔들린다** — `D` ×10(= 문헌값)은 영역 안 구배와 함께 **두께 방향 대비도** 약하게 한다. 그리고 둘째 구배의 존재는 근거 없는 1/10 인자에 걸린다. `[해석]` 관측 무늬 하나에
   원인 둘이 기여하는 "배정의 비식별" — 우리 degeneracy 질문(두 모드가 한 관측을 나눠 설명)과 같은 모양의 모형 표본이다.
5. ★★ **옴 지배 영역에서는 접촉 면적 ↔ `j₀` 곱이 깊이 분포에 거의 안 찍힌다**(Wa ≪ 1) — 합성 truth · forward 가 접촉 손실을 면적으로 넣을 때 그 신호가 보일 영역인지 먼저 정해야 한다(새 판단 거리 2 · 보류 (차) 약).
6. ★ **모형 ↔ 자기 측정의 두 어긋남**(κ_eff ×5–9.5 · Li 계면 ≥×3.8)과 **단위 ×10³(S1 ↔ S2)** — "qualitative" 모형 · 보충 그림의 규약을 값으로 옮길 때 대조가 먼저다.
7. ★ `[해석]` 우리 주 프로젝트(`degradation-degeneracy/`)는 PyBaMM 액체 · 흑연 음극 합성 truth 다 — 이 편의 흑연 OCV 평탄 증폭 논증(몇 mV → Δ`x` 0.3)은 **음극 쪽 SOC 불균일이 평탄 구간에서 크게 생긴다**는 일반 성질이고, 우리 LLI/LAM 분해의 음극 평탄 구간 특징(PVS · DV 봉우리)이 전극 안
   불균일에 민감할 수 있다는 방향의 참고일 뿐이다. 지금 바꿀 것은 없다 — RUN_SCOPE 밖에서 읽기만 했고, 우리 쪽 수치는 `degradation-degeneracy/docs/RESULTS*.md` 가 정본이다(여기서 비교하지 않는다).

# 후속 후보 (원전 우선)

참고문헌 53 + SI 16 중 우리 축(`θ` ↔ `η` · 방향 규칙 · 독립 관측 · 파라미터 출처)에 닿는 것만. **셀 열화 식별성 원전 0.**

| 서지 | ref | 왜 | 축 | 우선 |
|---|---|---|---|---|
| **Liu H., Kazemiabnavi S., Grenier A., Vaughan G., di Michiel M., Polzin B.J., Thornton K., Chapman K.W., Chupas P.J. 2019 *ACS Appl. Mater. Interfaces* 11, 18386** | [52] | "전자 한계면 집전체 쪽 집중" — 이 편 방향 규칙의 실측 원전 · operando XRD-CT 3D 반응 이질성 · 같은 Thornton 연구실 | Q2 · 방향 규칙 | ★★★ |
| **Otoyama M., Kowada H., Sakuda A., Tatsumisago M., Hayashi A. 2020 *J. Phys. Chem. Lett.* 11, 900** | [36] | ASSB 흑연 층 operando 공초점 — Li⁺ 전도 경로 변화 | Q2 · `θ` | ★★ |
| **Yamagishi Y., Morita H., Nomura Y., Igaki E. 2021 *J. Phys. Chem. Lett.* 12, 4623** | [33] | 흑연 복합 음극 operando ToF-SIMS — 광학과 독립인 Li 분포 | Q2 | ★★ |
| Levi M.D., Wang C., Markevich E., Aurbach D., Chvoj Z. 2003 *J. Solid State Electrochem.* 8, 40 | SI [10] | `D_s(x)` 원전 — 60 °C 값인지 · 1/10 인자 대조 | 파라미터 | ★ |
| Chen K., Goel V., Namkoong M.J., Wied M., Müller S., Wood V., Sakamoto J., Thornton K., Dasgupta N.P. 2021 *Adv. Energy Mater.* 11, 2003336 | SI [13] | `i₀,ref` 원전(액체) — 환산 규약 | 파라미터 · 곱 | ★ |
| Kim J.Y., Park J., … Lee Y.M. 2020 *ACS Energy Lett.* 5, 2995 | [35] · SI [1] | SE 없는 흑연 전극(확산 의존) — 80–100 % Gr 기구 · 압력 가설 | 기구 · Q6 | ★ |
| Park J., Kim K.T., Oh D.Y., … Lee Y.M. 2020 *Adv. Energy Mater.* 10, 2001563 · Park J., … Lee Y.M. 2019 *Energy Storage Mater.* 19, 124 | [24] · [41] | 디지털 트윈 · 3D 구조 설계 | 모형 | ☆ |
| Newman J.S. · Tobias C.W. 1962 *J. Electrochem. Soc.* 109, 1183 · Shante V.K.S. · Kirkpatrick S. 1971 *Adv. Phys.* 20, 325 | [53] · [51] | 다공 전극 전류 분포 고전 · 퍼콜레이션 25–30 % | 도구 | ☆ |
| 지목 +1(76) — Shi 2020 *AEM*(파일 39) · Kato 2018 *JPCL* · Otoyama 2016 *JPS* · Otoyama 2018 *SSI* · Höltschi 2020 *JES* · Uhlmann 2015 *JPS* · Siroma 2016 *JPS* | [26] · [17] · [27] · [37] · [34](SI [4]) · [47] · SI [6] | 원장 행 있음 | — | 원장 |

# 이 digest 가 주장하지 않는 것

- **24호 명제가 NMC 양극에서 선다고 하지 않는다** — 방향 규칙(σ 비)이 옮겨진다는 것과, 크기 · 채널 · 기구가 안 옮겨진다는 `[재현]` · `[해석]` 까지다. NMC 쪽 기울기(≈1.2 V / 단위 θ)는 75호 digest 의 Kremer OCV `[재현]` 을 빌렸다.
- **"100 % SOC" 프레임의 어두운 영역 · 입자를 `θ`(고립 흑연)라고 하지 않는다** — 색 분류는 반정량(문턱 · 그늘 · 초점에 걸린다)이고, 정체(고립 · 미완 지연 · 비흑연)를 가를 입력이 지면에 없다. 저자가 "uniform gold" 로 쓴 것이 틀렸다고도 하지 않는다 — SOC 정의 · 프레임 시각이 미인쇄다.
- **이 편 모형의 Wa 로 실제 셀이 옴 지배라고 하지 않는다** — 모형 입력(`i₀,ref` 액체 값 · 영상 경계)의 성질이다. 실측 κ_eff 가 모형의 1/5–1/9.5 라 실제 옴 강하가 더 크다는 방향만 말한다 — 실제 황화물 계면 `j₀` 는 이 위키에 0 이다.
- **둘째 구배(영역 안)가 없다고 하지 않는다** — 광학에서 가장자리 금색 · 속 파랑/빨강 무늬는 보인다. 주장은 **모형에서 그 크기가 근거 없는 1/10 인자에 걸린다**는 것까지다.
- **S1 ↔ S2 중 어느 쪽 단위가 틀렸는지 확정하지 않는다** — 물리적으로 S1 의 mS cm⁻¹ 이 맞아 보인다는 판단(`[해석]`)과, 여섯 패널에서 S1 ≈ (0.86–0.97)/R_ion 이라는 `[재현]`(별표 픽셀 판독 · 교점 공식 가정)까지다.
- **Fig. 3A 금색 기준 사진에 Li 가 석출됐다고 하지 않는다** — 셀 전압이 0 V 아래 평탄이었다는 `[도표]` 와 그 조건이 석출 조건과 겹친다는 `[해석]` 까지다. SEI 몫과 가를 자료가 없다.
- **Sup2–5 ↔ Video S1–S4 대응을 확정하지 않는다** — 업로드 순서 추정이다(컨테이너에 조성 흔적 0). 영상 내용은 판독하지 않았다.
- **밀도 가정 값(SE 부피 분율 · 치밀 두께)을 이 편의 값으로 쓰지 않는다** — 흑연 2.26 · LPSCl 1.64–1.87 g cm⁻³ 는 이 위키의 다른 편에서 쓴 외부 값이다.
- 우리 파이프라인(`degradation-degeneracy/`) 수치와 비교하지 않는다. 인용 원전(Liu 2019 · Otoyama 2018 · 2020 · Yamagishi 2021 · Levi 2003 · Chen 2021 · Kim 2020 등)은 열람하지 않았다. 22 · 24 · 73 · 74 · 75호는 digest 전사로 대조했고(24호 원문 PDF 없음), 75호 [56] 의 문장은 75호 PDF 텍스트 층(스크래치)으로 확인했다.
