Repository: yonghoon7153-source/Yonghoon-DEM-DFT

# wiki/raw/ — 예외적 불변 원본층

이 리포의 불변 증거층은 **이미 밖에 있다**: `docs/data/`(측정 CSV·JSON) ·
litdb 정본(friendly-meitner) · `docs/reviews/findings.json` · git 이력.
그래서 이 폴더는 킷 원형과 달리 **예외 전용**이다:

- 들어오는 것: litdb 소관(논문)도 측정 데이터도 아닌 외부 자료 — 강연 전사,
  외부 레포 감사 노트 등.  `transcripts/` 등 하위 폴더에 날짜-슬러그로 저장.
- 규칙: 한번 저장한 파일은 수정 금지 (원본이 바뀌면 새 -v2 파일).  frontmatter 에
  `source_url` / `ingested` 를 적는다.
- 논문 PDF·digest 는 여기 넣지 않는다 → wiki/SCHEMA.md 경계 규칙 1 (litdb 정본).

File: wiki/raw/papers/han2021_single-vs-polycrystalline-nca-sulfide-halide-se.md (part 3 of 3)
---
| 나머지 | [1]–[13] · [15]–[17] · [19]–[20] · [22]–[25] · [27]–[36] · [43] · [45]–[48] · [53]–[56] · [58]–[64] · [67] · [68] · [72] · [81]–[86] | 서론 · 할라이드 · 단결정 액체 · 코팅 · 용액 공정 | 행 0 · 우선순위 낮음 |

⚠ 목록 표기: [33] "Angew. Chem., Int. Ed. 2019, 58, 2."(쪽 2 — 선공개 쪽수로 읽힘) · [34] "2018, 58, 10434"(권 58 = 2019) · [63] "J. Am. Chem. Soc. 2020, 15, 7012"(권 142) · [40] "J. r. Janek" — 서지 깨짐 셋 · 오자 하나(우리 축 밖).

**5차 묶음 13 편과의 관계**: 이 편은 **[49] Zhang W. 2017(110호 · #6) · [37] Jung S.H. 2020(114호 · #10 예정) 둘**을 인용한다(교차). 나머지 열하나(Barai 2021 · Tian & Qi 2017 · Ruess 2020 · Takada 1996 · Neumann 2020 · Kasemchainan 2019 · Kim D.H. 2017 *Nano Lett.* · Kazemi 2019 · Shao 2022 *Energy* · Wang·Sakamoto 2018 *JPS*) 인용 0(88 번호 전수 대조 — [29] Wang M.J. … Sakamoto 2020 *Nat. Commun.* 11, 5201 · [83] Kim D.H. … 2020 *ACS Energy Lett.* 5, 718 은 묶음의 편과 다른 편).

---

# 인용 대조

## 1. 이 편을 지목 · 인용한 우리 digest — 그 쓰임 ↔ 이 편이 실제로 주는 것

| digest | 쓰임(digest 전사) | 이 편 | 판정 |
|---|---|---|---|
| 9호 `huo2025_assb-cathode-lampe-coupled-aging-model` §13 순위 5 | "9호의 '단결정은 안 깨진다' 논거의 실험 근거. 단결정 ↔ 다결정 대조가 `LAM_PE` 의 기구를 가른다" · Q8 · Q2 | S/LPSX 무균열 ✅ · S/LYC 단결정 균열 · `LAM` 측정 0 | 부분 · '가른다' ❌ · 9호 본문 인용 문장 전사 0 |
| 38호 `conforto2021_chemo-mechanical-ncm-active-mass-eis-psd` §14 | "(electro-)chemical side reactions can also influence the contact area — 계면 화학 ↔ 접촉 면적 얽힘" · Q1 · Q2 | RuO₂/LPSX ΔP + 계면 틈 · NCA 초기 ΔP · 100 사이클 균열 | ✅(정성) |
| 87호 `minnmann2022_designing-cathodes-cam-ssb-perspective` 후속 ★★★ | "SC/PC × LYC/LPSCl 2 × 2 — 기계 ↔ 계면 화학을 가르는 설계 · 재수록 7a `[도표]` P/LPSX 율 되돌림 −13 % 미회복 · 'interfacial reactions … volume changes … contact loss' · 88 % Ni 96.8 %/200 사이클" · Q1 · Q2 · (차) | 2 × 2 ✅ · LPSCl → Cl₀.₅Br₀.₅ · '가른다' ❌(교호) · −13 % 값 ✅(감쇠 절반) · 부반응 → 접촉 ✅ · 96.8 % 조건 둘 빠짐 | 부분 |
| 87호 그림 7a 캡션 · 해설 | "Influence of the choice of solid electrolyte (LYC = Li3YCl6, LPSX = Li6PS5Cl) on the performance of NCM with PC (P) or SC (S) particles" · 왼판 "사이클 번호 미표기" | 원전 그림 1b(첫 사이클) + 1c · NCA88 · Li₆PS₅Cl₀.₅Br₀.₅ | 재수록 ✅ · 캡션 두 곳 다름 · 원전 캡션은 'First-cycle' |
| 87호 §4.1 | "In theory, such SC NCM CAMs should prevent particle cracking but still be susceptible to loss of contact with the SE"[86,91] | S/LYC 단결정 균열(SE 피복 불량) · 접촉 취약은 조건법 | 부분 |

## 2. 이 편이 인용한 우리 digest

- **23호** `koerver2017_capacity-fade-interphase-chemomechanical-ncm811-lps` — [40] — 성능 · EIS 비교 묶음. 23호 판정(접촉 손실의 **실험** 원전이지만 **정량** 원전은 아니다)이 이 편에서도 이어진다 — 이 편도 접촉 손실을 서론 인용([18,37,38,52])과 조건법으로만 쓴다.
- **41호** `nam2018_three-electrode-assb-failure-modes-li-in-depletion` — [41] — 성능 묶음 [8,39–42] 하나(3전극 · Li-In 고갈 결과는 이 편 지면에 0 — 이 편은 2전극).
- **65호** `nam2018_dry-vs-slurry-mixed-electrodes-binder-gitt-coverage` — [87] — 건식 코팅 방향 [86,87] 하나.
- **69호** `kondrakov2017_ncm111-ncm811-lattice-strain-particle-shrinkage-cracking` — [52] — 부피 변화 → 접촉 · H2–H3 균열. 69호 격자 층위 NCM811 −5.1 % ↔ 이 편 NCA88 in situ −6.0 · −5.7 %(`[도표·화소]` · ≈1 MPa) — §3-b (노).
- **77호** `shi2020_particle-size-ratio-cathode-utilization-assb` — [69] — "the size effect on cell performance could be ruled out" — SE 입도가 같다는 근거로만(77호의 입도비 → 이용률 결과는 이 편에서 SE 부피 분율 차를 보는 데 쓰이지 않는다 · `[해석]` 같은 입도라도 부피 분율 43.4 ↔ 48.7 vol% 가 퍼콜레이션을 다르게 놓는다).
- **97호** `koerver2018_chemo-mechanical-expansion-molar-volume-ocv-pressure-stress` — [50] — 전기화학-기계 효과 · 취성 입자 응력.
- **110호**(5차 묶음 #6) `zhang2017_carbon-additives-lgps-ssb-decomposition` — [49] — "sulfide SEs in contact with an inactive component of conductive carbon additives are oxidatively decomposed …" · LPSX 셀 첫 충전 경사 해석. `[해석]` 이 편 LYC 셀도 C65 3 wt% 를 담는데 경사가 없다(그림 1b 삽입) — 110호 기구(탄소 → 황화물 산화)가 **SE 쪽 성질**이라는 쪽과 맞는다(110호 계는 LGPS · LCO · In 박).
- **6호** `lee2020_ag-c-anode-free-assb` — [26] — Li₂ZrO₃ 코팅 · Li 금속 묶음 · 표 S10 NCM900505 행.
- **22호** `strauss2018_cathode-particle-size-inactive-fraction-assb` — [S15] — 표 S10 한 행(NCM622 · 75Li₂S–25P₂S₅ · 152.8 mAh g⁻¹). 22호의 XRD 두 상 불활성 분율 방법은 이 편 ex situ (003) 이봉 해석에 쓰이지 않는다(이 편은 [78] Bartsch 2019 를 인용).
- **114호 예정** — [37] Jung S.H. 2020 — 이 편 서론의 자기 선행 서술 · 결과 절 첫 충전 용량 차의 기구 [37,52] · 접촉 이완 문장 묶음 [18,37,38,52] · XPS 배정 묶음 · 표 S10 FCG75 행이 기대는 같은 연구실 선행. ⚠ 이 편은 [37] 의 시판형 재료를 'LiNi0.80Co0.10Mn0.10O2' 로 적는데 원전은 NCA80(Li[Ni0.80Co0.16Al0.04]O2 — 사용자 파일 109 본문 PDF 텍스트 층에서 확인 · 114호 초안 판정과 같음 · D22).

---

# 곱 축퇴 처방 — 아흔여섯 번째 적용 ([[assb-lampe-contact-product-degeneracy]])

## 입력 점검

| 단계 | 요구 | 이 편 | 판정 |
|---|---|---|---|
| **1단계** (16호) | `R` 과 `C` 를 같이 | R1–R3(표 S4 · S7) · CPE · W · C 미인쇄 | ❌ |
| **2단계** (18 · 25호) | + 면적을 아는 대조군 | **SC ↔ PC = BET ×2.85 를 아는 같은 화학 쌍** · 그러나 균열 · 잔류 Li · PSD 가 같이 바뀜 · `C` 0 | **부분** — 면적 쌍은 있으나 R 이 면적으로 안 닫힘(아래 ①) |
| **3단계-a** (19호) | `Ea` | EIS 온도 0(SE 펠릿 Ea 만 · 그림 S4) | ❌ |
| **3단계-b** (19호) | `C` 물리 상한 | `C` 0 | ❌ |
| **4단계** (20 · 24호) | 시간 영역 | 48 h 휴지(충전 끝 · 자가 방전) 하나 · 사이클 중 휴지 · RPT 0 | ❌ |
| 율 스윕 · `J^T J` 줄 | — | 신품 율 단계 한 번(0.1–4 C · 25 사이클) · 사이클 뒤 율 0 | ❌(사이클 축) |
| 압력 연산자 | — | ΔP 측정(첫 충전) · 압력 조작 0 | ❌ |

### ★ 곱 문장 — 셋 (`[인쇄]` → `[재현]` → `[해석]`)

- ① `[재현]` **면적 쌍 위의 R3 가 면적 반비례로 안 닫힌다** — R3 · BET(Ω · m² g⁻¹, 2 번째): S/LYC 15.0 · P/LYC 1.30 · S/LPSX 12.1 · P/LPSX 20.1(×15 범위) · SC/PC R3 비 LYC ×4.0 · LPSX ×0.21 ↔ 면적 반비례 예측 ×0.35 ⇒ R3 = (면적 · 피복 · `j₀` · 계면층)의 곱이고 SC ↔ PC 는 면적 하나만 움직이지 않는다(교호 +1.28 dex). 2단계의 '면적을 아는 대조군' 이 되려면 피복(φ)을 따로 재야 한다 — 이 편 피복은 정성(G3).
- ② `[도표]` + `[재현]` **유지율 하나가 `η ↔ θ·Q` 곱을 접는다** — S/LYC · P/LYC 67.2 · 67.8 % 가 R3 성장 ×8.7 · ×7.3(비슷) 위에서 다른 곡선 지문(평행 하강 ↔ 무릎 유지 절단)을 낸다 · 0.5 C 한 율 · 저율 점검 0 ⇒ 같은 끝 용량을 주는 (저항 · 용량 스케일) 조합이 둘 이상이고, 지면은 둘을 '공간 분포' · '분해' 두 이름으로 나눌 뿐 분해 크기를 주지 않는다.
- ③ `[해석]` **구조 채널도 `θ` 와 `η` 를 합친다** — ex situ (003) 이동 · 이봉 = 해체 뒤 격자에 얼어 남은 '못 돌아온 Li' 이고, 차단 전압의 η 와 고립(θ)이 같은 서명이다(20번째 Evidence — 24호 operando 깊이 분해와 같은 결론). 이봉이 남는 것은 두 집단 사이 Li 교환이 없었다는 쪽을 가리키나 채취 · 휴지 조건이 지면 0 이다.

### ⚠ 이것이 곱을 푼 것은 아니다

- 조건당 셀 하나 · 원자료 0 · EIS `C` 0 · 위는 인쇄 표 위 산술 · 래스터 화소 판독 · (003) → c 환산(첫 충전 c(t) 를 x 눈금으로 쓴 가정)이다. 피복 · 고립 분율을 정하지 않았다.
- 후보 메모(처방 표로 올리지 않음 · 결정 대기): **"요인 설계(2 × 2) 로 면적 쌍(SC ↔ PC — BET 비를 아는)을 2단계 대조군으로 쓰려면, 다른 요인(SE 화학)과의 교호를 먼저 계산하고 피복 φ 를 따로 잰다 — 교호가 주효과보다 크면 면적 쌍은 '면적만' 의 대조군이 아니다(113호: R3 교호 +1.28 dex · R3·BET ×15 범위)"**. 새 줄 0.

---

# 보류 결정 (가)–(규) — 이 편이 주는 근거 (결정 안 함 — 2026-11-17 사용자 결정)

**근거(강)**

- **(냐)** 회고 인용 조건 복원 — 87호가 옮긴 '96.8 %/200 사이클' 에서 조건 둘(LYC 40.7 wt% · CV 없음)이 빠짐 · 87호 그림 7a 캡션이 CAM(NCA → 'NCM') · SE(Li₆PS₅Cl₀.₅Br₀.₅ → 'Li6PS5Cl') 두 곳을 바꿈 · '율 되돌림 −13 %' 의 절반이 율 단계 전 감쇠.
- **(재)** 종설 재수록 그림 인용 규칙 — 87호 그림 7a = 이 편 그림 1b + 1c · 원전 캡션 'First-cycle' · 30 °C · 반쪽셀 · 율 단계 구성이 재수록에서 빠짐 · 87호 digest 판독값(충 · 방전 끝 · 4 C · 복귀)은 원전 그림 · 표 S3 와 맞음(✅ 판정 입력으로 옮겨도 됨).
- **(탸)** 요약 수치 ↔ 표 · 그림 — 'did not show noticeable improvements' ↔ 표 S6 +11.7 · +15.0 %p(D1) · 표 S5 0.90 ↔ 그림 1.30(D2) · 표 S6 ↔ S3 P/LYC 두 값(D3) · 표 S7 24.7 ↔ 그림 ≈42 Ω(D4) · '한 자릿수' σ ↔ 그림 S14 ×2.9(D5) · 표 S9 각주 ↔ 값(D6) · 초록 넷의 셀 둘(D7) · 'best cycling' ↔ 표 S3(D17).
- **(네)** 유지율 인용 규칙 — 96.8 %(CV 없음) ↔ 89.3 %(CC–CV) · 같은 조성 두 프로토콜 · Q1 정의 미인쇄(사이클 셀 첫 사이클 ≈181 ↔ 0.1 C 201 · CE ≈80.7 ↔ 87.7 % — D14) · 율 복귀 미회복의 기준 사이클(첫 ↔ 둘째 −13.4 ↔ −6.6 %).
- **(애)** CAM 부피 분율의 기준 표기 — 저자의 핵심 가설이 SE 부피 분율(밀도 차)인데 vol% 인쇄 0 · `[재현]` 고상 기준 43.4 ↔ 48.7 vol% · 과량 56.1 vol% · 부피 맞춤이면 ≈33.8 wt% · 표 S10 'Fraction of AM 57' 은 질량 기준.
- **(대)** C-rate 의 기준 용량 — 0.5C = 100 mA g⁻¹(1C 200) ↔ 0.05C = 9 mA g⁻¹(1C 180) · 적재 11.3 mg cm⁻² 가 'NCA' 로 인쇄됐지만 표 S10 전류 밀도는 복합체 적재로만 닫힘(`[재현]` 20.2 · 99.5 mA g⁻¹) — 한 지면에 기준 둘 + 적재 기준 이름 다름(D8).
- **(먀)** 지목 이유의 기구 층위 확인 — 원장 '한 노브 대조군' ↔ 두 요인 모두 성질 묶음 + 교호 · 9호 '단결정은 안 깨진다' ↔ SE 피복 조건부 · 38호 '부반응 ↔ 접촉 얽힘' ✅ — 도착 뒤 지목 이유를 고쳐 적을 근거.

**근거(중)**

- **(랴)** '접촉 손실 → 용량 손실' 결손 꼴 표기(η 형 ↔ θ 형 — 실험판) — 저자가 S/LYC 감쇠를 "loss or loosening of ionic contacts" 로 배정하는 유지율이 0.5 C 방전 용량(η 포함 · R3 ×8.7 · 히스테리시스 +0.34 V)이고 율 스윕 · 휴지 계산 0.
- **(두)** θ 판정의 시간 궤적 조건 — 율 단계 뒤 0.1 C 복귀 한 번(사이클 23 · 감쇠 누적 포함) · 사이클 중 휴지 · RPT 0 · 48 h 휴지는 충전 끝 자가 방전(가르는 연산자 아님).
- **(저)** 첫 충전 상한 — `[재현]` LYC 쌍(부반응 작음 — 저자): 첫 충전 비 P/S 1.031 ↔ 첫 방전 비 0.950 → 첫 사이클 안 '충전 뒤 손실(고립 + 동역학)' 몫 상한 ≈8 %p(P/LYC) · LPSX 쌍은 충전에 부반응이 섞여 상한이 느슨(0.918 ↔ 0.859).
- **(차)** 면적 / `j₀` 노브 분리 forward — SC ↔ PC 가 면적(BET ×2.85)과 균열을 같이 움직이고 SE 화학과 교호(R3 +1.28 dex · 유지율 −43.1 %p) — forward 에서 두 노브를 따로 흔들 때 교호항의 문헌 표본.
- **(노)** 양극 부피 변화의 층위 — 격자 층위 NCA88 −6.0 · −5.7 %(`[도표·화소]` in situ · ≈1 MPa · 0.05 C · 4.3 V) · 69호 NCM811 −5.1 % 보다 큼(Ni 88 %) · 입자 층위 0.
- **(오)** In 영점 표기 — Li₀.₅In 분말 반쪽셀을 'vs Li/Li⁺' 로만 인쇄 · 환산 상수 0 · 근거 0.
- **(캐)** 'stack pressure' 명목 ↔ 계측 — 운전 '≈70 MPa'(구속 형식 · 계측 미인쇄) · in situ '≈1 MPa' · 압력 셀은 로드셀(ΔP 만 · 기저 미인쇄) — 한 지면에 명목 · 명목 · 계측(상대) 셋.
- **(하)** 압력 되돌림 시험 설계 조건 — ③ 전극 몫 신고의 설계 해법(LTO 영변형 상대극) · ① 구속 형식 미인쇄 · D1 원시 압력 · 기저선 0(ΔP 만).
- **(비)** SE · CAM 입도 표기 — PC D50 11.9 µm 이름표 뒤의 이봉 분포(0.4–4 µm 띠 · D10 1.7) · SE '≈4 µm' 하나.
- **(브)** 실측 LLI 정의 — ex situ (003) 방전 상태 이동 = 정의 B(양극 결손) · Li 과잉 반쪽셀이라 정의 C(재고 손실)와 갈리는 표본 · `LLI` 낱말 0.
- **(으)** 두 상(이봉) 조각의 평균 순서 — P/LYC 100 사이클 이봉 (003) 을 지면이 '피크 위치 이동' 하나로 읽음 · 분해 0.
- **(재)** 위 강 · **(레)** 노화 프로토콜 비교의 정규화 축 — CC–CV ↔ CC(같은 조성)를 유지율로만 비교 · 상한 체류 · 통과 전하 정규화 0 · 액체 비교는 상대극 · 온도도 다름.

**약**: **(츠)** CE 결손 → LLI 배정 전 구조 채널 대조 — CE(그림 S9)를 LLI 로 배정하지 않음 · ex situ (003) 가 구조 채널 · **(게)** 저장고 셀 ICE — Li₀.₅In 재고비 미인쇄 · **(트)** 측면 축 — ex situ XRD 측정 면 · 깊이 미인쇄 · **(겨)** 처방 효과의 측정 여부 — 결론의 방향(영변형 · 연성 바인더 · 할라이드 계면층) 측정 0 · SE 과량 처방은 측정 ✅(셀 하나) · **(쵸)** '용량 변화' 기구 — 차단 당김 몫 0 · **(러)** θ → LAM_PE 결합 — 'Dead particles' 모식 · **(므)** (003) ↔ SOC 교정 0 · **(체)** OCV 출처 — OCV 0 · **(소)** R-LTO 영점 — LTO 셀 'V' 축 · 1.55 V 인쇄 0 · **(그)** 신품 θ₀ — 피복 정성 · **(키)** R8 메모 — 균열 면적 SOC 개폐(N 축 비교는 같은 SOC) · **(베)** 시간분해 EIS 측정 상태 — 상태 인쇄 ✅("3.8 V at 0.1C") · 휴지 미인쇄. **(마)** 근거 0 · **(라)(바)(사)** 결정 · 반영됨 · 나머지 근거 0 — **결정 안 함**.

## 새 판단 거리 (넷 — 글자는 호출자가 붙인다)

1. **요인 설계(2 × 2) 편의 교호 표기** ((차) · (먀) 의 요인판으로 묶어도 됨) — 두 요인 실험의 결과를 '요인별 기구' 로 카드 · 개념 · 합성 truth 에 옮기기 전에 주효과와 교호를 같은 지표로 계산해 적고, 교호가 주효과보다 크면 요인 하나를 '한 노브 대조군' 으로 쓰지 않게 할지 — 113호 `[재현]`: 유지율 교호 −43.1 %p ↔ 주효과 +0.6 · −4.1 · 율 −71.7 %p · log R3 +1.27 dex ↔ ICE +1.9 %p(가산) · 조건당 셀 하나.
2. **대조(처방) 실험 효과의 비교군 표기** ((겨) · (탸) 의 대조판으로 묶어도 됨) — '이 처방은 X 에만 효과가 있었다' 로 기구를 배정한 편을 옮길 때, 같은 처방을 받은 다른 전극의 효과 크기를 같이 적게 할지 — 113호: SE 과량 S/LYC +22.1 · P/LYC +11.7 · S/LPSX +15.0 %p(표 S6 · 셀 하나씩) ↔ 본문 'did not show noticeable improvements'.
3. **스칼라 유지율 ↔ 곡선 지문 표기** ((네) 의 꼴판으로 묶어도 됨) — 유지율을 옮길 때 같은 유지율의 곡선 꼴(평행 하강 · 히스테리시스 ↑ ↔ 무릎 유지 절단)과 측정 율(η 포함 여부)을 같이 적게 할지 — 113호: S/LYC 67.2 ↔ P/LYC 67.8 % · 그림 S11 · S12 히스테리시스 +0.34 ↔ +0.23 V · 0.5 C · RPT 0.
4. (선택) **ex situ 회절 이동 · 이봉의 채취 조건 표기** ((으) · (브) 의 ex situ 판으로 묶어도 됨) — ex situ (003) 이동 · 이봉을 SOC · 활성 · 고립 근거로 옮길 때 채취 조건(마지막 율 · CV · 휴지 · 해체까지 시간 · 해체 뒤 Li 원천 0)과 측정 면 · 봉우리 분해 여부를 같이 적게 할지 — 113호: P/LYC 100 사이클 이봉(높이비 ≈0.7 : 1) · S/LYC 29.1 단봉 −0.34°(같은 시점 0.5 C 용량 ≈147 과 안 맞음) · 채취 조건 미인쇄.

---

# 어긋남 (D) — 지면 안에서 서로 맞지 않는 것

| # | 어긋남 | 근거 |
|---|---|---|
| **D1** | "the P/LYC and S/LPSX electrodes did not show noticeable improvements in cycling and rate performances by adding an excessive amount of SE (40.7 wt%) (Figures S16 and S17)" ↔ 표 S6 · 그림 | P/LYC 67.1 → 78.8(+11.7 %p) · S/LPSX 63.1 → 78.1(+15.0 %p) · `[도표]` S/LPSX 200 사이클 ≈108 → ≈143 · 4 C ≈98 → ≈112 · 이 문장이 '감쇠 원인 = 전극마다 다른 단독 기구' 배정의 근거 |
| **D2** | 표 S5 P/LPSX 첫 방전 평균 0.90 % ↔ 그림 3c 평균 □ | `[도표·화소]` ≈1.30(같은 그림의 다섯 평균은 표와 ±0.03) · 수염 위 ≈5.85 · 이상점 ≈6.5 |
| **D3** | P/LYC 29.1 wt% — 표 S3 · S9 Q200/Q1 67.8 · Q4C/Q0.1C 37.9 ↔ 표 S6 67.1 · 44.9 | 그림 S16b 4C/0.1C ≈73/≈191 ≈38 % — 표 S6 율 값만 그림과 안 맞음 · 다른 셀인지 오기인지 지면 0 |
| **D4** | 표 S7 S/LYC 40.7 wt% 100 번째 R1 + R2 + R3 = 9.1 + 3.0 + 12.6 = 24.7 Ω ↔ 그림 4g | 호 끝 `[도표]` ≈42 Ω(2 · 10 번째와 29.1 wt% 셋은 표 합과 맞음) |
| **D5** | "an order of magnitude lower Li+ conductivity of 0.40 mS cm−1 at 30 °C (vs 4.8 mS cm−1 for LPSX)"(율 논증의 근거) ↔ 그림 S14a | 가압 포화 `[도표·화소]` ≈1.17 · ≈3.41 mS cm⁻¹(×2.9) · 370 MPa ×3.1 · 25 → 30 °C 보정으로 설명 안 됨(`[재현]` ×1.33 · ×1.26) · 측정 조건 미인쇄 |
| **D6** | 표 S9 각주 "Based on the weight of NCA and the voltage vs. Li/Li+" ↔ 값 | `[재현]` NCA 기준이면 평균 전압 2.08–2.51 V(불가) · 복합체 기준 3.63–3.69 V 로 닫힘 · 40.7 wt% 의 '에너지 밀도 저하' 도 복합체 기준에서만 나옴 |
| **D7** | 초록 "the highest level of performances in terms of discharge capacity (199 …), initial Coulombic efficiency (89.6%), cycling performance (96.8% …), and rate capability (130 … at 4C)" ↔ 본문 · 표 S6 | 199 · 89.6 · 130 = CC–CV 40.7 wt% 셀 · 96.8 % = "when no constant voltage mode was applied"(CC–CV 면 89.3) · 그림 8a 꼭짓점 'S/LYC (40.7 wt%)' 하나에 두 셀 |
| **D8** | C 정의 · 적재 기준 — "0.5C (100 mA g−1)" ↔ "0.05C (9 mA g−1)" · "The mass loading of the NCA electrodes was 11.3 mg cm−2" ↔ 표 S10 전류 밀도 | 1C = 200 ↔ 180 mA g⁻¹ · `[재현]` 0.13 · 0.64 mA cm⁻² 는 NCA 6.43 mg cm⁻²(= 11.3 × 70/123)에서만 0.1 · 0.5 C |
| **D9** | "in contrast to the electrode with 29.1 wt% LYC (Figure 4a or Figure 2c)" | 그림 2c = S/LPSX 신품 · 그림 4a 와 같은 시야는 2i(큰 흐린 입자 · 위쪽 가로 틈 일치) |
| **D10** | 결론 "the S/LYC electrode suffered from the formation of internal cracks, which led to capacity fading upon cycling" ↔ "regardless of the SE, single-NCA particles maintained their overall structural integrity even after 100 cycles" | 단결정 균열의 측정은 첫 방전 한 상태(그림 2i · 4a · S18) · 100 사이클 그림 2m 균열 안 보임 · 감쇠 사슬의 사이클 축 고리 0 |
| **D11** | "the formation of internal cracks was more severe for the electrodes with LYC than with LPSX, as confirmed by the quantitative analysis results of the microcrack (3.93% and 3.69%)" → "Unambiguously …" SOC 논증 | 평균 차 0.24 %p ↔ 사분위 폭 3.22 · 2.82 %p · `[재현·가정]` z ≈0.35(n ≈21 · ≈22) · 중앙 차 0.40 |
| **D12** | SOC 논증의 셀 — 균열(SEM) 셀 ≈70 MPa · 0.1 C · 30 °C ↔ in situ XRD 셀 "≈1 MPa" · 0.05 C · "room temperature" · 그림 7 캡션도 "cycled at room temperature" | 충전 용량 순서 셀마다 반대 — 그림 1b P/LYC ≈236 > P/LPSX ≈226 ↔ 그림 6 `[재현]` ≈213 < ≈217 ↔ 그림 5b(LTO) ≈228 < ≈241 |
| **D13** | "(003) … more significant negative shift … after cycling for P/LPSX than for P/LYC … in accordance with the much poorer cycling performance" ↔ 그림 S26(네 전극) | S/LYC 29.1 단봉 −0.34°(P/LPSX −0.32° 급) 인데 같은 시점 0.5 C 용량 ≈147(P/LPSX ≈45) · S/LPSX −0.10°(유지율 63.1) — 이동 ↔ 성능 대응이 넷에서 깨짐 · `[재현·가정]` 폐합 안 됨 |
| **D14** | 사이클 셀 첫 사이클 — 그림 1d · S9 사이클 1 ≈181 mAh g⁻¹ · CE ≈80.7 % ↔ 0.1 C 첫 사이클 201 · 87.7 % ↔ 표 S10 "0.13 (1st cycle) 0.64 (subsequent cycles)" | Q200/Q1 의 Q1 이 무엇인지 · 사이클 셀에 0.1 C 형성이 있었는지 지면 0 |
| **D15** | 대조 그림의 배율 — 그림 2 S 열 5 µm ↔ P 열 10 µm · 그림 4a 5 µm ↔ 4b 10 µm("free from internal cracks" 판정) · 그림 7a 저배율 100 nm ↔ 7b 10 nm | 같은 성질(균열 유무 · 표면 층)을 다른 배율 시야로 대조 |
| **D16** | "The capacity retention shows a descending order of S/LYC ≈ P/LYC > S/LPSX >> P/LPSX. This is also in good agreement with the trend in the interfacial resistances" | R3(100) S/LYC 147.6 ↔ P/LYC 30.8 Ω(×4.8)인데 유지율 같음 · 순서는 대체로 맞고 크기는 안 맞음 |
| **D17** | 서론 "S/LYC, shows the best ICE (87.7%) and cycling performances" ↔ 표 S3 | Q200/Q1 P/LYC 67.8 > S/LYC 67.2 · 본문 p. 4 'S/LYC ≈ P/LYC' |
| **D18** | 초록 "Severe side reactions occurring at the Li6PS5Cl0.5Br0.5/NCA interfaces are also quantified and probed" | 정량 = XPS 신호 면적 비(표 S8 · 시료 하나씩 · 표면) · 자가 방전 손실 둘(그림 S7) — 부반응 전하 · 경사 용량 · 막 두께 분포 인쇄 0 |
| **D19** | 그림 9 'Dead particles' · 'Spinel phase' ↔ 본문 | `dead` · `spinel` 0 회 · 고립 입자 측정 0 · TEM 은 암염만 |
| **D20** | "Self-discharge tests also confirmed much more severe side reactions in the electrode employing LPSX (P/LPSX) than in the electrode employing LYC (P/LYC)" | 손실 18.9 ↔ 10.4 mAh g⁻¹(×1.82) · P/LYC 도 5.8 % · P/LPSX 휴지 뒤 곡선 전 구간 ≈0.1 V 하강(전하 손실 + 저항 증가가 한 숫자에) |
| **D21** | 서지 경미 — SI 쪽 머리 "Copyright … 2020" ↔ 2021 · SI 'Hunho Kwak' ↔ 본문 'Hunho H. Kwak' · SI 소속에 S. Jun 한양대 추가 · 참고문헌 [33] 쪽 '2' · [34] 권 연도 · [63] 권 '15' · [40] 'J. r. Janek' | 지면 |
| **D22** | 서론 "very recently, our group demonstrated that commercial-grade LiNi0.80Co0.10Mn0.10O2, consisting of randomly oriented grains, was susceptible to severe disintegration of the secondary particles even at the initial charge and discharge … [37]" ↔ [37] 원전 | [37](Jung S.H. … Sun Y.-K. 2020 *AEM* 10, 1903360 = 114호 예정)의 재료는 "a commercial-grade Li[Ni0.80Co0.16Al0.04]O2 (NCA80) having randomly oriented grains"(사용자 파일 109 본문 PDF 텍스트 층 — 2단계에 확인 · `Ni0.80Co0.10Mn0.10` 0 회 · 114호 초안 판정과 같음) — 자기 선행의 조성이 NCM811 로 바뀌었다 · 서사(무작위 방위 1차 입자 · 첫 사이클 붕괴 · 낮은 ICE)는 원전과 맞음 |

---

# 이 편이 우리 프로젝트에 주는 것 (정리)

- **같은 유지율이 다른 모드 조합이다** — S/LYC ↔ P/LYC 67.2 ↔ 67.8 % 가 곡선 지문(저항형 ↔ 용량 스케일형)으로 갈린다. 스칼라 유지율 · 끝 용량만으로는 모드 배정이 드러나지 않고, 한 율의 곡선 꼴은 정성으로만 가른다(셀 하나씩) — 우리 `degradation-degeneracy/` 물음(곡선이 맞는다 ≠ 분해가 맞다)의 실측 표본(우리 수치는 `degradation-degeneracy/docs/RESULTS*.md` 정본 — 옮기지 않음).
- **요인 실험의 교호가 주효과보다 크다** — '한 노브 대조군' 을 문헌에서 찾을 때, 2 × 2 에서 요인 하나의 효과가 다른 요인에 따라 부호까지 바뀌면(R3 · 유지율) 그 요인은 대조군이 아니다. 합성 truth · forward 설계에서 '면적 노브(SC ↔ PC)' 와 '계면층 노브(SE 화학)' 를 따로 흔드는 실험은 교호항을 같이 넣어야 문헌과 대조된다(`[해석]`).
- **기구를 끄는 대조의 설계 두 가지** — Li⁺ 불활성 호스트(RuO₂)로 CAM 부피 변화를 끄고 SE 산화의 기계 효과만 남기기 · 영변형 상대극(LTO)으로 압력 계측에서 상대극 몫 끄기. 둘 다 '존재' 를 보이는 대조이고 θ · φ 의 양은 주지 않는다 — R4(θ 전용 조작) 의 짝으로 적어 둘 것.
- **ex situ 회절은 '못 돌아온 Li' 를 본다** — 해체 뒤 Li 원천이 없어 (003) 이동 · 이봉은 η 와 θ 를 합친 양이다. 채취 조건이 함께 적혀야 쓸 수 있고, 이봉 지속은 고립 쪽 단서다(R2 — 비연결 입자가 자기 SOC 의 Li 를 붙든다 — 의 정성 관측 후보).
- **균열 면적은 SOC 에 따라 열리고 닫힌다**(충전 3.9 → 방전 1.3 %) — 균열 · 틈 측정을 `θ(N)` 대리로 쓰려면 같은 SOC 에서만 비교한다(R8 메모).
- **이 편이 주지 않는 것**: `θ` · `φ` · 고립 분율 · 접촉 면적 · LAM_PE · LLI 분해 · OCV · 저율 RPT · 셀 수 · 반복 · 압력 쓸기 · 원자료 — 그리고 113 편 누적 `θ(N)` 0/113.

---

# 후속 후보 (원전 우선 — 지목 수는 위키 digest 의 후속 절 grep 으로 센 값)

| 등급 | 서지 (PDF 목록 번호) | 지목 (후속 절) | 왜 | 축 |
|---|---|---|---|---|
| ★★ | Jun S., Nam Y.J., Kwak H., Kim K.T., Oh D.Y., Jung Y.S. 2020 — *Adv. Funct. Mater.* **30**, 2002535([51]) | **113** = 1(새) | 이 편 압력 계측(로드셀 · 영변형 LTO 상대극) · "the minimum point for the DEP profile … can be regarded as the indicator of SOC[51]" 의 방법 원전 — **압력을 관측 채널로 쓰는 계측의 원전**(곱 축퇴 '압력 연산자' · 카드 Q6) · LTO 셀 전압 기준 · 기저 압력 · 분해능이 있을 자리 | Q6 · Q2 |
| ★★ | Bartsch T., Kim A.Y., Strauss F., de Biasi L., Teo J.H., Janek J., Hartmann P., Brezesinski T. 2019 — *Chem. Commun.* **55**, 11223([78]) | 38 · 73 · 109 · **113** = **4**(재지목) | 이 편 "(003) peaks became broader and more asymmetric after cycling, which is indicative of largely varied SOCs of NCA particles[78]" — ex situ (003) 이봉(P/LYC 100 사이클)을 '활성 · SOC 분포' 로 읽는 근거 · 원장 행 이유(operando XRD 활성 질량 — OCV 독립)와 같은 채널 | Q1 · Q2 |
| ★ | Bi Y., Tao J., Wu Y., Li L., Xu Y., Hu E., Wu B., Hu J., Wang C., Zhang J.G., Qi Y., Xiao J. 2020 — *Science* **370**, 1313([57]) | **113** = 1(새) | "the reversible evolution of microcracks of single-crystalline Ni-rich cathode materials in conventional liquid electrolyte cells[57]" — 이 편 S/LYC 단결정 나노 균열(그림 S18)의 해석 근거 · 9호 '단결정은 안 깨진다' 명제의 조건(가역 균열 — ⚠ 액체셀) | Q1 |
| ★ | McGrogan F.P., Swamy T., Bishop S.R., Eggleton E., Porz L., Chen X., Chiang Y., Vliet K.J.V. 2017 — *Adv. Energy Mater.* **7**, 1602011([71]) | 77 · 97 · **113** = **3**(재지목) | "the compressive stresses applied between the brittle single-NCA particles in the absence of ductile SE is responsible for the internal cracks[50,71]" — SE 연성(LPS 탄성률 · 항복) ↔ 단결정 균열 기구 문장의 원전 | Q1 · Q6 |
| ★ | Strauss F., Biasi L., Kim A.Y., Hertle J., Schweidler S., Janek J., Hartmann P., Brezesinski T. 2020 — *ACS Mater. Lett.* **2**, 84([79]) | 87 · 103 · **113** = **3**(재지목) | 결론 "the development of zero-strain cathode materials is important[79]" — 부피 변화 노브를 끄는 대조군 후보(원장 행 이유 그대로) | Q1 · Q8 |
| ★★ | Jung S.H., Kim U.H., Kim J.H., Jun S., Yoon C.S., Jung Y.S., Sun Y.K. 2020 — *Adv. Energy Mater.* **10**, 1903360([37]) | 38 · 87 · 94 · 107 · **113** = **5**(재지목 · 5차 묶음 #10 = 114호 예정) | 결과 절 "Variations in first-cycle charge capacities despite the identical composition … implies complicated contributions of side reactions occurring at the LPSX/NCA interfaces and detrimental electrochemo-mechanical evolution that is severe for poly-NCA.[37,52]" · 서론 "Even slight volumetric strains … induces loosening and/or loss of interfacial ionic contacts.[18,37,38,52]" — 다결정 붕괴 · 접촉 이완의 같은 연구실 선행(원장 행 이유 '원전 라벨 Ionically loosened / isolated' 와 같은 축) · ⚠ 이 편은 [37] 재료를 'LiNi0.80Co0.10Mn0.10O2' 로 적음 — 원전 NCA80(D22) | Q1 · Q2 |
| ★ | Zhang W., Leichtweiß T., Culver S.P., Koerver R., Das D., Weber D.A., Zeier W.G., Janek J. 2017 — *ACS Appl. Mater. Interfaces* **9**, 35888([49]) | 64 · 48 · 75 · 77 · 97 · 107 · **113** = **7**(재지목 · 110호 흡수됨 — 108호 Takada 1996 ↔ 110호 재지목 선례) | 결과 절 "the sloping charge voltage profiles of the electrodes using LPSX (S/LPSX and P/LPSX), starting at ≈3 V (vs Li/Li+), in the enlarged view in the inset of Figure 1b, clearly indicate severe side reactions.[49]" — 첫 충전 경사를 부반응 채널로 읽는 해석 근거 · `[해석]` 이 편 LYC 셀도 C65 3 wt% 를 담는데 경사가 없다(그림 1b 삽입) — 110호 기구가 SE 쪽 성질이라는 쪽 | Q2 |
| ☆ | [70] Zhu · Usiskin · Yu · Maier 2017 *Science*(확산 길이) · [73] Ohzuku 1990 *JES* · [74] Jung S.H. 2017 *Electrochim. Acta*(RuO₂ Li⁺ 불활성 근거) · [76] Ghanty 2015 · [77] Li J. · Dahn 2015((003) SOC 지표) · [65] Park K.-H. · Nazar 2020(LYZC) · [66] Kwak H. 2021 · [18] · [38] · [80] 같은 연구실 바인더 · [42] Auvergniot 2017 *Chem. Mater.*(XPS — 원장 L111 *SSI* 와 다른 편) · [44] · [75] · [14] · [21] · [39](원장 행 있음 · 쓰임 일반) · [88] Yoon 2017 · 나머지 | 행 없음(☆) | 확인처 · 방법 · 서론 | — |

**지목 누락 0** — 이 편 88 번호 중 앞 호 후속 절에 ★ 이상으로 올랐는데 원장 행이 없는 편 0(Ghanty 2015 는 69호 ☆ · Zhu/Usiskin/Maier 2017 은 앞 호 0). **흡수된 편(교차)**: [40] = 23호 · [41] = 41호 · [50] = 97호 · [52] = 69호 · [69] = 77호 · [26] = 6호 · [87] = 65호 · [S15] = 22호 — 셈 밖. **5차 묶음 편**: [49](#6 · 110호 흡수됨) · [37](#10 · 114호 예정) — 둘 다 결과 절의 특정 쓰임(첫 충전 경사 = 부반응 · 첫 충전 용량 차의 기구)이 있어 위 표에 재지목으로 올렸다(2026-11-17 호출자 규칙: 이 digest 후속 절에 올린 편만 +1 · 5차 묶음 편도 같은 기준 · 일반적 쓰임 · 배경 인용은 안 셈 — 1단계 초안은 둘을 '교차 — 셈 밖' 으로 뒀다).

---

# 이 digest 가 주장하지 않는 것

- **이 편의 결론(단결정 + 할라이드 + SE 충분이 좋다 · LPSX 부반응이 poly 붕괴를 가속한다)이 틀렸다고 하지 않는다** — 방향은 지면 자료와 맞는다. 걸린 것은 ① 두 요인이 성질 묶음이고 교호가 커서 '요인별 단독 기구' 배정이 대조로 닫히지 않는다는 것 ② 배정을 받치는 문장(D1)이 같은 지면 표와 다르다는 것 ③ 균열 · 접촉의 양이 poly 균열 면적 하나라는 것이다.
- **단결정 NCA 가 균열에 취약하다고 하지 않는다** — S/LYC(29.1 wt% · LYC 피복 불량)의 첫 방전 균열이 지면에 있다는 것까지이고, S/LPSX · S/LYC 40.7 wt% 에서는 무균열이 인쇄됐다(정성 · 다른 배율 D15).
- **ex situ (003) 이봉 · 이동을 고립(θ) 분율로 쓰지 않는다** — 강도 ∝ 부피 · 측정 면 대표 · 첫 충전 c(t) 눈금 가정 위의 `[재현·가정]` 자릿수 폐합이고, 채취 조건이 지면 0 이라 η 와 θ 를 가르지 않았다.
- **암염 층이 감쇠에 무관하다고 하지 않는다** — 균일 껍질 · R = D50/2 가정의 물질 몫(≤1.5 %)이 작다는 것까지이고, 저항층으로서의 몫은 R3 와 같이 커질 수 있다(TEM 한 자리).
- **교호 계산을 통계적 유의성으로 쓰지 않는다** — 조건당 셀 하나라 산포를 모른다. 교호의 크기(−43.1 %p)가 지면에서 찾은 같은 조건 산포(≈1 %p)보다 크다는 것까지다.
- **그림 S14 와 본문 전도도 중 어느 쪽이 맞다고 하지 않는다** — 측정 조건(가압 중 · 온도)이 미인쇄라 두 벌이 지면에 있다는 것까지다(D5).
- **D22 를 이 편 결과의 오류로 쓰지 않는다** — 서론 자기 선행 서술의 조성 오기이고, 이 편의 재료(NCA88) · 결과 · 그림과 무관하다.
- **9호 본문이 이 편을 어떻게 인용했는지 판정하지 않는다** — 9호 digest 의 후속 표 이유 칸만 대조했다(9호 PDF 미열람).
- **원 참고문헌(23 · 41 · 65 · 69 · 77 · 97 · 6 · 22 · 110호 인용분)을 다시 열지 않았다** — 대조는 각 digest 전사로 했다(예외 하나: [37] = 사용자 파일 109 본문 PDF 의 텍스트 층을 D22 확인용으로 검색). 87호 그림 7a 는 87호 크롭(`wiki/raw/figures/minnmann2022_designing-cathodes-cam-ssb-perspective/fig_7.png`)을 열어 대조했다.
