Repository: yonghoon7153-source/Yonghoon-DEM-DFT

# wiki/raw/ — 예외적 불변 원본층

이 리포의 불변 증거층은 **이미 밖에 있다**: `docs/data/`(측정 CSV·JSON) ·
litdb 정본(friendly-meitner) · `docs/reviews/findings.json` · git 이력.
그래서 이 폴더는 킷 원형과 달리 **예외 전용**이다:

- 들어오는 것: litdb 소관(논문)도 측정 데이터도 아닌 외부 자료 — 강연 전사,
  외부 레포 감사 노트 등.  `transcripts/` 등 하위 폴더에 날짜-슬러그로 저장.
- 규칙: 한번 저장한 파일은 수정 금지 (원본이 바뀌면 새 -v2 파일).  frontmatter 에
  `source_url` / `ingested` 를 적는다.
- 논문 PDF·digest 는 여기 넣지 않는다 → wiki/SCHEMA.md 경계 규칙 1 (litdb 정본).

File: wiki/raw/papers/okasinski2020_edxrd-profiling-coin-cell-uneven-compression-lateral-gradients.md (part 3 of 3)
---
| **(두)** θ 판정의 시간 궤적 조건 | **직접 근거 — 셀 안 휴지의 첫 표본** · `[인쇄]` "allowed to rest" · "This non-uniformity persisted even after the cells were at rest for several hours" · 흑연(다상) 측면 · 깊이 구배가 휴지로 안 풀림 = **`θ` 아님**(저자 인쇄 "in multiphase materials such as lithiated graphite, Li⁺ ion gradients persist almost indefinitely as phase boundaries serve as barriers") · 양극(고용체)은 평탄("suggesting smoothing … in the absence of current" — 휴지 전 지도 0) ⇒ (i) 휴지 줄에 **재료 조건**("휴지 뒤 지속은 고용체 창에서만 `θ` 쪽 근거") · 휴지 길이 · 시각 · 주사 순서 미인쇄 · `[도표]` 좌우 차 +0.02–0.04(주사 중 이완의 상한 후보 — 쐐기와 구분 불가) · 역방향 · 다음 사이클 0 |
| **(주)** "X-limited" 판정 기준 | **근거(다섯째 표본)** — 판정 "a greater resistivity near the electrode edge" · **대안 하나(1차 전류 가장자리 효과)를 Wagner 수로 수치 배제한 첫 표본**(`[인쇄]` w ∼5 × 10³ · `[재현]` ζ 25 µm 에서 재현) · 채택 원인의 크기(Ξ 0.75)는 가정 · 저항 · 공극률 측정 0 · 다섯 칸: ① 순위 · 문턱 0(그림 9 모형 문턱 ε 0.10–0.15 만) ② 시간 기준 = 휴지 뒤 ③ 조건 = ≈0.95C · 70 µm · 코인셀 ④ 저항 정의 0 ⑤ 동역학 손잡이 i₀ 40 µA cm⁻²(인쇄 · 모형 입력) |
| **(크)** 79호 후속 · 파일 42 대조 | **근거 — 파일 42 대조 수행**: 79호 교락의 크기는 안 주고 형태(가장자리 띠 · 좌우 비대칭 0.02–0.04 · 방향 설계 의존)와 방법(측면 주사 + 경계 적합)을 준다 · Liu 2020 *J. Appl. Cryst.* 등 요청 판단은 그대로 · **Li W. 2019 *JACS* [18] 지목 +1(79 · 80 → 2)** |
| **(하)** 압력 되돌림 시험 설계 조건 보강 | **근거** — ① 구속 형식: 같은 셀 형식에서 **스프링(유한 강성) ↔ 스페이서 넷(강체 적층)** 대조 — δ(6.1 · 10.8 ↔ 3.9 · 6.2 µm) · 쐐기가 다르다(액체 코인셀) · ③ 원시 압력: 하중은 두 추정(판 식 · 스프링)뿐이고 스프링 식은 인쇄 값으로 재현 안 됨(92 ↔ 110 N/mm) |
| **(터)** 교정 개념 유지 | **근거 — 여덟째 교정 형태**: NCM523 `a` 하나의 시그모이드 · x̌ = 느린 충전(<C/10) 전하 · 원자료 인쇄 0 · 계수 α 인쇄 오기(`[재현]` 66호 NCM523 표 S1 과 rms 0.0040 ↔ 0.047 Å) · (101) d 식 a · c 뒤바뀜 · "x̌ < 0.2" 부등호 |
| **(투)** Wa 영역 선결 | **약한 근거** — 측면 Wa 의 인쇄 표본(w ≈5 × 10³ — 1차 전류 가장자리 효과를 무시할 영역 조건) · 깊이 Wa(76호)와 다른 척도 · ASSB 로는 두 자릿수 작아진다(`[해석]` 24–49) |
| **(러)** 합성 truth `θ` → `LAM_PE` | **약한 근거(경고 쪽)** — 측면 `η(r)`(면적 50 % · Δx 0.1–0.3)이 용량 채널에서 부분 이용으로 보이고 휴지로도 안 풀린다(다상) — `LAM_PE` 자리에 넣기 전 측면 축 조건 |
| **(즈)** 24호 이봉 주석 | **약** — 이봉의 기하 기원 후보에 **측면 혼합**(게이지 길이 · 2 mm 폭 안의 측면 구배)과 **곡률**이 더해진다 · 단 중앙 기둥은 이 편 기준 평탄부라 24호 조각 6 이봉을 측면으로 설명할 근거는 약하다 |
| **(므)** 읽기 쪽 기준 줄 | **약(흑연 쪽)** — 표 3 x 는 C/10 방전 용량 정규화(인쇄 서술은 이론 용량) · X선 − 이론 = 0.15–0.17(방전 상태 잔류 Li 또는 편향) · 방전 띠 3.456 Å(묽은 상) |
| **(쿠)** 76호 후속 | 근거 0(Liu 2019 인용 0) · 76호 [21] Mistry 2020 = 이 편 [14](원장 행 0 — 기록만) |
| 나머지 (가)(나)(다)(아)(자)(차)(카)(타)(파)(거)(너)(더)(머)(버)(어)(저)(처)(커)(퍼)(허)(고)(노)(도)(로)(모)(보)(소)(오)(조)(초)(코)(토)(포)(호)(구)(누)(루)(무)(부)(수)(우)(추)(푸)(후)(그)(느)(드)(르)(브)(스)(으)(츠) | 근거 0 · (라)(마)(바)(사) 는 결정 · 반영됨 · (서) 해소 |

**결정 안 함.** 판단 시점은 사용자가 정한다.

새 판단 거리(글자는 호출자가 붙인다):

1. **측면 축 표기 규약** — 깊이 분해(또는 한 기둥) operando 관측을 인용할 때 측면 위치 · 측면 윤곽 · 게이지 대표성(중앙 기둥 ↔ 면적 평균)을 값 옆에 적게 할지 — 카드 수집 지침(Q1–Q8) 또는 `ASSB_TRANSFER_NOTE.md` M 규약에(80호: 가장자리 띠 면적 50 % · 중앙 ↔ 면적 평균 +5–9 % · 방향 설계 의존 — 24호 폐합 ±7 % 가 못 가르는 크기).
2. **합성 truth · forward 의 측면(반경) 축 선택지** — 가장자리 저항 띠(분리막 · SE 층 압축 불균일)를 1D(P2D) 밖의 축으로 둘지 — 코인셀 설계(δ/ζ 15–44 %)가 곧 1D 파라미터 편향의 원천이라는 표본 · **설계 결정만 기록** — 코드로 옮기면 `degradation-degeneracy` RUN_SCOPE 가 움직이므로 별도 승인 · 게이트 대상.
3. **휴지 연산자의 재료 조건 줄** — (두) 가 결정될 때 "휴지 뒤 지속은 고용체 창에서만 `θ` 근거 · 다상 평탄 창(흑연 LiC₁₂/LiC₆ · In/InLi · NCM811 H2/H3 구간)에서는 근거가 아니다" 를 조건 목록에 넣을지 — (두) 와 함께.
4. **24호 G8 · G9 자리 주석** — 카드 · 원장의 24호 G8 · G9 옆에 "80호: 코인셀형에서는 곡률(δ 3.5–15.8 µm)이 기울기보다 큰 정렬 오차 · 중앙 기둥 ↔ 면적 평균 +5–9 % · 측면 방향은 설계 의존(80호 가장자리 늦음 ↔ 24호 가장자리 먼저)" 을 달지 — 표시 방식만(24호 raw 불변).
5. **80호 후속 요청** — **Yao K.P.C., Okasinski J.S., Kalaga K., Shkrob I.A., Abraham D.P. 2019 *Energy Environ. Sci.* 12, 656**([6] ★★★ 같은 방법 · LiC₁₂ 산란 단면 보정 원전 · 빠른 충전 깊이 구배) · Yao … Almer J.D., Abraham D.P. 2019 *Adv. Energy Mater.* 9, 1803380([7] ★★) · **Cannarella J., Arnold C.B. 2015 *J. Electrochem. Soc.* 162, A1365**([11] ★★ 분리막 압축 → 불균일 전류 — Q6) · Shkrob I.A., Rodrigues M.-T.F., Dees D.W., Abraham D.P. 2019 *J. Electrochem. Soc.* 166, A3305([16] ★★ 전극 사양 · 삼상 흑연 모형) 을 받을지 · 지원 표 PDF(G1)는 사용자 결정으로 요청하지 않는다(기록만).

# 어긋남 (D) — 지면 안에서 서로 맞지 않는 것

| # | 어긋남 | 크기 · 근거 |
|---|---|---|
| **D1** | 방사선 사진 판 | 본문 "obtained from cell radiographs such as in Fig. 1a" ↔ 방사선 사진은 그림 1(b)(1a 는 도식) |
| **D2** | 스프링 자유 높이 | 인쇄 1.4 mm · Δ 0.27 mm · "∼16% compression" ↔ `[재현]` 0.27/1.4 = **19.3 %** · 내부 높이 닫힘(2.57 − 1.191 = 1.379 mm)이면 Δ **0.021 mm** — 두 산술이 모두 **≈1.65 mm** 에서 맞는다(16.4 % · 0.270 mm) |
| **D3** | 스프링 상수 | 인쇄 식 · 인쇄 값(E 190 GPa — 스프링 재질 E 는 SS 값으로 둠) → `[재현]` **K = 92.0 N/mm** ↔ 인쇄 "≈110"(E 227 GPa 또는 t 0.265 mm 에서 110) · 인쇄 q 0.185 MPa ↔ K 108.2(110 이면 0.188) · "parameters given in the Experimental"(절 이름은 Methods) |
| **D4** | 판 하중 | "δ ≈ 10 µm would be equivalent to … q ≈ 0.14 MPa" ↔ `[재현]` δ 10 → 0.130 · 0.14 → δ 10.8(= 셀 1) — 사소 |
| **D5** | 표 1 마지막 열 | 인쇄 "ratio of the maximum deflection at the center (δ) to the mean gap width ⟨ζ⟩" + 인쇄 ⟨ζ⟩ 식 ↔ `[재현]` 그림 적합으로 δ/⟨ζ⟩ = 셀 1 **33.7** · 셀 5 **56** · 셀 6 **51** · 셀 8 15.7 % vs 인쇄 30 · 44 · 44 · 15 — **δ/(ζ₀+δ)** 면 30.0 · 46 · 43 · 14.8 ✓ · 본문 "δ/⟨ζ⟩ < 15%" 도 같은 정의 |
| **D6** | 그림 6 캡션 | "The vertical arrows indicate the constant offset ζ₀ and the deflection δ … which are given in Table 1" ↔ 표 1 에 ζ₀ 칸 없음 |
| **D7** | 격자 → Li 시그모이드 | 인쇄 α "2.5 × 10⁻³" → `[재현]` x̌ 1 → 0.2 전 범위 Δa **0.19 %**(2.8846 → 2.8790 Å) · 66호 NCM523 a(δ) 16 점과 rms **0.047 Å** ↔ α 2.5 × 10⁻² 면 Δa 1.95 % · rms **0.0040 Å**(최대 0.008) · "and **x** = 0.158"(Δx 표기 빠짐) · "which holds for x̌ **<** 0.2 (at lower Li contents, the lattice irreversibly collapses)" — 부등호 반대 |
| **D8** | (101) d 식 | 인쇄 "d = (4c⁻²/3 + a⁻²)^−1/2" — a · c 뒤바뀜 · `[재현]` a 2.87 · c 14.22 Å: 올바른 식(4a⁻²/3 + c⁻²)^−1/2 = **2.448 Å**(그림 2 ≈2.41–2.45 ✓) ↔ 인쇄 식 **2.795 Å** |
| **D9** | Legendre 급수 | "P2n′(1) = 0" ↔ `[재현]` P_m′(1) = m(m+1)/2(P₂′(1) = 3 · P₄′(1) = 10) — 짝수 차수는 P′(0) = 0(ξ = 0 = 분리막 쪽 — 인쇄 정의상 전류가 도는 쪽) · "σ² = Σ u_n²/(2n + 1)" ↔ [0, 1] 에서 ∫P₂ₙ² = 1/(4n + 1) — 인쇄 "σ ≈ u₁/√5" 는 4n+1 과 맞고 2n+1 이면 u₁/√3 · σ 는 "calculated numerically" 라 수치엔 안 걸린다 |
| **D10** | 표 3 x 기준 | "(referenced to the theoretical capacity of graphite)" ↔ `[재현]` 인쇄 x = 충전량 ÷ C/10 방전 용량(0.588 · 0.894 · 1.043) · 흑연 이론(9.1 × 372 = 3.385 mAh cm⁻²)이면 0.438 · 0.626 · 0.718 |
| **D11** | 표 3 C-rate | "1.50C" · "1.06C" · "C/12.3" = `[재현]` 전류 ÷ 충전량(1.516 · 1.060 · 1/12.34) — 셀 1 · 2 는 **같은 전류** 2.247 mA cm⁻²(그림 9 1C 2.37 → **0.948C** 둘 다) · 결론 "charge rates exceeding 1C" 의 X선 표본 없음 |
| **D12** | 그림 8a 양극 | 캡션 "lithium contents of the oxide-cathode" `[도표]` **0.28–0.32** ↔ 같은 셀 그림 7(y = 0) **0.65–0.75** · ESI S5 포스터(y = −7 mm) **0.65–0.75** — 합 ≈1(그림 8a 는 1 − x̌ 로 보인다) |
| **D13** | 표 4 창 | 본문은 산화물 **(101)** 을 적분 — 표 4 에 (101) 창 없음 · (003) 창 4.670–5.050 이 분리막-1 창 4.630–5.063 안 · 창 사이 **틈 3.430–3.500 Å** ↔ `[도표]` 그림 2b 방전 음극 띠 **중심 3.456 · 반치 3.430–3.475 Å**(어느 창에도 안 듦) |
| **D14** | ESI S2 봉우리 | "only the strongest (300) peak was integrated, the (101) peak was used for the lattice indexing only" ↔ 본문 "the integral of the oxide (101) peak … The stronger (003) peaks were not used" · S4 범례 "NMC (101)" · "(300)" = (003) 오기 |
| **D15** | ESI S2 셀 | "scanning of **charged cell-8**" · "This is the animated version of Figure 2" ↔ 그림 2 = 셀 1(충전 · 방전) |
| **D16** | ESI S7 모형 | "a model **semi-infinite periodic** cell (a solid solution model with 5-layer particles)" ↔ 본문 그림 10 "model cylindrical cell" · "flat cylindrically symmetric cell of radius R" · "(at **92%** average anode lithiation)" ↔ `[도표]` 그림 10a 음극 u₀ 0.80(평탄) → 0.57(가장자리) |
| **D17** | ESI S1 단위 | "The SS arbor shim at the bottom is 100 **mm** thick, and the aluminum spacer is 410 **mm** thick" ↔ 본문 100 µm · 0.41 mm |
| **D18** | ESI S4 전극 | "the LiC12 and LiC6 phases in the lithiated graphite **cathode**" — 음극 |
| **D19** | z 방향 표기 | 그림 2 · 3(양극 음의 z · 위 → 아래 주사) ↔ 그림 7(음극 음의 z) ↔ S2 "z increases from the graphite anode (at the top …) towards the oxide cathode" · S4 "z increases from the top to the bottom" · S5 "The z increases from the bottom to the top" — 그림마다 원점 · 방향이 다르다(값 대조엔 경계 차만 썼다) |
| **D20** | 그림 9 캡션 | "When the porosity ε decreases to 0.1, Li begins to plate at 10% charge" ↔ `[도표]` ε 0.1 에서 ≥3.5C 만 ≈0.07–0.12(3.0C 0.16 · 2.5C 0.46 · 2.0C 0.84) |
| **D21** | ESI S8 · S9 | S8 "during LiC6 to LiC12 phase transition"(충전은 LiC₁₂ → LiC₆) · S9 "which accounts for … shown in Figure S7"(삼상 결과는 S8) |
| **D22** | 참고문헌 25 | "D. W. Dees, V. S. Battaglia and A. Belanger, J. Electrochem. Soc., 2002, 110, 310–320" — `[해석]` JES 2002 년은 149 권 · 권 110 · 310–320 쪽은 *J. Power Sources* 2002 서지로 보인다(미확인) |
| **D23** | 분해능 표기 | 그림 3 캡션 "The spatial resolution of the z-scan is 2 microns" ↔ 방법 빔 높이 10 µm · 2 µm 는 주사 간격 · 서론 "∼2–5 µm precision" |
| **D24** | PDF 쪽 표지 | PageLabels 4–14 ↔ 인쇄 쪽 21977–21987 |
| **D25** | 오기 | "color sale"(그림 10) · "where optimized"(S3) · "used the slide rule"(S1 표지) · "indicted" · "thee phases"(S8) · "form the radiograph"(S1) |

# 이 편이 우리 프로젝트에 주는 것 (정리)

1. ★★★ **셀 안 휴지의 첫 표본 — 그러나 다상 재료라 휴지 지속이 `θ` 가 아니다.** 흑연 측면 · 깊이 구배는 휴지 수 시간 뒤에도 남고(저자가 다상 평형으로 인쇄), 고용체 양극은 평탄해진다. 휴지 연산자에는 **재료 조건**이 붙는다 — 74–79호 다섯 편이 비워 둔 칸을 이 편이 채우되, 채운 자리가 판정력이 없는 재료다.
2. ★★★ **압축 불균일을 기하로 잰 첫 표본** — 코인셀 스택 하중 ≈0.1–0.2 MPa · 판 휨 δ 3.5–15.8 µm · 간극 가장자리 ↔ 가운데 15–44 % · 원인은 설계(오목 캔 위 단순 지지판) · 절대 압축(<20 µm)은 셀 절반에서만. ASSB 로 옮기는 것은 크기가 아니라 **방법**(경계 적합으로 곡률 · 쐐기 · 기울기 분리)과 **사슬 모양**(면 압축 불균일 → 측면 저항 → 측면 `η(r)` → 가장자리 도금)이다.
3. ★★★ **측면 대표성의 수치** — 가장자리 띠가 면적의 50 % · 중앙 ↔ 면적 평균 +5–9 %(절대 x) — 24호 쿨롱 ↔ XRD 폐합 ±7 % 로는 못 가르는 크기이고, 측면 방향은 설계가 정한다(24호와 반대).
4. ★★ **인쇄 서술 ↔ 인쇄 값의 정의 차이 여섯** — 표 1 마지막 열 · 표 3 x 기준 · C-rate 이름표(같은 전류) · 격자 α · (101) 식 · Legendre 정규화 — 전부 `[재현]` 으로 드러났다. 인용할 때 서술이 아니라 **값이 재현되는 정의**를 붙인다.
5. ★★ **본 프로젝트 축**(`[해석]` — `degradation-degeneracy/` 코드 · 수치는 읽지 않았다; 정본은 artifact + `docs/RESULTS*.md`): 1D 모형(서론 `[인쇄]` "electrochemical models that typically assume lateral uniformity")으로 코인셀 자료를 적합하면 측면 `η(r)`(≈0.95C 에서 면적 절반)이 `LAM` · 저항 파라미터로 흡수될 수 있다 — 합성 truth(측면 균일)에는 없는 오차 항이고, 코인셀 설계 자체가 그 크기를 정한다.
6. ★ **흑연 x 의 두 눈금** — 전하 계수 x(C/10 용량 정규화) ↔ X선 절대 x 가 0.15–0.17 어긋나고, 방전 상태 음극이 묽은 상(3.456 Å)이다 — 음극 재고(LLI) 회계에서 "방전 = 빈 흑연" 을 가정하지 않는다.

# 후속 후보 (원전 우선)

| 등급 | 서지(PDF 참고문헌에서 직접 확인) | 번호 | 왜 | Q |
|---|---|---|---|---|
| ★★★ | **Yao K.P.C., Okasinski J.S., Kalaga K., Shkrob I.A., Abraham D.P. 2019 *Energy Environ. Sci.* 12, 656–665** | [6] | 같은 방법(코인셀 EDXRD)의 원전 · LiC₁₂ 산란 단면 보정("see ref. 6" — G7) · 빠른 충전 깊이 구배 | Q2 · Q3 |
| ★★ | Yao K.P.C., Okasinski J.S., Kalaga K., Almer J.D., Abraham D.P. 2019 *Adv. Energy Mater.* 9, 1803380 | [7] | 같은 방법 · 느린 · 빠른 충전 구배 | Q2 |
| ★★ | **Cannarella J., Arnold C.B. 2015 *J. Electrochem. Soc.* 162, A1365–A1373** | [11] | 분리막 압축 → 불균일 전류 · 국소 열화 — 이 편 "pinching" 사슬의 원전 | Q6 |
| ★★ | Shkrob I.A., Rodrigues M.-T.F., Dees D.W., Abraham D.P. 2019 *J. Electrochem. Soc.* 166, A3305–A3313 | [16] | 전극 사양(표 2) · 삼상 흑연 모형 · 도금 조건 | Q4 |
| ★ | Cannarella J., Liu X., Leng C.Z., Sinko P.D., Gor G.Y., Arnold C.B. 2014 *J. Electrochem. Soc.* 161, F3117–F3122 | [5] | 코인셀 스프링 · 분리막 기계 | Q6 |
| ★ | Rodrigues M.-T.F., Kalaga K., Trask S.E., Dees D.W., Shkrob I.A., Abraham D.P. 2019 *J. Electrochem. Soc.* 166, A996–A1003 | [22] | i₀ 40 µA cm⁻² 의 출처(refs 16 · 22) | — |
| ★ | Tanim T.R., Paul P.P., Thampy V., Cao C., Steinruck H.-G., Weker J.N., Toney M.F., Dufek E.J., Evans M.C., Jansen A.N., Polzin B.J., Dunlop A.R., Trask S.E. 2020 *Cell Rep. Phys. Sci.* 1, 100114 | [23] | 다른 셀 형식의 측면 도금 불균일 | Q7 |
| ★ | Harris S.J., Lu P. 2013 *J. Phys. Chem. C* 117, 6481–6492 | [15] | "models that typically assume lateral uniformity" 의 인용 — 1D 모형 가정의 대조 | Q4 |
| ★ | Wagner C. 1951 *J. Electrochem. Soc.* 98, 116–128 | [21] | 가장자리 전류 식 Δj(R) = j∞/4w 의 원전 | — |
| — | Li W., Asl H.Y., Xie Q., Manthiram A. 2019 *J. Am. Chem. Soc.* 141, 5097–5101 | [18] | = 79호 [26] · 원장 ★★ 행 — **지목 +1(79 · 80 → 2)** | Q8 |
| — | Mistry A., Usseglio-Viretta F.L.E., Colclasure A., Smith K., Mukherjee P.P. 2020 *J. Electrochem. Soc.* 167, 090542 | [14] | = 76호 [21](원장 행 0 — 기록만) | — |

# 이 digest 가 주장하지 않는 것

- **분리막 기공 폐쇄가 측면 구배의 원인이라고 하지 않는다** — 저자 배정이고, 대안은 하나(1차 전류 가장자리 효과)만 수치로 배제됐으며, 절대 간극은 셀 절반에서 분리막 공칭 이상이고, 전극 측면 정합(같은 크기 전극) · 조직 · 휴지 재분배는 검사되지 않았다.
- **표 1 마지막 열의 정의를 확정하지 않는다** — δ/(ζ₀ + δ) 로 네 셀(그림 6 둘 · 그림 5 둘)이 맞는다는 `[재현]`(판독 ±0.1–0.5 µm)까지다.
- **스프링 자유 높이 · 스프링 상수를 정정하지 않는다** — 두 산술이 ≈1.65 mm · 92 N/mm 를 가리킨다는 것까지이고, 인쇄 값 중 어느 것이 오기인지는 스프링 사양서 없이 모른다.
- **격자 α 오기를 확정하지 않는다** — 66호 NCM523(다른 로트 · 연구실 · 회절 방식)과 α 2.5 × 10⁻² 가 맞는다는 `[재현]` 까지다. 이 편 자기 격자 값은 인쇄 0 이다.
- **흑연 X선 x 와 전하 x 의 차(0.15–0.17)를 잔류 Li 로 확정하지 않는다** — 방전 띠 위치(묽은 상)와 같은 쪽이라는 것까지이고, 산란 단면 · 조직 보정 인자가 미인쇄다.
- **코인셀 수치(0.1–0.2 MPa · δ · 간극 · Δx · 좌우 차 · Wagner 수)를 ASSB · 79호 셀로 옮기지 않는다** — 옮기는 것은 검사 항목 · 식 · 재료 조건이다. ASSB Wagner 수(24–49)는 흑연 액체 i₀ 를 빌린 규모 논증이다.
- **셀 8 가장 바깥의 LiC₁₂ 우세 · 사진 두 장의 원판 중심 점을 `θ` 로 읽지 않는다** — 한 프레임 · 조건 미인쇄 · 정체를 가를 입력이 없다.
- **mp4 애니메이션 내용을 서술하지 않는다** — 포스터 프레임 · 슬라이드 글 · 본문까지다(디코더 없음). 지원 표 PDF(G1)의 내용도 추정하지 않는다.
