Repository: yonghoon7153-source/Yonghoon-DEM-DFT

# wiki/raw/ — 예외적 불변 원본층

이 리포의 불변 증거층은 **이미 밖에 있다**: `docs/data/`(측정 CSV·JSON) ·
litdb 정본(friendly-meitner) · `docs/reviews/findings.json` · git 이력.
그래서 이 폴더는 킷 원형과 달리 **예외 전용**이다:

- 들어오는 것: litdb 소관(논문)도 측정 데이터도 아닌 외부 자료 — 강연 전사,
  외부 레포 감사 노트 등.  `transcripts/` 등 하위 폴더에 날짜-슬러그로 저장.
- 규칙: 한번 저장한 파일은 수정 금지 (원본이 바뀌면 새 -v2 파일).  frontmatter 에
  `source_url` / `ingested` 를 적는다.
- 논문 PDF·digest 는 여기 넣지 않는다 → wiki/SCHEMA.md 경계 규칙 1 (litdb 정본).

File: wiki/raw/papers/park2021_fictitious-phase-separation-electro-autocatalysis-layered-oxides.md (part 3 of 3)
|---:|---:|---:|---:|---:|
| 0.98 | 0.020 | 0.054 | — | — |
| 0.96 | 0.046 | 0.115 | — | 0.0051(0.962 · 막대 0.0017–0.016) |
| 0.95 | **0.067** | **0.162** | **0.031**(0.949) | 0.0053(0.952) |
| **원장 §1 행** | "★★★ … \| 24 \| 1 \| Q1·Q2 \| 동역학이 만드는 가짜 상분리 — 24호 Fig. S17 의 θ 형 봉우리의 대안 설명이자 `i₀(x)` 의 출처. θ 와 η 를 가르는 판정에 직접 걸린다" | 위 | ✅ **흡수** — 정정 제안(wiki 밖): ① "`i₀(x)` 의 출처" → "**`j₀(x)` 모양**의 출처(Fig. 5c 판 곡선 · 용량 규격화 h⁻¹ · 면적 환산은 24호 가정 · 절대값은 방식마다 Li 0.95 에서 ×48)" ② "θ 와 η 를 가르는 판정" → "원전은 셀 안 휴지 0 — 가르는 **조건**(문턱 아래 율 · 휴지/정전압 재측정 · 더 깊은 충전 · 다음 사이클 회복)을 모형 명제로 준다" ③ 축 Q1 · Q2 → **Q1 0 · Q2 없다 · Q4 층(역문제 · 모형 선택)** ④ 인용 digest 하나(24호) · ⑤ 24호 Fig. S17 과는 공간 방향이 반대(S28 — 분리막 쪽이 가장 셈) |

# 인용 대조 — 이 편이 인용한 우리 위키 · 원장 편

| 이 편 인용 | 우리 호 · 원장 | 이 편이 적은 것 | 대조 |
|---|---|---|---|
| [11] Kondrakov … 2017 *JPCC* 121, 24381 | **67호** | 표준 견해의 근거 묶음 "XRD data on equilibrated samples9–14" | ⚠ 67호는 전처리 셀 C/20 **operando** 교정(평형 시료 아님 — 67호 digest) — 묶음 인용이 편마다 명제를 지지하지 않는다 |
| SI [S17] Ishidzu · Oka · Nakamura 2016 *SSI* 288, 176 | **72호** | S16 교정 참조 "Ishidzu et al. 2016 (in situ)" | ✅ `[재현]` 72호 그림 2(b) ○(탈리튬) `c` 를 `Q = 6π/c` · Li = 1 − x 로 옮긴 점 — Li 0.845 → 14.315 ↔ 72호 14.314 · 0.688 → 14.409 ↔ 14.408 · 0.531 → 14.515 ↔ 14.511 Å · **72호 `x` 축(규약 인쇄 0)이 Li 분율로 그대로 쓰였다** |
| [43] · SI [S2] Gent … Chueh 2016 *Adv. Mater.* 28, 6631 | 원장 ★(69) | 응집체 NMC111(SAIT)의 특성화 · 격자 상수 대조 | **지목 +1(74)** — 같은 연구실 · 같은 분말 |
| SI [S22] Levi · Aurbach 1997 *J. Phys. Chem. B* 101, 4630 | 원장 ★(51) | S21 EIS 회로의 "Warburg element in series with a capacitor" | **지목 +1(74)** |
| [29] Tsai … 2018 *Energy Environ. Sci.* 11, 860 | 원장 0 | "consistent with the conclusions from a kinetics study on single particles" | **신규 후보 ★★★** — 단일 입자 `j₀(x)`(모집단 · 면적 규격화 모호성 밖) |
| [19] Grenier … 2017 *Chem. Mater.* 29, 7345 | 원장 0 | 탄산염 표면층 → 반응 이질성 · 문턱 낮춤 · 첫 사이클 미완전 리튬화 관행 | **신규 후보 ★★★** — 계면층(`i₀`↓)과 이봉의 연결 원전(24호 코팅 쌍의 대조) |
| [22] Grenier … 2020 *JACS* 142, 7001 | 원장 0 | 둘째 사이클 이봉을 "sluggish lithium diffusion" 으로 · "nearly complete re-lithiation" | **신규 후보 ★★** — 이 편이 기각한 확산 설명의 원전 |
| [2] · [S7] Zhao · Bazant 2019 *Phys. Rev. E* 100, 012144 | 원장 0 | 식 S4 · "when A > 0, the variance … increases" | 신규 ★ — `G` 부호(D5)의 판정처 |
| [42] · [S8] Bazant 2017 *Faraday Discuss.* 199, 423 | 원장 0 | 구동 열린계 안정성 · Duhem–Jouguet 붕괴 | 신규 ★ |
| [16] Zhou … 2016 *Adv. Energy Mater.* 6, 1600597 | 원장 0 | "asymptotically increasing gap with C-rate is consistent with some literature observations16" | 신규 ★ — 문턱 · 율 의존의 문헌 쪽 표본 |
| [12] · [S16] Seidlmayer 2016 · [9] · [S3] Yin 2006 | 원장 0 | 표준 견해 · S16 교정 참조 | ☆ — 교정 개념 표본 후보 |
| [27] · [S9] Smith · Bazant 2017 *JES* 164, E3291 · [30] Fraggedakis 2020 *EES* 13, 2142 · [6] Li Y. 2014 *Nat. Mater.* 13, 1149 · [3] · [S27] Lim 2016 *Science* 353, 566 · [S24] Varini 2020 · [S11] Torchio 2016 | 원장 0 | 다공 전극 이론 · 척도 법칙 · LFP 모집단 · S11 입력 | ☆ |

# 곱 축퇴 처방 — 쉰일곱 번째 적용 (`[[assb-lampe-contact-product-degeneracy]]`)

| 단계 | 요구 | 이 편 | 판정 |
|---|---|---|---|
| **1단계** (16호) | `R` 과 `C` 를 같이 | EIS `R_interface` → `j₀`(식 S61)만 · 회로에 CPE 둘(S21) · **`C` 값 0** · SOC 점 열(Li 0.95 → 0.50) | ❌ (SOC 축 `R` 만) |
| **2단계** (18 · 25호) | + 면적을 아는 대조군 | 판 ↔ 응집체 — 저자가 `j₀` ×2–3 차를 면적으로 배정("smaller non-basal plane surface area") · BET 0 | ❌ (정성) |
| **3단계** (19호) | `Ea` · `C` 상한 | 온도 축 0 · `C` 0 | ❌ |
| **4단계** (20 · 24호 줄) | 시간 영역 · 같은 시편 조건 | PITT(시간) ↔ EIS(주파수) — 같은 응집체 · 코인 · 둘째 사이클 충전 · 셀 수 0 · `[재현]` PITT 가 EIS 의 **1/2.8–1/5.9**(Li 0.50 → 0.95) — 모양 같고 크기 다름 · `[인쇄]` "the short time scale … is mainly governed by reaction" | ⚠ 부분 — 정량 대조 0 |
| 63호 SOC 축 1단계 | 한 충전 안 SOC 점마다 `R` · `C` | `R(x)` ×97–100(Li 0.95 → 0.65) · `C(x)` 0 | 입력 절반 — **신품 기준선의 첫 표본** |
| 64호 사이클 축 · 가역 SOC 분 | 같은 SOC · 충 ↔ 방 · 사이클 | 충전만 · 사이클 축 0 | ❌ |
| 50호 "면적 정규화 규약" | `j₀` 옆에 면적 규약 | 용량(h⁻¹) · 질량(mA g⁻¹) 규격화 — **면적 규약 없음** → 24호가 SA 로 바꿈 | 해당 — 규약은 인쇄 · 면적 아님 |
| 53호 "전류 진폭(선형 ↔ 로그)" | 직렬 옴 ↔ 전하이동을 전류–과전압 모양으로 | Fig. 4d · S3c · d — 옴 자촉매(직선) ↔ BV 자촉매(지수)를 같은 기준으로 가른다 · 원전 판정 BV 우세 | ✅ 형태 — 같은 판별의 인쇄 표본 |

⇒ **적용 불가(1단계 `C` 미인쇄) · 처방 표 후보 줄 하나** — "**SOC 축 신품 `j₀(x)` 기준선** — SOC 축 1단계(63호)의 '저항형'(`C` 불변 · `R` 변화)을 기구(열화 · 접촉)로 읽기 전에 같은 물질 · 같은 셀 형식의 신품
`R_ct(x)`(∝ 1/(`j₀(x)`·면적))를 빼 둔다 — 층상 산화물은 신품에서도 완전 리튬화 근처에서 `j₀` 가 두 자릿수 움직인다(74호: NMC111 액체 Li 0.95 → 0.65 ×97–100)". 곱 안의 관찰(`[해석]`): **측정량이 처음부터 곱**
(`j₀` = `i₀·S/C`)이고 원전은 `x` 의존을 `i₀`(전이상태)에 배정한다 — `S(x)` 는 가르지 않았다(액체). ASSB 에서는 64호가 `S(x)` 의 가역 몫(4.6 V 면적형)을 보였으니 SOC 축 `R(x)` 는 두 인자의 곱이고 `C(x)` 없이는 못 가른다.
그리고 조성 의존 **옴 접촉 저항**(Fig. 4d "electrical contacts")도 같은 모집단 서명을 낸다 — 모집단 관측은 `j₀(x)` 와 `R_c(x)` 를 한 칸에 둔다.

# 보류 결정 (가)–(누) — 이 편이 주는 근거 (결정 안 함)

원장 `bms-balancing/docs/ASSB_WANTED_PAPERS.md` §3-b 표와 대조. **결정은 사용자 몫이다.**

| # | 결정 | 이 편 | 근거 |
|---|---|---|---|
| 러 | 합성 truth `θ` → `LAM_PE` 결합 항 | **근거(경고 쪽)** | `θ` 형 서명(첫 충전 · 첫 방전을 같이 깎는 미반응 무리 · 42.6 % 넓이 @ 평균 0.80)이 **접촉 손실 없이 동역학(`j₀(x)` 자촉매)으로** 생긴다 — 결합 항을 둘 때 "미반응 무리 = `θ`" 라는 대응을 가정하지 않는다는 조건(휴지 · 율 · 깊이 · 다음 사이클 회복으로 가른다) |
| 저 | 65호 "첫 충전 상한" 을 처방 표 정식 줄로 | **근거(적용 조건)** | 상한 부등식은 선다 · 충전 쪽 자촉매 지연이 한 사이클 안에서 `θ` 와 같은 서명이라 **느슨해진다** · 가장 큰 조건 = 완전 리튬화 출발(신품 첫 충전) · 문턱 ∝ `j₀` — 정식 줄이 된다면 "문턱 아래 율 · 충전 끝 정전압 · 다음 사이클 회복" 을 조건으로 붙일 근거 |
| 차 | PyBaMM 면적 노브 / `j₀` 노브 분리 forward | **근거** | `j₀(x)` **모양**이 노브다 — 원전 NMC111 `s_eff` 1–3(`[재현]`) ↔ PyBaMM `Chen2020` 양극 교환전류의 √(c_s(c_max − c_s)) 꼴(`s_eff` ≈0.4–0.5 — Li 0.95 → 0.65 비 ×2.2 ↔ 원전 ×100) · 원전 측정량 = `i₀·S/C` — 면적 노브와 `j₀(x)` 노브가 같은 곱에 든다 |
| 처 | 바인더를 면적 + `j₀` 두 노브 짝으로 | **정성 메모** | 판 ↔ 응집체 형상 차가 `j₀` 를 ×2–3 옮기고 저자는 면적으로 배정(BET 0) — 한 손잡이(형상)가 곱의 두 인자에 같이 걸리는 액체 표본 |
| 터 | 교정 개념 페이지 유지 | **근거 도착** | 74호 절 — 여섯째 규약(둘째 사이클 · 방전 끝 정전압 유지 뒤 = 1.00 · 278 mAh g⁻¹) · 교정 참조로 **72호 축을 그대로** 씀 · 한 그림 안 출처 간 폭 ≈0.1–0.17 Li · 리튬화 가지에 적합한 선을 충전 자료에 적용 |
| 가 | 29호 Q4 +0.5 유지(축이 정적 ↔ 동적) | **약** | 정적 ↔ 동적 이질성을 **방향 대비 + 설계된 정적 대조군(이중층 S26)** 으로 가른 액체 표본 — 그 축이 `LAM` ↔ 접촉과 다른 축이라는 29호 SI 판단과 같은 방향 · 29호 Q4 반 칸의 무게와는 직접 무관 |
| 다 | Bizeray(액체 도구)를 ASSB Q4 분모에 | **약** | 액체 도구 층 표본 하나 더 — 역문제 · 모형 선택 · "not uniquely identifiable" 인쇄(기각 모형에만) · α ↔ `j₀` 척도 거래 인쇄 |
| 도 | 69호 후속 요청(Kasnatscheew 2016 · Gent 2016) | **지목 +1** | Gent 2016 = 이 편 응집체 NMC111 의 특성화 원전(ref 43 · SI S2) — 요청 여부 판단 재료는 아님 |
| 나 · 아 · 자 · 카 · 타 · 파 · 하 · 거 · 너 · 더 · 머 · 버 · 서 · 어 · 커 · 퍼 · 허 · 고 · 노 · 로 · 모 · 보 · 소 · 오 · 조 · 초 · 코 · 토 · 포 · 호 · 구 · 누 | — | 근거 0 | 액체 · Li 금속 · 신품 · 압력 크기 0 · In · LTO · TLM · DEM 0 (라 · 마 · 바 · 사 는 결정 · 반영 끝) |

# 어긋남 (D) — 지면 안에서 서로 맞지 않는 것

| # | 어긋남 | 어디 | 판정 |
|---|---|---|---|
| **D1** | ★★ Fig. 1 캡션 c 출발 Li "0.96" ↔ `[데이터]` c 첫 스캔 봉우리 = 이 편 기준선으로 **1.012**(b 1.022 · e 1.016 은 캡션 ±0.02 안) | Fig. 1 ↔ Source Data · S16 | 캡션 값 오기 또는 다른 교정 — 판정 불가 |
| **D2** | ★★ Fig. 2 점선 평균 − 설정 = +0.047–0.065(a · b · c · f · g) · 인쇄 불확도 ±0.033(S8) | Fig. 2 | b · f 는 [0.5, 1] 경계 쌓임(D14)과 양립 · a · c · g 는 설명 0 — 캡션 "approximately corresponding" |
| **D3** | ★★ ED4 NMC111 ÷ 278 ↔ Fig. 5c EIS = −1…−23 %(상수 배 아님) | ED4 ↔ Fig. 5c · S10 | 같은 측정의 두 규격화가 안 맞는다 — 셀 집합 · 평균 방식 미인쇄 |
| **D4** | ★★★ S17a 전압 부과 `j₀` 가 Fig. 5c 전류 부과보다 ×1.2–20 낮다(Li 0.95 에서 1/6–1/20) · PITT 는 EIS 의 1/2.8–1/5.9 | S17 ↔ Fig. 5c | 저자 "Regardless of the scale" — 절대값 불일치를 결론에서 뺐다(Q4) |
| **D5** | ★★ 식 S4 `G = RT J(ηFN_t)⁻¹` ↔ 코드 `R/(−η)` — 인쇄 부호 규약(충전 η > 0 · J < 0)이면 `G < 0` | SI S5.1 ↔ fp_solver.m:132–138 | 인쇄 식의 부호 오기로 읽힌다(코드가 물리적으로 맞다) — 판정처 Zhao · Bazant 2019(미열람) |
| **D6** | ★★ "RT/FNt = 0.01" — 단위 0(코드 기본 kT · 선택 V → 39 배 차) | SI S6 | `[재현]` 0.5C 이봉 여부가 이 단위에 걸린다 — 재현 입력 공백(G2) |
| **D7** | ★★ 모형 선택 최적 [k, c₀, σ_r] = [**30**, 0.64, 0.60](반응) · [**−10**, 0.57, 0.68](확산) — k 가 둘 다 사전 범위(−10 ≤ k ≤ 30) **경계** ↔ `[인쇄]` "comprehensive search of the parameter space ensuring global optimality" | SI S7 | 경계 최적이면 범위 밖에 더 나은 값이 있을 수 있고 Bayes factor 는 범위에 걸린다 · `[해석]` 확산 최적 k = −10 은 `D` 가 **리튬화 쪽으로** 커지는 반대 방향 |
| **D8** | ★★ Fig. 5a 반응 제한 최적 히스토그램의 맨 윗칸(0.967–1.0) = 0 ↔ 자료 9.3 | Fig. 5a | 최적 모형이 가장 리튬화된 무리를 못 만든다(dKL 0.32 의 한 몫) |
| **D9** | ★ STXM 2C · C/20 ↔ XRD 2.24C · C/15 | Fig. 2 ↔ Fig. 1 | 저자 스스로 S10 캡션에 적음 |
| **D10** | ★ SI 교차 참조: S6 본문 "(Fig. S11 and S14)" · "j0(c) … in Fig. S11" → S12 · "inverse problem approach discussed in the Section S7" → S8 · S8.3 "alternative solving approach presented in Fig. 5a" → 5b–c · S28 캡션 "See Fig. S27 for local variance analysis" → S23 · "Supplementary Movie 1"(S14) ↔ "Video 1"(본문) · README "equilibrate_cavg" ↔ 파일 equilibrate_avg.m | SI · 코드 | 뜻 불변 — 기록 |
| **D11** | ★ 오탈자 — "Raxyonics"(Rayonix) · "delithation"(Fig. 1 캡션 · SI S6) · "inhomogeniety" · "Intesnity"(S10) · "agglomoerates"(S26) · "Equililbrium"(Fig. 3) · "volumed-based"(S12 · S24) · "number or particle images"(Fig. 2) · "Gobal C-rate"(S23 그림) · "Duhem–Jougeut"(본문 둘) ↔ ref 37 "Jouguet" · ref 36 "Pondée … Thermodinamique" · ref 38 "Kodepudi" · SI S3 조성식에 Li 과잉 누락("Lix(Ni0.21Mn0.54Co0.08)O2" ↔ ED3 "Li1.17(…)") · BVSR.m:24 `isemty` | 곳곳 | 뜻 불변 |
| **D12** | ★ S5 열째 사이클 판 2C 의 이봉이 Fig. 1e 보다 약해 보인다 ↔ "Behavior similar to the 2nd cycle" | S5 | 율 2C(↔ 2.24C) · 사이클 이력 — 판정 불가 |
| **D13** | ★ ED1 NMC532 셋째 사이클 이봉이 둘째보다 약해 보인다 — 캡션 · 본문 언급 0 | ED1 | 셋째 사이클 전 2.0 V 정전압(둘째 전 2.5 V) — 출발 상태 차일 수 있다(`[해석]`) |
| **D14** | ★ STXM 조성 창 [0.5, 1](비음수 분해) — b 맨 아래 칸 63.9 % · f 47.6 % 가 경계 쌓임 · 히스토그램에 경계 표시 0 | Fig. 2 · Methods | 평균 · 모형 선택(15 칸 [0.5, 1])이 이 쌓임을 자료로 쓴다 |
| **D15** | ★★ 순방향 시연(Fig. 4 · S12–S15 · S22–S24 · S28)의 `j₀` = 식 S20(B 120 h⁻¹ — Li 0.98 → 0.50 비 ×12,350) ↔ 추출 판 곡선(×154) — `[인쇄]` S11.2 "The same kinetic parameters previously employed in Sec. S6 are used" | SI S6 · S11 ↔ Fig. 5c | 두께 · 모집단 시연의 크기는 추출된 `j₀` 가 아니라 가상 함수의 것 |
| **D16** | ★ Sup2 NS_190601067 png 33 × 58 ↔ txt 55 × 58 · NS_191114142 txt 없음 | Sup2 | 원자료 짝 불완전 |
| **D17** | ★ "Rate-varied operando XRD shows that the separation is triggered above a threshold rate" ↔ 형상당 율 셋 · 문턱 값은 모형(Fig. 5d)만 | 서론 ↔ Fig. 1 · 5 | 실측은 "느린 율 없음 · 빠른 율 있음" 까지 |
| **D18** | ★ PITT 오차 막대 정의 0 · EIS 점 막대 0("multiple cells were averaged") | Fig. 5c · S10 | 산포로 쓰지 않는다(G3) |
| **D19** | ★★ 초록 "unambiguously prove" · FAQ "unambiguous model selection" ↔ SI S7 "The choice of β is difficult and beyond the scope … Bayes factor … is 2.4" | 초록 · S13 ↔ S7 | `[해석]` Bayes factor 2.4 는 관례 척도(Kass–Raftery)로 "겨우 언급할 만한" 구간 — 질적 논거(Fig. 4 · S12 · S27)는 따로 선다 |
| **D20** | ★ Methods "Coulomb-counted states-of-charge … were consistent with those determined from XRD" ↔ `[데이터]` 응집체 4C 충전 XRD 평균이 전하보다 −0.04…−0.07(중반 이후) · 방전 끝 +0.014…+0.033 | Methods ↔ Source Data | 기준선이 리튬화 가지에 적합된 것(S16)과 같은 방향 — 충전 가지 편차 |

# 이 편이 우리 프로젝트에 주는 것 (정리)

1. ★★★ **24호의 "`i₀(x)` 의 출처" 는 모양으로만 선다.** 24호 두 토막 식은 원전 Fig. 5c 판 곡선의 로그-선형 근사(0.61–0.97 배)를 면적 `i₀` 로 바꾼 것이고, 원전 `j₀` 는 **액체 · 용량 규격화 곱(`i₀·S/C`)** 이며 같은
   편 안에서 방식마다 Li 0.95 에서 ×48 갈린다. 24호 모델(연속 한 상)에는 원전 기구가 작동할 입자 모집단이 없다 — 24호가 빌린 식과 가설이 서로 닿지 않는다.
2. ★★★ **`θ` 형 서명은 접촉 손실 없이도 생긴다 — 그리고 급랭으로는 가를 수 없다.** 빠른 탈리튬에서 미반응 무리(넓이 42.6 % @ 평균 0.80 · `[데이터]` 과잉 최대 +0.235)가 생겼다가 계속 충전하면 사라진다. 한 사이클 안에서는
   첫 충전 · 첫 방전을 같이 깎는다. 가르는 것은 **셀 안 휴지(원전 0 — `[재현]` 액체 `j₀` 로 수 분 · 1/`j₀` 에 비례) · 문턱 아래 율 · 더 깊은 충전 · 다음 사이클 회복**이다 — 급랭(S27, 21 h)은 두 가설 모두에서 남긴다.
3. ★★★ **22호 두 상은 뒤집히지 않는다 — 오히려 22호 ex situ 가 암묵적 휴지다.** 22호 C/10 = 원전 C/15(액체 단봉). 자촉매로 22호를 설명하려면 ASSB `j₀(x≈1)` 가 액체 판의 ≈1/30 이하(`[재현]` 규모 논증)여야 하고,
   그 모집단이 연결돼 있다면 펠릿째 ≈5.1 h 스캔 동안 이완해야 한다 — 두 상이 남은 것은 `θ` 쪽 조건부 근거(측정까지 시간 · 해체 뒤 연결 · ASSB `j₀` 미상). 단 무탄소 복합체의 **전자 접촉 옴 자촉매**(Fig. 4d 일반화 ·
   `[해석]`)는 넷째 후보로 남는다.
4. ★★ **65호 "첫 충전 상한" 은 상한으로 남고 느슨해진다** — 충전 쪽 동역학 성분이 29호 SI 의 방향 비대칭에 셋째로 붙는다. 신품 첫 충전(완전 리튬화 출발)이 그 성분이 가장 큰 조건이다.
5. ★★ **SOC 축 1단계에는 신품 `j₀(x)` 기준선이 먼저다** — 신품 NMC111 에서 계면 `R` 이 Li 0.95 → 0.65 ×100 움직인다(열화 0). `C(x)` 가 없으면 ASSB 의 `S(x)`(64호 가역 면적형)와도 못 가른다(처방 표 후보 줄).
6. ★★ **전압 채널 서명** — 빠른 충전 첫머리 되솟음(판 2.24C 128 mV · `[데이터]` · S3 판 2C ≈4.35 V · S15 모의)은 작은 `j₀(x≈1)` 의 전압 흔적이다(`[해석]` — 원문은 이것을 기구 근거로 인쇄하지 않았다). BMS 형 자료(전압 ·
   전류)로 보이는 특징이지만 **열역학 모드(`LLI` · `LAM`)가 아니라 동역학 곡선 모양**을 인코딩한다.
7. `[해석]` 우리 주 프로젝트(액체셀 PyBaMM)와의 접점: `degradation-degeneracy/configs/base.yaml:19` 가 가리키는 `Chen2020_composite` 의 양극 교환전류는 √(c_s(c_max − c_s)) 꼴(`s_eff` ≈0.4–0.5)이고 원전 NMC111 은 `s_eff`
   1–3 · Li 0.95 → 0.65 ×100 이다. OCV 적합 degeneracy(열역학)는 이 모양에 거의 무관하지만, 율 · 펄스 · 전압 되솟음 특징을 쓰면 **`j₀(x)` 모양이 숨은 노브**가 된다(보류 (차) · 새 판단 거리). 지금 바꿀 것은 없다 —
   RUN_SCOPE 밖에서 읽기만 했고, 우리 쪽 수치는 `degradation-degeneracy/docs/RESULTS*.md` 가 정본이다(여기서 비교하지 않는다).

# 후속 후보 (원전 우선)

참고문헌 43 + SI 27 중 우리 축(`θ` ↔ `η` 판별 · `j₀(x)` · 계면층 · Q4)에 닿는 것만. **셀 열화 식별성 원전 0.**

| 서지 | ref | 왜 | 축 | 우선 |
|---|---|---|---|---|
| **Tsai P.-C. … Chiang Y.-M. 2018 *Energy Environ. Sci.* 11, 860** | [29] | 단일 입자 NMC · NCA 동역학 — 모집단 · 면적 규격화 모호성 밖의 `j₀(x)` · 이 편의 "reaction, not diffusion" 결론의 단일 입자 판 | `j₀(x)` · Q2 | ★★★ |
| **Grenier A. … 2017 *Chem. Mater.* 29, 7345** | [19] | 표면층(탄산염) → 반응 이질성 — "j0 inherently low … threshold much lower" 의 원전 · 24호 코팅 쌍(계면층 ↔ 이봉)의 대조 원전 | 계면층 · `θ`/`η` | ★★★ |
| **Grenier A. … 2020 *J. Am. Chem. Soc.* 142, 7001** | [22] | 둘째 사이클 이봉의 확산 설명 — 이 편이 기각한 대안의 원전 · "nearly complete re-lithiation" | Q2 | ★★ |
| Zhao H. · Bazant M.Z. 2019 *Phys. Rev. E* 100, 012144 | [2] · [S7] | 식 S4 유도 — `G` 부호(D5) · `N_t` 의 뜻 | 도구 | ★ |
| Bazant M.Z. 2017 *Faraday Discuss.* 199, 423 | [42] · [S8] | 자촉매 안정성 이론 | 도구 | ★ |
| Zhou Y.-N. … 2016 *Adv. Energy Mater.* 6, 1600597 | [16] | 고율 충전 중간상 · 율에 따른 간격 | Q2 | ★ |
| Gent W.E. … Chueh W.C. 2016 *Adv. Mater.* 28, 6631 | [43] · [S2] | 이 편 응집체 분말의 특성화 · 입자 안 SOC 불균일 — 원장 ★(69) → **+1** | Q1 · Q2 | ★ |
| Levi M.D. · Aurbach D. 1997 *J. Phys. Chem. B* 101, 4630 | [S22] | EIS 저주파 요소 — 원장 ★(51) → **+1** | 도구 | — |
| Seidlmayer 2016 · Yin 2006 | [12] · [9] | 교정 참조 둘 — 교정 개념 표본 후보 | Q8 | ☆ |
| Smith · Bazant 2017 · Fraggedakis 2020 · Li Y. 2014 · Lim 2016 | [27] · [30] · [6] · [3] | 다공 전극 · 척도 법칙 · LFP 모집단 | — | ☆ |
| Harvard Dataverse EMJFMU(Fig. 1) · AVP2I5(Fig. 2) | Data availability | Fig. 1f · 전 스캔 · 전 입자 원자료 | Q3 | **받은 자료에 없음 — 사용자 결정(2026-09-28 "36 은 통과하자")으로 재요청 안 함** |

# 이 digest 가 주장하지 않는 것

- **자촉매가 22호 · 24호 ASSB 의 두 상 · 이봉을 설명한다고도, 못 한다고도 하지 않는다** — 원전은 액체 · Li 금속 반쪽이고, ASSB `j₀(x)` 는 이 위키에 0 이다. "≈1/30" 은 인쇄 명제(문턱 ∝ `j₀`)와 Fig. 5d 벡터 판독 위의 규모 논증이다.
- **22호 두 상이 `θ` 라고 하지 않는다** — ex situ 스캔이 암묵적 휴지라는 것은 셀 정지 → 측정 시간 · 해체 뒤 연결 · ASSB `j₀` 가 인쇄되지 않은 조건부 `[해석]` 이다. 전자 접촉 옴 자촉매(넷째 후보)도 `[해석]` 이다.
- **우리 FP 이식의 휴지 시간(분)을 원전 값으로 쓰지 않는다** — OCV 는 S12 모의 곡선에서 우리가 추정했고, `j₀` 는 식 S20(추출값 아님), D0 단위 · α 는 가정이다. 척도(∝ 1/`j₀`)만 식의 성질이다.
- **24호 두 토막 식이 틀렸다고 하지 않는다** — 원전 판 곡선의 0.61–0.97 배로 근사가 맞다는 것까지다. 문제는 규격화 · 액체 · 방식 의존이다.
- **어느 `j₀` 절대값이 맞는지 정하지 않는다** — 원전 스스로 "Regardless of the scale" 로 모양만 결론으로 삼았다.
- **반응 제한 결론이 틀렸다고 하지 않는다** — Bayes factor(2.4 · 임의 β · 경계 최적)가 약하다는 것까지이고, 질적 논거(입자 안 이완 뒤 쌍봉 · 급랭 회절 · 방향 대비)는 따로 선다.
- **Source Data 과잉 세기를 입자 수 분율로 쓰지 않는다** — 부피 가중 세기 · 기기 폭 포함 · 느린 기준은 응집체 C/15(판 C/15 CSV 없음) · Q ↔ Li 는 저자 기준선이다.
- **STXM 네 스캔을 Fig. 2 판에 배정하지 않는다** — 표지가 없다(G7).
- **`s_eff` 를 원전의 전이상태 지수 `s` 로 쓰지 않는다** — Fig. 5c 곡선의 국소 기울기 산술이고 원전은 `s` 를 적합하지 않았다.
- **영상 두 편의 내용은 판독하지 않았다**(사용자 지시) — 머리 상자(크기 · 길이 · 해상도)와 캡션까지다.
- 우리 파이프라인(`degradation-degeneracy/`) 수치와 비교하지 않는다 — `Chen2020` 교환전류 **꼴**(라이브러리 함수 형태)만 대조했고 우리 결과 수치는 `degradation-degeneracy/docs/RESULTS*.md` 가 정본이다.
- 인용 원전(Tsai 2018 · Grenier 2017 · 2020 · Zhao · Bazant 2019 · Bazant 2017 · Zhou 2016 · Gent 2016 · Seidlmayer · Yin · Levi · Aurbach 등)과 Harvard Dataverse 원자료는 열람하지 않았다. 24호는 digest 전사 +
  `tab_S3.png` 한 장, 22 · 29 SI · 63 · 64 · 65 · 67 · 72 · 73호는 digest 전사로 대조했다.
