Repository: yonghoon7153-source/Yonghoon-DEM-DFT

# wiki/raw/ — 예외적 불변 원본층

이 리포의 불변 증거층은 **이미 밖에 있다**: `docs/data/`(측정 CSV·JSON) ·
litdb 정본(friendly-meitner) · `docs/reviews/findings.json` · git 이력.
그래서 이 폴더는 킷 원형과 달리 **예외 전용**이다:

- 들어오는 것: litdb 소관(논문)도 측정 데이터도 아닌 외부 자료 — 강연 전사,
  외부 레포 감사 노트 등.  `transcripts/` 등 하위 폴더에 날짜-슬러그로 저장.
- 규칙: 한번 저장한 파일은 수정 금지 (원본이 바뀌면 새 -v2 파일).  frontmatter 에
  `source_url` / `ingested` 를 적는다.
- 논문 PDF·digest 는 여기 넣지 않는다 → wiki/SCHEMA.md 경계 규칙 1 (litdb 정본).

File: wiki/raw/papers/shao2022_coupled-electrochemical-mechanical-contact-loss-pressure-assb.md (part 3 of 3)
---
- **(랴)** '접촉 손실 → 용량 손실' 의 결손 꼴 — 양극 κ: **용량 스케일(θ 형 — V 몸통 겹침 · 끝만 · c^min 정지 · 차단 아래 3.97–4.01 V 에서 끝)** · 동역학은 η **감소**(반전) · 음극 κ: 차단 당김(몸통 V 상승) · 저압 σ₀: 두 κ 동시 · 고압 σ₀: 평형 항 차단 당김.
- **(먀)** 지목의 기구 층위 — 12호 '접촉–압력 모형의 첫 후보'(이 편은 접촉 역학 모델링을 [43] 에 돌림) · 94호 '2D 음극 void'(1D · 흑연 · void 0) · 12호 :219 '9호 A^p_eff 와 형태 같다'(형태 ✅ · 효과 반전).
- **(냐)** 회고 인용 조건 복원 — 12호 '0.4–1 MPa 최적' 에서 빠진 조건: 고분자 SE E 0.14 GPa(M 의 99.8 %) · 맞바꾼 스펙트럼 · θ 2700 · A₀ 1 cm² · 1제곱 G · 상한 = 1 s 계단 · 2 MPa 실험 불일치 · 첫 충전 · 298 K 계산.
- **(치)** 모형 결론 옆 배제 가정 — '0.4–1 MPa' = 탄성 · 무접착 · 무이력 Persson · '고압 저하' = 평형 항만(γ = β 로 i₀ 응력 인자 꺼짐 · σ₀ 균일) · '응력 낙차 최소' = 정지 조건 갈림 · 결론의 무기 ASSLB 일반화.
- **(세)** 인쇄 매개변수 표의 재풀이 폐합 — 그림 6(a) · 8 · 11(a) 저압 · 12(c) 가 닫힌 꼴로 닫힘(±0.0004 GPa · ±1.5 s) · 그림 10 은 맞바꾼 스펙트럼으로만(인쇄 수 κ ≡ 1) · 그림 5 모의는 표 1 + 4.03 V 로 안 닫힘.
- **(여)** 표 값 ↔ 계산 값 · 출처 거슬러 — C(λ) 인쇄 ↔ 계산 · T 333 ↔ 298 · 103호 표 I 출처 [41] 행별(SE · 흑연 ✅ · k_a ×10 · c⁰) · Ωa 4.17 → [45].
- **(셔)** 인쇄 식 ↔ 그림의 항 — 식 (27) 1제곱(원식 제곱) · 유속 1/κ 인쇄 0 · 식 (29) 응력 인자 γ = β 로 ≡ 1 · 식 (30) 응력 항은 계산에 들어감(그림 7(c) 끝 3.9735 ↔ 응력 포함 3.9730 · 빼면 3.951).
- **(녀)** 계면 반응 방향(부호) — κ 가 i₀ 분모 → 과전압 감소(그림 7(e) — 저자 "resists the cell potential shifts") — `A_eff·k` 와 반대 부호.
- **(뇨)** 한 지면 그림의 매개변수 상태 — 그림 5 모의(≈4.24 V 끝 · 0.1 MPa 0.896) ↔ 그림 7(a)(4.030 V) · 11(a)(비 0.907).
- **(탸)** 요약 수치 ↔ 그림 — 8.12 ↔ 9.87 % · '0.4–1 MPa 최적' ↔ 25 MPa 0 % · '응력 낙차 최소' ↔ x2 0.05 MPa 최소 · 'linearly' ↔ 오목 · 'more pressure … higher Young's modulus' ↔ 1.1 %.
- **(햐)** '계산 ↔ 실험 일치' 의 측정 몫 · 비교 축 — 정규화 시간(0.4 MPa 끝 정의상 1) · 전압 상대 오차 · 다른 셀 · 율 ≈240 배.
- **(제)** 모형 '일치' 의 끝 잔차 — 0.1 MPa 0.896 ↔ 0.871 · 2 MPa ≈1.00 ↔ ≈0.94.
- **(쵸)** '용량 변화' 의 기구 — 저압 = 유속 척도(용량 스케일) · 고압 = 평형 항 차단 당김 16.8 µV/MPa · 음극 κ = 차단 당김.
- **(쿄)** 결합 항의 관측 꼴 — σ₀ 결합은 V^r 과 같은 열(상수 이동) · 화학 응력 항(+22 mV)은 OCP 모양 항.
- **(태)** 모형 경계 압력 ↔ 셀 압력 사상 — σ₀ = 경계 하중 = 계면 접촉 압력(사상 없이 같은 값) · A₀ 1 cm² ↔ 셀 2.01 cm²(I ∝ A₀^−0.615).
- **(이)** 모형 값 인용 규칙 — 모형 입력(550 nm 박막 · 고분자 E · 빌린 스펙트럼)이 실험 셀(슬러리 · PEO 막)과 다름 · '0.4–1 MPa' 를 무기 셀로 옮기면 33–60 MPa(`[재현·가정]`).
- **(리)** 요구치 계보 남은 다리 — 12호 '0.4–1 MPa' 다리 **닫힘(값 있음 · 모형 출력 · 고분자)** — 106호가 남긴 후보 확정.

**근거(중)**

- **(펴)** 출력에 안 보이는 성분 — 그림 7(a) 겹침 = V_eq↑ · V_ove↓ 상쇄(성분 라벨이 V_cell 에서 지워짐).
- **(교)** 과전압 성분 이름 — V_ove 감소를 '전위 변화를 막는다' 로 읽음 · 기구(i₀/κ) 서술 0.
- **(뱌)** 재매개화 · 묶음 — κ·c^m/I · k/κ · s = π·E*·I(E* · θ · A₀) — 저자 0 · 우리 대수.
- **(헤)** measure-don't-fit — 적합 0 · θ 2700 · A₀ · 스펙트럼 근거 0.
- **(뎌)** '문헌값' 자료 독립성 — E_se · μ_se([29] 고분자 모형) · Ω_X⁻ [50] 액체 · C(λ) [42] 광택 표준 시편 · 양극 [36] = 91호 적합값.
- **(체)** 평형 곡선 출처 — LCO · 흑연 이상 ln 꼴 · 측정 OCP 0 · 흑연 단계 0.
- **(텨)** '실험 검증' 자료 경로 — 자기 실험이나 다른 셀 · 정규화 · 모의 설정 미인쇄.
- **(며)** 'validated' 층위 — "verified the accuracy" · 적합 0 · 0.4 MPa 정규화 기준.
- **(요)** 모형 응력 성분 · 구속 — σ_x = −σ₀ · 면내 변형 0(셸) · 낙차 = 정수압 차.
- **(댜)** 모형 '스택 압력' 구속 · 이력 — σ₀ 일정 · 이력 0 · 실험 지그 스프링(정하중형 — 미인쇄) · 조립 15 MPa.
- **(캐)** 'stack pressure' 명목 ↔ 계측 — 로드셀 계측(값 셋) · 조립 15 MPa 명목 · `stack` 0 회.
- **(미)** "0.1 MPa" 표기 — 지그 인가 0.1 MPa(로드셀) 표본 · 60 °C · 고분자.
- **(하)** 압력 되돌림 설계 조건 — ① 구속 형식(스프링 · 미인쇄) ② 압력 이력(15 MPa → 0.1 MPa).
- **(러)** θ → `LAM_PE` 결합 항 — 이 모형은 κ 가 구성상 용량 스케일(유속 1/κ) — 결합이 '선택' 이 아니라 '같은 변수' 인 표본.
- **(차)** 면적 / j₀ 노브 분리 — 면적 κ 가 유속 · j₀ 둘 다에 반대 방향으로.
- **(대)** C-rate 기준 — 실험 0.03 C 기준 미인쇄 · 모형 7.3 C 상당.
- **(에)** 속도 상수 i₀ 환산 — k m^2.5 mol^−0.5 s⁻¹ · i₀ 0.260 · 1.120 A m⁻²(298 K · 시작 상태 `[재현]`).
- **(규)** 백분율 기준 — 그림 11(b) 기준 1 MPa · 그림 8 기준 κ = 1.
- **(효)** 쓸기 결론의 무차원 영역 — σ₀/(π·E*·I) 하나 — 0.4–1 MPa 는 E* · θ · A₀ 의 영역.
- **(죠)** 부분 몰부피 층위 — Ωc 1.92 [49] · Ωa 4.17 [45] · Ω_X⁻ 1.38×10⁻⁴ [50](액체) — 층위 0.
- **(혀)** 이식된 수송 식 — SE = 이원 해리 전해질(고분자 실험엔 맞음 · 결론의 무기 일반화엔 아님 · Ω_X⁻ 액체 출처).

**약**: **(주)** '양극 접촉 손실이 더 큰 용량 손실' 의 조건(같은 κ · 첫 충전 · 정지 조건) · **(표)** 일치 지표의 불변성(정규화 시간 축 · 상대 오차) · **(퍄)** Ω 출처 · **(다)** 28호 분모 — ASSB 모형 편 식별성 도구 0 한 점 · **(겨)** '0.4–1 MPa 로 조립' 처방의 효과 측정 = 정규화 곡선 셋 · **(거)(디)** '≈1 MPa 자릿수 수렴' 가닥 — 12호 값이 다른 원전(고분자 모형)으로 확인 · **(비)** Al₂O₃ 200 nm · **(애)** 8 : 1 : 1 질량비. **(마)** 근거 0 · **(라)(바)(사)** 결정 · 반영됨 · 나머지 근거 0 — **결정 안 함**.

## 새 판단 거리 (넷 — 글자는 호출자가 붙인다)

1. **접촉 인자의 자리 표기** ((랴) · (녀) 의 하위로 묶어도 됨) — 'κ · γ · A_eff' 를 카드 · 개념 · 합성 truth 로 옮길 때 그 인자가 들어간 자리(전극 유속 척도 · i₀ 분자 · i₀ 분모 · 용량)를 같이 적고, 유속 척도형이면 정규화 확산의 κ·c^m 묶음(= `LAM_PE` 열)을 표기할지 — 116호: 식 (25) i₀/κ(과전압 감소 — 그림 7(e)) · 유속 ×1/κ 인쇄 0(그림 6(b) ×1.108–1.427) · t_end = 556.4κ − 49 s.
2. **빌린 접촉 역학 사상의 입력 폐합 표기** ((세) · (셔) 의 접촉 역학판) — 압력 → 접촉 곡선(Persson 등)을 옮길 때 스펙트럼 출처 · 단위 · 배율 θ · 명목 면적 A₀ · 지수(1제곱 ↔ 제곱)를 같이 적고, 인쇄 입력으로 그 곡선을 다시 내 보며, 압력 눈금이 E* 에 선형으로 매달린다는 것을 값 옆에 적을지 — 116호: 인쇄 스펙트럼 κ ≡ 1 · 맞바꾼 수로 s 0.07773 MPa · E* 의 SE 몫 99.8 % · 무기 SE 면 33–60 MPa.
3. **출력 양자화 표기** ((탸) · (규) 의 하위) — 그림의 작은 차(≲1 %)가 출력 시간 간격의 정수배면 '효과' · '경계' 로 옮기지 않게 할지 — 116호: 그림 11(b) 0.2036 % × 0 · 0 · 1 · 1 · 2 · 3 · 3 · 4(1 s / 491 s)가 '1 MPa 상한' 의 근거.
4. (선택) **표 온도 ↔ 계산 온도 폐합** ((여) · (뇨) 의 하위) — 모형 편 표의 T 를 truth · 비교 기준으로 옮기기 전에 평형 전위 시작값 · 과전압으로 계산 온도를 확인할지 — 116호 · 103호(같은 연구실 두 편) 모두 표 333 K ↔ 계산 298.15 K.

---

# 어긋남 (D) — 지면 안에서 서로 맞지 않는 것

| # | 어긋남 | 근거 |
|---|---|---|
| **D1** | 최대 오차 — 초록 "8.12%" ↔ §3.2 "9.87%" | 같은 그림 5 · 정의 미인쇄 |
| **D2** | 초록 "The charge and discharge experiments with 0.4 MPa compressive pressure are carried out" ↔ §3.2 압력 셋(0.1 · 0.4 · 2) · 그림 5 = 첫 충전만 · 방전 자료 0 | p. 1 ↔ p. 7–8 |
| **D3** | 식 (27) G ∝ 1/(M σ₀)(1제곱) ↔ Persson [31] (π/4)(E*/σ₀)² · 그림 10 은 1제곱을 따름 | `[도표·벡터]` erfinv(κ)/√σ₀ 3.5865 ± 0.0006 · 제곱이면 κ(0.1) 0.033 |
| **D4** | 인쇄 C(λ) = 10^−2.77·λ^−11.35 ↔ 그림 10 | `[재현]` 인쇄 수 적분 6.3×10⁻²⁵(κ ≡ 1) · 맞바꾼 10^−11.35·q^−2.77 로 s 0.07773 ↔ 0.07774 MPa |
| **D5** | "λ is the wavelength" · 명명표 "λ wavelength, m⁻¹" · λ^min = 2π/√A₀ ↔ 파수(m⁻¹) · "θ = 2700 is the magnification"(근거 0) | p. 2 · 6 |
| **D6** | 표 1 T 333 K ↔ 그림 7 은 298.15 K 로 닫힘 | `[재현]` V_eq(0) 3.7310 · 3.7487 ↔ 3.7479 · 끝 3.9790 · 3.9730 ↔ 3.9735 · V_ove(0) 105.7 · 94.7 ↔ 95.19 mV |
| **D7** | §2.4 "cut-off potential (4.03 V)" ↔ 그림 5 모의 끝 ≈4.22–4.25 V · 0.1 MPa 모의 끝 0.896 ↔ 그림 11(a) 비 0.907 | `[도표·화소]` · 그림 7(a) κ = 1 끝 4.030 V |
| **D8** | "both of the simulation and experiment tests indicate that the lower and higher pressures can lead to premature termination" ↔ 2 MPa 모의 ≈1.00(0.4 MPa 와 ≤0.2 %) · 그림 11(b) 25 MPa 0 % | 실험만 ≈0.94 |
| **D9** | "higher (more than 1 MPa) … reduced" · "optimal … 0.4–1 MPa" ↔ 그림 11(b) 0.2036 % 정수배(1 s 계단) · 25 MPa 0 % · 175 MPa 0.815 % | `[도표·벡터]` 영점 보정 0 · 0 · 1 · 1 · 2 · 3 · 3 · 4 계단 |
| **D10** | "The maximum stress-drop has a minimum value with the compressive pressures of 0.4–1 MPa"(초록 · 결론도) ↔ 그림 12(c) x1 0.3–25 MPa 0.3806–0.3816 평탄 · x2 최소 0.05 MPa 0.3347 | `[도표·벡터]` |
| **D11** | "the maximum capacity at first increases linearly with σ₀" ↔ 그림 11(a) 증분 +2.27 · +0.71 · +0.32(0.05 MPa 간격) | 오목(κ ∝ erf(√σ₀)) |
| **D12** | "high compressive pressure causes a larger overpotential to be required to intercalate lithium in a graphite particle" ↔ γ = β(표 1)라 식 (29) 응력 인자 ≡ 1 · σ₀ 균일 → 유속 0 · 남는 통로 = 평형 항 +16.8 µV/MPa | `[재현·대수]` |
| **D13** | "cathode/SE interface needs more pressure … because cathode material has a higher Young's modulus" ↔ M 의 SE 몫 99.80 · 98.67 % · s 차 1.1 % · κ 차 0.002 | `[재현]` |
| **D14** | 그림 10 삽입도 세로 눈금 글자 아래부터 "0.91 · 0.89 · 0.9 · 0.91" — 맨 아래는 0.88 | 눈금 간격 20.38 pt/0.01 |
| **D15** | §4.1 끝 문단 "makes the lithium concentration on the anode surface reaching its minimum concentration in advance" ↔ 그림 6(a) c^min 에 닿는 것은 양극 표면 · "ultimately causing the utilization rate of positive electrode materials"(문장 미완) · "as κ^x1 slows down"(문장 깨짐) | p. 9 ↔ 그림 6 |
| **D16** | 식 오식 — (29b) "[c_c(x₂, t)]^β"(c_a 여야) · (30b) 분모 "c_a(x₁, t)"(x₂ 여야) · (A5) "σ_c,x + σ_c,y"(σ_c,z 여야 — A6 · A7 은 z) · §4.2 "As described in Section 2.4, there is a stress-drop"(2.4 = 매개변수 절) | p. 6 · 11 · 13 |
| **D17** | 모형 셀(무공극 박막 550 nm \| 2 µm \| 200 nm · A₀ 1 cm² · 0.1 mA ≈7.3 C · 4.03 V) ↔ 실험 셀(슬러리 복합 · PEO-LiTFSI-Al₂O₃ · ∅16 mm · 0.03 C · 4.45 V · 60 °C) · §2 "ASSLBs are usually processed by thin film method" | p. 3 ↔ p. 7 |
| **D18** | 전극 유속 ×1/κ(그림 6(b) ×1.108 · 1.250 · 1.427 · 그림 12(c) x2 ∝ Q/κ_x2) ↔ 인쇄 식 (6) j = i/F · (25) 만 · κ_x1 ≠ κ_x2 에서 식 (22) · (24)(i_se 균일 · 양끝 = i(x₁) · i(x₂))와 양립 불가 · 전극 Li 이동 Q/κ ↔ 식 (36) Q = t·I/A₀ | `[도표·벡터]` → `[재현]` |
| **D19** | 목록 · 조판 — [44] 없음 · [24] 연도 · [27] 학술지명 · "atomic layer deposition (APL)" · "Nernst-Plank's" · "prefect" · "deceases" · "contact area deceases" · 표 1 캡션 "。." · en dash → 'e' 추출 | p. 2–14 |
| **D20** | 그림 9 "With the progress of the charge-discharge cycle … gaps or voids … poor contact" ↔ 계산 · 실험 = 첫 충전 하나 · N 축 0 | p. 9 · 11 |
| **D21** | §3.2 "The compressive pressure is adjusted by adjustor bolt displayed by the load cell" ↔ 그림 4(a) 스프링 셋 | p. 7 ↔ 그림 4 |
| **D22** | 'SE (LiTFSI)'(염 이름) · 탄성 [29] 고분자 · Ω_X⁻ [50] 액체 LiTFSI:acetonitrile ↔ 실험 SE PEO-LiTFSI-Al₂O₃ · 결론 "generally applicable … other conventional, planar ASSLBs" | 표 1 · p. 7 · p. 13 |
| **D23** | §3.2 구간 "lower (0.05–0.4 MPa), medium (0.4–1 MPa)" — 0.4 가 두 구간에 다 속하고 실험의 0.4 MPa 는 정규화 기준점 | p. 7 |

---

# 이 편이 우리 프로젝트에 주는 것 (정리)

- **'접촉 손실' 이 유속 척도로 들어간 모형에서는 접촉 = 용량 스케일 = `LAM_PE` 열이다** — 양극 κ 를 줄인 계산이 양극 이용 창을 κ 배로 줄인 계산과 용량에서 같다(t_end = 556.4κ − 49 s). 카드 물음("갈리는가")에 모형 정의가 '못 가른다' 로 먼저 답하는 구성이고, `degradation-degeneracy/` 의 '곡선이 맞는다 ≠ 분해가 맞다' 와 같은 꼴의 야생 표본이다(우리 수치는 `degradation-degeneracy/docs/RESULTS*.md` 정본 — 옮기지 않음).
- **곱의 방향이 반대인 접촉 모형이 문헌에 있다** — i₀/κ(접촉 손실 → 과전압 감소). 합성 truth · 하네스가 '접촉 인자' 를 문헌에서 옮길 때 자리 · 부호를 먼저 적어야 한다(새 판단 거리 1).
- **'0.4–1 MPa' 는 고분자 SE 강성 하나가 정한 모형 수다** — 무기 SE 로 옮기면 같은 계산이 33–60 MPa 를 준다(`[재현·가정]`) · 상한 1 MPa 는 1 s 출력 계단 위의 기준점. 스택 압력 운전 창 · BMS 압력 하네스에 이 값을 요구치로 인용하지 않는다(압력 개념 페이지 계보 표의 12호 행 = '다리 닫힘 — 값 있음 · 모형 출력 · 고분자 SE').
- **작은 효과의 출력 양자화** — 1 s 계단(0.2036 %)이 '고압 성능 저하' 의 전부 · 우리 하네스 출력 해상도 점검의 반면교사(`[해석]`).
- **같은 연구실 두 편(103 · 116)의 공통 패턴** — 표 333 K ↔ 계산 298 K · 같은 SE · 흑연 값 · 같은 차단 4.03 V · 같은 전류 0.1 mA cm⁻² — 103호 판정이 이 편에도 선다.
- **이 편이 주지 않는 것**: 측정 κ · 접촉 면적 · `LAM` · `LLI` 분해 · 식별성 · 반복 · 오차 막대 · 원자료 · 코드 · 방전 자료 · `θ(N)` — 그리고 116 편 누적 `θ(N)` 0.

---

# 후속 후보 (원전 우선 — 지목 수는 위키 digest 의 후속 절 grep 으로 센 값)

| 등급 | 서지 (PDF 목록 번호) | 지목 (후속 절) | 왜 | 축 |
|---|---|---|---|---|
| ★★ | Grazioli D., Verners O., Zadin V., Brandell D., Simone A. 2019 — *Electrochim. Acta* **296**, 1122([29]) | 103 · **116** = **2**(재지목) | **압력 눈금 E* 의 99.8 % 를 정한 E_se 0.14 GPa · μ_se 0.24 · SE c^m 1500 · Ω 의 출처 + SE 수송 식의 원형** — 그 값이 어떤 고분자 · 온도 · 측정인지 | Q6 · Q3 |
| ★★ | Yamamoto M., Terauch(i) Y., Sakuda A., Kato A.(, Takahashi M.) 2020 — *J. Power Sources* **473**, 228595([23]) | 59 · 60 · 88 · 103 · **116** = **5**(재지목 · 원장 행 0 — §3-b (쿠) 대기) | **§4.2 압력 쓸기 범위 근거 [23, 25, 52]**("The compressive pressures chosen in this research ranges from 0 to 175 MPa") + 서론 "Similar conclusion" — 무기 셀 압력 × 부피 변화 실측 | Q6 · Q1 |
| ★★ | Song X., Lu Y.J., Wang F.H., Zhao X., Chen H.S. 2020 — *J. Power Sources* **452**, 227803([30]) | 103 · **116** = **2**(재지목) | 결합 모형의 원형(미소 변형 · 리튬화 변형 · 계면 응력 → 동역학) · 흑연 c^min 0.05 출처 | Q3 |
| ★ | Flys O., Kallberg S., Ged G., Silvestri Z., Rosen B.G. 2015 — *Surf. Topogr.: Metrol. Prop.* **3**, 045001([42]) | 106 · **116** = **2**(재지목) | **C(λ) 의 출처** — 인쇄 두 수(−2.77 · −11.35)의 순서 · 단위 · 시편(광택 표준) 확인 | Q6 · (세) |
| ★ | Persson B.N.J. 2006 — *Surf. Sci. Rep.* **61**, 201([31]) | 106 · **116** = **2**(재지목) | 원식 (E*/σ₀)² · 적분 하한 · 상한(배율)의 정의 — D3 확인처 | Q6 |
| ★ | Swaminathan N., Balakrishnan S., George K. 2016 — *J. Electrochem. Soc.* **163**, A488([45]) | **116** = 1(새) | **Ωa 4.17 · 흑연 c^m 30555 · D 8×10⁻¹⁴ · μ 0.3 의 출처 표기** — 103호 G2 'Ωa 4.17 의 출처' 의 다음 다리 | Q3 · (죠) |
| ★ | Gupta A., Kazyak E., Craig N., Christensen J., Dasgupta N.P., Sakamoto J. 2018 — *J. Electrochem. Soc.* **165**, A2801([52]) | **116** = 1(새) | Li/PEO-LiTFSI 계면의 온도 · 압력 실측 — 이 편 실험 SE 와 같은 계의 압력 원자료 | Q6 |
| ★ | Kim D.H., Lee H.A., Song Y.B., Park J.W., Lee S.-M., Jung Y.S. 2019 — *J. Power Sources* **426**, 143([25]) | **116** = 1(새) | Li₆PS₅Cl 침투 Si 음극 20 ↔ 140 MPa 같은 용량 — 압력 둔감 실측 | Q6 |
| ★ | Ganser M. … McMeeking R.M. 2019 — *J. Electrochem. Soc.* **166**, H167([41]) | 94 · **116** = **2**(재지목) | 역학 포함 BV(γ)의 원전 — 이 편은 γ = β 로 그 항을 끔 | Q6 |
| ★ | Fabre S.D. … Delacourt C. 2012 — *J. Electrochem. Soc.* **159**, A104([51]) | 98 · 99 · 100 · 103 · 104 · 106 · **116** = **7**(재지목) | "the potential drop in electrode phase equals zero [51]" — 박막 모형 가정의 원전 | Q3 |
| ☆ | **서론 배경 인용(셈 밖 — 2026-11-17 규칙 '배경 인용은 세지 않는다')**: [21] Li W.J. 2016(원장 행 있음 · 106 = 1 그대로) · [22] Whiteley 2015(원장 행 있음 · 62 = 1) · [24] Piper 2013(원장 행 있음 · 88 = 1) · [26] Bucci 2017 *JES* 164, A2660 · [27] · [28](원장 L461 · L471) · [34] Mykhaylov 2019 · [46] Gorecki 1995 · [47] Takahashi & Srinivasan 2015 · [48] Renganathan 2010 · [49] Sarkar 2019 · [50] Lundgren 2015(액체 — Ω_X⁻) · [53] Chen 2020 · [54] Zhang X.Y. 2015 · [55] Wan & Ciucci 2019 · [33] Schnell 2018 · [37]–[39] · 서론 목록 | 행 없음(또는 기존) | 표 출처 · 방법 · 서론 | — |

**지목 누락 0** — 이 편 54 항목 중 ★ 이상으로 앞 호 후속 절에 있던 편은 Yamamoto 2020(59 · 60 · 88 · 103 — 원장 행 0 · **§3-b (쿠) 로 이미 대기 중** — 새 누락 아님 · 이 편은 §4.2 쓸기 범위 근거 [23, 25, 52] 로 재지목) · Persson 2006 · Flys 2015(106호가 원장 행 등록) · Grazioli · Song · Ganser · Fabre(원장 행 있음)다 · Li W.J. 2016 · Whiteley 2015 · Piper 2013 은 서론 배경 인용이라 셈 밖(2026-11-17 규칙). **흡수된 편(교차)**: [36] = 91호 · [35] = 98호 · [43] = 106호 · [40] = 115호 — 셈 밖.

---

# 이 digest 가 주장하지 않는 것

- **이 편의 결론 방향(저압에서 접촉 부족 → 용량 감소 · 적당한 압력이 낫다)이 틀렸다고 하지 않는다** — 방향은 흔한 직관 · 실험 0.1 MPa 끝과 같다. 걸린 것은 압력 눈금이 측정 없는 E* · 빌린 스펙트럼 · θ · A₀ 에 매달린다는 것 · 인쇄 식과 계산이 다르다는 것 · 상한이 1 s 계단이라는 것 · 2 MPa 실험을 모형이 못 낸다는 것이다.
- **계산이 '맞바꾼 스펙트럼' 으로 했다고 확정하지 않는다** — 그 수로 그림 10 이 ±0.0002 로 닫히고 인쇄 수로는 κ ≡ 1 이라는 것까지다. 다른 단위 · 정규화 조합이 같은 s 를 낼 가능성은 남는다(우리가 시험한 SI · cgs · mm⁻¹ 규약에서는 인쇄 수가 안 닫힘).
- **유속 ×1/κ 가 저자 구현이라고 확정하지 않는다** — 그림 6(b) 채움 속도 · 그림 12(c) x2 · 그림 6(a) · 8 · 11(a) 의 닫힌 꼴이 그 읽기로 닫힌다는 것까지다(코드 0).
- **계산 온도가 298.15 K 라고 확정하지 않는다** — 세 독립 점검(V_eq 시작 · 끝 · V_ove 시작)이 298 K 로 닫히고 333 K 로는 안 닫힌다는 것까지다(V^r 을 바꾸면 시작 하나는 333 K 로도 맞출 수 있으나 끝이 22 mV 어긋난다).
- **고압 '용량 손실' 이 출력 간격 때문이라고 확정하지 않는다** — 계단이 0.2036 % 의 정수배라는 것과 기구(평형 항 16.8 µV/MPa)의 자릿수가 맞는다는 것까지다(계단 위치로 허용되는 기울기와 15–25 % 차).
- **무기 SE 에서 33–60 MPa 가 필요하다고 하지 않는다** — 이 편 식 · 스펙트럼 · θ · A₀ 를 그대로 두고 E_se 만 97호 표 1 값으로 바꾼 `[재현·가정]` 이다.
- **이 편을 Q4 · Q1 · Q6 칸 이동 근거로 쓰지 않는다** — 식별성 0 · κ 측정 0 · 압력 → 접촉은 모형(Q6 권고 0 — 판단 대기 · 13 편 뒤 §3-b 일괄).
- **이 편이 106호(Tian & Qi 2017)의 동역학 자리를 '의도적으로' 뒤집었다고 하지 않는다** — 106호 식 (17)(곱) ↔ 이 편 식 (25)(분모)가 다르고 그림 7(e) 가 분모 꼴로 닫힌다는 것까지다(저자 서술 0 · 106호 원문은 다시 열지 않고 digest 전사로 대조).
- **원 참고문헌(12 · 91 · 94 · 98 · 103 · 106호 인용분)을 다시 열지 않았다** — 대조는 각 digest 전사로 했다.
