Repository: yonghoon7153-source/Yonghoon-DEM-DFT

# wiki/raw/ — 예외적 불변 원본층

이 리포의 불변 증거층은 **이미 밖에 있다**: `docs/data/`(측정 CSV·JSON) ·
litdb 정본(friendly-meitner) · `docs/reviews/findings.json` · git 이력.
그래서 이 폴더는 킷 원형과 달리 **예외 전용**이다:

- 들어오는 것: litdb 소관(논문)도 측정 데이터도 아닌 외부 자료 — 강연 전사,
  외부 레포 감사 노트 등.  `transcripts/` 등 하위 폴더에 날짜-슬러그로 저장.
- 규칙: 한번 저장한 파일은 수정 금지 (원본이 바뀌면 새 -v2 파일).  frontmatter 에
  `source_url` / `ingested` 를 적는다.
- 논문 PDF·digest 는 여기 넣지 않는다 → wiki/SCHEMA.md 경계 규칙 1 (litdb 정본).

File: wiki/raw/papers/tian2017_contact-area-loss-assb-simulation.md (part 3 of 3)
---
| 100호 `deng2021_assb-reduced-order-model-pade-polynomial` :84 · :279 · :428 · :567 | 표 I 머리 "[9], [27]" · k_neg 1×10⁻² · α_neg 0.5 · '검증' | k_neg 0.01 · α_neg 0.5 ✅ · 검증 0 | 출처 ✅ · '검증' ❌ |
| 104호 `ansah2021_assb-fem-parametric-sweep-thickness-diffusivity` :213 · :415 · :559 | 서론 Tian [28] · φ_s 상수 [28, 34] · 후속 ★★ '실험 일치 주장의 확인처' | 모형 ✅ · 실험 일치 ❌ · 식 셋 · k 의 꼴 ✅ | 부분 · 계보 ✅ |
| 105호 `barai2021_cathode-llzo-delamination-lattice-spring-capacity-fade` :267 · :540 · :730(같은 날 흡수) | 기여 주장 "Some earlier publications looked into the mechanism of delamination at the C/SSE interface,38,39,43,44 but none of them studied the time evolution" · 후속 ★★ 재지목 → 9 | 시간 진화 0 ✅ · 박리 기구 계산 0 | 부분 — 105호(Barai 2021)가 이 편을 '박리 기구' 편으로 묶은 것은 층위가 다름(이 편은 효과 · 압력 사상) |

`[해석]` 계보 정리 — **91호 Danilov 2011(표 II 적합) → 106호 이 편(정규화 i₀ 식 13 · k_pos 5.1×10⁻⁴ mol m⁻² s⁻¹ · k_neg 0.01 · α_neg 0.5 · 식 8 근사 · 식 9 '+' 부호 · γ) → 99호 Kim 2019(표 1 머리 [15] · k_pos 같은 수 · 단위 표기 m³ mol⁻¹ s⁻¹) → 100호 Deng 2021(k_neg · α_neg) · 104호 Ansah 2021(식 4 · 6 · 12 · k 같은 꼴 · 단위)** — 99 · 100 · 104호가 '91호 계보 값' 또는 '출처 불명' 으로 적은 값 넷(k_pos ×100 · k_neg · α_neg · 104호 식의 꼴)의 첫 자리가 이 편이다(지면 대조 — 각 편 원문은 다시 열지 않음).

## 2. 이 편이 인용한 우리 digest

- **91호** `danilov2011_thin-film-assb-model-weak-electrolyte-parameter-fit` — [15] — 모형 · 표 II · "the same Butler-Volmer expression15,30". 91호 판정이 이 편으로 옮아온다: ① 표 II 적합값(320 nm 박막 · 51.2C 까지 · 91호 재풀이에서 k_r ×100 문제)이 그대로 들어오고 캡션은 이 편이 더한 행까지 'fitted' 로 덮는다 ② 91호가 "for convenience" 무시한 Li 쪽 동역학을 이 편은 k_neg · α_neg 로 넣었다(값 근거 0) ③ 91호의 두 운반체(D_n⁻)는 빠지고 전기중성만 남았다 ④ 91호 셀과 같은 기하(1500 · 320 nm · 1 cm²)라 R2 1 C 9.99 µAh cm⁻² 가 91호 공칭과 맞는다.
- 그 밖 우리 digest 와의 교차 0([30] · [32] · [50] 은 다른 digest 의 ☆ · 행 0).

---

# 곱 축퇴 처방 — 여든아홉 번째 적용 ([[assb-lampe-contact-product-degeneracy]])

## 입력 점검

| 단계 | 요구 | 이 편 | 판정 |
|---|---|---|---|
| **1단계** (16호) | `R` 과 `C` 를 같이 | EIS · 이중층 0 · 저항 = 모형 i₀ · SE 수송 | ❌ |
| **2단계** (18 · 25호) | + 면적을 아는 대조군 | A₀ 1 cm² "set" · γ 지정 · Persson γ(σ) = 면적 '모형' (측정 0) · 대조군 0 | ❌ |
| **3단계-a** (19호) | `Ea` | T 값 미인쇄 · 온도 하나 | ❌ |
| **3단계-b** (19호) | `C` 물리 상한 | — | ❌ |
| **4단계** (20 · 24호) | 시간 영역 | 정전류 방전만 · 휴지 0 | ❌ |
| 율 스윕 · `J^T J` 줄 | — | 모형 율 다섯(0.1–20 C) × γ 여섯 — 실험 자료 위가 아님 · 그러나 **이 율 스윕이 곱을 푸는 신호의 정체를 보인다**(아래 ②) | ❌(자료) · 정보 ✅ |

### ★ 곱 문장 — 셋 (`[인쇄]` → `[재현·대수]` → `[해석]`)

- ① `[인쇄]` 식 (17) **i₀,pos = F·γ·A₀·k_pos·[…]** — 동역학에서 γ ↔ k_pos 는 **정확한 곱**(γ 와 k_pos 는 식 어디에서도 따로 안 나온다) → 계면 화학 열화(k_pos ↓ — 서론의 'chemical effect')와 접촉 손실(γ ↓ — 'physical contact')은 과전압으로는 같은 꼴이다. 37호(Li 2024)의 `A_eff ↔ k_p` 항등과 같은 자리이고, 연도로는 이 편(2017)이 앞이다.
- ② `[인쇄]` 식 (18) R_Lis = ν·i_pos/(n_e·F·**γ**) + "in the worst case … the loss of LiCoO₂ material" — γ 는 **용량 채널에도 단독으로** 들어간다(3.8 V 기울기 1). `[재현·대수]` 그래서 이 모형에는 9호 · 37호 꼴(`A_eff` 는 BV 분모만 · ε_p 는 용량)의 '용량 채널로 깨는 길' 이 없다 — **면적형 LAM_PE(ε)를 더하면 해는 γ·ε 에만 의존**(정확한 항등) · γ 셀(율 C) = 면적 γA₀ 새 셀(율 C/γ). `[재현]` 이 등가가 그림 5a 다섯 점을 ±0.3 %p 로 다시 낸다(R13) ⇒ 이 편 율 스윕의 '구별 신호'(고율에서 더 큰 손실)는 면적형 LAM_PE 도 똑같이 내는 '실효 율' 서명이다.
- ③ `[해석]` 압력 채널 — 이 편의 압력 → γ(Persson)는 기억 없는 탄성 법칙이라 압력은 **γ 하나만, 가역으로** 움직인다(정의상 LAM_PE 까지 되돌린다 — 이 모형에서 '압력으로 돌아오는 LAM'). 그러나 그 사상은 같은 편 식 (22)–(23) 과 지수가 다른 식 (26) 위에 있고(§(b)), 전기화학 계산과 수치로 이어지지 않는다(γ 구간 겹침 0). 처방 표의 '다른 반응을 하는 자극(압력)' 이 모형 안에 처음 들어온 자리지만, 그 자극이 곱을 푸는지는 이 편 입력으로 시험되지 않았다.

### ⚠ 이것이 곱을 푼 것은 아니다

- 모형 편 · 실험 0 — 위는 인쇄 식 위 대수, 그림 화소 판독, 그 판독 위의 등가 예측이다. 저자 구현(FEM · 그림 3a 의 다른 계산 상태)을 정하지 않았다.
- 후보 메모(처방 표로 올리지 않음 · 결정 대기): **"접촉 손실 모형을 처방에 넣기 전에 접촉 변수가 용량 채널에 들어가는지(물질 손실로 정의했는지) 먼저 본다 — 들어가면 그 모형은 면적형 LAM_PE 와 항등이고 '접촉 ↔ LAM' 을 가르는 시험의 음성 대조로만 쓴다(106호: 식 18 · 그림 5a 등가 예측 ±0.3 %p)"**.

---

# 보류 결정 (가)–(규) — 이 편이 주는 근거 (결정 안 함 · 2026-11-17 사용자 결정으로 5차 묶음 13 편 뒤 일괄 처리 — 그 전까지 근거 유무만)

**근거(강)**

- **(리)** 요구치 계보의 남은 다리 — **Tian & Qi 다리 닫힘**: 0.4–1 MPa 0 · 충전 0 · 최적 0 · 인쇄 압력 19 · 20 · 60 · 228/230 MPa(모형 사상 · 재인용 실험) · 그림 6a 0.4–1 MPa = 접촉 0.11–0.18 → 12호 가닥의 남은 다리 = Shao 2022 *Energy* 239(묶음 #12) · 97호 재지목 문장('re-tightening … not sufficient')은 원문과 반대.
- **(먀)** '모형 원전' 지목의 기구 층위 — 12 · 94 · 99 · 100호가 '`A_eff` 곱 자리의 원전' 으로 지목 ↔ 이 편 γ 는 면적 + 물질(최악의 경우) + 동역학을 한 손잡이로(정의상 면적형 LAM_PE 와 항등 — 9 · 37호 `A^p_eff` 는 ε_p 와 별개) — 형태는 같고 기구 층위가 다르다.
- **(랴)** 접촉 손실 → 용량 손실의 결손 꼴 — 이 편은 θ 형(물질 손실 — 가정 · 3.8 V 기울기 1 · 0.1 C 상대 0.75)과 η 형(실효 율 C/γ — 20 C 상대 3.8 V 0.710 · 4.0 V 0.637)을 율 스윕으로 같이 보인다(휴지 0) · θ 형 몫은 정의의 출력.
- **(햐)** '계산 ↔ 실험 일치' 의 측정 몫 · 비교 축 — 측정 몫 0 · 축 = 계산 γ 두 값 ↔ 남(Li 2016)의 정성 서술 · 지표 0 · 그 γ 값은 1제곱 식 (26) 의 산물.
- **(세)** 인쇄 매개변수 표의 재풀이 폐합 — 그림 6 은 인쇄 식 (26) · 표 III · (m, I) 로 곡선 사이 비 0.03–0.2 % · 절대 5–11 % 로 닫힌다 — **그러나 닫히는 식이 같은 편 식 (22)–(23) 과 지수가 다르다**(폐합 ✅ · 이론 ✗) · 그림 3a ↔ 4b 는 같은 매개변수로 안 닫힘.
- **(셔)** 인쇄 식 ↔ 그림의 항 폐합 — 식 (26) 1제곱 = 그림(지수 0.499–0.500) · 식 (25) 가운데 적분 ≠ 오른쪽 · 식 (14) 확산 부호 · 식 (9) 이동 부호 · 식 (13) ↔ (17) 정규화(C_Li,all ↔ C_Li⁺,0 — 같은 γ = 1 에서 ×2.80 가능).
- **(여)** 표 값 ↔ 계산 값 · 출처 번호 거슬러 — 표 II 캡션 'fitted to experimental data [15]' 아래 91호에 없는 행 넷 · k_pos ×100(단위 변경 · 환산 0) · k_d · k_r 단위 · 23000 ↔ 23300 · 표 III [36] 값 ↔ 원장 L317 전사 · 그림 2b 표지 I −8.11 ↔ 선 −8.62.
- **(치)** 모형 결론 옆 배제 가정 — '용량 ∝ 접촉(기울기 1)' 은 최악의 경우 물질 손실 · 1D 평면 환원 위 · '압력으로 회복' 은 탄성 · 무접착 · 이력 0 · 1 C 척도 하나 위 · '실험과 일치' 는 1제곱 식 (26) 위.
- **(뇨)** 한 지면 그림들의 계산 상태 — 그림 3a(포화 비 ≈γ²) ↔ 그림 4b · 5a(≈γ) · 그림 3b(≈γ) · 그림 3 포화 뒤 곡선 계속 ↔ 표 I 정지 조건 · 그림 2b 필름 선 m −2.63 ↔ 표지 · 그림 6a 계산 −2.77.
- **(탸)** 요약 수치 ↔ 그림 — 초록 '높은 차단 전압에서 감소가 느리다' ↔ 자기 기준 상대 비(20 C 는 더 빠름) · '저압에서 거의 선형' ↔ 그림 √σ · "19 MPa to 228 MPa" ↔ "19 and 230 MPa" · "about 40%" ↔ 판독 0.447 · "around 20% of the contact area is lost"(절대 −0.215 · 상대 −30.5 %).
- **(냐)** 회고 인용 조건 복원 — 12호(0.4–1 MPa · 충전 — 이 편 아님) · 81호(SSE–Li 절 · '빠른 증가' 는 1제곱 식의 꼴) · 97호(방향 반대) · 104호('their experimental observations' — 자기 실험 0) · 이 편 결론 자신도 '가정 · 1D' 조건을 "It is found" 로 뗀다.
- **(에)** 속도 상수의 i₀ 환산 — k_pos 5.1×10⁻⁴ mol m⁻² s⁻¹ 는 식 (13) 정규화(무차원 괄호)와 차원 정합 · `[재현]` F·A₀·k_pos 4.92 mA · i₀ ≤0.897 mA(c̃ = δ) — 91호가 Danilov 그림에서 역산한 ≈0.9–1.0 mA 와 같은 크기 · 91호 k₁ˢ(5.1×10⁻⁶ · α 에 묶인 단위)에서의 환산 인쇄 0 · 99호 단위 표기(m³ mol⁻¹ s⁻¹)와 다름 · 식 (17) 정규화가 C_Li⁺,0 이면 ×2.80.
- **(이)** 모형 값 인용 규칙 — Persson 입력(C(q) = 다른 시료 AFM 을 rms 로 대응 · "Currently, C(q) is not available for all-solid-state battery electrode") · 탄성값(다른 재료 · [36] 출처 불확실) · 측정과 같은 입력이 아니다 · 그 위 출력(γ 70 % · 40 % · 95 %)을 카드로 옮길 때 '모형 입력 ≠ 측정' 표기 필요.
- **(규)** 백분율 · 기울기의 기준 — 그림 5 % 의 분모 = 0.1 C · 3.8 V 용량 · 4.0 V 기울기 0.34 → 0.26 은 이 분모 위의 절대값(자기 γ = 1 기준이면 0.755 → 0.637).

**근거(중)**

- **(텨)** '실험 검증' 그림의 자료 경로 — 극단 사례: 옮긴 곡선 · 그림 · 수치 0 · 남의 실험 정성 서술 둘만.
- **(제)** 모형 '일치' 의 율별 끝 용량 잔차 — 용량 대조 0(잔차를 낼 자료 자체가 없음).
- **(며)** 'validated' 의 자료 층위 — `valid*` 1(한계 ②) · 전기화학 매개변수는 91호 셀 적합값 · γ 확장은 검증 0.
- **(뎌)** '문헌값' 의 자료 독립성 — 표 II = 다른 셀(91호) 적합값 + 이 편이 더한 값 · 표 III = 다른 재료.
- **(차)** 면적 노브 / j₀ 노브 분리 forward — 이 편 γ 는 면적 · j₀(γ·k_pos) · 용량을 한 노브로 — 분리하지 않은 forward 의 원형.
- **(러)** θ → LAM_PE 결합 항 — 이 편은 결합 100 %(정의) — 선택지의 한 끝 표본.
- **(프)** 측면 축 — 저자 한계 ① "2-D or 3-D continuum models need to be developed to capture the 2-D and 3-D diffusion of Li in the positive electrode after losing contact" — 1D 가 측면 확산을 '물질 손실' 로 흡수한다는 것을 저자가 인쇄.
- **(태)** 모형 경계 압력 ↔ 셀 스택 압력 — σ₀ = 계면 평균 압력 = 셀 압력으로 놓고 벌크(입자 압착) 셀의 제조 · 운전 압력(19 · 230 MPa)과 바로 대조 · 입자 수준 접촉 응력 사상 0.
- **(해)** 운전 압력 값의 출처 층위 — 19 · 228 · 230 MPa 는 재인용(Li 2016) · 제조 ↔ 운전 구별이 지면에서 흐려짐("for the fabrication process and during the operation").
- **(하)** 압력 되돌림 설계 조건 — 모형 쪽 되돌림 경로 A → B → C(같은 압력 재가압이면 B 에 머묾 — `[해석]`) · 구속 형식 · 압력 이력 0 · Li 2016 의 제조 × 운전 설계는 D 설계의 실측 후보(미열람).
- **(헤)** measure-don't-fit — 결론 "Taking measured surface roughness and elastic properties" ↔ C(q) 는 그 계면에서 잰 것이 아님(다른 시료).
- **(뱌)** 묶음의 최소성 — (γ, k_pos) 는 동역학에서 곱 · 용량에서 γ 단독 → 독립 LAM 이 없으면 둘 다 정해지나, 면적형 LAM 을 더하면 γ·ε 로 줄어든다(`[재현·대수]`).
- **(쵸)** '용량 변화' 의 기구 — 3.8 V(물질 — 정의) ↔ 4.0 V(표면 농도 → 차단 당김 · 'sensitive to the voltage') 두 갈래를 저자가 구분하지만 몫은 정의로 정해짐.
- **(체)** 평형 곡선의 출처 층위 — 그림 3c OCV 입력 출처 인용 0.
- **(네)** 유지율 · '80 %' 규칙 — 'critical capacity 80 % = end of life' 를 한 번 방전의 율 · 접촉 상태에 붙임(사이클 0).
- **(갸)** 단순성 근거 명제 — "As the first step" 1D · "It can be expected … is general for other all-solid-state batteries"(벌크 셀 계산 0).
- **(녀)** 부호 규약 — 식 (9) 이동 '+' · 식 (14) 확산 '−'(인쇄) — 구현 부호는 미인쇄(그림이 물리적으로 나오므로 구현은 맞는 부호로 읽힘 `[해석]`).
- **(효)** 쓸기 결론의 무차원 폐합 — 양극 L²/D 58.2 s ↔ 1 C 3600 s · 20 C 180 s — 그림 4a 의 '0.1 ≈ 1 C · 20 C 만 낮음' 과 맞음(폐합 ✅) · γ 효과 = 실효 율 C/γ(R13).
- **(무)** j₀(x) 모양 — 식 (13) (1−s)^0.6 s^0.4 정규화 꼴(C_min 11,650 기준)은 초기 상태(s = 0)에서 i₀ = 0 · 그림 3 시작 ≈1.18×10⁴ 은 이를 피한 초기값으로 읽힘.
- **(챠)** 표 ↔ 경계 · 물리 범위 — 초기 x = 0.5 = C_Lis,min(정규화 구간의 아래 끝)에 정확히 놓임(D13).
- **(겨)** 처방 효과 측정 — '얼마의 압력으로 회복' 처방의 효과 측정 · 계산 0(용량까지 이어진 계산 0).

**약**: **(키)** `θ(N)` 형태 후보 — "decreased continuously"(서술 · 점진형) · (m, I) 단계(N 0) · **(두)** 휴지 · 시간 궤적 0 · **(댜)** 모형 '스택 압력' 의 구속 · 이력 0(정적 경계값) · **(캐)** 19 · 228 MPa 의 명목 ↔ 계측 미인쇄(재인용) · **(교)** 'interface resistance and ohmic loss' 이름만 · 성분 분해 0 · **(주)** "limited by the material available on the cathode surface" — 정의 · 문턱 0 · **(대)** 1 C 기준 용량 미인쇄(`[재현]` 9.99 µAh cm⁻²) · **(그)** 신품 θ₀ 후보 — 필름 20 MPa ≈0.70(1제곱 모형값 · 입력 빌림) · **(료)** D_Lis 1.76×10⁻¹⁵ = 같은 셀 기하의 91호 적합값(기하 일치 — 이식 문제 작음). **(라)(마)(바)(사)** 결정 · 반영됨 — (마) 의 페이지(합성 truth 요구)와 (바) 의 페이지(압력 되돌림 설계 조건)에 이 편은 절 · 행 근거를 더한다(결정 유지) · 나머지 근거 0 — **결정 안 함**.

## 새 판단 거리 (넷 — 글자는 호출자가 붙인다)

1. **지배 방정식 ↔ 닫힌 해의 지수 · 부호 대조** ((셔) · (세) 의 식판으로 묶어도 됨) — 모형 편이 지배 방정식과 그 닫힌 해를 같이 인쇄하면, 카드 · 개념 · 합성 truth 로 옮기기 전에 둘의 지수 · 부호를 맞춰 보고 그림이 어느 쪽을 따랐는지 적게 할지 — 106호: 식 (22)–(23)(f ∝ E*²) ⇒ G ∝ (E*/σ₀)² ↔ 인쇄 식 (26) 1제곱 · 그림 6 = 1제곱(지수 0.499–0.500) · 제곱이면 같은 입력에서 20 MPa 1.4 %(그림 70 %).
2. **'접촉 손실' 모형의 정의 층위 표기 — 면적만(φ · `A_eff`) ↔ 면적 = 물질(최악의 경우 · u) ↔ 별개 θ** ((먀) · (랴) 의 정의판으로 묶어도 됨) — 접촉 손실 모형의 결과를 카드 · truth 로 옮길 때 그 모형이 접촉 손실을 물질 손실로 정의했는지(용량 채널에 접촉 변수가 들어가는지)를 값 옆에 적고, 정의했으면 '용량 ∝ 접촉' 을 결과로 세지 않게 할지 — 106호: 식 (18) · 3.8 V 기울기 1 · 면적형 LAM_PE 와 항등(`[재현·대수]` · 그림 5a 등가 예측 ±0.3 %p).
3. **이어 붙인 두 하위 모형의 변수 구간 겹침 검사** — 한 편이 두 하위 모형(압력 → 접촉 · 접촉 → 용량)을 이어 처방을 낼 때, 두 계산의 변수 구간이 겹치는지 · 연결 계산이 지면에 있는지 먼저 보게 할지 — 106호: 전기화학 γ 0.75–1 ↔ 압력 예 γ 0.49–0.71(필름) · 0.45(벌크 19 MPa) · 연결 계산 0 · 벌크 셀 전기화학 0.
4. (선택) **관측 척도(배율)의 조건 의존 표기** ((이) · (치) 의 하위로 묶어도 됨) — 척도 의존 모형(다척도 접촉 · 퍼콜레이션 문턱)이 척도를 한 조건(율 · 시간)에서 정해 두고 다른 조건 결과에 쓰면, 그 척도와 조건을 값 옆에 적게 할지 — 106호: ξ 2700 = 1 C 확산 길이 3.6 µm · 같은 논리면 필름 20 MPa 접촉 0.95(0.1 C) ↔ 0.31(20 C)(`[재현·가정]`).

---

# 어긋남 (D) — 지면 안에서 서로 맞지 않는 것

| # | 어긋남 | 근거 |
|---|---|---|
| **D1** | 식 (26) G = (π/4)(E/((1−ν²)σ₀))·∫ — 1제곱 ↔ 식 (22)–(23)(f ∝ E²) 을 풀면 G ∝ (E*/σ₀)² | 렌더 · `[재현·대수]` §(b) 1 · 그림 6 은 식 (26) 그대로(지수 0.499–0.500) |
| **D2** | 식 (25) "(1/√π)∫₀^√G dx e^(−x²/4) = erf(1/(2√G))" — 가운데 = erf(√G/2) | 대수(위끝 1/√G 여야) |
| **D3** | "at low applied pressure, the increase of contact area with the applied pressure is nearly linear, which agrees with other contact models" ↔ 그림 6 | √σ 꼴 — 1 MPa 0.177 · 3 MPa 0.30 · 자유 지수 0.5 |
| **D4** | 그림 2b 표지 "m = −3.08, I = −8.11" ↔ 본문 · 그림 6b "−8.61" · 그려진 선 −8.621 · 필름 표지 −2.77 · −11.35 ↔ 그려진 선 −2.633 · −11.938 | `[도표·화소]` 잔차 ≤0.034 |
| **D5** | "the rougher surface … has a larger slope, m, and smaller y-intercept, I" · "the intercept, I, would be decreased" · "increasing m and decreasing I" ↔ 그림 2b · 6 | I 는 거칠수록 커짐(−11.35 → −9.35 · −8.61 → −6.61) · m 은 작아짐 — 절댓값으로만 맞음 |
| **D6** | 그림 3a(1 C) γ < 1 의 포화 시각 ↔ 그림 4b · 5a(1 C) 용량 | 비 ≈γ²(0.531 @0.75) ↔ ≈γ(0.748) · 그림 3b(10 C)는 ≈γ · 등가 예측 2590 s ↔ 1838 s |
| **D7** | 표 I 정지 조건 "When C_Lis = C_Li,max (at the interface …)" · 본문 "The simulation would end at the desired cutoff voltage" ↔ 그림 3 포화 뒤 평탄 곡선 계속 | 정지 조건 두 문장 · 그림 표지 1 C ≈3350 s · 10 C ≈320 s 까지 |
| **D8** | "which is 23000 mol/m3 for LiCoO2"(p. E3518) ↔ 표 II · 그림 3 축 23300 | 지면 |
| **D9** | 표 II 캡션 "fitted to experimental data.15" ↔ 91호 표 II 에 없는 행(k_neg 0.01 · α_neg 0.5 · k_d · C_min) · k_pos 5.1×10⁻⁴ ↔ 91호 5.1×10⁻⁶(단위 다름) · D_n⁻ 행 0 | 91호 digest 전사 대조 · `[재현]` k_d 2.137×10⁻⁵ |
| **D10** | 표 II k_d · k_r 단위 "mol/(m² · s)" ↔ 식 (6) 1차 · 2차 속도(s⁻¹ · m³ mol⁻¹ s⁻¹) · 6.01×10⁴ 의 지수 '4' 가 참고문헌 4 링크(R4)로 조판 | 지면 · 링크 사전(p. E3515 (256.3, 552.5) → R4) |
| **D11** | 식 (14) "∂C_Lis/∂t = −D_Lis∇²C_Lis + R_Lis"(Fick 부호) · 식 (9) 이동 항 '+' · 식 (15) R_Lis 단위 mol s⁻¹ m⁻²(면 유속)를 체적 식 (14) 의 원천 항으로 | 렌더 |
| **D12** | 식 (13) ↔ (17) 기호 · 정규화 — C_Lis · C_Lis,max · C_Li,all ↔ C_Li · C_Li,max · **C_Li⁺,0** · 식 (12)–(13) i₀,pos 가 A₀ 를 곱해 전류(A) ↔ 식 (15) "ipos is the current density (A/m2)" | `[재현]` C_Li⁺,0 = δC₀ 로 읽으면 같은 γ = 1 에서 ×2.80 |
| **D13** | 표 I 초기 x = 0.5(C_Lis = C_Lis,min) → 식 (13) 둘째 괄호 0 → t = 0 에서 i₀,pos = 0 ↔ 그림 3 시작 ≈1.18–1.19×10⁴ | `[재현·대수]` · `[도표·화소]` |
| **D14** | 서론 "from 19 MPa to 228 MPa" ↔ 결과 "19 and 230 MPa" · 결론 "bulk-type Li/LGPS/TiS2" ↔ 같은 문단 "In-Li/LGPS/TiS2" · "about 40%" ↔ 그림 6b 0.447 | 지면 · `[도표·화소]` |
| **D15** | 초록 · 결론 "at a higher cutoff voltage, the dropping rate is slower" ↔ 자기 기준 상대 비 · 그림 5 가로축 "Loss of Contact Area (γ)" ↔ γ = A/A₀ | `[재현]` 4.0 V 0.755 → 0.637(고율에서 더 빠름 · `[도표·화소]` 판독 위) |
| **D16** | 그림 1b 붉은 '물질 손실' = 표면 초승달 ↔ 식 (18) = 기둥 전체 (1−γ) | 그림 · 식 |
| **D17** | 표 III [36] 의 Li₃PO₄ 103.4 GPa · 0.26 · 본문 "Li metal … creep behavior … 36–38" ↔ 원장 L317 전사([36] = β-Li₃PS₄ 28.9 GPa · 0.27 — 94호 쓰임) | 원장 대조(원문 미열람) |
| **D18** | 목록 · 오자 — [27] "(2011)"(권 159 = 2012) · [42] "J. R. Angew, Math" · [65] "H. R. Hertz, (2006)" · [9] 권 · 쪽 0 · "controled" · "concertation" · "contract pressure" · "electroylte" · "al-solid-state" · "the loss of contact are with" · "Equations 13 is modified" · "Concentation"(그림 3 축) · CC BY 줄 끝 "All rights reserved." | 지면 |
| **D19** | PDF `/PageLabels` 3512 가 표지(p. 1)부터 — 인쇄 E3512 는 PDF p. 2(레이블 3513) | 카탈로그 |

---

# 이 편이 우리 프로젝트에 주는 것 (정리)

- **계보 첫 정량 접촉 손실 모형이 접촉 손실을 '정의상 LAM_PE' 로 만들었다** — γ 가 용량 채널(식 18)과 동역학 곱(식 17)에 같이 들어가 면적형 LAM_PE 와 항등이다(`[재현·대수]` · 그림 5a 등가 예측 ±0.3 %p). 카드 물음의 '못 가른다' 쪽 근거가 모형의 가정으로 들어 있는 원형이고, 우리 `degradation-degeneracy/` 식 합성 truth 가 이 꼴을 쓰면 truth 단계에서 물음에 미리 답한다(합성 truth 요구 R1 위반의 원형 — 우리 `LAM_PE` 코드 형태의 정본은 `degradation-degeneracy/docs/07_LAM_LLI.md` §2 · 옮기지 않음).
- **율 의존은 접촉의 서명이 아니다** — 이 모형에서 접촉 손실 셀은 '실효 율 C/γ 의 새 셀' 이라, 고율 추가 손실은 면적형 LAM 도 똑같이 낸다. 율 스윕으로 접촉 ↔ LAM 을 가르려는 처방은 이 항등 밖(두께형 LAM · 측면 확산 · 표면 피복 φ)에서만 신호가 생긴다(`[해석]`).
- **압력 → 접촉 수치는 식의 지수에 매달려 있다** — 그림 6(필름 20 MPa ≈70 % · 벌크 19 → 230 MPa ≈45 → 96 %)은 인쇄 식 (26)(1제곱)의 산물이고, 같은 편 식 (22)–(23) 을 따르면 같은 입력에서 1–17 %(관례 따라 9–82 %)다 → 압력 창 · 합성 truth 에 이 편 값을 '접촉 면적' 으로 옮기지 않는다.
- **'실험 일치' 는 방향 대응** — 104호 등이 매단 '실험과 맞았다' 의 실체는 남의 실험 정성 서술 둘과 계산 γ 두 값이다(측정 몫 0).
- **계보 값의 첫 자리** — k_pos 5.1×10⁻⁴ mol m⁻² s⁻¹ · k_neg 0.01 · α_neg 0.5 · 정규화 i₀ 꼴 · 식 (8) 근사 · 식 (9) 부호가 이 편에서 99 · 100 · 104호로 이어진다 — 하네스 · truth 입력 값의 계보 표기에 이 노드를 넣어야 한다.
- **이 편이 주지 않는 것**: 접촉 측정 · θ(N) · 사이클 축 · 실험 · 압력 계측 · 구속 형식 · LLI · 매개변수 추정 · 식별성 · 반복 · 원자료 · 코드 — 그리고 누적 `θ(N)` 0.

---

# 후속 후보 (원전 우선 — 지목 수는 위키 digest 의 후속 절 grep 으로 센 값)

| 등급 | 서지 (PDF 목록 번호) | 지목 (후속 절) | 왜 | 축 |
|---|---|---|---|---|
| ★★ | Li W.J., Hirayama M., Suzuki K., Kanno R. 2016 — *Mater. Trans.* **57**(4), 549([26]) | **106** = 1(새) | **'실험 일치' 의 유일한 실험** — In-Li \| LGPS \| TiS₂ · 제조 · 운전 압력 19 ↔ 228(230) MPa 의 유지율(이 편 지면 정성 둘) · 제조 × 운전 압력을 가른 설계로 읽힘 → 압력 되돌림 설계 조건(D 설계) · 압력 창의 실측 후보 | Q6 · (하) · (리) |
| ★ | Persson B.N.J. 2006 — *Surf. Sci. Rep.* **61**(4), 201([49]) · Persson B.N. 2001 — *J. Chem. Phys.* **115**(8), 3840([62]) | **106** = 1(새) | 접촉 이론 원전 — 식 (26) 의 (E*/σ₀) 지수(이 편 식 22–23 은 제곱 · 그림 6 은 1제곱) 대조 · 이 편 압력 수치의 층위가 이것으로 정해진다 | Q6 · (셔) |
| ★ | Flys O., Kallberg S., Ged G., Silvestri Z., Rosen B.G. 2015 — *Surf. Topogr. Metrol. Prop.* **3**(4)([47]) | **106** = 1(새) | C(q) 두 개의 출처 — 시료 정체 · q 범위 · 정규화 관례(인쇄 (m, I) 가 rms 15 · 120 nm 와 안 맞음 — 비 4.0 ↔ 8.0) | Q6 · (이) |
| ★ | Zhu J., Zeng K.Y., Lu L. 2012 — *Electrochim. Acta* **68**, 52([63]) · Zeng K.Y., Zhu J. 2015 — *Mech. Mater.* **91**, 323([54]) · Zhu J., Feng J.K., Lu L., Zeng K.Y. 2012 — *J. Power Sources* **197**, 224([58]) · Patil V. … Yoon S.J. 2009 — *J. Electroceram.* **23**, 214([56]) | **106** = 1(새 · 묶음) | "After cycling … the RMS roughness would increase" — **사이클 축 거칠기 측정**(이 편이 쓰지 않은 N 축 · θ(N) 의 앞 단계 후보 — 액체 · 박막일 가능성 `[해석]`) | Q1 · (키) |
| ★ | Santhanagopalan D., Qian D., McGilvray T., Wang Z.Y., Wang F., Camino F., Graetz J., Dudney N., Meng Y.S. 2014 — *J. Phys. Chem. Lett.* **5**(2), 298([12]) | **106** = 1(새) | LiPON/LiCoO₂ 계면 Li 고갈층 · "inhomogeneous Li distribution in LiCoO2, observed by in-operando elemental mapping" — 접촉 손실의 공간 서명 후보 | Q1 · Q2 |
| ★★ | Fabre S.D., Guy-Bouyssou D., Bouillon P., Le Cras F., Delacourt C. 2012 — *J. Electrochem. Soc.* **159**, A104([27] · 인쇄 2011) | 98 · 99 · 100 · 103 · 104 · **106** = **6**(재지목) | 박막 모형 [15, 27, 28] · "similar to other models with perfect contact area.27,30" — 그림 3c OCV 출처일 가능성(인용 0 — `[해석]` 확인처) | Q8 · Q3 |
| ★★ | Iriyama Y., Kako T., Yada C., Abe T., Ogumi Z. 2005 — *J. Power Sources* **146**, 745([40]) | 91 · **106** = **2**(재지목) | "much higher exchange current density for the metallic Li electrode39 than that for LiCoO2 … 40,41" — 91호와 같은 논증 · 이 편은 그 위에 Li 쪽 BV(k_neg 0.01)를 새로 넣었다 | Q3 · (차) |
| ★★ | Yamada I., Iriyama Y., Abe T., Ogumi Z. 2007 — *J. Power Sources* **172**, 933([41]) | 91 · **106** = **2**(재지목) | 같은 자리 | Q3 · (차) |
| ★ | Munichandraiah N., Scanlon L.G., Marsh R.A. 1998 — *J. Power Sources* **72**, 203([39]) | 91 · **106** = **2**(재지목) | Li 금속 교환 전류 — 이 편 k_neg 0.01 · α_neg 0.5 의 값 근거 확인처 | Q5 |
| ★ | Yang Y., Wu Q., Cui Y., Chen Y., Shi S., Wang R.-Z., Yan H. 2016 — *ACS Appl. Mater. Interfaces* **8**, 25229([36]) | 94 · 97 · **106** = **3**(재지목) | 표 III Li₃PO₄ 103.4 GPa · 0.26 의 출처 표기 · Li 크리프 [36–38] — 원장 전사(β-Li₃PS₄ 28.9 GPa · 0.27)와 다름(D17) | Q6 · (여) |
| ★ | Deng Z., Wang Z., Chu I.-H., Luo J., Ong S. 2016 — *J. Electrochem. Soc.* **163**, A67([67]) | 18 · 97 · 105 · **106** = **4**(재지목) | 표 III LGPS 21.7 GPa · 0.37 — 벌크 E* 22.67 GPa 의 입력 | Q6 |
| ☆ | [3] Luntz 2015 *JPCL* · [30] Talin 2016 *ACS AMI*(104호 [34]) · [32] Becker-Steinberger 2010(98 · 104호 ☆) · [50] Park 2010 *JPS*(63 · 104호 ☆) · [37] Qu 2012 *AEM* · [38] Wang & Cheng 2017 · [42]–[44] · [65] 접촉 고전 · [45] · [46] · [48] · [64] · [55] · [57] · [59]–[61] · [66] · [68] · [69] · [13] Sakuda 2010(원장 L105 — 목록 인용) · [25] Kitaura 2011(L106 — 목록 인용) · 나머지 서론 | 행 없음(또는 목록 인용) | 서론 목록 · 방법 · 입력 | — |

**지목 누락 0** — 이 편 69 번호 중 앞 호 후속 절에 ★ 이상으로 있던 편은 Fabre(L232) · Iriyama(L243) · Yamada(L244) · Munichandraiah(L245) · Deng Z. 2016(L287) · Yang 2016(L317) 여섯이고 모두 원장 행이 있다(위 재지목). 목록 인용만 된 원장 행 둘(Sakuda 2010 L105 · Kitaura 2011 L106)은 ☆ 로 두고 재지목으로 세지 않았다(2단계 판단). **흡수된 편(교차)**: [15] = 91호 — 셈 밖. **5차 묶음 교차**: 인용 0.

---

# 이 digest 가 주장하지 않는 것

- **이 편의 결론(접촉 손실 → 용량 손실 · 압력 ↑ → 접촉 ↑)이 틀렸다고 하지 않는다** — 방향은 흔한 직관과 같다; 걸린 것은 그 크기가 가정(최악의 경우 물질 손실 · 탄성 무이력 접촉 · 1 C 척도 하나)과 식 (26) 의 지수 위에 선다는 것이다.
- **식 (26) 의 제곱 누락이 인쇄 오식인지 구현 오류인지 정하지 않는다** — 확정한 것은 그림 6 이 인쇄 식 (26)(1제곱)을 따른다는 것(지수 0.499–0.500 · 곡선 사이 비 0.03–0.2 %)과 같은 편 식 (22)–(23) 이 제곱을 준다는 것이다. Persson 원전([49] · [62])은 열지 않았다.
- **제곱 꼴 값(20 MPa 1.4 % 등)을 실제 접촉 면적으로 쓰지 않는다** — 같은 입력(다른 시료의 C(q) · 문헌 탄성값 · ξ 2700) 위의 반사실이고, C(q) 정규화 관례에 따라 ×6 바뀐다.
- **'이 모형에서 접촉 손실 ≡ 면적형 LAM_PE' 를 실제 셀의 명제로 옮기지 않는다** — 인쇄 식 (17)–(18) 위의 대수 항등이고, 저자 스스로 1D · 최악의 경우 가정의 한계로 적었다. 실제 셀에서 둘이 갈리는지는 이 편이 말하지 않는다.
- **그림 3a ↔ 4b 어긋남의 원인을 추정하지 않는다** — 그림 3a 의 γ < 1 곡선이 같은 지면 그림 4b · 5a 와 다른 계산 상태라는 것(포화 비 ≈γ² ↔ 용량 비 ≈γ)까지다.
- **97호 · 12호 · 81호 문장의 다른 출처를 추정하지 않는다** — 같은 저자 학회 초록(표지 추천 둘)이나 Shao 2022 가 출처인지는 열지 않았다; 이 편 지면에 없다(또는 반대다)는 것까지다.
- **표 III [36] 이 Li₃PO₄ 값을 주지 않는다고 하지 않는다** — 원문 미열람; 원장 전사와 다르다는 것까지다.
- **k_pos ×100 이 '정규화 환산' 이라고 확정하지 않는다** — 차원 정합과 i₀ 크기 일치(0.90 ↔ 0.9–1.0 mA)까지다.
- **이 편을 Q1 · Q4 칸 이동 근거로 쓰지 않는다** — θ(N) · 식별성 0 · 접촉은 지정 · 모형 사상이다.
- **원 참고문헌(12 · 81 · 94 · 97 · 98 · 99 · 100 · 104 · 91호 인용분)을 다시 열지 않았다** — 대조는 각 digest 전사 · 원장 행으로 했다.
