Repository: yonghoon7153-source/Yonghoon-DEM-DFT

# lit-reader — 연구실 문헌 DB (텍스트판)

이 브랜치는 코드가 아니라 **자료**다. 이 저장소 `claude/friendly-meitner-lldvar` 의 `litdb/papers/` digest 를 연구실 PC 의 문헌 도구가 읽어 만든
**읽기 카드 · 뽑은 수치 · 장 서문**을 매일 밤 텍스트로 올린다. 사람이 보는 화면(논문 그림 포함)은 연구실 PC 에만 있다.
**이 브랜치에 커밋하지 않는다** — 다음 밤에 통째로 다시 덮인다. 다른 브랜치에 합치지도 않는다.

마지막 갱신 2026-11-16 04:02 · 논문 563편 · 읽기 카드 475편 · 수치 49,774건 · 장 20개

## 다른 브랜치의 세션에서 쓰는 법

```bash
git fetch origin lit-reader
git show origin/lit-reader:papers.csv | head -n 5          # 논문 목록 — 어느 장인지, 카드가 내린 한 줄 결론
git show origin/lit-reader:chapters/se-argy.md             # 장 서문 — 그 장에서 밝혀진 것 · 엇갈리는 곳 · 열린 문제 · 먼저 읽을 논문
git show origin/lit-reader:cards/<slug>.md                 # 논문 한 편의 읽기 카드
git show origin/lit-reader:values/<slug>.csv               # 그 논문에서 뽑은 수치 (digest 줄 번호 · 인용문)
git grep -n -i "Li6PS5Cl" origin/lit-reader -- cards chapters   # 낱말로 찾기
git worktree add ../lit-reader origin/lit-reader                  # 많이 읽을 때: 폴더로 펼쳐 놓고 grep (다 쓰면 git worktree remove)
```

찾는 순서: 주제에 맞는 장의 `chapters/<id>.md` 로 흐름을 잡고 → 거기 근거로 달린 slug 의 `cards/<slug>.md` →
숫자가 필요하면 `values/<slug>.csv` → 마지막으로 digest 원문(`claude/friendly-meitner-lldvar` 의 `litdb/papers/<slug>.md`)의 그 줄.

## 들어 있는 것

| 파일 | 내용 |
|---|---|
| `papers.csv` | 논문마다 한 줄: slug · 제목 · 저자 · 연도 · 축(dft/dem) · 장 · 카드의 한 줄 결론 · 카드 유무 · 수치 수 · DOI · digest 경로 |
| `chapters/<장 id>.md` | 장 서문(문장마다 근거 논문의 slug) · 이 장의 값 · 아직 열린 문제 · 먼저 읽을 논문 · 이 장의 논문 목록 |
| `cards/<slug>.md` | 읽기 카드: 결론 · 요점 · 본문 · 용어 · 우리 연구에 주는 뜻 · 핵심 수치 · 조심할 것.

# EIS measurement archive (BioLogic EC-Lab, user lab)

Raw electrochemical-impedance-spectroscopy data for the **소립(小粒, 4 µm single-crystal)**
cathode program (No.1 / No.2) and its **5:5 poly:small bimodal** blend, plus the tidy
CSVs and a catalog.  Instrument: **BioLogic VSP-300** (EC-Lab v11.63).

```
raw/         original .mpr (binary data) + .mps (settings), uuid prefix stripped
extracted/   one tidy CSV per .mpr  (freq_Hz, ReZ_ohm, negImZ_ohm, absZ_ohm, phase_deg, Ewe_V, I_mA, cycle)
eis_catalog.csv   one row per measurement — metadata parsed from filename + quick descriptors
```

Regenerate / ingest new files:  `python3 scripts/eis_archive.py`
(needs the **galvani** .mpr parser — see *Parser* below; the committed CSVs make the
archive fully usable without it.)

## Filename taxonomy  `date_sample_blend_cell_...`
| token | meaning |
|---|---|
| `260715` / `260719` | date 2026-07-15 / -19 |
| `No1` / `No2` | sample — **소립 4 µm single-crystal** (two batches/cells) |
| `only` | **pure small-particle** electrode |
| `55_70um` | **5:5 poly:small** blend, **70 µm** thick |
| `full` / `sym` | **full cell** (NCM‖Li-In) / **symmetric cell** |
| `1cyc` | after 1 cycle |
| `C01`/`C02`/`C06` | EC-Lab technique/loop index |
| `1.3V` | EIS taken at 1.3 V cell state (else OCV) |

## Two measurement families → two model axes
- **full cell** (`only_full_1cyc`) → **R_int** (reaction + collector interface) — anchors **STEP4**
  (V_term = V − I·R_int).  Nyquist: R_s (bulk/series) + interfacial arc.
- **symmetric cell** (`sym`) = **SUS | cathode | SUS** = **ion-blocking** (SUS passes e⁻,
  blocks Li⁺) → the DC arc is the **ELECTRONIC** resistance → **σ_e** of the composite
  (Hebb-Wagner).  Compares **pure-small vs bimodal(5:5)** electronic transport → validates
  **STEP3 σ_e** network.  (NOT σ_ion — that needs electron-blocking Li/In contacts.)

## Cell fabrication (lab notes 2026-06-25 → 07-19)
- **Composition** AM:SE:VGCF:PTFE = **80:18:1:1**.  Recipe: vortex 10 min → add PTFE →
  ball-mill 1 h → Thinky 2000 rpm 5 min → hot-plate rolling → roll-press onto **primer-coated
  SUS** collector.  **Areal capacity target = 3 mAh cm⁻²**.
- **AM**: No.1 / No.2 = **소립 4 µm single-crystal**; **Poly** = large polycrystalline.
  **5:5** = poly:small = 5:5 wt%.

## ⚠ Units / caveats (read before anchoring)
1. **Area normalization — RESOLVED (Ω·cm² now in catalog).**  Areas inferred from disk
   geometry (lab notes): **symmetric 10pi → 0.7854 cm²**, **full 13pi → 1.3273 cm²**;
   `*_ohmcm2 = *_ohm × area`.  (The `.mps` `Electrode surface area` 0.001 cm² is a placeholder
   and was ignored.)  Areas are inferred from cell type, not measured per file.
2. **`R_s / Re_LF / arc` in the catalog are quick descriptors, not a circuit fit.**
   `R_s` = high-freq real-axis intercept (bulk+series); `arc` = `Re_LF − R_s`
   (interfacial **+** diffusion, not yet separated).  Proper **R_ion/R_int/R_w** needs a
   CNLS equivalent-circuit fit (manuscript Fig S19: r_i + r_e + r_int‖cpe + Z_w).
3. **Symmetric-cell blocking — RESOLVED: SUS | cathode | SUS = ion-blocking → σ_e** (electronic).
   The DC arc is the electronic resistance R_e; **NOT** σ_ion (that needs electron-blocking Li/In).
4. **Run reproducibility**: 2 runs agree except **`No2_only_full` run02 (R_int 66) vs run01 (24
   Ω·cm²)** — this is the **same cell scanned twice at SOC100**; the divergence is real interfacial
   **degradation between scans** at the fully-charged (reactive) state, not a measurement error.

File: 이종기술/eis/fits/summary_means.csv
metric,mean,min,max,n,src
full_R_int_ohmcm2,49.8,24.22,78.7,4,SOC100 4-cell
full_R_s_ohmcm2,9.71,6.82,13.8,4,SOC100 4-cell
full_R_w_ohmcm2,65.11,0.0,135.83,4,SOC100 4-cell
full_C_dl_uF_cm2,734.2,17.8,1460.0,4,SOC100 4-cell (CPE→Brug)
sym_R_e_ohmcm2,37.2,29.5,48.94,8,symmetric
sym_sigma_e_mScm,0.13,0.09,0.15,8,symmetric
